Repository: dintalframe/MLPROJECT

File: FCT450csv/MultiFlash_Database WW02 - 2017.csv (part 1 of 2)
ID,User_ID,Batch_ID,Sample_ID,Measurement_Date-Time,Isc_(A),Voc_(V),Imp_(A),Vmp_(V),Pmp_(W),FF_(percent),Efficiency_(percent),Rsh_(ohm),Rs_(ohm),Jsc_(A/cm2),Voc_(V/cell),Jmp_(A/cm2),Vmp_(V/cell),Pmp_(W/cm2),Cell_Efficiency_(percent),Rsh_(ohm-cm2),Rs_(ohm-cm2),ILoad_(A),VLoad_(V),FFLoad_(percent),PLoad_(W),EffLoad_(percent),RsLoad_(ohm),JLoad_(A/cm2),VLoad_(V/cell),PLoad_(W/cm2),Cell_EffLoad_(percent),RsLoad_(ohm-cm2),Rs_Modulation_(ohm-cm2),Measured_Temperature_(C),Total_Test_Time_(s),pJmp_(A/cm2),pVmp_(V/cell),pPmp_(W/cm2),pFF_(percent),pEfficiency_(percent),n_at_1_sun,n_at_ 1/10_suns,Jo1_(A/cm2),Jo2_(A/cm2),Jo_(fA/cm2),Est_Bulk_Lifetime_(us),BRR_(Hz),Lifetime_at_Vmp_(us),Doping_(cm-3),Measured_Resistivity_(Ohm-cm),Lifetime_Fit_R2,Max_Intensity_(suns),Intensity_@_flash_cutoff_(suns),V_at_Isc_(V),dV/dt,V_Pad_0_(V),V_Pad_1_(V),V_Pad_2_(V),V_Pad_3_(V),V_Pad_4_(V),Pm/Pe,Resistivity_(ohm-cm),Sample_Type,Thickness_(cm),Cell_Area_(cm2),Total_Area_(cm2),Number_of_Cells_per_String,Number_of_Strings,Temperature_(C),Intensity_(suns),Analysis_Type,Nominal_Load_Voltage_(mV/cell),Rs_Modulation_Target_(ohm-cm2),Reference_Constant_(V/sun),Voltage_Temperature_Coefficient_(mV/C),Temperature_Offset_(C),Power_per_Sun_(W/m2),Conductivity_Modulation_(ohm-cm2/V),Auger_Coefficient,Auger_Method,Band_Gap_Narrowing,Fit_Method,Carrier_Density_Center_Point_(cm-3),Percent_Fit,Lower_Bound_(cm-3),Upper_Bound_(cm-3),Rsh_Lifetime_Correction,Rsh_Measurement_Method,SunsVoc_Rsh_Voltage_(V),Do_Dark_Break_Measurement,Temperature_Measurement_Method,Number_of_dRsh_Points,dRsh_Output_Vlimit_(V),Current_Transfer,Voltage_Transfer,Temperature_Transfer,Final_Bin,Bin_Index,Tester_ID,Do_Doping_Measurement,Doping_Sample_Time_(us),Doping_Measurement_Length_(us),Measurement_Type,Comments,Calibration,dBreak_(V),dBreak_(A),Dark_Break_Interpolated,Measurement_Date-Time_String,Software Version
10,"Katy","Tabbed Cell Tests","SintonTabCell_2","01/13/17 13:50:26",0.000126,-0.643825,,,,,,662.810341,,5.195316e-07,-0.643825,,,,,161062.91295,,0.000116,-0.643662,91.90302699999999,-7.469921e-05,-0.000307,614.372842,4.775861e-07,-0.643662,-3.074042e-07,-0.000307,149292.60052,16275.871126,24.97599,9.936567999999999,,,0,,0,-1.077537,-1.119658,1.156424e-12,3.710339e-09,,,,,,,,1.21958,0.931855,-0.643475,2.532884,-0.643662,,,,,,3,"p-type",0.02,243,243,1,1,25,1,"Generalized",500,149292.60052,0.248709,2.2,0,1000,,1.66e-30,"Sinton","OFF","Center Point",3000000000000000,30,2000000000000000,4000000000000000,"OFF","Dark Rsh (Cell only)",0.4,"False","RTD (Internal)",2,10,-0.05,1,0.01,"A",0,"16-131484","True",0,0,"Full IV",,"False",,,"False","01/13/17 13:50:26","MultiFlash v1.27"
11,"Katy","Tabbed Cell Tests","SintonTabCell_2","01/13/17 13:52:44",8.988277999999999,0.643452,8.414376000000001,0.508809,4.281308,74.025884,17.618553,534.141811,0.006714,0.036989,0.643452,0.034627,0.508809,0.017619,17.618553,129796.460046,1.631394,8.414376000000001,0.508809,74.025884,4.281308,17.618553,0.006714,0.034627,0.508809,0.017619,17.618553,1.631394,1.678532,24.963073,26.150496,0.035147,0.558216,0.01962,82.434303,19.619801,1.077425,1.11761,5.647502e-13,9.046546000000001e-09,,,,75.870169,6045063000000000,2.368394,,1.217454,0.931859,0.002792,5.791519,0.508809,,,,,0.975205,3,"p-type",0.02,243,243,1,1,25,1,"Generalized",500,1.662114,0.248709,2.2,0,1000,2.304246,1.66e-30,"Sinton","OFF","Center Point",3000000000000000,30,2000000000000000,4000000000000000,"OFF","Dark Rsh (Cell only)",0.4,"False","RTD (Internal)",2,10,-0.05,1,0.01,"A",0,"16-131484","True",0,0,"Full IV",,"False",,,"False","01/13/17 13:52:44","MultiFlash v1.27"
12,"Katy","Tabbed Cell Tests","SintonTabCalCell_2","01/13/17 13:58:20",8.995219000000001,,,,,,,,,0.037017,,,,,,,,8.995219000000001,-0.014274,,-0.128396,-0.528379,0.001587,0.037017,-0.014274,-0.000528,-0.528379,0.385598,1.689713,24.920251,388.065196,,,,,,,,,,,,,,,,,1.21604,0.9305600000000001,-0.014274,5.85893,-0.014274,,,,,,3,"p-type",0.02,243,243,1,1,25,1,"Generalized",500,1.662114,0.248913,2.2,0,1000,,1.66e-30,"Sinton","OFF","Center Point",3000000000000000,30,2000000000000000,4000000000000000,"OFF","Dark Rsh (Cell only)",0.4,"False","RTD (Internal)",2,10,-0.05,1,0.01,"A",0,"16-131484","True",0,0,"Full IV",,"True",0,,"False","01/13/17 13:58:20","MultiFlash v1.27"
1,,"Cell Example","SintonCellTest_1","01/11/17 16:29:46",8.953134,,,,,,,,,0.036844,,,,,,,,8.953134,-0.007281,,-0.065191,-0.268274,0.000813,0.036844,-0.007281,-0.000268,-0.268274,0.197625,0.747193,25.028134,1042.925652,,,,,,,,,,,,,,,,,1.187542,0.892333,-0.007281,2.502292,-0.007281,,,,,,3,"p-type",0.018,243,243,1,1,25,1,"Generalized",540,0.654105,0.261916,2.2,0,1000,,1.66e-30,"Sinton","OFF","Center Point",3000000000000000,30,2000000000000000,4000000000000000,"OFF","Dark Rsh (Cell only)",0.4,"False","RTD (Internal)",2,10,-0.05,1,0.01,"A",0,"16-131484","True",0,0,"Hunt",,"True",0,,"False","01/11/17 16:29:46","MultiFlash v1.27"
2,,"Cell Example",,"01/11/17 16:38:41",,,,,,,,352.741413,,,,,,,,,,7.99997,0.537876,,4.302993,17.707789,-0.067235,0.032922,0.537876,0.017708,17.707789,-16.338046,0.6818340000000001,24.891033,0.437025,,,,,,,,,,,,,,,,,1.167385,0.887452,,2.254316,0.537876,,,,,,3,"p-type",0.018,243,243,1,1,25,1,"Generalized",540,0.654105,0.261916,2.2,0,1000,,1.66e-30,"Sinton","OFF","Center Point",3000000000000000,30,2000000000000000,4000000000000000,"OFF","Dark Rsh (Cell only)",0.4,"False","RTD (Internal)",2,10,-0.05,1,0.01,"A",0,"16-131484","True",0,0,"VLoad Only",,"False",,,"False","01/11/17 16:38:41","MultiFlash v1.27"
3,,"Cell Example",,"01/11/17 16:38:48",,,,,,,,338.575518,,,,,,,,,,7.999191,0.537952,,4.303183,17.708572,-0.06725100000000001,0.032918,0.537952,0.017709,17.708572,-16.341952,0.6767649999999999,24.922499,0.459026,,,,,,,,,,,,,,,,,1.170046,0.8878509999999999,,2.221837,0.537952,,,,,,3,"p-type",0.018,243,243,1,1,25,1,"Generalized",540,0.654105,0.261916,2.2,0,1000,,1.66e-30,"Sinton","OFF","Center Point",3000000000000000,30,2000000000000000,4000000000000000,"OFF","Dark Rsh (Cell only)",0.4,"False","RTD (Internal)",2,10,-0.05,1,0.01,"A",0,"16-131484","True",0,0,"VLoad Only",,"False",,,"False","01/11/17 16:38:48","MultiFlash v1.27"
4,,"Cell Example",,"01/11/17 16:42:55",8.948109000000001,0.622285,8.415288,0.519168,4.368946,78.461416,17.979203,373.923614,0.00246,0.036823,0.622285,0.034631,0.519168,0.017979,17.979203,90863.43814499999,0.597835,8.415288,0.519168,78.461416,4.368946,17.979203,0.00246,0.034631,0.519168,0.017979,17.979203,0.597835,0.637803,24.801884,11.566661,0.034937,0.53566,0.018714,81.670194,18.714485,1.319552,1.110497,1.357256e-12,1.467344e-08,,,,30.594494,8501808000000000,1.712718,,1.179937,0.894781,0.002615,2.107166,0.519168,,,,,0.9951680000000001,3,"p-type",0.02,243,243,1,1,25,1,"Generalized",540,0.602091,0.261916,2.2,0,1000,2.094316,1.66e-30,"Sinton","OFF","Center Point",3000000000000000,30,2000000000000000,4000000000000000,"OFF","Dark Rsh (Cell only)",0.4,"False","RTD (Internal)",2,10,-0.05,1,0.01,"A",0,"16-131484","True",0,0,"Hunt",,"False",,,"False","01/11/17 16:42:55","MultiFlash v1.27"
5,"Katy","Initial Tests","SintonCalCell_1","01/11/17 16:56:41",8.949043,0.622302,8.406712000000001,0.519634,4.368417,78.441602,17.977027,313.620485,0.002471,0.036827,0.622302,0.034596,0.519634,0.017977,17.977027,76209.77787400001,0.600461,8.406712000000001,0.519634,78.441602,4.368417,17.977027,0.002471,0.034596,0.519634,0.017977,17.977027,0.600461,0.6604179999999999,24.680039,24.597407,0.034938,0.535722,0.018717,81.67028500000001,18.716967,1.32019,1.110003,1.356165e-12,1.473696e-08,,,,30.66206,8569911000000000,1.69985,,1.196564,0.896085,0.002583,2.20641,0.519634,,,,,0.995047,3,"p-type",0.02,243,243,1,1,25,1,"Generalized",540,0.606401,0.261916,2.2,0,1000,2.127776,1.66e-30,"Sinton","OFF","Center Point",3000000000000000,30,2000000000000000,4000000000000000,"OFF","Dark Rsh (Cell only)",0.4,"False","RTD (Internal)",2,10,-0.05,1,0.01,"A",0,"16-131484","True",0,0,"Full IV",,"False",,,"False","01/11/17 16:56:41","MultiFlash v1.27"
6,"Katy","Initial Tests","SintonCell_2","01/11/17 17:02:35",8.999674000000001,0.623781,8.457813,0.520745,4.404367,78.455701,18.124965,480.454558,0.002559,0.037036,0.623781,0.034806,0.520745,0.018125,18.124965,116750.457627,0.621796,8.457813,0.520745,78.455701,4.404367,18.124965,0.002559,0.034806,0.520745,0.018125,18.124965,0.621796,0.659763,24.688265,25.537461,0.035173,0.537399,0.018902,81.819962,18.902182,1.331867,1.098315,1.29531e-12,1.309916e-08,,,,33.124457,7672355000000000,1.887573,,1.177364,0.897192,0.003155,2.187175,0.520745,,,,,1.003236,3,"p-type",0.02,243,243,1,1,25,1,"Generalized",540,0.621156,0.261916,2.2,0,1000,2.433319,1.66e-30,"Sinton","OFF","Center Point",3000000000000000,30,2000000000000000,4000000000000000,"OFF","Dark Rsh (Cell only)",0.4,"False","RTD (Internal)",2,10,-0.05,1,0.01,"A",0,"16-131484","True",0,0,"Full IV",,"False",,,"False","01/11/17 17:02:35","MultiFlash v1.27"
7,"Katy","Initial Tests","WiswBiz_labCell_3","01/11/17 17:11:35",8.982734000000001,0.612011,8.449502000000001,0.502351,4.244619,77.209588,17.467567,271.777473,0.003476,0.036966,0.612011,0.034772,0.502351,0.017468,17.467567,66041.926014,0.844757,8.449502000000001,0.502351,77.209588,4.244619,17.467567,0.003476,0.034772,0.502351,0.017468,17.467567,0.844757,0.8862139999999999,24.770728,24.849422,0.035091,0.527416,0.018508,81.806961,18.507657,1.146734,1.091767,1.991669e-12,1.394924e-08,,,,22.26533,5473125000000000,2.604573,,1.186868,0.895259,0.003259,2.990533,0.502351,,,,,0.966848,3,"p-type",0.02,243,243,1,1,25,1,"Generalized",540,0.852517,0.261916,2.2,0,1000,2.441143,1.66e-30,"Sinton","OFF","Center Point",3000000000000000,30,2000000000000000,4000000000000000,"OFF","Dark Rsh (Cell only)",0.4,"False","RTD (Internal)",2,10,-0.05,1,0.01,"A",0,"16-131484","True",0,0,"Full IV",,"False",,,"False","01/11/17 17:11:35","MultiFlash v1.27"
8,"Katy","Initial Tests","WiswBiz_labCell_4","01/11/17 17:18:23",9.093005,0.641293,8.450915,0.5233719999999999,4.42297,75.848986,18.201524,398.184496,0.005391,0.03742,0.641293,0.034777,0.5233719999999999,0.018202,18.201524,96758.832538,1.310036,8.450915,0.5233719999999999,75.848986,4.42297,18.201524,0.005391,0.034777,0.5233719999999999,0.018202,18.201524,1.310036,1.441575,24.815868,24.878423,0.03558,0.558741,0.01988,82.843583,19.880022,1.090644,1.090144,6.108619e-13,6.342708e-09,,,,77.803248,7347255000000000,1.966761,,1.188508,0.896111,0.003694,4.880947,0.5233719999999999,,,,,1.007474,3,"p-type",0.02,243,243,1,1,25,1,"Generalized",540,1.346275,0.261916,2.2,0,1000,5.06385,1.66e-30,"Sinton","OFF","Center Point",3000000000000000,30,2000000000000000,4000000000000000,"OFF","Dark Rsh (Cell only)",0.4,"False","RTD (Internal)",2,10,-0.05,1,0.01,"A",0,"16-131484","True",0,0,"Full IV",,"False",,,"False","01/11/17 17:18:23","MultiFlash v1.27"
9,"Katy","Tabbed Cell Tests","SintonTabCell_1","01/13/17 13:47:21",8.883467,0.621777,8.29954,0.489377,4.061607,73.53274500000001,16.71443,520.898884,0.006632,0.036557,0.621777,0.034154,0.489377,0.016714,16.71443,126578.428911,1.611578,8.29954,0.489377,73.53274500000001,4.061607,16.71443,0.006632,0.034154,0.489377,0.016714,16.71443,1.611578,1.709642,25.08857,25.789475,0.03472,0.536992,0.018645,82.024162,18.64458,1.298,1.081945,1.358955e-12,1.136857e-08,,,,33.22952,5135736000000000,2.768333,,1.21966,0.931513,0.002796,5.78314,0.489377,,,,,0.925161,3,"p-type",0.02,243,243,1,1,25,1,"Generalized",500,1.635579,0.248709,2.2,0,1000,2.60944,1.66e-30,"Sinton","OFF","Center Point",3000000000000000,30,2000000000000000,4000000000000000,"OFF","Dark Rsh (Cell only)",0.4,"False","RTD (Internal)",2,10,-0.05,1,0.01,"A",0,"16-131484","True",0,0,"Full IV",,"False",,,"False","01/13/17 13:47:21","MultiFlash v1.27"
13,"Katy","Tabbed Cell Tests","SintonTabCalCell_2","01/13/17 14:01:37",8.994078,0.643417,8.421132999999999,0.5082680000000001,4.280194,73.962908,17.613966,643.784392,0.006769,0.037013,0.643417,0.034655,0.5082680000000001,0.017614,17.613966,156439.607172,1.644791,8.421132999999999,0.5082680000000001,73.962908,4.280194,17.613966,0.006769,0.034655,0.5082680000000001,0.017614,17.613966,1.644791,1.686154,24.890206,26.201499,0.035174,0.5581930000000001,0.019634,82.443679,19.633628,1.077409,1.11518,5.65838e-13,9.015362e-09,,,,75.838611,6091648000000000,2.351093,,1.232786,0.931634,0.002569,5.801153,0.5082680000000001,,,,,0.974952,3,"p-type",0.02,243,243,1,1,25,1,"Generalized",500,1.676082,0.248913,2.2,0,1000,2.296258,1.66e-30,"Sinton","OFF","Center Point",3000000000000000,30,2000000000000000,4000000000000000,"OFF","Dark Rsh (Cell only)",0.4,"False","RTD (Internal)",2,10,-0.05,1,0.01,"A",0,"16-131484","True",0,0,"Full IV",,"False",,,"False","01/13/17 14:01:37","MultiFlash v1.27"
14,"Katy","Tabbed Cell Tests","SintonTabCalCell_2","01/13/17 14:05:20",8.993577,0.643444,8.419081,0.508316,4.279552,73.952823,17.611324,667.203392,0.006776,0.037011,0.643444,0.034646,0.508316,0.017611,17.611324,162130.424365,1.646629,8.419081,0.508316,73.952823,4.279552,17.611324,0.006776,0.034646,0.508316,0.017611,17.611324,1.646629,1.640742,24.920015,27.077549,0.035173,0.558177,0.019633,82.441312,19.632796,1.075996,1.115804,5.652315e-13,9.054167e-09,,,,75.922451,6071925000000000,2.358386,,1.236082,0.932914,0.002085,5.591104,0.508316,,,,,0.974805,3,"p-type",0.02,243,243,1,1,25,1,"Generalized",500,1.670642,0.248913,2.2,0,1000,2.353317,1.66e-30,"Sinton","OFF","Center Point",3000000000000000,30,2000000000000000,4000000000000000,"OFF","Dark Rsh (Cell only)",0.4,"False","RTD (Internal)",2,10,-0.05,1,0.01,"A",0,"16-131484","True",0,0,"Full IV",,"False",,,"False","01/13/17 14:05:20","MultiFlash v1.27"
15,"Katy","Tabbed Cell Tests","SintonTabCell_1","01/13/17 18:19:38",8.875731,0.621242,8.296018999999999,0.49037,4.06812,73.778373,16.741234,471.885899,0.006389,0.036526,0.621242,0.03414,0.49037,0.016741,16.741234,114668.273376,1.552486,8.296018999999999,0.49037,73.778373,4.06812,16.741234,0.006389,0.03414,0.49037,0.016741,16.741234,1.552486,1.615032,25.779165,25.335449,0.034686,0.536183,0.018598,81.960275,18.597809,1.302087,1.086125,1.389087e-12,1.201763e-08,,,,32.148723,5079404000000000,2.797776,,1.237638,0.930601,0.004053,5.469597,0.49037,,,,,0.9266450000000001,3,"p-type",0.02,243,243,1,1,25,1,"Generalized",500,1.570979,0.248913,2.2,0,1000,2.448388,1.66e-30,"Sinton","OFF","Center Point",3000000000000000,30,2000000000000000,4000000000000000,"OFF","Dark Rsh (Cell only)",0.4,"False","RTD (Internal)",2,10,-0.05,1,0.01,"A",0,"16-131484","True",0,0,"Full IV",,"False",,,"False","01/13/17 18:19:38","MultiFlash v1.27"
16,"Katy","Tabbed Cell Tests","SintonTabCell_1","01/13/17 18:23:40",8.874900999999999,0.62118,8.297625,0.490199,4.067485,73.781057,16.738621,638.148351,0.006383,0.036522,0.62118,0.034147,0.490199,0.016739,16.738621,155070.049278,1.550999,8.297625,0.490199,73.781057,4.067485,16.738621,0.006383,0.034147,0.490199,0.016739,16.738621,1.550999,1.574983,25.602569,25.842478,0.034682,0.536096,0.018593,81.954176,18.592846,1.283186,1.085139,1.39118e-12,1.216472e-08,,,,29.717993,5066736000000000,2.804486,,1.240347,0.9313,0.001945,5.282386,0.490199,,,,,0.9265,2.804486,"p-type",0.02,243,243,1,1,25,1,"Generalized",500,1.571385,0.248913,2.2,0,1000,2.477992,1.66e-30,"Sinton","OFF","Center Point",3000000000000000,30,2000000000000000,4000000000000000,"OFF","Dark Rsh (Cell only)",0.4,"False","RTD (Internal)",2,10,-0.05,1,0.01,"A",0,"16-131484","True",0,0,"Full IV",,"False",,,"False","01/13/17 18:23:40","MultiFlash v1.27"
17,"Katy","Encapsulated Cell Tests","SintonEncapCell_1","01/13/17 18:29:21",9.057759000000001,0.638177,8.423449,0.500494,4.215885,72.93347199999999,17.349322,533.673174,0.007512,0.037275,0.638177,0.034664,0.500494,0.017349,17.349322,129682.581213,1.825416,8.423449,0.500494,72.93347199999999,4.215885,17.349322,0.007512,0.034664,0.500494,0.017349,17.349322,1.825416,1.860231,25.199902,26.296504,0.035461,0.553658,0.019633,82.53516,19.633359,1.146754,1.084408,7.186823e-13,7.238164e-09,,,,60.298339,6746380000000000,2.133002,,1.221922,0.931247,0.001967,6.411708,0.500494,,,,,0.960303,2.133002,"p-type",0.02,243,243,1,1,25,1,"Generalized",500,1.914615,0.248913,2.2,0,1000,4.765364,1.66e-30,"Sinton","OFF","Center Point",3000000000000000,30,2000000000000000,4000000000000000,"OFF","Dark Rsh (Cell only)",0.4,"False","RTD (Internal)",2,10,-0.05,1,0.01,"A",0,"16-131484","True",0,0,"Full IV",,"False",,,"False","01/13/17 18:29:21","MultiFlash v1.27"
18,"Katy","Encapsulated Cell Tests","SintonEncapCell_2","01/13/17 18:47:09",8.976264,0.644021,8.401234000000001,0.511445,4.296769,74.326933,17.682176,460.77741,0.006548,0.036939,0.644021,0.034573,0.511445,0.017682,17.682176,111968.91066,1.591125,8.401234000000001,0.511445,74.326933,4.296769,17.682176,0.006548,0.034573,0.511445,0.017682,17.682176,1.591125,1.625521,24.838868,27.228557,0.035154,0.558633,0.019638,82.54938199999999,19.638275,1.084823,1.096738,5.651353e-13,7.357528e-09,,,,79.032167,6440251000000000,2.229505,,1.233795,0.931889,0.002403,5.589386,0.511445,,,,,0.978727,3,"p-type",0.02,243,243,1,1,25,1,"Generalized",500,1.602092,0.248913,2.2,0,1000,2.174956,1.66e-30,"Sinton","OFF","Center Point",3000000000000000,30,2000000000000000,4000000000000000,"OFF","Dark Rsh (Cell only)",0.4,"False","RTD (Internal)",2,10,-0.05,1,0.01,"A",0,"16-131484","True",0,0,"Full IV",,"False",,,"False","01/13/17 18:47:09","MultiFlash v1.27"
19,"Katy","Encapsulated Cell Tests","SintonEncapCell_2","01/13/17 18:49:41",8.811305000000001,0.64272,8.220938,0.512529,4.213466,74.40075400000001,17.339365,558.4596749999999,0.006537,0.036261,0.64272,0.033831,0.512529,0.017339,17.339365,135705.701004,1.588597,8.220938,0.512529,74.40075400000001,4.213466,17.339365,0.006537,0.033831,0.512529,0.017339,17.339365,1.588597,1.640655,24.838592,12.311704,0.034497,0.557333,0.019226,82.496686,19.226151,1.082621,1.096949,5.837765e-13,7.619702000000001e-09,,,,68.794436,5727335000000000,2.493827,,1.222884,0.948488,-0.001069,5.631668,0.512529,,,,,0.990899,3,"p-type",0.018,243,243,1,1,25,1,"Generalized",500,1.615127,0.24429,2.2,0,1000,2.123846,1.66e-30,"Sinton","OFF","Center Point",3000000000000000,30,2000000000000000,4000000000000000,"OFF","Dark Rsh (Cell only)",0.4,"False","RTD (Internal)",2,10,-0.05,1,0.01,"A",0,"16-131484","True",0,0,"Hunt",,"False",,,"False","01/13/17 18:49:41","MultiFlash v1.27"
20,"Katy","Encapsulated Cell Tests","SintonEncapCell_2","01/13/17 18:50:22",8.811159,0.642685,8.410985999999999,0.499001,4.197093,74.116961,17.271988,559.4671070000001,0.006681,0.03626,0.642685,0.034613,0.499001,0.017272,17.271988,135950.506956,1.623592,8.410985999999999,0.499001,74.116961,4.197093,17.271988,0.006681,0.034613,0.499001,0.017272,17.271988,1.623592,1.655441,24.871989,26.331506,0.034501,0.557222,0.019225,82.496757,19.22479,1.093472,1.097362,5.823501e-13,7.756764e-09,,,,66.246904,5630639000000000,2.534784,,1.254596,0.948667,-0.001066,5.618262,0.499001,,,,,0.987048,3,"p-type",0.018,243,243,1,1,25,1,"Generalized",500,1.609145,0.24429,2.2,0,1000,3.083392,1.66e-30,"Sinton","OFF","Center Point",3000000000000000,30,2000000000000000,4000000000000000,"OFF","Dark Rsh (Cell only)",0.4,"False","RTD (Internal)",2,10,-0.05,1,0.01,"A",0,"16-131484","True",0,0,"Full IV",,"False",,,"False","01/13/17 18:50:22","MultiFlash v1.27"
21,"Katy","Encapsulated Cell Tests","SintonEncapCell_1","01/13/17 18:52:37",8.878278,0.637269,8.258891,0.500399,4.132744,73.044426,17.007177,448.184515,0.007549,0.036536,0.637269,0.033987,0.500399,0.017007,17.007177,108908.837255,1.834345,8.258891,0.500399,73.044426,4.132744,17.007177,0.007549,0.033987,0.500399,0.017007,17.007177,1.834345,1.956354,24.875301,25.922482,0.034754,0.5528,0.019212,82.514709,19.212174,1.141917,1.083558,7.291054e-13,7.269961e-09,,,,57.211456,6004191000000000,2.383792,,1.25728,0.948504,-0.0007649999999999999,6.698363,0.500399,,,,,0.971915,3,"p-type",0.018,243,243,1,1,25,1,"Generalized",500,1.934644,0.24429,2.2,0,1000,4.869288,1.66e-30,"Sinton","OFF","Center Point",3000000000000000,30,2000000000000000,4000000000000000,"OFF","Dark Rsh (Cell only)",0.4,"False","RTD (Internal)",2,10,-0.05,1,0.01,"A",0,"16-131484","True",0,0,"Full IV",,"False",,,"False","01/13/17 18:52:37","MultiFlash v1.27"
22,"Katy","Tonio_PVLab","Cal Cell-PVM842","01/13/17 19:17:09",0.16507,1.024092,,,,,,-1.323489e-17,,0.039519,1.024092,,,,,-5.528213000000001e-17,,0.168591,1.024069,102.130749,0.172649,41.333286,0.000137,0.040362,1.024069,0.041333,41.333286,0.000572,-4.271855e-13,24.77042,10.280588,,,,,,7.331616e-18,3.966722e-16,1e-18,9.999999999999999e-12,,,,,,,,1.259483,0.948479,1.024092,-1.270933e-12,1.024069,,,,,,3,"p-type",0.018,4.177,4.177,1,1,25,1,"Generalized",500,1.156096e-13,0.24429,2.2,0,1000,,1.66e-30,"Sinton","OFF","Center Point",3000000000000000,30,2000000000000000,4000000000000000,"OFF","Dark Rsh (Cell only)",0.4,"False","RTD (Internal)",2,10,-0.05,1,0.01,"A",0,"16-131484","True",0,0,"Full IV",,"False",,,"False","01/13/17 19:17:09","MultiFlash v1.27"
23,"Katy","Tonio_PVLab","PVM842","01/13/17 19:23:43",,,,,,,,-1.323489e-17,,,,,,,,,,0.166819,1.024368,,0.170884,40.91067,-6.140607,0.039937,1.024368,0.040911,40.91067,-25.649317,4.990619e-13,24.906766,0.475027,,,,,,,,,,,,,,,,,1.224192,0.932101,,1.474219e-12,1.024368,,,,,,3,"p-type",0.018,4.177,4.177,1,1,25,1,"Generalized",500,0.1,0.24429,2.2,0,1000,,1.66e-30,"Sinton","OFF","Center Point",3000000000000000,30,2000000000000000,4000000000000000,"OFF","Dark Rsh (Cell only)",0.4,"False","RTD (Internal)",2,10,-0.05,1,0.01,"A",0,"16-131484","True",0,0,"VLoad Only",,"False",,,"False","01/13/17 19:23:43","MultiFlash v1.27"
24,"Katy","Tonio_PVLab","PVM842","01/13/17 19:23:48",,,,,,,,-1.323489e-17,,,,,,,,,,0.167166,1.02423,,0.171216,40.990253,-6.127029,0.040021,1.02423,0.04099,40.990253,-25.5926,-2.586128e-13,24.843836,0.694039,,,,,,,,,,,,,,,,,1.198579,0.920248,,-7.622868e-13,1.02423,,,,,,3,"p-type",0.018,4.177,4.177,1,1,25,1,"Generalized",500,0.1,0.24429,2.2,0,1000,,1.66e-30,"Sinton","OFF","Center Point",3000000000000000,30,2000000000000000,4000000000000000,"OFF","Dark Rsh (Cell only)",0.4,"False","RTD (Internal)",2,10,-0.05,1,0.01,"A",0,"16-131484","True",0,0,"VLoad Only",,"False",,,"False","01/13/17 19:23:48","MultiFlash v1.27"
25,"Katy","Tonio_PVLab","PVM842","01/13/17 19:23:55",,,,,,,,-1.323489e-17,,,,,,,,,,0.167361,1.02423,,0.171416,41.03813,-6.119881,0.040067,1.02423,0.041038,41.03813,-25.562742,2.91028e-11,24.843836,0.69204,,,,,,,,,,,,,,,,,1.022483,0.801406,,4.937069e-11,1.02423,,,,,,3,"p-type",0.018,4.177,4.177,1,1,25,1,"Generalized",500,0.1,0.24429,2.2,0,1000,,1.66e-30,"Sinton","OFF","Center Point",3000000000000000,30,2000000000000000,4000000000000000,"OFF","Dark Rsh (Cell only)",0.4,"False","RTD (Internal)",2,10,-0.05,1,0.01,"A",0,"16-131484","True",0,0,"VLoad Only",,"False",,,"False","01/13/17 19:23:55","MultiFlash v1.27"
26,"Katy","Tonio_PVLab","PVM842","01/13/17 19:24:03",,,,,,,,-1.323489e-17,,,,,,,,,,0.169765,1.024161,,0.173867,41.624811,-6.032809,0.040643,1.024161,0.041625,41.624811,-25.199042,-3.3922e-14,24.812372,0.452026,,,,,,,,,,,,,,,,,0.9513470000000001,0.749534,,3.420883e-12,1.024161,,,,,,3,"p-type",0.018,4.177,4.177,1,1,25,1,"Generalized",500,0.1,0.24429,2.2,0,1000,,1.66e-30,"Sinton","OFF","Center Point",3000000000000000,30,2000000000000000,4000000000000000,"OFF","Dark Rsh (Cell only)",0.4,"False","RTD (Internal)",2,10,-0.05,1,0.01,"A",0,"16-131484","True",0,0,"VLoad Only",,"False",,,"False","01/13/17 19:24:03","MultiFlash v1.27"
27,"Katy","Tonio_PVLab","PVM842","01/13/17 19:24:04",,,,,,,,-1.323489e-17,,,,,,,,,,0.167457,1.02423,,0.171515,41.061763,-6.116359,0.04009,1.02423,0.041062,41.061763,-25.548029,4.491118e-11,24.843836,0.456026,,,,,,,,,,,,,,,,,1.004315,0.775475,,3.660855e-11,1.02423,,,,,,3,"p-type",0.018,4.177,4.177,1,1,25,1,"Generalized",500,0.1,0.24429,2.2,0,1000,,1.66e-30,"Sinton","OFF","Center Point",3000000000000000,30,2000000000000000,4000000000000000,"OFF","Dark Rsh (Cell only)",0.4,"False","RTD (Internal)",2,10,-0.05,1,0.01,"A",0,"16-131484","True",0,0,"VLoad Only",,"False",,,"False","01/13/17 19:24:04","MultiFlash v1.27"
28,"Katy","Tonio_PVLab","PVM842","01/13/17 19:24:06",,,,,,,,-1.323489e-17,,,,,,,,,,0.167352,1.02423,,0.171407,41.035886,-6.120216,0.040065,1.02423,0.041036,41.035886,-25.56414,2.590501e-11,24.843836,0.493028,,,,,,,,,,,,,,,,,1.016196,0.791753,,4.597026e-11,1.02423,,,,,,3,"p-type",0.018,4.177,4.177,1,1,25,1,"Generalized",500,0.1,0.24429,2.2,0,1000,,1.66e-30,"Sinton","OFF","Center Point",3000000000000000,30,2000000000000000,4000000000000000,"OFF","Dark Rsh (Cell only)",0.4,"False","RTD (Internal)",2,10,-0.05,1,0.01,"A",0,"16-131484","True",0,0,"VLoad Only",,"False",,,"False","01/13/17 19:24:06","MultiFlash v1.27"
29,"Katy","Tonio_PVLab","PVM842","01/13/17 19:24:08",,,,,,,,-1.323489e-17,,,,,,,,,,0.167508,1.024299,,0.171578,41.076811,-6.114944,0.040102,1.024299,0.041077,41.076811,-25.542122,2.311568e-11,24.875301,0.469027,,,,,,,,,,,,,,,,,1.030315,0.799888,,4.877857e-11,1.024299,,,,,,3,"p-type",0.018,4.177,4.177,1,1,25,1,"Generalized",500,0.1,0.24429,2.2,0,1000,,1.66e-30,"Sinton","OFF","Center Point",3000000000000000,30,2000000000000000,4000000000000000,"OFF","Dark Rsh (Cell only)",0.4,"False","RTD (Internal)",2,10,-0.05,1,0.01,"A",0,"16-131484","True",0,0,"VLoad Only",,"False",,,"False","01/13/17 19:24:08","MultiFlash v1.27"
30,"Katy","Tonio_PVLab","PVM842","01/13/17 19:24:09",,,,,,,,-1.323489e-17,,,,,,,,,,0.167419,1.02423,,0.171476,41.052445,-6.117747,0.040081,1.02423,0.041052,41.052445,-25.553829,2.32273e-11,24.843836,0.455026,,,,,,,,,,,,,,,,,1.041826,0.803027,,5.091107e-11,1.02423,,,,,,3,"p-type",0.018,4.177,4.177,1,1,25,1,"Generalized",500,0.1,0.24429,2.2,0,1000,,1.66e-30,"Sinton","OFF","Center Point",3000000000000000,30,2000000000000000,4000000000000000,"OFF","Dark Rsh (Cell only)",0.4,"False","RTD (Internal)",2,10,-0.05,1,0.01,"A",0,"16-131484","True",0,0,"VLoad Only",,"False",,,"False","01/13/17 19:24:09","MultiFlash v1.27"
31,"Katy","Tonio_PVLab","PVM842","01/13/17 19:24:11",,,,,,,,-1.323489e-17,,,,,,,,,,0.167395,1.02423,,0.17145,41.046324,-6.118659,0.040075,1.02423,0.041046,41.046324,-25.557639,2.276002e-11,24.843836,0.478027,,,,,,,,,,,,,,,,,1.050178,0.805562,,5.198198e-11,1.02423,,,,,,3,"p-type",0.018,4.177,4.177,1,1,25,1,"Generalized",500,0.1,0.24429,2.2,0,1000,,1.66e-30,"Sinton","OFF","Center Point",3000000000000000,30,2000000000000000,4000000000000000,"OFF","Dark Rsh (Cell only)",0.4,"False","RTD (Internal)",2,10,-0.05,1,0.01,"A",0,"16-131484","True",0,0,"VLoad Only",,"False",,,"False","01/13/17 19:24:11","MultiFlash v1.27"
32,"Katy","Tonio_PVLab","PVM842","01/13/17 19:24:22",,,,,,,,-1.323489e-17,,,,,,,,,,0.167018,1.024092,,0.171042,40.948464,-6.131624,0.039985,1.024092,0.040948,40.948464,-25.611793,1.126397e-11,24.780908,0.933053,,,,,,,,,,,,,,,,,1.389552,1.045217,,5.821228e-11,1.024092,,,,,,3,"p-type",0.018,4.177,4.177,1,1,25,1,"Generalized",500,0.1,0.24429,2.2,0,1000,,1.66e-30,"Sinton","OFF","Center Point",3000000000000000,30,2000000000000000,4000000000000000,"OFF","Dark Rsh (Cell only)",0.4,"False","RTD (Internal)",2,10,-0.05,1,0.01,"A",0,"16-131484","True",0,0,"VLoad Only",,"False",,,"False","01/13/17 19:24:22","MultiFlash v1.27"
33,"Katy","Tonio_PVLab","PVM842","01/13/17 19:24:27",,,,,,,,-1.323489e-17,,,,,,,,,,0.16739,1.024161,,0.171434,41.042494,-6.118403,0.040074,1.024161,0.041042,41.042494,-25.556569,1.609951e-11,24.812372,1.272073,,,,,,,,,,,,,,,,,1.407348,1.054258,,6.937541e-11,1.024161,,,,,,3,"p-type",0.018,4.177,4.177,1,1,25,1,"Generalized",500,0.1,0.24429,2.2,0,1000,,1.66e-30,"Sinton","OFF","Center Point",3000000000000000,30,2000000000000000,4000000000000000,"OFF","Dark Rsh (Cell only)",0.4,"False","RTD (Internal)",2,10,-0.05,1,0.01,"A",0,"16-131484","True",0,0,"VLoad Only",,"False",,,"False","01/13/17 19:24:27","MultiFlash v1.27"
34,"Katy","Tonio_PVLab","PVM842","01/13/17 19:24:28",,,,,,,,-1.323489e-17,,,,,,,,,,0.167526,1.02423,,0.171585,41.078624,-6.113848,0.040107,1.02423,0.041079,41.078624,-25.537543,4.041693e-11,24.843836,0.457026,,,,,,,,,,,,,,,,,1.386907,1.057792,,7.828546e-11,1.02423,,,,,,3,"p-type",0.018,4.177,4.177,1,1,25,1,"Generalized",500,0.1,0.24429,2.2,0,1000,,1.66e-30,"Sinton","OFF","Center Point",3000000000000000,30,2000000000000000,4000000000000000,"OFF","Dark Rsh (Cell only)",0.4,"False","RTD (Internal)",2,10,-0.05,1,0.01,"A",0,"16-131484","True",0,0,"VLoad Only",,"False",,,"False","01/13/17 19:24:28","MultiFlash v1.27"
35,"Katy","Tonio_PVLab","PVM842","01/13/17 19:24:37",,,,,,,,-1.323489e-17,,,,,,,,,,0.16699,1.024092,,0.171013,40.941603,-6.132651,0.039978,1.024092,0.040942,40.941603,-25.616085,9.371122999999999e-12,24.780908,0.975056,,,,,,,,,,,,,,,,,1.4013,1.050929,,6.105797e-11,1.024092,,,,,,3,"p-type",0.018,4.177,4.177,1,1,25,1,"Generalized",500,0.1,0.24429,2.2,0,1000,,1.66e-30,"Sinton","OFF","Center Point",3000000000000000,30,2000000000000000,4000000000000000,"OFF","Dark Rsh (Cell only)",0.4,"False","RTD (Internal)",2,10,-0.05,1,0.01,"A",0,"16-131484","True",0,0,"VLoad Only",,"False",,,"False","01/13/17 19:24:37","MultiFlash v1.27"
36,"Katy","Tonio_PVLab","PVM842","01/13/17 19:24:39",,,,,,,,-1.323489e-17,,,,,,,,,,0.167287,1.024161,,0.171329,41.01716,-6.122182,0.04005,1.024161,0.041017,41.01716,-25.572354,1.020475e-11,24.812372,0.469027,,,,,,,,,,,,,,,,,1.34729,1.011845,,4.40333e-11,1.024161,,,,,,3,"p-type",0.018,4.177,4.177,1,1,25,1,"Generalized",500,0.1,0.24429,2.2,0,1000,,1.66e-30,"Sinton","OFF","Center Point",3000000000000000,30,2000000000000000,4000000000000000,"OFF","Dark Rsh (Cell only)",0.4,"False","RTD (Internal)",2,10,-0.05,1,0.01,"A",0,"16-131484","True",0,0,"VLoad Only",,"False",,,"False","01/13/17 19:24:39","MultiFlash v1.27"
37,"Katy","Tonio_PVLab","PVM842","01/13/17 19:24:41",,,,,,,,-1.323489e-17,,,,,,,,,,0.167053,1.024092,,0.171077,40.957016,-6.130343,0.039994,1.024092,0.040957,40.957016,-25.606445,1.21495e-11,24.780908,0.432024,,,,,,,,,,,,,,,,,1.318438,0.996663,,3.876291e-11,1.024092,,,,,,3,"p-type",0.018,4.177,4.177,1,1,25,1,"Generalized",500,0.1,0.24429,2.2,0,1000,,1.66e-30,"Sinton","OFF","Center Point",3000000000000000,30,2000000000000000,4000000000000000,"OFF","Dark Rsh (Cell only)",0.4,"False","RTD (Internal)",2,10,-0.05,1,0.01,"A",0,"16-131484","True",0,0,"VLoad Only",,"False",,,"False","01/13/17 19:24:41","MultiFlash v1.27"
38,"Katy","Tonio_PVLab","PVM842","01/13/17 19:24:42",,,,,,,,-1.323489e-17,,,,,,,,,,0.167168,1.024092,,0.171195,40.985267,-6.126118,0.040021,1.024092,0.040985,40.985267,-25.588794,2.115885e-11,24.780908,0.488028,,,,,,,,,,,,,,,,,1.320135,0.9885620000000001,,6.276596999999999e-11,1.024092,,,,,,3,"p-type",0.018,4.177,4.177,1,1,25,1,"Generalized",500,0.1,0.24429,2.2,0,1000,,1.66e-30,"Sinton","OFF","Center Point",3000000000000000,30,2000000000000000,4000000000000000,"OFF","Dark Rsh (Cell only)",0.4,"False","RTD (Internal)",2,10,-0.05,1,0.01,"A",0,"16-131484","True",0,0,"VLoad Only",,"False",,,"False","01/13/17 19:24:42","MultiFlash v1.27"
39,"Katy","Tonio_PVLab","PVM842","01/13/17 19:24:45",,,,,,,,-1.323489e-17,,,,,,,,,,0.16717,1.024161,,0.171209,40.988578,-6.126451,0.040022,1.024161,0.040989,40.988578,-25.590186,1.486886e-11,24.812372,0.478027,,,,,,,,,,,,,,,,,1.316892,0.993549,,4.62701e-11,1.024161,,,,,,3,"p-type",0.018,4.177,4.177,1,1,25,1,"Generalized",500,0.1,0.24429,2.2,0,1000,,1.66e-30,"Sinton","OFF","Center Point",3000000000000000,30,2000000000000000,4000000000000000,"OFF","Dark Rsh (Cell only)",0.4,"False","RTD (Internal)",2,10,-0.05,1,0.01,"A",0,"16-131484","True",0,0,"VLoad Only",,"False",,,"False","01/13/17 19:24:45","MultiFlash v1.27"
40,"Katy","Tonio_PVLab","PVM842","01/13/17 19:24:48",,,,,,,,-1.323489e-17,,,,,,,,,,0.167119,1.024161,,0.171157,40.976094,-6.128318,0.040009,1.024161,0.040976,40.976094,-25.597982,-4.32677e-13,24.812372,1.127064,,,,,,,,,,,,,,,,,1.276313,0.962019,,-1.353428e-12,1.024161,,,,,,3,"p-type",0.018,4.177,4.177,1,1,25,1,"Generalized",500,0.1,0.24429,2.2,0,1000,,1.66e-30,"Sinton","OFF","Center Point",3000000000000000,30,2000000000000000,4000000000000000,"OFF","Dark Rsh (Cell only)",0.4,"False","RTD (Internal)",2,10,-0.05,1,0.01,"A",0,"16-131484","True",0,0,"VLoad Only",,"False",,,"False","01/13/17 19:24:48","MultiFlash v1.27"
41,"Katy","Tonio_PVLab","PVM842","01/13/17 19:24:54",,,,,,,,-1.323489e-17,,,,,,,,,,0.166868,1.024161,,0.1709,40.914514,-6.137541,0.039949,1.024161,0.040915,40.914514,-25.63651,4.685052e-13,24.812372,1.155066,,,,,,,,,,,,,,,,,1.252623,0.944288,,1.403796e-12,1.024161,,,,,,3,"p-type",0.018,4.177,4.177,1,1,25,1,"Generalized",500,0.1,0.24429,2.2,0,1000,,1.66e-30,"Sinton","OFF","Center Point",3000000000000000,30,2000000000000000,4000000000000000,"OFF","Dark Rsh (Cell only)",0.4,"False","RTD (Internal)",2,10,-0.05,1,0.01,"A",0,"16-131484","True",0,0,"VLoad Only",,"False",,,"False","01/13/17 19:24:54","MultiFlash v1.27"
42,"Katy","Tonio_PVLab","PVM842","01/13/17 20:03:49",6.86035e-05,,,,,,,-2.646978e-17,,1.642411e-05,,,,,,,,6.86035e-05,-1.024261,,-7.026791000000001e-05,-0.016823,14930.16183,1.642411e-05,-1.024261,-1.682258e-05,-0.016823,62363.285966,2.834153e-12,24.71798,0.604034,,,,,,,,,,,,,,,,,1.239122,0.944221,-1.024261,-8.929875000000001e-14,-1.024261,,,,,,3,"p-type",0.018,4.177,4.177,1,1,25,1,"Generalized",500,0.017,0.24429,2.2,0,1000,,1.66e-30,"Sinton","OFF","Center Point",3000000000000000,30,2000000000000000,4000000000000000,"OFF","Dark Rsh (Cell only)",0.4,"False","RTD (Internal)",2,10,-0.05,1,0.01,"A",0,"16-131484","True",0,0,"Isc Only",,"False",,,"False","01/13/17 20:03:49","MultiFlash v1.27"
43,"Katy","Tonio_PVLab","PVM842","01/13/17 20:04:44",9.566546e-05,,,,,,,-2.646978e-17,,2.290291e-05,,,,,,,,9.566546e-05,-1.024123,,-9.797319000000001e-05,-0.023455,10705.252256,2.290291e-05,-1.024123,-2.34554e-05,-0.023455,44715.838672,-1.975121e-11,24.780908,0.569033,,,,,,,,,,,,,,,,,1.236544,0.942775,-1.024123,5.136985e-13,-1.024123,,,,,,10,"p-type",0.018,4.177,4.177,1,1,25,1,"Generalized",500,0.017,0.24429,2.2,0,1000,,1.66e-30,"Sinton","OFF","Center Point",3000000000000000,30,2000000000000000,4000000000000000,"OFF","Dark Rsh (Cell only)",0.4,"False","RTD (Internal)",2,10,-0.05,1,0.01,"A",0,"16-131484","True",0,0,"Isc Only",,"False",,,"False","01/13/17 20:04:44","MultiFlash v1.27"
44,"Katy","Tonio_PVLab","PVM842","01/13/17 20:05:23",7.189644999999999e-05,,,,,,,-2.646978e-17,,1.721246e-05,,,,,,,,7.189644999999999e-05,-1.024261,,-7.364076000000001e-05,-0.01763,14246.339814,1.721246e-05,-1.024261,-1.763006e-05,-0.01763,59506.961405,7.94373e-12,24.71798,1.308074,,,,,,,,,,,,,,,,,1.234631,0.944031,-1.024261,-4.857562e-13,-1.024261,,,,,,3,"p-type",0.018,4.177,4.177,1,1,25,1,"Generalized",500,0.001,0.24429,2.2,0,1000,,1.66e-30,"Sinton","OFF","Center Point",3000000000000000,30,2000000000000000,4000000000000000,"OFF","Dark Rsh (Cell only)",0.4,"False","RTD (Internal)",2,10,-0.05,1,0.01,"A",0,"16-131484","True",0,0,"Isc Only",,"False",,,"False","01/13/17 20:05:23","MultiFlash v1.27"
45,"Katy","Tonio_PVLab","PVM842","01/13/17 20:07:06",0.146954,,,,,,,0.036872,,0.035182,,,,,,,,0.146954,-0.091873,,-0.013501,-3.232255,0.625187,0.035182,-0.091873,-0.003232,-3.232255,2.611407,-0.041489,24.749444,1.376079,,,,,,,,,,,,,,,,,1.2339,0.944132,-0.091873,-0.111359,-0.091873,,,,,,3,"p-type",0.018,4.177,4.177,1,1,25,1,"Generalized",500,0.001,0.24429,2.2,0,1000,,1.66e-30,"Sinton","OFF","Center Point",3000000000000000,30,2000000000000000,4000000000000000,"OFF","Dark Rsh (Cell only)",0.4,"False","RTD (Internal)",2,10,-0.05,1,0.01,"A",0,"16-131484","True",0,0,"Isc Only",,"False",,,"False","01/13/17 20:07:06","MultiFlash v1.27"
46,"Katy","Tonio_PVLab","PVM842","01/13/17 20:07:25",0.000317,,,,,,,0.076874,,7.596249e-05,,,,,,,,0.000317,-0.180688,,-5.733148e-05,-0.013726,569.463401,7.596249e-05,-0.180688,-1.372551e-05,-0.013726,2378.648625,0.099703,24.749444,0.552032,,,,,,,,,,,,,,,,,1.238584,0.942787,-0.180688,0.004732,-0.180688,,,,,,3,"p-type",0.018,4.177,4.177,1,1,25,1,"Generalized",500,0.017,0.24429,2.2,0,1000,,1.66e-30,"Sinton","OFF","Center Point",3000000000000000,30,2000000000000000,4000000000000000,"OFF","Dark Rsh (Cell only)",0.4,"False","RTD (Internal)",2,10,-0.05,1,0.01,"A",0,"16-131484","True",0,0,"Isc Only",,"False",,,"False","01/13/17 20:07:25","MultiFlash v1.27"
47,"Katy","Tonio_PVLab","PVM842","01/13/17 20:07:30",0.000188,,,,,,,0.101793,,4.500829e-05,,,,,,,,0.000188,-0.206404,,-3.880383e-05,-0.00929,1097.894312,4.500829e-05,-0.206404,-9.289879e-06,-0.00929,4585.904541,8.100142999999999,24.749444,0.566032,,,,,,,,,,,,,,,,,1.239927,0.9433240000000001,-0.206404,-0.024101,-0.206404,,,,,,3,"p-type",0.018,4.177,4.177,1,1,25,1,"Generalized",500,0.017,0.24429,2.2,0,1000,,1.66e-30,"Sinton","OFF","Center Point",3000000000000000,30,2000000000000000,4000000000000000,"OFF","Dark Rsh (Cell only)",0.4,"False","RTD (Internal)",2,10,-0.05,1,0.01,"A",0,"16-131484","True",0,0,"Isc Only",,"False",,,"False","01/13/17 20:07:30","MultiFlash v1.27"
48,"Katy","Tonio_PVLab","PVM842","01/13/17 20:07:38",8.935625999999999e-05,,,,,,,0.050516,,2.139245e-05,,,,,,,,8.935625999999999e-05,-0.240326,,-2.147467e-05,-0.005141,2689.530824,2.139245e-05,-0.240326,-5.141171e-06,-0.005141,11234.170253,-1.273123,24.749444,1.195068,,,,,,,,,,,,,,,,,1.223597,0.943442,-0.240326,-0.033355,-0.240326,,,,,,3,"p-type",0.018,4.177,4.177,1,1,25,1,"Generalized",500,0.001,0.24429,2.2,0,1000,,1.66e-30,"Sinton","OFF","Center Point",3000000000000000,30,2000000000000000,4000000000000000,"OFF","Dark Rsh (Cell only)",0.4,"False","RTD (Internal)",2,10,-0.05,1,0.01,"A",0,"16-131484","True",0,0,"Isc Only",,"False",,,"False","01/13/17 20:07:38","MultiFlash v1.27"
49,"Katy","Tonio_PVLab","PVM842","01/13/17 20:07:49",0.000104,,,,,,,0.075432,,2.48427e-05,,,,,,,,0.000104,-0.288514,,-2.993846e-05,-0.007167,2780.372386,2.48427e-05,-0.288514,-7.167455e-06,-0.007167,11613.615457,6.217999,24.71798,0.552032,,,,,,,,,,,,,,,,,1.241544,0.9427450000000001,-0.288514,-0.023437,-0.288514,,,,,,3,"p-type",0.018,4.177,4.177,1,1,25,1,"Generalized",500,0.001,0.24429,2.2,0,1000,,1.66e-30,"Sinton","OFF","Center Point",3000000000000000,30,2000000000000000,4000000000000000,"OFF","Dark Rsh (Cell only)",0.4,"False","RTD (Internal)",2,10,-0.05,1,0.01,"A",0,"16-131484","True",0,0,"Isc Only",,"False",,,"False","01/13/17 20:07:49","MultiFlash v1.27"
50,"Katy","Tonio_PVLab","PVM842","01/13/17 20:08:17",-0.000148,,,,,,,-20.753928,,-3.545635e-05,,,,,,,,-0.000148,0.01291,,-1.912004e-06,-0.000458,87.170914,-3.545635e-05,0.01291,-4.577456e-07,-0.000458,364.112906,-6.004173,24.780908,0.559032,,,,,,,,,,,,,,,,,1.238187,0.942051,0.01291,-0.04868,0.01291,,,,,,3,"p-type",0.018,4.177,4.177,1,1,25,1,"Generalized",500,0.001,0.24429,2.2,0,1000,,1.66e-30,"Sinton","OFF","Center Point",3000000000000000,30,2000000000000000,4000000000000000,"OFF","Dark Rsh (Cell only)",0.4,"False","RTD (Internal)",2,10,-0.05,1,0.01,"A",0,"16-131484","True",0,0,"Isc Only",,"False",,,"False","01/13/17 20:08:17","MultiFlash v1.27"
51,"Katy","Tonio_PVLab","PVM842","01/13/17 20:08:28",0.164406,,,,,,,0.086537,,0.03936,,,,,,,,0.164406,-0.063584,,-0.010454,-2.502645,0.386747,0.03936,-0.063584,-0.002503,-2.502645,1.615442,-0.018732,24.71798,0.555032,,,,,,,,,,,,,,,,,1.240577,0.941644,-0.063584,-0.056081,-0.063584,,,,,,3,"p-type",0.018,4.177,4.177,1,1,25,1,"Generalized",500,0.001,0.24429,2.2,0,1000,,1.66e-30,"Sinton","OFF","Center Point",3000000000000000,30,2000000000000000,4000000000000000,"OFF","Dark Rsh (Cell only)",0.4,"False","RTD (Internal)",2,10,-0.05,1,0.01,"A",0,"16-131484","True",0,0,"Isc Only",,"False",,,"False","01/13/17 20:08:28","MultiFlash v1.27"
52,"Katy","Tonio_PVLab","PVM842","01/13/17 20:08:33",0.156707,,,,,,,0.052568,,0.037517,,,,,,,,0.156707,-0.087481,,-0.013709,-3.281979,0.558244,0.037517,-0.087481,-0.003282,-3.281979,2.331785,-0.022942,24.749444,0.653038,,,,,,,,,,,,,,,,,1.238758,0.943371,-0.087481,-0.053035,-0.087481,,,,,,3,"p-type",0.018,4.177,4.177,1,1,25,1,"Generalized",500,0.001,0.24429,2.2,0,1000,,1.66e-30,"Sinton","OFF","Center Point",3000000000000000,30,2000000000000000,4000000000000000,"OFF","Dark Rsh (Cell only)",0.4,"False","RTD (Internal)",2,10,-0.05,1,0.01,"A",0,"16-131484","True",0,0,"Isc Only",,"False",,,"False","01/13/17 20:08:33","MultiFlash v1.27"
