Repository: dintalframe/MLPROJECT

File: FCT450csv/MultiFlash_Database WW02 - 2023.csv (part 1 of 4)
ID,User_ID,Batch_ID,Sample_ID,Measurement_Date-Time,Isc_(A),Voc_(V),Imp_(A),Vmp_(V),Pmp_(W),FF_(percent),Efficiency_(percent),Rsh_(ohm),Rs_(ohm),Jsc_(A/cm2),Voc_(V/cell),Jmp_(A/cm2),Vmp_(V/cell),Pmp_(W/cm2),Cell_Efficiency_(percent),Rsh_(ohm-cm2),Rs_(ohm-cm2),ILoad_(A),VLoad_(V),FFLoad_(percent),PLoad_(W),EffLoad_(percent),RsLoad_(ohm),JLoad_(A/cm2),VLoad_(V/cell),PLoad_(W/cm2),Cell_EffLoad_(percent),RsLoad_(ohm-cm2),Rs_Modulation_(ohm-cm2),Measured_Temperature_(C),Total_Test_Time_(s),pJmp_(A/cm2),pVmp_(V/cell),pPmp_(W/cm2),pFF_(percent),pEfficiency_(percent),n_at_1_sun,n_at_ 1/10_suns,Jo1_(A/cm2),Jo2_(A/cm2),Jo_(fA/cm2),Est_Bulk_Lifetime_(us),BRR_(Hz),Lifetime_at_Vmp_(us),Doping_(cm-3),Measured_Resistivity_(Ohm-cm),Lifetime_Fit_R2,Max_Intensity_(suns),Intensity_@_flash_cutoff_(suns),V_at_Isc_(V),dV/dt,V_Pad_0_(V),V_Pad_1_(V),V_Pad_2_(V),V_Pad_3_(V),V_Pad_4_(V),dBreak_(A),dBreak_(V),Capacitance_(uF/cm2),Capacitance_Error_(percent),Pm/Pe,BulkSRH_AND_Jo_Power_Loss_(percent),BulkSRH_Power_Loss_(percent),Jo_Power_Loss_(percent),Rs_Power_Loss_(percent),Rsh_Power_Loss_(percent),Dark_Break_Interpolated,Calibration,Resistivity_(ohm-cm),Analysis_Resistivity_(ohm-cm),Sample_Type,Thickness_(cm),Cell_Area_(cm2),Total_Area_(cm2),Number_of_Cells_per_String,Number_of_Strings,Temperature_(C),Intensity_(suns),Analysis_Type,Nominal_Load_Voltage_(mV/cell),Rs_Modulation_Target_(ohm-cm2),Reference_Constant_(V/sun),Voltage_Temperature_Coefficient_(mV/C),Temperature_Offset_(C),Power_per_Sun_(W/m2),Conductivity_Modulation_(ohm-cm2/V),Auger_Coefficient,Auger_Method,Band_Gap_Narrowing,Fit_Method,Carrier_Density_Center_Point_(cm-3),Percent_Fit,Lower_Bound_(cm-3),Upper_Bound_(cm-3),Rsh_Lifetime_Correction,Rsh_Measurement_Method,SunsVoc_Rsh_Voltage_(V),Do_Dark_Break_Measurement,Temperature_Measurement_Method,Number_of_dRsh_Points,dRsh_Output_Vlimit_(V),Current_Transfer,Voltage_Transfer,Temperature_Transfer,Final_Bin,Bin_Index,Tester_ID,Do_Doping_Measurement,Doping_Sample_Time_(us),Doping_Measurement_Length_(us),Measurement_Type,Comments,Measurement_Date-Time_String,Software Version,Recipe_Filename,EL Pulse Current Delivered (Coulombs),Forward Dark IV (V),Forward Dark IV (A),Forward Dark IV Interpolated?,EL Pulse Energy Delivered (J),Doping Calibration Factor (V/sun)
7,"Sandra","210BS_785Z6_777PT_40UM_CFAL_FA_NT","PV22A_01_2xF","01/09/23 16:21:18",10.190692,0.661922,7.923403,0.489939,3.881985,57.549709,15.786845,27.170932,0.016954,0.041442,0.661922,0.032222,0.489939,0.015787,15.786845,6681.332091,4.168918,7.923403,0.489939,57.549709,3.881985,15.786845,0.016954,0.032222,0.489939,0.015787,15.786845,4.168918,4.813093,24.776413,14.575833,0.039436,0.582137,0.022957,83.687873,22.95698,0.926982,1.082023,2.435067e-13,3.264303e-09,,,,64.97270399999999,1.250773e+16,1.235801,,1.0615,0.800107,0.009325,14.20045,0.489939,,,,,,,22.865902,-0.134935,0.820702,22.406905,,,21.51652,0.225457,"False","False",3,1.235801,"p-type",0.018,245.9,245.9,1,1,25,1,"Generalized",540,4.920067,0.284063,2.2,0,1000,44.735783,1.66e-30,"Sinton","OFF","Center Point",3000000000000000,30,2000000000000000,4000000000000000,"OFF","Dark Rsh (Cell only)",0.4,"False","RTD (Internal)",2,10,-0.05,1,0.01,"A",0,"16-131484","True",0,0,"Hunt",,"01/09/23 16:21:18","MultiFlash v1.49","Default.mfi",,,,"False",,0.201702
8,"Donald","calibration","V7-19","01/10/23 11:26:52",9.531571,,,,,,,,,0.038762,,,,,,,,9.531571,0.009386,,0.08946,0.363805,-0.000985,0.038762,0.009386,0.000364,0.363805,-0.242135,0.607515,24.261791,199.392405,,,,,,,,,,,,,,,,,1.081218,0.807748,0.009386,1.877195,0.009386,,,,,,0,0,0,,0,0,0,0,0,"False","True",3,3,"p-type",0.018,245.9,245.9,1,1,25,1,"Generalized",540,1.04047,0.280712,2.2,0,1000,,1.66e-30,"Sinton","OFF","Center Point",3000000000000000,30,2000000000000000,4000000000000000,"OFF","Dark Rsh (Cell only)",0.4,"False","RTD (Internal)",2,10,-0.05,1,0.01,,0,"16-131484","True",0,0,"Hunt",,"01/10/23 11:26:52","MultiFlash v1.49","Default.mfi",0,0,0,"False",0,0.198043
9,"Donald","calibration","V7-19","01/10/23 11:27:13",9.530018999999999,0.644917,8.430577,0.51972,4.38154,71.290043,17.818382,40.659564,0.006044,0.038756,0.644917,0.034285,0.51972,0.017818,17.818382,9998.186679,1.486142,8.430577,0.51972,71.290043,4.38154,17.818382,0.006044,0.034285,0.51972,0.017818,17.818382,1.486142,1.391246,24.374147,14.593835,0.035418,0.556797,0.01972,78.89993,19.720413,1.217707,1.889206,2.151929e-13,5.974838e-08,,,,46.498896,4723313000000000,1.480868,,1.075452,0.807652,0.006257,4.222429,0.51972,,,,,,,7.550286,0.006352,0.97087,11.023039,,,8.929249,0.147275,"False","False",3,1.480868,"p-type",0.018,245.9,245.9,1,1,25,1,"Generalized",540,1.528724,0.280712,2.2,0,1000,7.039703,1.66e-30,"Sinton","OFF","Center Point",3000000000000000,30,2000000000000000,4000000000000000,"OFF","Dark Rsh (Cell only)",0.4,"False","RTD (Internal)",2,10,-0.05,1,0.01,"A",0,"16-131484","True",0,0,"Hunt",,"01/10/23 11:27:13","MultiFlash v1.49","Default.mfi",,,,"False",,0.198043
1,"sandra","cal",,"01/09/23 13:06:33",9.640715,,,,,,,,,0.039206,,,,,,,,9.640715,0.009900000000000001,,0.095446,0.38815,-0.001027,0.039206,0.009900000000000001,0.000388,0.38815,-0.252521,0.503177,24.938232,267.620307,,,,,,,,,,,,,,,,,1.066343,0.794168,0.009900000000000001,1.481708,0.009900000000000001,,,,,,0,0,0,,0,0,0,0,0,"False","True",3,3,"p-type",0.018,245.9,245.9,1,1,25,1,"Generalized",540,1.04047,0.284063,2.2,0,1000,,1.66e-30,"Sinton","OFF","Center Point",3000000000000000,30,2000000000000000,4000000000000000,"OFF","Dark Rsh (Cell only)",0.4,"False","RTD (Internal)",2,10,-0.05,1,0.01,,0,"16-131484","True",0,0,"Hunt",,"01/09/23 13:06:33","MultiFlash v1.49","Default.mfi",0,0,0,"False",0,0.201702
2,"sandra","cal",,"01/09/23 13:06:59",9.642588,0.644999,8.534015999999999,0.5190900000000001,4.429926,71.226833,18.015152,40.68206,0.006072,0.039213,0.644999,0.034705,0.5190900000000001,0.018015,18.015152,10003.71846,1.493166,8.534015999999999,0.5190900000000001,71.226833,4.429926,18.015152,0.006072,0.034705,0.5190900000000001,0.018015,18.015152,1.493166,1.435126,24.931489,14.889852,0.035855,0.5570040000000001,0.019971,78.960987,19.971324,1.217572,1.884883,2.208923e-13,5.919738e-08,,,,44.27585,4723313000000000,1.475956,,1.056262,0.792937,0.006025,4.016683,0.5190900000000001,,,,,,,7.618942,0.00356,0.969479,11.546892,,,9.076262,0.145536,"False","False",3,1.475956,"p-type",0.018,245.9,245.9,1,1,25,1,"Generalized",540,1.529327,0.284063,2.2,0,1000,7.411583,1.66e-30,"Sinton","OFF","Center Point",3000000000000000,30,2000000000000000,4000000000000000,"OFF","Dark Rsh (Cell only)",0.4,"False","RTD (Internal)",2,10,-0.05,1,0.01,"A",0,"16-131484","True",0,0,"Hunt",,"01/09/23 13:06:59","MultiFlash v1.49","Default.mfi",,,,"False",,0.201702
3,"Sandra","210BS_785Z6_777PT_40UM_CFAL_FA_NT","PV22A_01","01/09/23 16:02:24",10.253207,0.668339,9.160303000000001,0.532386,4.876813,71.167145,19.832506,42.522445,0.008574,0.041697,0.668339,0.037252,0.532386,0.019833,19.832506,10456.269169,2.108464,9.160303000000001,0.532386,71.167145,4.876813,19.832506,0.008574,0.037252,0.532386,0.019833,19.832506,2.108464,2.051762,24.682022,14.738843,0.039751,0.587982,0.023373,83.872297,23.373115,0.927288,1.070575,1.938245e-13,2.433535e-09,,,,101.122135,9955148000000000,1.164696,,1.073472,0.800598,0.009904,6.224184,0.532386,,,,,,,17.126908,0.007913999999999999,0.944952,10.705299,,,12.856859,0.140124,"False","False",3,1.164696,"p-type",0.018,245.9,245.9,1,1,25,1,"Generalized",540,2.174773,0.284063,2.2,0,1000,10.231026,1.66e-30,"Sinton","OFF","Center Point",3000000000000000,30,2000000000000000,4000000000000000,"OFF","Dark Rsh (Cell only)",0.4,"False","RTD (Internal)",2,10,-0.05,1,0.01,"A",0,"16-131484","True",0,0,"Hunt",,"01/09/23 16:02:24","MultiFlash v1.49","Default.mfi",,,,"False",,0.201702
6,"Sandra","210BS_785Z6_777PT_40UM_CFAL_FA_3/4TEX","MZ2204_01","01/09/23 16:08:43",10.199605,0.666875,9.060518999999999,0.525821,4.764214,70.042805,19.374599,254.261186,0.009343000000000001,0.041479,0.666875,0.036846,0.525821,0.019375,19.374599,62522.825696,2.297544,9.060518999999999,0.525821,70.042805,4.764214,19.374599,0.009343000000000001,0.036846,0.525821,0.019375,19.374599,2.297544,2.191661,24.740454,15.330876,0.039565,0.586099,0.023189,83.83167299999999,23.18875,0.934793,1.066956,2.042863e-13,3.102538e-09,,,,74.12978099999999,1.283591e+16,1.192068,,1.059047,0.794341,0.009601,6.186432,0.525821,,,,,,,13.212674,0.010726,0.9401389999999999,11.257022,,,13.867739,0.02354,"False","False",3,1.192068,"p-type",0.018,245.9,245.9,1,1,25,1,"Generalized",540,2.386011,0.284063,2.2,0,1000,11.003869,1.66e-30,"Sinton","OFF","Center Point",3000000000000000,30,2000000000000000,4000000000000000,"OFF","Dark Rsh (Cell only)",0.4,"False","RTD (Internal)",2,10,-0.05,1,0.01,"A",0,"16-131484","True",0,0,"Hunt",,"01/09/23 16:08:43","MultiFlash v1.49","Default.mfi",,,,"False",,0.201702
10,"Donald","210BS_765Z6_763PT_40UM_CFAL_FA_3/4TEX","MZ2204_02","01/10/23 12:31:52",10.071075,0.6695990000000001,9.514815,0.547593,5.210248,77.262288,21.188483,170.670876,0.004557,0.040956,0.6695990000000001,0.038694,0.547593,0.021188,21.188483,41967.968348,1.120678,9.514815,0.547593,77.262288,5.210248,21.188483,0.004557,0.038694,0.547593,0.021188,21.188483,1.120678,0.895307,24.677527,15.347878,0.039026,0.5865669999999999,0.022891,83.470996,22.891165,0.971116,1.098839,1.834859e-13,4.547616e-09,,,,92.125832,9920024000000000,1.145535,,1.08429,0.808387,0.010169,2.914424,0.547593,,,,,,,8.028991,0.015209,0.99791,5.562048,,,7.336426,0.034381,"False","False",3,1.145535,"p-type",0.018,245.9,245.9,1,1,25,1,"Generalized",540,1.127886,0.280712,2.2,0,1000,0.318217,1.66e-30,"Sinton","OFF","Center Point",3000000000000000,30,2000000000000000,4000000000000000,"OFF","Dark Rsh (Cell only)",0.4,"False","RTD (Internal)",2,10,-0.05,1,0.01,"A",0,"16-131484","True",0,0,"Hunt",,"01/10/23 12:31:52","MultiFlash v1.49","Default.mfi",,,,"False",,0.198043
11,"Donald","210BS_765Z6_763PT_40UM_CFAL_FA_NT","PV22A_02","01/10/23 12:35:45",10.149665,0.671634,9.609080000000001,0.552903,5.312891,77.93751,21.605902,238.272162,0.004325,0.041276,0.671634,0.039077,0.552903,0.021606,21.605902,58591.124639,1.063591,9.609080000000001,0.552903,77.93751,5.312891,21.605902,0.004325,0.039077,0.552903,0.021606,21.605902,1.063591,0.812659,24.682022,14.67984,0.039408,0.590155,0.023257,83.893486,23.257022,0.951236,1.057794,1.732414e-13,2.36533e-09,,,,82.93476099999999,1.305451e+16,1.125382,,1.073363,0.806543,0.010571,2.366461,0.552903,,,,,,,7.027762,0.013144,0.997066,5.353692,,,6.991794,0.024581,"False","False",3,1.125382,"p-type",0.018,245.9,245.9,1,1,25,1,"Generalized",540,1.066172,0.280712,2.2,0,1000,0.456833,1.66e-30,"Sinton","OFF","Center Point",3000000000000000,30,2000000000000000,4000000000000000,"OFF","Dark Rsh (Cell only)",0.4,"False","RTD (Internal)",2,10,-0.05,1,0.01,"A",0,"16-131484","True",0,0,"Hunt",,"01/10/23 12:35:45","MultiFlash v1.49","Default.mfi",,,,"False",,0.198043
12,"Donald","210BS_765Z6_763PT_40UM_CFAL_FA_NT","PV22A_02_2xF","01/10/23 12:43:42",10.11281,0.665584,8.995933000000001,0.536063,4.822388,71.645206,19.611174,132.926193,0.008038999999999999,0.041126,0.665584,0.036584,0.536063,0.019611,19.611174,32686.550953,1.976689,8.995933000000001,0.536063,71.645206,4.822388,19.611174,0.008038999999999999,0.036584,0.536063,0.019611,19.611174,1.976689,1.911544,24.64157,15.444883,0.039175,0.584666,0.022904,83.675489,22.904178,0.941275,1.081331,2.122601e-13,3.601693e-09,,,,67.50315500000001,1.330623e+16,1.202759,,1.08213,0.808498,0.010401,5.883987,0.536063,,,,,,,11.775772,0.006437,0.937048,11.097852,,,11.885381,0.045258,"False","False",3,1.202759,"p-type",0.018,245.9,245.9,1,1,25,1,"Generalized",540,2.085678,0.280712,2.2,0,1000,12.78386,1.66e-30,"Sinton","OFF","Center Point",3000000000000000,30,2000000000000000,4000000000000000,"OFF","Dark Rsh (Cell only)",0.4,"False","RTD (Internal)",2,10,-0.05,1,0.01,"A",0,"16-131484","True",0,0,"Hunt",,"01/10/23 12:43:42","MultiFlash v1.49","Default.mfi",,,,"False",,0.198043
13,"Donald","210BS_760Z6_770PT_CFAL_FA_OLD","PV22A_28UM_01","01/10/23 13:48:02",10.02121,0.670869,9.372930999999999,0.55077,5.16233,76.786984,20.993614,99.86459499999999,0.00498,0.040753,0.670869,0.038117,0.55077,0.020994,20.993614,24556.703852,1.224479,9.372930999999999,0.55077,76.786984,5.16233,20.993614,0.00498,0.038117,0.55077,0.020994,20.993614,1.224479,0.99355,24.655054,14.627836,0.038817,0.58868,0.022851,83.579472,22.850685,0.965074,1.093753,1.727888e-13,3.87804e-09,,,,81.38599000000001,1.238844e+16,1.127171,,1.072052,0.811609,0.009686999999999999,3.122822,0.55077,,,,,,,8.296196,0.015777,0.9882609999999999,6.530643,,,7.810236,0.059699,"False","False",3,1.127171,"p-type",0.018,245.9,245.9,1,1,25,1,"Generalized",540,1.2193,0.280712,2.2,0,1000,2.433311,1.66e-30,"Sinton","OFF","Center Point",3000000000000000,30,2000000000000000,4000000000000000,"OFF","Dark Rsh (Cell only)",0.4,"False","RTD (Internal)",2,10,-0.05,1,0.01,"A",0,"16-131484","True",0,0,"Hunt",,"01/10/23 13:48:02","MultiFlash v1.49","Default.mfi",,,,"False",,0.198043
14,"Sandra","210BS_760Z6_772PT_CFAL_FA_OLD","PV22A_28UM_02","01/10/23 14:25:43",10.037117,0.669431,9.370898,0.547602,5.131519,76.37150699999999,20.868316,73.974391,0.00521,0.040818,0.669431,0.038109,0.547602,0.020868,20.868316,18190.302673,1.281095,9.370898,0.547602,76.37150699999999,5.131519,20.868316,0.00521,0.038109,0.547602,0.020868,20.868316,1.281095,1.07779,24.704496,14.606835,0.038821,0.587513,0.022808,83.469798,22.807905,0.96184,1.111658,1.79864e-13,4.461532e-09,,,,71.27977300000001,1.328349e+16,1.145965,,1.075381,0.811352,0.009849999999999999,3.071435,0.547602,,,,,,,7.45021,0.011334,0.988489,6.679101,,,8.186424000000001,0.080327,"False","False",3,1.145965,"p-type",0.018,245.9,245.9,1,1,25,1,"Generalized",540,1.281668,0.280712,2.2,0,1000,2.262883,1.66e-30,"Sinton","OFF","Center Point",3000000000000000,30,2000000000000000,4000000000000000,"OFF","Dark Rsh (Cell only)",0.4,"False","RTD (Internal)",2,10,-0.05,1,0.01,"A",0,"16-131484","True",0,0,"Hunt",,"01/10/23 14:25:43","MultiFlash v1.49","Default.mfi",,,,"False",,0.198043
15,"Sandra","210BS_755Z6_776PT_CFAL_FA_OLD","PV22A_28UM_03","01/10/23 15:35:21",10.071809,0.672507,9.517892,0.5530890000000001,5.264242,77.719765,21.40806,149.249281,0.004452,0.040959,0.672507,0.038706,0.5530890000000001,0.021408,21.40806,36700.398134,1.094673,9.517892,0.5530890000000001,77.719765,5.264242,21.40806,0.004452,0.038706,0.5530890000000001,0.021408,21.40806,1.094673,0.864131,24.695506,14.617836,0.039079,0.590543,0.023078,83.78215299999999,23.077956,0.9649489999999999,1.07229,1.649653e-13,2.81011e-09,,,,83.931702,1.304924e+16,1.117284,,1.078604,0.808933,0.010078,2.718965,0.5530890000000001,,,,,,,7.305256,0.013686,0.996317,5.542627,,,7.115089,0.039613,"False","False",3,1.117284,"p-type",0.018,245.9,245.9,1,1,25,1,"Generalized",540,1.093863,0.280712,2.2,0,1000,0.711457,1.66e-30,"Sinton","OFF","Center Point",3000000000000000,30,2000000000000000,4000000000000000,"OFF","Dark Rsh (Cell only)",0.4,"False","RTD (Internal)",2,10,-0.05,1,0.01,"A",0,"16-131484","True",0,0,"Hunt",,"01/10/23 15:35:21","MultiFlash v1.49","Default.mfi",,,,"False",,0.198043
16,"Sandra","210BS_750Z6_CFAL_FA_OLD","PV22A_28UM_04","01/10/23 16:20:21",9.982336999999999,0.670435,9.460296,0.5550389999999999,5.250834,78.45835099999999,21.353533,223.077955,0.003752,0.040595,0.670435,0.038472,0.5550389999999999,0.021354,21.353533,54854.869187,0.922735,9.460296,0.5550389999999999,78.45835099999999,5.250834,21.353533,0.003752,0.038472,0.5550389999999999,0.021354,21.353533,0.922735,0.582668,24.623591,14.960855,0.038696,0.587522,0.022735,83.532871,22.734635,0.983205,1.089261,1.768909e-13,4.269133e-09,,,,71.564584,1.34101e+16,1.131873,,1.049507,0.795893,0.009365,1.46454,0.5550389999999999,,,,,,,5.882297,0.013069,0.999739,5.275118,,,6.01139,0.026519,"False","False",3,1.131873,"p-type",0.018,245.9,245.9,1,1,25,1,"Generalized",540,0.917727,0.280712,2.2,0,1000,0.081264,1.66e-30,"Sinton","OFF","Center Point",3000000000000000,30,2000000000000000,4000000000000000,"OFF","Dark Rsh (Cell only)",0.4,"False","RTD (Internal)",2,10,-0.05,1,0.01,"A",0,"16-131484","True",0,0,"Hunt",,"01/10/23 16:20:21","MultiFlash v1.49","Default.mfi",,,,"False",,0.198043
17,"Sandra","210BS_745Z6_CFAL_FA_OLD","PV22A_28UM_05","01/10/23 16:58:10",10.022875,0.670982,9.482944,0.562959,5.33851,79.38111000000001,21.710086,200.706381,0.003128,0.04076,0.670982,0.038564,0.562959,0.02171,21.710086,49353.69899,0.769259,9.482944,0.562959,79.38111000000001,5.33851,21.710086,0.003128,0.038564,0.562959,0.02171,21.710086,0.769259,0.553014,24.695506,14.950855,0.038883,0.588411,0.022879,83.656604,22.879398,0.982086,1.073766,1.765103e-13,3.284529e-09,,,,76.15977100000001,1.322411e+16,1.131739,,1.075286,0.810021,0.009762,1.7408,0.562959,,,,,,,6.463816,0.011405,0.9956429999999999,5.427418,,,5.00529,0.02946,"False","False",3,1.131739,"p-type",0.018,245.9,245.9,1,1,25,1,"Generalized",540,0.771367,0.280712,2.2,0,1000,0.995762,1.66e-30,"Sinton","OFF","Center Point",3000000000000000,30,2000000000000000,4000000000000000,"OFF","Dark Rsh (Cell only)",0.4,"False","RTD (Internal)",2,10,-0.05,1,0.01,"A",0,"16-131484","True",0,0,"Hunt",,"01/10/23 16:58:10","MultiFlash v1.49","Default.mfi",,,,"False",,0.198043
18,"Sandra","210BS_740Z6_CFAL_FA_OLD","PV22A_28UM_06","01/10/23 17:38:31",10.100129,0.675907,9.551743,0.5588880000000001,5.338357,78.197605,21.709461,185.384813,0.004001,0.041074,0.675907,0.038844,0.5588880000000001,0.021709,21.709461,45586.125521,0.983966,9.551743,0.5588880000000001,78.197605,5.338357,21.709461,0.004001,0.038844,0.5588880000000001,0.021709,21.709461,0.983966,0.753413,24.695506,15.432882,0.039124,0.59339,0.023216,83.622613,23.215569,0.963619,1.099099,1.422134e-13,3.976907e-09,,,,89.124036,1.32258e+16,1.076395,,1.072213,0.805744,0.009938000000000001,2.37029,0.5588880000000001,,,,,,,7.682754,0.014322,0.997788,5.475216,,,6.398552,0.03189,"False","False",3,1.076395,"p-type",0.018,245.9,245.9,1,1,25,1,"Generalized",540,0.982012,0.280712,2.2,0,1000,0.404499,1.66e-30,"Sinton","OFF","Center Point",3000000000000000,30,2000000000000000,4000000000000000,"OFF","Dark Rsh (Cell only)",0.4,"False","RTD (Internal)",2,10,-0.05,1,0.01,"A",0,"16-131484","True",0,0,"Hunt",,"01/10/23 17:38:31","MultiFlash v1.49","Default.mfi",,,,"False",,0.198043
19,"Sandra","210BS_745Z6_CFAL_FA_OLD","PV22A_28UM_07","01/10/23 18:10:12",9.965002,0.668341,9.391921,0.556872,5.230098,78.52981,21.269208,10.322145,0.003198,0.040525,0.668341,0.038194,0.556872,0.021269,21.269208,2538.215454,0.786488,9.391921,0.556872,78.52981,5.230098,21.269208,0.003198,0.038194,0.556872,0.021269,21.269208,0.786488,0.561723,24.677527,15.096863,0.038411,0.583982,0.022431,82.8198,22.431119,1.011907,1.172069,1.917738e-13,5.541325e-09,,,,54.531071,1.395996e+16,1.154184,,1.070872,0.808847,0.009867000000000001,1.637619,0.556872,,,,,,,4.914201,0.008434000000000001,0.998541,5.788817,,,5.11874,0.570591,"False","False",3,1.154184,"p-type",0.018,245.9,245.9,1,1,25,1,"Generalized",540,0.788358,0.280712,2.2,0,1000,0.336364,1.66e-30,"Sinton","OFF","Center Point",3000000000000000,30,2000000000000000,4000000000000000,"OFF","Dark Rsh (Cell only)",0.4,"False","RTD (Internal)",2,10,-0.05,1,0.01,"A",0,"16-131484","True",0,0,"Hunt",,"01/10/23 18:10:12","MultiFlash v1.49","Default.mfi",,,,"False",,0.198043
20,"Sandra","210BS_745Z6_CFAL_FA_OLD","PV22A_28UM_08","01/10/23 18:26:06",10.037458,0.672325,9.458610999999999,0.560063,5.297419,78.49852,21.542981,94.96324799999999,0.003722,0.040819,0.672325,0.038465,0.560063,0.021543,21.542981,23351.46265,0.915224,9.458610999999999,0.560063,78.49852,5.297419,21.542981,0.003722,0.038465,0.560063,0.021543,21.542981,0.915224,0.682728,24.623591,14.350821,0.038895,0.589637,0.022934,83.566954,22.933952,0.982213,1.090383,1.658418e-13,3.612016e-09,,,,80.54986100000001,1.294934e+16,1.119526,,1.07254,0.810082,0.012283,2.021312,0.560063,,,,,,,7.306124,0.013091,0.993576,5.795989,,,5.915979,0.06245,"False","False",3,1.119526,"p-type",0.018,245.9,245.9,1,1,25,1,"Generalized",540,0.913994,0.280712,2.2,0,1000,1.447602,1.66e-30,"Sinton","OFF","Center Point",3000000000000000,30,2000000000000000,4000000000000000,"OFF","Dark Rsh (Cell only)",0.4,"False","RTD (Internal)",2,10,-0.05,1,0.01,"A",0,"16-131484","True",0,0,"Hunt",,"01/10/23 18:26:06","MultiFlash v1.49","Default.mfi",,,,"False",,0.198043
21,"sandra","cal","v7-11","01/11/23 17:08:44",9.643176,,,,,,,,,0.039216,,,,,,,,9.643176,0.005554,,0.053558,0.217806,-0.000576,0.039216,0.005554,0.000218,0.217806,-0.141627,0.112146,25.315839,116.197646,,,,,,,,,,,,,,,,,1.067769,0.800699,0.005554,0.330782,0.005554,,,,,,0,0,0,,0,0,0,0,0,"False","True",3,3,"p-type",0.018,245.9,245.9,1,1,25,1,"Generalized",540,1.04047,0.28419,2.2,0,1000,,1.66e-30,"Sinton","OFF","Center Point",3000000000000000,30,2000000000000000,4000000000000000,"OFF","Dark Rsh (Cell only)",0.4,"False","RTD (Internal)",2,10,-0.05,1,0.01,,0,"16-131484","True",0,0,"Hunt",,"01/11/23 17:08:44","MultiFlash v1.49","Default.mfi",0,0,0,"False",0,0.203651
22,"sandra","cal","v7-11","01/11/23 17:09:12",9.644335,0.645387,8.586994000000001,0.515379,4.425552,71.100871,17.997366,40.085686,0.006234,0.039221,0.645387,0.034921,0.515379,0.017997,17.997366,9857.07019,1.532951,8.586994000000001,0.515379,71.100871,4.425552,17.997366,0.006234,0.034921,0.515379,0.017997,17.997366,1.532951,1.455388,25.367538,15.03786,0.035862,0.557102,0.019979,78.928932,19.978839,1.222457,1.8793,2.171119e-13,5.910394e-08,,,,45.344266,4723313000000000,1.445342,,1.047663,0.794727,0.003315,3.645204,0.515379,,,,,,,7.062957,0.003944,0.97078,10.439113,,,9.411254,0.147157,"False","False",3,1.445342,"p-type",0.018,245.9,245.9,1,1,25,1,"Generalized",540,1.573073,0.28419,2.2,0,1000,7.30275,1.66e-30,"Sinton","OFF","Center Point",3000000000000000,30,2000000000000000,4000000000000000,"OFF","Dark Rsh (Cell only)",0.4,"False","RTD (Internal)",2,10,-0.05,1,0.01,"A",0,"16-131484","True",0,0,"Hunt",,"01/11/23 17:09:12","MultiFlash v1.49","Default.mfi",,,,"False",,0.203651
23,"Sandra","210BS_745Z6_717PT_CFAL_FA_NS","PV22A_28UM_09","01/11/23 17:23:01",10.167049,0.670358,9.650956000000001,0.563615,5.439419,79.80880399999999,22.120452,167.486503,0.002663,0.041346,0.670358,0.039247,0.563615,0.02212,22.120452,41184.931044,0.654941,9.650956000000001,0.563615,79.80880399999999,5.439419,22.120452,0.002663,0.039247,0.563615,0.02212,22.120452,0.654941,0.456483,24.942727,15.148866,0.039402,0.587329,0.023142,83.493734,23.141797,0.991825,1.088379,1.817767e-13,4.297023e-09,,,,91.179233,1.017969e+16,1.136747,,1.069672,0.797783,0.00563,1.445493,0.563615,,,,,,,7.352583,0.011788,0.999985,5.09374,,,4.363452,0.034608,"False","False",3,1.136747,"p-type",0.018,245.9,245.9,1,1,25,1,"Generalized",540,0.6592519999999999,0.28419,2.2,0,1000,-0.033182,1.66e-30,"Sinton","OFF","Center Point",3000000000000000,30,2000000000000000,4000000000000000,"OFF","Dark Rsh (Cell only)",0.4,"False","RTD (Internal)",2,10,-0.05,1,0.01,"A",0,"16-131484","True",0,0,"Hunt",,"01/11/23 17:23:01","MultiFlash v1.49","Default.mfi",,,,"False",,0.203651
24,"Sandra","210BS_745Z6_717PT_40UM_CFAL_FA_NS_1/2TEX","MZ2210_01","01/11/23 17:33:19",10.29897,0.673431,9.586080000000001,0.560485,5.372853,77.467234,21.849747,93.21988899999999,0.004366,0.041883,0.673431,0.038984,0.560485,0.02185,21.849747,22922.770823,1.073645,9.586080000000001,0.560485,77.467234,5.372853,21.849747,0.004366,0.038984,0.560485,0.02185,21.849747,1.073645,0.853347,24.762928,15.289875,0.039927,0.591306,0.023609,83.704604,23.609006,0.967133,1.08104,1.619019e-13,3.398152e-09,,,,84.494631,1.316311e+16,1.10001,,1.070418,0.798513,0.006265,2.658064,0.560485,,,,,,,9.439002,0.016605,0.980702,6.967326,,,6.947854,0.062739,"False","False",3,1.10001,"p-type",0.018,245.9,245.9,1,1,25,1,"Generalized",540,1.097012,0.28419,2.2,0,1000,4.712445,1.66e-30,"Sinton","OFF","Center Point",3000000000000000,30,2000000000000000,4000000000000000,"OFF","Dark Rsh (Cell only)",0.4,"False","RTD (Internal)",2,10,-0.05,1,0.01,"A",0,"16-131484","True",0,0,"Hunt",,"01/11/23 17:33:19","MultiFlash v1.49","Default.mfi",,,,"False",,0.203651
25,"Sandra","210BS_745Z6_717PT_40UM_CFAL_FA_NS_1/2TEX","MZ2210_02","01/11/23 17:41:00",10.293679,0.672531,9.774867,0.563106,5.504284,79.509309,22.384238,247.785525,0.003003,0.041861,0.672531,0.039751,0.563106,0.022384,22.384238,60930.46053,0.7384039999999999,9.774867,0.563106,79.509309,5.504284,22.384238,0.003003,0.039751,0.563106,0.022384,22.384238,0.7384039999999999,0.468441,24.776413,15.56789,0.03993,0.590158,0.023565,83.702378,23.564712,0.973118,1.077123,1.680222e-13,3.472699e-09,,,,76.546485,1.363709e+16,1.116787,,1.061679,0.795583,0.006332,1.457393,0.563106,,,,,,,6.231086,0.013167,0.999885,5.067191,,,4.954647,0.023228,"False","False",3,1.116787,"p-type",0.018,245.9,245.9,1,1,25,1,"Generalized",540,0.738083,0.28419,2.2,0,1000,0.041941,1.66e-30,"Sinton","OFF","Center Point",3000000000000000,30,2000000000000000,4000000000000000,"OFF","Dark Rsh (Cell only)",0.4,"False","RTD (Internal)",2,10,-0.05,1,0.01,"A",0,"16-131484","True",0,0,"Hunt",,"01/11/23 17:41:00","MultiFlash v1.49","Default.mfi",,,,"False",,0.203651
26,"Sandra","210BS_745Z6_717PT_40UM_CFAL_FA_NS_1/2TEX","MZ2210_03","01/11/23 17:48:12",10.243436,0.670476,9.727148,0.56146,5.461403,79.51978800000001,22.209853,237.545993,0.002859,0.041657,0.670476,0.039557,0.56146,0.02221,22.209853,58412.559598,0.70302,9.727148,0.56146,79.51978800000001,5.461403,22.209853,0.002859,0.039557,0.56146,0.02221,22.209853,0.70302,0.45692,24.753939,14.34582,0.039692,0.587568,0.023322,83.501374,23.321909,0.986574,1.092457,1.810818e-13,4.457953e-09,,,,69.018761,1.341653e+16,1.151484,,1.060531,0.802357,0.005579,1.396341,0.56146,,,,,,,5.598241,0.010642,1.000632,5.071816,,,4.719052,0.024217,"False","False",3,1.151484,"p-type",0.018,245.9,245.9,1,1,25,1,"Generalized",540,0.705734,0.28419,2.2,0,1000,-0.216182,1.66e-30,"Sinton","OFF","Center Point",3000000000000000,30,2000000000000000,4000000000000000,"OFF","Dark Rsh (Cell only)",0.4,"False","RTD (Internal)",2,10,-0.05,1,0.01,"A",0,"16-131484","True",0,0,"Hunt",,"01/11/23 17:48:12","MultiFlash v1.49","Default.mfi",,,,"False",,0.203651
27,"Sandra","210BS_745Z6_717PT_40UM_CFAL_FA_NS_1/2TEX","MZ2210_04","01/11/23 17:54:45",10.295115,0.67289,9.771001999999999,0.560187,5.473588,79.012657,22.259407,58.126774,0.003296,0.041867,0.67289,0.039736,0.560187,0.022259,22.259407,14293.373837,0.810442,9.771001999999999,0.560187,79.012657,5.473588,22.259407,0.003296,0.039736,0.560187,0.022259,22.259407,0.810442,0.552156,24.71798,14.348821,0.039901,0.590266,0.023552,83.60256800000001,23.552475,0.975249,1.091,1.654789e-13,3.741328e-09,,,,79.33811300000001,1.298199e+16,1.108036,,1.052697,0.794864,0.006203,1.612621,0.560187,,,,,,,6.522947,0.012383,1.000739,5.119215,,,5.436188,0.098992,"False","False",3,1.108036,"p-type",0.018,245.9,245.9,1,1,25,1,"Generalized",540,0.807566,0.28419,2.2,0,1000,-0.171725,1.66e-30,"Sinton","OFF","Center Point",3000000000000000,30,2000000000000000,4000000000000000,"OFF","Dark Rsh (Cell only)",0.4,"False","RTD (Internal)",2,10,-0.05,1,0.01,"A",0,"16-131484","True",0,0,"Hunt",,"01/11/23 17:54:45","MultiFlash v1.49","Default.mfi",,,,"False",,0.203651
40,"Sandra","210BS_745Z6_712PT_CFAL_FA","PV22A_28UM_10","01/13/23 12:33:30",10.157474,0.669865,9.611280000000001,0.561301,5.394822,79.287435,21.93909,27.718523,0.003111,0.041307,0.669865,0.039086,0.561301,0.021939,21.93909,6815.984777,0.765096,9.611280000000001,0.561301,79.287435,5.394822,21.93909,0.003111,0.039086,0.561301,0.021939,21.93909,0.765096,0.548061,24.71798,14.33382,0.039367,0.587493,0.023128,83.584568,23.12812,0.985673,1.082543,1.868278e-13,2.977099e-09,,,,91.903043,1.025131e+16,1.150139,,1.073166,0.804091,0.010099,1.805695,0.561301,,,,,,,7.851329,0.014364,0.997047,5.403746,,,5.058249,0.209982,"False","False",3,1.150139,"p-type",0.018,245.9,245.9,1,1,25,1,"Generalized",540,0.761834,0.284187,2.2,0,1000,0.742812,1.66e-30,"Sinton","OFF","Center Point",3000000000000000,30,2000000000000000,4000000000000000,"OFF","Dark Rsh (Cell only)",0.4,"False","RTD (Internal)",2,10,-0.05,1,0.01,"A",0,"16-131484","True",0,0,"Hunt",,"01/13/23 12:33:30","MultiFlash v1.49","Default.mfi",,,,"False",,0.202088
41,"Sandra","210BS_745Z6_712PT_CFAL_FA","PV22A_40UM_06","01/13/23 12:48:36",9.919720999999999,0.666579,8.667011,0.550444,4.770705,72.149232,19.400996,58.182102,0.007227,0.04034,0.666579,0.035246,0.550444,0.019401,19.400996,14306.978919,1.777023,8.667011,0.550444,72.149232,4.770705,19.400996,0.007227,0.035246,0.550444,0.019401,19.400996,1.777023,2.90625,24.713485,15.403882,0.038465,0.585549,0.022523,83.759918,22.52312,0.956906,1.06571,2.044698e-13,2.530153e-09,,,,73.557525,1.299832e+16,1.200567,,1.066,0.805662,0.009204,9.912877,0.550444,,,,,,,14.416336,-0.157534,0.921912,12.73675,,,10.216452,0.106225,"False","False",3,1.200567,"p-type",0.018,245.9,245.9,1,1,25,1,"Generalized",540,3.404741,0.284187,2.2,0,1000,16.314467,1.66e-30,"Sinton","OFF","Center Point",3000000000000000,30,2000000000000000,4000000000000000,"OFF","Dark Rsh (Cell only)",0.4,"False","RTD (Internal)",2,10,-0.05,1,0.01,"A",0,"16-131484","True",0,0,"Hunt",,"01/13/23 12:48:36","MultiFlash v1.49","Default.mfi",,,,"False",,0.202088
42,"Sandra","210BS_745Z6_712PT_CFAL_FA","PV22A_40UM_06","01/13/23 12:49:48",9.921480000000001,0.666121,8.673752,0.55379,4.803433,72.681166,19.534092,58.222574,0.006788,0.040348,0.666121,0.035273,0.55379,0.019534,19.534092,14316.930851,1.669088,8.673752,0.55379,72.681166,4.803433,19.534092,0.006788,0.035273,0.55379,0.019534,19.534092,1.669088,3.318142,24.762928,15.156867,0.038477,0.585261,0.022519,83.787941,22.519194,0.953553,1.062132,2.083501e-13,2.360821e-09,,,,76.24635499999999,1.241271e+16,1.204004,,1.062226,0.804485,0.009233,11.811441,0.55379,,,,,,,14.832998,-0.246816,0.9214599999999999,12.649873,,,9.610673,0.106061,"False","False",3,1.204004,"p-type",0.018,245.9,245.9,1,1,25,1,"Generalized",540,4.145052,0.284187,2.2,0,1000,16.302665,1.66e-30,"Sinton","OFF","Center Point",3000000000000000,30,2000000000000000,4000000000000000,"OFF","Dark Rsh (Cell only)",0.4,"False","RTD (Internal)",2,10,-0.05,1,0.01,"A",0,"16-131484","True",0,0,"Hunt",,"01/13/23 12:49:48","MultiFlash v1.49","Default.mfi",,,,"False",,0.202088
43,"Sandra","210BS_745Z6_712PT_CFAL_FA","MZ2204_40UM_06","01/13/23 12:55:40",10.228329,0.6704020000000001,9.650084,0.546421,5.27301,76.898644,21.443716,121.114661,0.004827,0.041595,0.6704020000000001,0.039244,0.546421,0.021444,21.443716,29782.0951,1.186894,9.650084,0.546421,76.898644,5.27301,21.443716,0.004827,0.039244,0.546421,0.021444,21.443716,1.186894,0.93431,24.722475,15.179868,0.039649,0.587757,0.023304,83.56883500000001,23.303744,0.968278,1.092132,1.80791e-13,4.096449e-09,,,,77.13220699999999,1.237469e+16,1.145487,,1.070796,0.80461,0.010865,2.826862,0.546421,,,,,,,6.99933,0.013644,0.9966390000000001,5.690283,,,7.856375,0.047869,"False","False",3,1.145487,"p-type",0.018,245.9,245.9,1,1,25,1,"Generalized",540,1.187713,0.284187,2.2,0,1000,0.556439,1.66e-30,"Sinton","OFF","Center Point",3000000000000000,30,2000000000000000,4000000000000000,"OFF","Dark Rsh (Cell only)",0.4,"False","RTD (Internal)",2,10,-0.05,1,0.01,"A",0,"16-131484","True",0,0,"Hunt",,"01/13/23 12:55:40","MultiFlash v1.49","Default.mfi",,,,"False",,0.202088
44,"Sandra","210BS_745Z6_712PT_CFAL_FA","MZ2210_40UM_08","01/13/23 12:58:48",10.210047,0.668973,9.698997,0.56047,5.435995,79.587157,22.106528,51.140569,0.002788,0.041521,0.668973,0.039443,0.56047,0.022107,22.106528,12575.465997,0.6856179999999999,9.698997,0.56047,79.587157,5.435995,22.106528,0.002788,0.039443,0.56047,0.022107,22.106528,0.6856179999999999,0.445256,24.71798,14.736843,0.039559,0.586045,0.023183,83.464118,23.183412,0.98725,1.092542,1.928309e-13,4.168958e-09,,,,67.15400099999999,1.30551e+16,1.154102,,1.065057,0.804713,0.010679,1.338203,0.56047,,,,,,,5.373538,0.009854,1.00126,5.01939,,,4.60488,0.112518,"False","False",3,1.154102,"p-type",0.018,245.9,245.9,1,1,25,1,"Generalized",540,0.698536,0.284187,2.2,0,1000,-0.386682,1.66e-30,"Sinton","OFF","Center Point",3000000000000000,30,2000000000000000,4000000000000000,"OFF","Dark Rsh (Cell only)",0.4,"False","RTD (Internal)",2,10,-0.05,1,0.01,"A",0,"16-131484","True",0,0,"Hunt",,"01/13/23 12:58:48","MultiFlash v1.49","Default.mfi",,,,"False",,0.202088
45,"Sandra","210BS_745Z6_712PT_CFAL_FA","MZ2210_40UM_09","01/13/23 13:19:09",10.209212,0.667035,9.706068999999999,0.558101,5.416969,79.54545899999999,22.029152,149.477845,0.002913,0.041518,0.667035,0.039472,0.558101,0.022029,22.029152,36756.602012,0.71623,9.706068999999999,0.558101,79.54545899999999,5.416969,22.029152,0.002913,0.039472,0.558101,0.022029,22.029152,0.71623,0.451059,24.686517,14.367822,0.039604,0.584683,0.023156,83.613953,23.155872,0.982448,1.070843,2.092916e-13,3.536337e-09,,,,65.556066,1.295033e+16,1.186273,,1.042977,0.797735,0.010894,1.30499,0.558101,,,,,,,5.182852,0.010074,1.000546,4.959091,,,4.821301,0.038424,"False","False",3,1.186273,"p-type",0.018,245.9,245.9,1,1,25,1,"Generalized",540,0.714798,0.284187,2.2,0,1000,-0.0508,1.66e-30,"Sinton","OFF","Center Point",3000000000000000,30,2000000000000000,4000000000000000,"OFF","Dark Rsh (Cell only)",0.4,"False","RTD (Internal)",2,10,-0.05,1,0.01,"A",0,"16-131484","True",0,0,"Hunt",,"01/13/23 13:19:09","MultiFlash v1.49","Default.mfi",,,,"False",,0.202088
91,"Sandra","210BS_745Z6_712PT_CFAL_FA","MZ2210_40UM_51","01/13/23 15:53:19",10.198315,0.67037,9.678906,0.558828,5.40884,79.115482,21.996098,33.064558,0.003044,0.041473,0.67037,0.039361,0.558828,0.021996,21.996098,8130.574896,0.748523,9.678906,0.558828,79.115482,5.40884,21.996098,0.003044,0.039361,0.558828,0.021996,21.996098,0.748523,0.513899,24.776413,14.448827,0.039497,0.586514,0.023166,83.322604,23.165784,1.002743,1.106818,1.849204e-13,4.172915e-09,,,,68.542483,1.296674e+16,1.15171,,1.074099,0.799242,0.010816,1.59128,0.558828,,,,,,,5.574622,0.010291,1.000858,5.108495,,,5.008471,0.174462,"False","False",3,1.15171,"p-type",0.018,245.9,245.9,1,1,25,1,"Generalized",540,0.753283,0.284187,2.2,0,1000,-0.221232,1.66e-30,"Sinton","OFF","Center Point",3000000000000000,30,2000000000000000,4000000000000000,"OFF","Dark Rsh (Cell only)",0.4,"False","RTD (Internal)",2,10,-0.05,1,0.01,"A",0,"16-131484","True",0,0,"Hunt",,"01/13/23 15:53:19","MultiFlash v1.49","Default.mfi",,,,"False",,0.202088
92,"Sandra","210BS_745Z6_712PT_CFAL_FA","MZ2210_40UM_52","01/13/23 15:55:19",10.215627,0.671621,9.691039999999999,0.562499,5.451205,79.451702,22.168382,26.498591,0.002774,0.041544,0.671621,0.03941,0.562499,0.022168,22.168382,6516.003512,0.682235,9.691039999999999,0.562499,79.451702,5.451205,22.168382,0.002774,0.03941,0.562499,0.022168,22.168382,0.682235,0.45187,24.686517,15.082862,0.039522,0.58796,0.023237,83.282507,23.237242,0.996896,1.119292,1.749347e-13,4.223617e-09,,,,70.526875,1.297925e+16,1.115451,,1.057081,0.797579,0.010662,1.313899,0.562499,,,,,,,5.810175,0.009875,1.000995,5.166674,,,4.561896,0.217727,"False","False",3,1.115451,"p-type",0.018,245.9,245.9,1,1,25,1,"Generalized",540,0.685341,0.284187,2.2,0,1000,-0.261398,1.66e-30,"Sinton","OFF","Center Point",3000000000000000,30,2000000000000000,4000000000000000,"OFF","Dark Rsh (Cell only)",0.4,"False","RTD (Internal)",2,10,-0.05,1,0.01,"A",0,"16-131484","True",0,0,"Hunt",,"01/13/23 15:55:19","MultiFlash v1.49","Default.mfi",,,,"False",,0.202088
93,"Sandra","210BS_745Z6_712PT_CFAL_FA","MZ2210_40UM_53","01/13/23 15:56:16",10.191266,0.671068,9.686604000000001,0.560042,5.424908,79.322765,22.06144,109.88729,0.002816,0.041445,0.671068,0.039392,0.560042,0.022061,22.06144,27021.284613,0.692353,9.686604000000001,0.560042,79.322765,5.424908,22.06144,0.002816,0.039392,0.560042,0.022061,22.06144,0.692353,0.409811,24.744949,14.322819,0.039429,0.586969,0.023144,83.214704,23.143876,1.002092,1.122685,1.750044e-13,5.714188e-09,,,,65.355125,1.343383e+16,1.136959,,1.052436,0.797005,0.010627,1.234107,0.560042,,,,,,,5.184583,0.011212,1.003002,4.984217,,,4.645995,0.052444,"False","False",3,1.136959,"p-type",0.018,245.9,245.9,1,1,25,1,"Generalized",540,0.70078,0.284187,2.2,0,1000,-0.801058,1.66e-30,"Sinton","OFF","Center Point",3000000000000000,30,2000000000000000,4000000000000000,"OFF","Dark Rsh (Cell only)",0.4,"False","RTD (Internal)",2,10,-0.05,1,0.01,"A",0,"16-131484","True",0,0,"Hunt",,"01/13/23 15:56:16","MultiFlash v1.49","Default.mfi",,,,"False",,0.202088
95,"Sandra","210BS_745Z6_712PT_CFAL_FA","MZ2210_40UM_54","01/13/23 15:58:31",10.200762,0.667767,9.635401999999999,0.5472320000000001,5.2728,77.40757600000001,21.442862,33.442607,0.004355,0.041483,0.667767,0.039184,0.5472320000000001,0.021443,21.442862,8223.537109000001,1.070881,9.635401999999999,0.5472320000000001,77.40757600000001,5.2728,21.442862,0.004355,0.039184,0.5472320000000001,0.021443,21.442862,1.070881,0.8280920000000001,24.713485,14.370822,0.03949,0.585218,0.02311,83.42571100000001,23.10996,0.982639,1.101144,2.008851e-13,4.098641e-09,,,,66.99859600000001,1.260786e+16,1.163244,,1.064437,0.801347,0.010452,2.532874,0.5472320000000001,,,,,,,5.934112,0.011248,0.998436,5.563978,,,7.122157,0.172713,"False","False",3,1.163244,"p-type",0.018,245.9,245.9,1,1,25,1,"Generalized",540,1.072609,0.284187,2.2,0,1000,0.236794,1.66e-30,"Sinton","OFF","Center Point",3000000000000000,30,2000000000000000,4000000000000000,"OFF","Dark Rsh (Cell only)",0.4,"False","RTD (Internal)",2,10,-0.05,1,0.01,"A",0,"16-131484","True",0,0,"Hunt",,"01/13/23 15:58:31","MultiFlash v1.49","Default.mfi",,,,"False",,0.202088
96,"Sandra","210BS_745Z6_712PT_CFAL_FA","MZ2210_40UM_55","01/13/23 15:59:37",10.193915,0.666894,9.634703999999999,0.5583900000000001,5.379919,79.136696,21.878485,9.078806999999999,0.00285,0.041456,0.666894,0.039181,0.5583900000000001,0.021878,21.878485,2232.478565,0.700715,9.634703999999999,0.5583900000000001,79.136696,5.379919,21.878485,0.00285,0.039181,0.5583900000000001,0.021878,21.878485,0.700715,0.429523,24.695506,14.652838,0.039302,0.584334,0.022966,83.06928000000001,22.965704,0.993227,1.148281,2.089071e-13,3.604551e-09,,,,58.215346,1.284095e+16,1.168587,,1.035769,0.7859930000000001,0.010586,1.205069,0.5583900000000001,,,,,,,5.120971,0.00993,1.000511,5.525899,,,4.683864,0.633013,"False","False",3,1.168587,"p-type",0.018,245.9,245.9,1,1,25,1,"Generalized",540,0.703449,0.284187,2.2,0,1000,-0.221258,1.66e-30,"Sinton","OFF","Center Point",3000000000000000,30,2000000000000000,4000000000000000,"OFF","Dark Rsh (Cell only)",0.4,"False","RTD (Internal)",2,10,-0.05,1,0.01,"A",0,"16-131484","True",0,0,"Hunt",,"01/13/23 15:59:37","MultiFlash v1.49","Default.mfi",,,,"False",,0.202088
97,"Sandra","210BS_745Z6_712PT_CFAL_FA","MZ2210_40UM_56","01/13/23 16:00:43",10.22024,0.668559,9.716343,0.556901,5.411045,79.19175300000001,22.005061,185.057218,0.003117,0.041563,0.668559,0.039513,0.556901,0.022005,22.005061,45505.569929,0.766452,9.716343,0.556901,79.19175300000001,5.411045,22.005061,0.003117,0.039513,0.556901,0.022005,22.005061,0.766452,0.515417,24.565161,14.339821,0.039613,0.585962,0.023211,83.533389,23.211475,0.983175,1.083522,1.954509e-13,4.153743e-09,,,,68.43345100000001,1.277786e+16,1.162089,,1.063899,0.8019269999999999,0.010718,1.604305,0.556901,,,,,,,5.419685,0.010716,1.001599,4.963411,,,5.157387,0.031046,"False","False",3,1.162089,"p-type",0.018,245.9,245.9,1,1,25,1,"Generalized",540,0.777537,0.284187,2.2,0,1000,-0.436727,1.66e-30,"Sinton","OFF","Center Point",3000000000000000,30,2000000000000000,4000000000000000,"OFF","Dark Rsh (Cell only)",0.4,"False","RTD (Internal)",2,10,-0.05,1,0.01,"A",0,"16-131484","True",0,0,"Hunt",,"01/13/23 16:00:43","MultiFlash v1.49","Default.mfi",,,,"False",,0.202088
