Repository: dintalframe/MLPROJECT

File: FCT450csv/MultiFlash_Database WW03 - 2020.csv
ID,User_ID,Batch_ID,Sample_ID,Measurement_Date-Time,Isc_(A),Voc_(V),Imp_(A),Vmp_(V),Pmp_(W),FF_(percent),Efficiency_(percent),Rsh_(ohm),Rs_(ohm),Jsc_(A/cm2),Voc_(V/cell),Jmp_(A/cm2),Vmp_(V/cell),Pmp_(W/cm2),Cell_Efficiency_(percent),Rsh_(ohm-cm2),Rs_(ohm-cm2),ILoad_(A),VLoad_(V),FFLoad_(percent),PLoad_(W),EffLoad_(percent),RsLoad_(ohm),JLoad_(A/cm2),VLoad_(V/cell),PLoad_(W/cm2),Cell_EffLoad_(percent),RsLoad_(ohm-cm2),Rs_Modulation_(ohm-cm2),Measured_Temperature_(C),Total_Test_Time_(s),pJmp_(A/cm2),pVmp_(V/cell),pPmp_(W/cm2),pFF_(percent),pEfficiency_(percent),n_at_1_sun,n_at_ 1/10_suns,Jo1_(A/cm2),Jo2_(A/cm2),Jo_(fA/cm2),Est_Bulk_Lifetime_(us),BRR_(Hz),Lifetime_at_Vmp_(us),Doping_(cm-3),Measured_Resistivity_(Ohm-cm),Lifetime_Fit_R2,Max_Intensity_(suns),Intensity_@_flash_cutoff_(suns),V_at_Isc_(V),dV/dt,V_Pad_0_(V),V_Pad_1_(V),V_Pad_2_(V),V_Pad_3_(V),V_Pad_4_(V),dBreak_(A),dBreak_(V),Capacitance_(uF/cm2),Capacitance_Error_(percent),Pm/Pe,BulkSRH_AND_Jo_Power_Loss_(percent),BulkSRH_Power_Loss_(percent),Jo_Power_Loss_(percent),Rs_Power_Loss_(percent),Rsh_Power_Loss_(percent),Dark_Break_Interpolated,Calibration,Resistivity_(ohm-cm),Analysis_Resistivity_(ohm-cm),Sample_Type,Thickness_(cm),Cell_Area_(cm2),Total_Area_(cm2),Number_of_Cells_per_String,Number_of_Strings,Temperature_(C),Intensity_(suns),Analysis_Type,Nominal_Load_Voltage_(mV/cell),Rs_Modulation_Target_(ohm-cm2),Reference_Constant_(V/sun),Voltage_Temperature_Coefficient_(mV/C),Temperature_Offset_(C),Power_per_Sun_(W/m2),Conductivity_Modulation_(ohm-cm2/V),Auger_Coefficient,Auger_Method,Band_Gap_Narrowing,Fit_Method,Carrier_Density_Center_Point_(cm-3),Percent_Fit,Lower_Bound_(cm-3),Upper_Bound_(cm-3),Rsh_Lifetime_Correction,Rsh_Measurement_Method,SunsVoc_Rsh_Voltage_(V),Do_Dark_Break_Measurement,Temperature_Measurement_Method,Number_of_dRsh_Points,dRsh_Output_Vlimit_(V),Current_Transfer,Voltage_Transfer,Temperature_Transfer,Final_Bin,Bin_Index,Tester_ID,Do_Doping_Measurement,Doping_Sample_Time_(us),Doping_Measurement_Length_(us),Measurement_Type,Comments,Measurement_Date-Time_String,Software Version,Recipe_Filename,EL Pulse Current Delivered (Coulombs),Forward Dark IV (V),Forward Dark IV (A),Forward Dark IV Interpolated?,EL Pulse Energy Delivered (J),Doping Calibration Factor (V/sun)
1,,,,"01/16/20 15:28:07",9.312703000000001,0.637544,8.738337,0.539571,4.714954,79.412941,19.403101,25.364134,0.001858,0.038324,0.637544,0.03596,0.539571,0.019403,19.403101,6163.484571,0.451439,8.738337,0.539571,79.412941,4.714954,19.403101,0.001858,0.03596,0.539571,0.019403,19.403101,0.451439,0.46334,25.659768,16.108921,0.036196,0.552589,0.020002,81.862644,20.001641,1.099316,1.186888,5.931275e-13,1.490923e-08,,,,47.299416,4723313000000000,1.634588,,1.090292,0.828253,0.000977,1.384681,0.539571,,,,,,,4.285749,-0.000429,0.995736,6.181448,,,2.919896,0.235303,"False","False",3,3,"p-type",0.018,243,243,1,1,25,1,"Generalized",540,0.440377,0.278035,2.2,0,1000,2.497803,1.66e-30,"Sinton","OFF","Center Point",3000000000000000,30,2000000000000000,4000000000000000,"OFF","Dark Rsh (Cell only)",0.4,"False","RTD (Internal)",2,10,-0.05,1,0.01,"A",0,"16-131484","True",0,0,"Hunt",,"01/16/20 15:28:07","MultiFlash v1.49","Default.mfi",,,,"False",,0.190375
2,,,,"01/16/20 15:28:43",9.312329,0.63764,8.777540999999999,0.54038,4.74321,79.880133,19.519381,24.561237,0.001463,0.038322,0.63764,0.036122,0.54038,0.019519,19.519381,5968.380632,0.355397,8.777540999999999,0.54038,79.880133,4.74321,19.519381,0.001463,0.036122,0.54038,0.019519,19.519381,0.355397,0.371559,25.69124,15.092864,0.03619,0.55238,0.019991,81.80823100000001,19.990528,1.098536,1.189784,5.939937e-13,1.515411e-08,,,,45.876198,4723313000000000,1.625337,,1.127271,0.850763,0.000769,1.218464,0.54038,,,,,,,3.881154,-0.000574,0.998241,5.767206,,,2.319623,0.241873,"False","False",3,3,"p-type",0.018,243,243,1,1,25,1,"Generalized",540,0.356232,0.278035,2.2,0,1000,1.109227,1.66e-30,"Sinton","OFF","Center Point",3000000000000000,30,2000000000000000,4000000000000000,"OFF","Dark Rsh (Cell only)",0.4,"False","RTD (Internal)",2,10,-0.05,1,0.01,"A",0,"16-131484","True",0,0,"Hunt",,"01/16/20 15:28:43","MultiFlash v1.49","Default.mfi",,,,"False",,0.190375
3,,,,"01/16/20 15:30:50",9.311187,0.637467,8.758855000000001,0.541461,4.742575,79.900803,19.51677,24.349033,0.001442,0.038318,0.637467,0.036045,0.541461,0.019517,19.51677,5916.814971,0.350321,8.758855000000001,0.541461,79.900803,4.742575,19.51677,0.001442,0.036045,0.541461,0.019517,19.51677,0.350321,0.334614,25.493419,14.653839,0.036182,0.552225,0.019981,81.79982200000001,19.980629,1.098161,1.190495,5.965112e-13,1.522396e-08,,,,45.891238,4723313000000000,1.622916,,1.129393,0.847126,0.000449,1.036978,0.541461,,,,,,,4.01284,0.00054,0.9984769999999999,5.963205,,,2.278623,0.244395,"False","False",3,3,"p-type",0.018,243,243,1,1,25,1,"Generalized",540,0.34824,0.278035,2.2,0,1000,1.115844,1.66e-30,"Sinton","OFF","Center Point",3000000000000000,30,2000000000000000,4000000000000000,"OFF","Dark Rsh (Cell only)",0.4,"False","RTD (Internal)",2,10,-0.05,1,0.01,"A",0,"16-131484","True",0,0,"Hunt",,"01/16/20 15:30:50","MultiFlash v1.49","Default.mfi",,,,"False",,0.190375
4,"Ben","Motech5BBStd","00","01/16/20 16:22:03",9.728887,0.67541,8.967962,0.588568,5.278256,80.32664200000001,21.721218,316.18402,0.001935,0.040037,0.67541,0.036905,0.588568,0.021721,21.721218,76832.716828,0.470251,8.967962,0.588568,80.32664200000001,5.278256,21.721218,0.001935,0.036905,0.588568,0.021721,21.721218,0.470251,1.27985,24.830351,26.156496,0.03818,0.591289,0.022576,83.48594900000001,22.57553,1.038852,1.082615,1.489127e-13,3.716895e-09,130.442407,1222.630962,817.908291,238.820857,4723313000000000,1.071707,0.999772,1.125413,0.8460259999999999,0.001386,4.742561,0.588568,,,,,,,27.605815,-0.224457,0.941557,7.278628,1.539255,5.739373,2.863089,0.019698,"False","False",3,3,"p-type",0.018,243,243,1,1,25,1,"Generalized",540,1.46502,0.278035,2.2,0,1000,,1.66e-30,"Sinton","OFF","Center Point",3000000000000000,30,2000000000000000,4000000000000000,"OFF","Dark Rsh (Cell only)",0.4,"False","RTD (Internal)",2,10,-0.05,1,0.01,"A",0,"16-131484","True",0,0,"Hunt",,"01/16/20 16:22:03","MultiFlash v1.49","Default.mfi",,,,"False",,0.190375
5,"Ben","Motech5BBStd","00","01/16/20 16:22:31",9.727304,0.675451,8.979054,0.58796,5.279323,80.351168,21.725609,317.582304,0.001952,0.04003,0.675451,0.036951,0.58796,0.021726,21.725609,77172.49996299999,0.474223,8.979054,0.58796,80.351168,5.279323,21.725609,0.001952,0.036951,0.58796,0.021726,21.725609,0.474223,1.573375,24.866311,15.469885,0.038174,0.5913310000000001,0.022573,83.486352,22.573311,1.039884,1.082523,1.487687e-13,3.707102e-09,129.69273,1211.192941,825.632289,239.590713,4723313000000000,1.083245,0.999933,1.128504,0.854481,0.000636,5.950703,0.58796,,,,,,,27.180451,-0.305767,0.95073,7.139311,1.528941,5.610369,2.894591,0.0196,"False","False",3,3,"p-type",0.018,243,243,1,1,25,1,"Generalized",540,1.897131,0.278035,2.2,0,1000,,1.66e-30,"Sinton","OFF","Center Point",3000000000000000,30,2000000000000000,4000000000000000,"OFF","Dark Rsh (Cell only)",0.4,"False","RTD (Internal)",2,10,-0.05,1,0.01,"A",0,"16-131484","True",0,0,"Hunt",,"01/16/20 16:22:31","MultiFlash v1.49","Default.mfi",,,,"False",,0.190375
6,"Ben","Motech5BBStd","00","01/16/20 16:24:22",9.724729,0.675805,9.162266000000001,0.575188,5.270022,80.188774,21.687334,288.074834,0.002052,0.040019,0.675805,0.037705,0.575188,0.021687,21.687334,70002.184595,0.498538,9.162266000000001,0.575188,80.188774,5.270022,21.687334,0.002052,0.037705,0.575188,0.021687,21.687334,0.498538,0.507583,24.789897,16.150924,0.037988,0.590073,0.022416,82.88136,22.415553,1.053816,1.158837,1.37966e-13,7.419502e-09,119.969767,913.649864,1094.51119,207.367752,4723313000000000,1.065059,0.999877,1.129207,0.847751,0.000157,1.740257,0.575188,,,,,,,17.985732,-0.001494,0.9952220000000001,4.637221,1.319512,3.317709,3.164047,0.021203,"False","False",3,3,"p-type",0.018,243,243,1,1,25,1,"Generalized",540,0.507065,0.278035,2.2,0,1000,2.707429,1.66e-30,"Sinton","OFF","Center Point",3000000000000000,30,2000000000000000,4000000000000000,"OFF","Dark Rsh (Cell only)",0.4,"False","RTD (Internal)",2,10,-0.05,1,0.01,"A",0,"16-131484","True",0,0,"Hunt",,"01/16/20 16:24:22","MultiFlash v1.49","Default.mfi",,,,"False",,0.190375
7,"Ben","Motech5BBStd","01","01/16/20 16:24:47",9.717451000000001,0.675919,9.155509,0.575784,5.271599,80.25933499999999,21.693822,287.575068,0.001999,0.03999,0.675919,0.037677,0.575784,0.021694,21.693822,69880.741507,0.485805,9.155509,0.575784,80.25933499999999,5.271599,21.693822,0.001999,0.037677,0.575784,0.021694,21.693822,0.485805,0.726056,24.830352,16.26193,0.03796,0.590184,0.022404,82.88535299999999,22.403625,1.053689,1.159873,1.37326e-13,7.391027e-09,119.601435,919.344437,1087.731606,208.218109,4723313000000000,1.060474,0.999853,1.127833,0.846534,0.000629,2.550482,0.575784,,,,,,,18.053437,-0.040417,0.994206,4.640737,1.317424,3.323313,3.081801,0.021259,"False","False",3,3,"p-type",0.018,243,243,1,1,25,1,"Generalized",540,0.702276,0.278035,2.2,0,1000,1.975421,1.66e-30,"Sinton","OFF","Center Point",3000000000000000,30,2000000000000000,4000000000000000,"OFF","Dark Rsh (Cell only)",0.4,"False","RTD (Internal)",2,10,-0.05,1,0.01,"A",0,"16-131484","True",0,0,"Hunt",,"01/16/20 16:24:47","MultiFlash v1.49","Default.mfi",,,,"False",,0.190375
8,"Ben","Motech5BBStd","02","01/16/20 16:26:08",9.72325,0.676932,9.673980999999999,0.483823,4.680497,71.110782,19.261305,253.650463,0.004234,0.040013,0.676932,0.039811,0.483823,0.019261,19.261305,61637.062552,1.028766,9.673980999999999,0.483823,71.110782,4.680497,19.261305,0.004234,0.039811,0.483823,0.019261,19.261305,1.028766,4.765573,24.902271,14.69984,0.038184,0.592991,0.022643,83.594122,22.642585,1.025781,1.077137,1.399951e-13,3.433819e-09,129.85494,1884.064873,530.767286,165.864733,4723313000000000,1.060982,0.999964,1.135621,0.846769,0.000625,16.752499,0.483823,,,,,,,1.29575,-0.042755,1.110495,0.287354,0.044665,0.242689,7.804706,0.021278,"False","False",3,3,"p-type",0.018,243,243,1,1,25,1,"Generalized",540,4.771747,0.278035,2.2,0,1000,-14.519922,1.66e-30,"Sinton","OFF","Center Point",3000000000000000,30,2000000000000000,4000000000000000,"OFF","Dark Rsh (Cell only)",0.4,"False","RTD (Internal)",2,10,-0.05,1,0.01,"A",0,"16-131484","True",0,0,"Hunt",,"01/16/20 16:26:08","MultiFlash v1.49","Default.mfi",,,,"False",,0.190375
9,"Ben","Motech5BBStd","02","01/16/20 16:26:52",9.732586,0.676885,9.212109999999999,0.578974,5.333571,80.960821,21.94885,253.273767,0.001978,0.040052,0.676885,0.03791,0.578974,0.021949,21.94885,61545.525293,0.48065,9.212109999999999,0.578974,80.960821,5.333571,21.94885,0.001978,0.03791,0.578974,0.021949,21.94885,0.48065,0.483958,24.852826,14.902852,0.038217,0.593013,0.022663,83.595705,22.663179,1.025744,1.076402,1.403349e-13,3.427873e-09,130.631456,1891.391126,528.711373,252.075606,4723313000000000,1.059171,0.999906,1.131879,0.847925,0.000566,1.663031,0.578974,,,,,,,20.209498,-0.000622,0.994655,4.808773,0.7185319999999999,4.090241,3.050613,0.024227,"False","False",3,3,"p-type",0.018,243,243,1,1,25,1,"Generalized",540,0.487681,0.278035,2.2,0,1000,2.904284,1.66e-30,"Sinton","OFF","Center Point",3000000000000000,30,2000000000000000,4000000000000000,"OFF","Dark Rsh (Cell only)",0.4,"False","RTD (Internal)",2,10,-0.05,1,0.01,"A",0,"16-131484","True",0,0,"Hunt",,"01/16/20 16:26:52","MultiFlash v1.49","Default.mfi",,,,"False",,0.190375
10,"Ben","Motech5BBC3","00","01/16/20 16:29:01",9.705641,0.676948,9.238636,0.578531,5.344838,81.34956,21.995219,352.794173,0.001867,0.039941,0.676948,0.038019,0.578531,0.021995,21.995219,85728.98411799999,0.453642,9.238636,0.578531,81.34956,5.344838,21.995219,0.001867,0.038019,0.578531,0.021995,21.995219,0.453642,0.457766,24.870806,15.224871,0.038178,0.593624,0.022663,83.820567,22.663328,1.014479,1.050145,1.423954e-13,2.129009e-09,135.318819,3102.779396,322.291685,267.046022,4723313000000000,1.069928,0.9999479999999999,1.139893,0.850738,0.000311,1.600584,0.578531,,,,,,,19.198007,-0.00072,0.9985619999999999,4.43716,0.416469,4.020691,2.895153,0.0174,"False","False",3,3,"p-type",0.018,243,243,1,1,25,1,"Generalized",540,0.460035,0.278035,2.2,0,1000,0.794488,1.66e-30,"Sinton","OFF","Center Point",3000000000000000,30,2000000000000000,4000000000000000,"OFF","Dark Rsh (Cell only)",0.4,"False","RTD (Internal)",2,10,-0.05,1,0.01,"A",0,"16-131484","True",0,0,"Hunt",,"01/16/20 16:29:01","MultiFlash v1.49","Default.mfi",,,,"False",,0.190375
11,"Ben","Motech5BBC3","00","01/16/20 16:29:52",9.706699,0.677244,9.242829,0.5809299999999999,5.369439,81.679367,22.096458,438.766582,0.001596,0.039945,0.677244,0.038036,0.5809299999999999,0.022096,22.096458,106620.279313,0.387737,9.242829,0.5809299999999999,81.679367,5.369439,22.096458,0.001596,0.038036,0.5809299999999999,0.022096,22.096458,0.387737,0.37965,24.825857,14.68384,0.038182,0.593713,0.022669,83.796863,22.669297,1.015476,1.051766,1.411246e-13,2.186256e-09,133.350677,2797.396026,357.475306,267.102564,4723313000000000,1.059944,0.9999749999999999,1.13881,0.8496939999999999,0.00031,1.330143,0.5809299999999999,,,,,,,19.128589,0.001402,0.998642,4.406572,0.460156,3.946417,2.47502,0.013986,"False","False",3,3,"p-type",0.018,243,243,1,1,25,1,"Generalized",540,0.386031,0.278035,2.2,0,1000,0.7638,1.66e-30,"Sinton","OFF","Center Point",3000000000000000,30,2000000000000000,4000000000000000,"OFF","Dark Rsh (Cell only)",0.4,"False","RTD (Internal)",2,10,-0.05,1,0.01,"A",0,"16-131484","True",0,0,"Hunt",,"01/16/20 16:29:52","MultiFlash v1.49","Default.mfi",,,,"False",,0.190375
12,"Ben","Motech5BBC3","01","01/16/20 16:31:28",9.702575,0.675891,9.233915,0.581329,5.367945,81.85485799999999,22.090309,321.372508,0.001329,0.039928,0.675891,0.038,0.581329,0.02209,22.090309,78093.519514,0.323056,9.233915,0.581329,81.85485799999999,5.367945,22.090309,0.001329,0.038,0.581329,0.02209,22.090309,0.323056,0.331769,24.861816,14.493829,0.038118,0.59204,0.022567,83.621616,22.567107,1.028088,1.068216,1.468519e-13,3.034061e-09,133.604862,1720.732551,581.147837,245.689645,4723313000000000,1.076987,0.999864,1.127152,0.848411,0.000219,1.132764,0.581329,,,,,,,17.738465,-0.001368,0.998851,4.341133,0.692249,3.648884,2.068874,0.019037,"False","False",3,3,"p-type",0.018,243,243,1,1,25,1,"Generalized",540,0.324291,0.278035,2.2,0,1000,0.719012,1.66e-30,"Sinton","OFF","Center Point",3000000000000000,30,2000000000000000,4000000000000000,"OFF","Dark Rsh (Cell only)",0.4,"False","RTD (Internal)",2,10,-0.05,1,0.01,"A",0,"16-131484","True",0,0,"Hunt",,"01/16/20 16:31:28","MultiFlash v1.49","Default.mfi",,,,"False",,0.190375
13,"Ben","Motech5BBC3","02","01/16/20 16:32:49",9.713964000000001,0.678072,9.255371999999999,0.57966,5.36497,81.450684,22.078066,364.745635,0.001701,0.039975,0.678072,0.038088,0.57966,0.022078,22.078066,88633.18919400001,0.413277,9.255371999999999,0.57966,81.450684,5.36497,22.078066,0.001701,0.038088,0.57966,0.022078,22.078066,0.413277,0.422288,24.861816,15.55489,0.03822,0.593627,0.022688,83.70155800000001,22.688189,1.023447,1.056927,1.410772e-13,1.892919e-09,124.017319,1908.373802,524.006355,267.702416,4723313000000000,1.052948,0.999659,1.143967,0.850437,0.000586,1.493047,0.57966,,,,,,,18.936874,-0.001614,0.998898,4.295094,0.667028,3.628066,2.642638,0.016804,"False","False",3,3,"p-type",0.018,243,243,1,1,25,1,"Generalized",540,0.416242,0.278035,2.2,0,1000,0.53952,1.66e-30,"Sinton","OFF","Center Point",3000000000000000,30,2000000000000000,4000000000000000,"OFF","Dark Rsh (Cell only)",0.4,"False","RTD (Internal)",2,10,-0.05,1,0.01,"A",0,"16-131484","True",0,0,"Hunt",,"01/16/20 16:32:49","MultiFlash v1.49","Default.mfi",,,,"False",,0.190375
14,"Ben","Motech5BBStd","03","01/16/20 16:34:53",9.738472,0.6715950000000001,9.231923999999999,0.574507,5.303802,81.094084,21.826346,382.775372,0.001669,0.040076,0.6715950000000001,0.037991,0.574507,0.021826,21.826346,93014.415276,0.405654,9.231923999999999,0.574507,81.094084,5.303802,21.826346,0.001669,0.037991,0.574507,0.021826,21.826346,0.405654,0.345911,24.852826,14.829849,0.038206,0.586993,0.022427,83.325484,22.426924,1.067543,1.087104,1.73868e-13,4.49263e-09,128.530757,595.77449,1678.487442,197.063017,4723313000000000,1.127737,0.9966930000000001,1.150816,0.852163,0.000611,1.19583,0.574507,,,,,,,15.497395,0.008456,0.996476,4.762843,1.733199,3.029644,2.613861,0.015825,"False","False",3,3,"p-type",0.018,243,243,1,1,25,1,"Generalized",540,0.406432,0.278035,2.2,0,1000,1.487437,1.66e-30,"Sinton","OFF","Center Point",3000000000000000,30,2000000000000000,4000000000000000,"OFF","Dark Rsh (Cell only)",0.4,"False","RTD (Internal)",2,10,-0.05,1,0.01,"A",0,"16-131484","True",0,0,"Hunt",,"01/16/20 16:34:53","MultiFlash v1.49","Default.mfi",,,,"False",,0.190375
15,"Ben","Motech5BBStd","04","01/16/20 16:36:17",9.712137999999999,0.67503,9.212713000000001,0.5760420000000001,5.306912,80.94754399999999,21.839143,243.690076,0.001808,0.039968,0.67503,0.037912,0.5760420000000001,0.021839,21.839143,59216.68835,0.439392,9.212713000000001,0.5760420000000001,80.94754399999999,5.306912,21.839143,0.001808,0.037912,0.5760420000000001,0.021839,21.839143,0.439392,0.450102,24.762928,14.551832,0.038084,0.590361,0.022483,83.335042,22.483275,1.049262,1.098946,1.49275e-13,4.66614e-09,126.737531,998.7852339999999,1001.216243,222.282376,4723313000000000,1.081949,0.997931,1.136453,0.853146,0.000259,1.573628,0.5760420000000001,,,,,,,17.161995,-0.001716,0.997869,4.489756,1.151515,3.338241,2.80976,0.025043,"False","False",3,3,"p-type",0.018,243,243,1,1,25,1,"Generalized",540,0.440629,0.278035,2.2,0,1000,1.138369,1.66e-30,"Sinton","OFF","Center Point",3000000000000000,30,2000000000000000,4000000000000000,"OFF","Dark Rsh (Cell only)",0.4,"False","RTD (Internal)",2,10,-0.05,1,0.01,"A",0,"16-131484","True",0,0,"Hunt",,"01/16/20 16:36:17","MultiFlash v1.49","Default.mfi",,,,"False",,0.190375
16,"Ben","Motech5BBC3","03","01/16/20 16:37:32",9.690009,0.676068,9.247297,0.580457,5.367658,81.93522299999999,22.089129,299.091803,0.001365,0.039877,0.676068,0.038055,0.580457,0.022089,22.089129,72679.308141,0.331608,9.247297,0.580457,81.93522299999999,5.367658,22.089129,0.001365,0.038055,0.580457,0.022089,22.089129,0.331608,0.356692,24.803382,14.658838,0.038099,0.592612,0.022578,83.747929,22.577821,1.013865,1.055756,1.462364e-13,2.454293e-09,139.872567,3062.360363,326.545501,254.942554,4723313000000000,1.072993,0.999962,1.132799,0.84645,7.191149e-05,1.242568,0.580457,,,,,,,17.399185,-0.003933,0.999326,4.128823,0.381791,3.747032,2.13026,0.020464,"False","False",3,3,"p-type",0.018,243,243,1,1,25,1,"Generalized",540,0.351053,0.278035,2.2,0,1000,0.424239,1.66e-30,"Sinton","OFF","Center Point",3000000000000000,30,2000000000000000,4000000000000000,"OFF","Dark Rsh (Cell only)",0.4,"False","RTD (Internal)",2,10,-0.05,1,0.01,"A",0,"16-131484","True",0,0,"Hunt",,"01/16/20 16:37:32","MultiFlash v1.49","Default.mfi",,,,"False",,0.190375
17,"Ben","Motech5BBC3","04","01/16/20 16:38:59",9.700518000000001,0.67737,9.224558999999999,0.578236,5.333976,81.176427,21.950517,357.762883,0.001678,0.03992,0.67737,0.037961,0.578236,0.021951,21.950517,86936.380688,0.407709,9.224558999999999,0.578236,81.176427,5.333976,21.950517,0.001678,0.037961,0.578236,0.021951,21.950517,0.407709,0.334798,24.830352,15.309876,0.038016,0.593079,0.022546,83.380171,22.546421,1.025435,1.108091,1.33792e-13,4.635135e-09,127.194064,1913.777338,522.526827,242.899678,4723313000000000,1.047328,0.9999209999999999,1.138659,0.846529,0.00033,1.142065,0.578236,,,,,,,17.808635,0.01164,0.997968,4.114304,0.625096,3.489208,2.605723,0.017108,"False","False",3,3,"p-type",0.018,243,243,1,1,25,1,"Generalized",540,0.413945,0.278035,2.2,0,1000,1.168895,1.66e-30,"Sinton","OFF","Center Point",3000000000000000,30,2000000000000000,4000000000000000,"OFF","Dark Rsh (Cell only)",0.4,"False","RTD (Internal)",2,10,-0.05,1,0.01,"A",0,"16-131484","True",0,0,"Hunt",,"01/16/20 16:38:59","MultiFlash v1.49","Default.mfi",,,,"False",,0.190375
18,"Ben","GaTech","A77","01/16/20 16:40:16",9.312055000000001,0.637373,8.767891000000001,0.542496,4.756544,80.140591,19.574256,26.701366,0.001346,0.038321,0.637373,0.036082,0.542496,0.019574,19.574256,6488.431908,0.326976,8.767891000000001,0.542496,80.140591,4.756544,19.574256,0.001346,0.036082,0.542496,0.019574,19.574256,0.326976,0.334252,24.861816,15.470885,0.036229,0.552299,0.020009,81.921662,20.009281,1.093234,1.172577,6.08363e-13,1.401739e-08,,,,46.969199,4723313000000000,1.649143,,1.148371,0.852423,-0.001679,1.123701,0.542496,,,,,,,4.044639,-0.000269,0.997306,5.872337,,,2.129347,0.222926,"False","False",3,3,"p-type",0.018,243,243,1,1,25,1,"Generalized",540,0.333222,0.278035,2.2,0,1000,1.252016,1.66e-30,"Sinton","OFF","Center Point",3000000000000000,30,2000000000000000,4000000000000000,"OFF","Dark Rsh (Cell only)",0.4,"False","RTD (Internal)",2,10,-0.05,1,0.01,"A",0,"16-131484","True",0,0,"Hunt",,"01/16/20 16:40:16","MultiFlash v1.49","Default.mfi",,,,"False",,0.190375

File: FCT450csv/MultiFlash_Database WW03 - 2023.csv (part 1 of 2)
ID,User_ID,Batch_ID,Sample_ID,Measurement_Date-Time,Isc_(A),Voc_(V),Imp_(A),Vmp_(V),Pmp_(W),FF_(percent),Efficiency_(percent),Rsh_(ohm),Rs_(ohm),Jsc_(A/cm2),Voc_(V/cell),Jmp_(A/cm2),Vmp_(V/cell),Pmp_(W/cm2),Cell_Efficiency_(percent),Rsh_(ohm-cm2),Rs_(ohm-cm2),ILoad_(A),VLoad_(V),FFLoad_(percent),PLoad_(W),EffLoad_(percent),RsLoad_(ohm),JLoad_(A/cm2),VLoad_(V/cell),PLoad_(W/cm2),Cell_EffLoad_(percent),RsLoad_(ohm-cm2),Rs_Modulation_(ohm-cm2),Measured_Temperature_(C),Total_Test_Time_(s),pJmp_(A/cm2),pVmp_(V/cell),pPmp_(W/cm2),pFF_(percent),pEfficiency_(percent),n_at_1_sun,n_at_ 1/10_suns,Jo1_(A/cm2),Jo2_(A/cm2),Jo_(fA/cm2),Est_Bulk_Lifetime_(us),BRR_(Hz),Lifetime_at_Vmp_(us),Doping_(cm-3),Measured_Resistivity_(Ohm-cm),Lifetime_Fit_R2,Max_Intensity_(suns),Intensity_@_flash_cutoff_(suns),V_at_Isc_(V),dV/dt,V_Pad_0_(V),V_Pad_1_(V),V_Pad_2_(V),V_Pad_3_(V),V_Pad_4_(V),dBreak_(A),dBreak_(V),Capacitance_(uF/cm2),Capacitance_Error_(percent),Pm/Pe,BulkSRH_AND_Jo_Power_Loss_(percent),BulkSRH_Power_Loss_(percent),Jo_Power_Loss_(percent),Rs_Power_Loss_(percent),Rsh_Power_Loss_(percent),Dark_Break_Interpolated,Calibration,Resistivity_(ohm-cm),Analysis_Resistivity_(ohm-cm),Sample_Type,Thickness_(cm),Cell_Area_(cm2),Total_Area_(cm2),Number_of_Cells_per_String,Number_of_Strings,Temperature_(C),Intensity_(suns),Analysis_Type,Nominal_Load_Voltage_(mV/cell),Rs_Modulation_Target_(ohm-cm2),Reference_Constant_(V/sun),Voltage_Temperature_Coefficient_(mV/C),Temperature_Offset_(C),Power_per_Sun_(W/m2),Conductivity_Modulation_(ohm-cm2/V),Auger_Coefficient,Auger_Method,Band_Gap_Narrowing,Fit_Method,Carrier_Density_Center_Point_(cm-3),Percent_Fit,Lower_Bound_(cm-3),Upper_Bound_(cm-3),Rsh_Lifetime_Correction,Rsh_Measurement_Method,SunsVoc_Rsh_Voltage_(V),Do_Dark_Break_Measurement,Temperature_Measurement_Method,Number_of_dRsh_Points,dRsh_Output_Vlimit_(V),Current_Transfer,Voltage_Transfer,Temperature_Transfer,Final_Bin,Bin_Index,Tester_ID,Do_Doping_Measurement,Doping_Sample_Time_(us),Doping_Measurement_Length_(us),Measurement_Type,Comments,Measurement_Date-Time_String,Software Version,Recipe_Filename,EL Pulse Current Delivered (Coulombs),Forward Dark IV (V),Forward Dark IV (A),Forward Dark IV Interpolated?,EL Pulse Energy Delivered (J),Doping Calibration Factor (V/sun)
4,"Donald","210BS_745Z6_737PT_CFAL_FA","PV22A_28UM_11","01/17/23 18:07:14",10.230622,0.673933,9.658371000000001,0.560779,5.416209,78.55552400000001,22.026065,33.107557,0.003678,0.041605,0.673933,0.039278,0.560779,0.022026,22.026065,8141.148283,0.904473,9.658371000000001,0.560779,78.55552400000001,5.416209,22.026065,0.003678,0.039278,0.560779,0.022026,22.026065,0.904473,0.546359,24.583139,15.56289,0.039621,0.591826,0.023449,83.62886899999999,23.448572,0.964213,1.096509,1.569698e-13,3.317725e-09,,,,84.034582,1.304816e+16,1.098725,,1.052261,0.796994,0.006918,1.611296,0.560779,,,,,,,7.547466,0.020299,0.996472,5.631602,,,5.958175,0.176051,"False","False",3,1.098725,"p-type",0.018,245.9,245.9,1,1,25,1,"Generalized",540,0.900829,0.285467,2.2,0,1000,0.829895,1.66e-30,"Sinton","OFF","Center Point",3000000000000000,30,2000000000000000,4000000000000000,"OFF","Dark Rsh (Cell only)",0.4,"False","RTD (Internal)",2,10,-0.05,1,0.01,"A",0,"16-131484","True",0,0,"Hunt",,"01/17/23 18:07:14","MultiFlash v1.49","Default.mfi",,,,"False",,0.203388
5,"Donald","210BS_745Z6_737PT_CFAL_FA","PV22A_28UM_12","01/17/23 18:13:50",10.236799,0.672736,9.683911,0.556034,5.384583,78.188586,21.897448,144.977796,0.003854,0.04163,0.672736,0.039382,0.556034,0.021897,21.897448,35650.039965,0.94762,9.683911,0.556034,78.188586,5.384583,21.897448,0.003854,0.039382,0.556034,0.021897,21.897448,0.94762,0.588599,24.457293,14.33982,0.039633,0.59004,0.023385,83.50036,23.38506,0.97311,1.104628,1.628897e-13,4.459383e-09,,,,74.33377400000001,1.365428e+16,1.108026,,1.059858,0.796316,0.006941,1.792114,0.556034,,,,,,,6.441913,0.017885,0.999254,5.425342,,,6.290019,0.03998,"False","False",3,1.108026,"p-type",0.018,245.9,245.9,1,1,25,1,"Generalized",540,0.949922,0.285467,2.2,0,1000,0.123264,1.66e-30,"Sinton","OFF","Center Point",3000000000000000,30,2000000000000000,4000000000000000,"OFF","Dark Rsh (Cell only)",0.4,"False","RTD (Internal)",2,10,-0.05,1,0.01,"A",0,"16-131484","True",0,0,"Hunt",,"01/17/23 18:13:50","MultiFlash v1.49","Default.mfi",,,,"False",,0.203388
6,"Donald","210BS_740Z6_734PT_CFAL_FA","PV22A_28UM_13","01/17/23 18:35:47",10.232707,0.67523,9.633269,0.560413,5.398613,78.13397500000001,21.954506,118.577477,0.003862,0.041613,0.67523,0.039176,0.560413,0.021955,21.954506,29158.201657,0.949785,9.633269,0.560413,78.13397500000001,5.398613,21.954506,0.003862,0.039176,0.560413,0.021955,21.954506,0.949785,0.611653,24.695506,15.429883,0.039571,0.592502,0.023446,83.441001,23.445703,0.972477,1.12127,1.452909e-13,4.866787e-09,,,,81.687274,1.353081e+16,1.083411,,1.071852,0.796913,0.006823,1.935992,0.560413,,,,,,,7.662805,0.020947,0.995233,5.880268,,,6.22745,0.049253,"False","False",3,1.083411,"p-type",0.018,245.9,245.9,1,1,25,1,"Generalized",540,0.949832,0.285467,2.2,0,1000,1.085539,1.66e-30,"Sinton","OFF","Center Point",3000000000000000,30,2000000000000000,4000000000000000,"OFF","Dark Rsh (Cell only)",0.4,"False","RTD (Internal)",2,10,-0.05,1,0.01,"A",0,"16-131484","True",0,0,"Hunt",,"01/17/23 18:35:47","MultiFlash v1.49","Default.mfi",,,,"False",,0.203388
1,"Donald","Calibration","V7-19","01/17/23 16:10:22",9.531098,,,,,,,,,0.03876,,,,,,,,9.531098,0.006202,,0.059112,0.240392,-0.000651,0.03876,0.006202,0.00024,0.240392,-0.160012,0.377393,25.315839,409.45442,,,,,,,,,,,,,,,,,1.054699,0.793353,0.006202,1.119687,0.006202,,,,,,0,0,0,,0,0,0,0,0,"False","True",3,3,"p-type",0.018,245.9,245.9,1,1,25,1,"Generalized",540,1.04047,0.285467,2.2,0,1000,,1.66e-30,"Sinton","OFF","Center Point",3000000000000000,30,2000000000000000,4000000000000000,"OFF","Dark Rsh (Cell only)",0.4,"False","RTD (Internal)",2,10,-0.05,1,0.01,,0,"16-131484","True",0,0,"Hunt",,"01/17/23 16:10:22","MultiFlash v1.49","Default.mfi",0,0,0,"False",0,0.203388
2,"Donald","Calibration","V7-19","01/17/23 16:10:44",9.530329999999999,0.644863,8.534520000000001,0.505711,4.315997,70.227238,17.551838,42.046007,0.00797,0.038757,0.644863,0.034707,0.505711,0.017552,17.551838,10339.1132,1.959945,8.534520000000001,0.505711,70.227238,4.315997,17.551838,0.00797,0.034707,0.505711,0.017552,17.551838,1.959945,1.79218,25.187717,14.50583,0.035936,0.559191,0.020095,80.403498,20.095183,1.153463,1.514338,3.060437e-13,3.806895e-08,,,,54.784604,4723313000000000,1.460416,,1.046319,0.790806,0.004014,4.765113,0.505711,,,,,,,8.476561,0.010885,0.965454,10.521791,,,11.855546,0.143179,"False","False",3,1.460416,"p-type",0.018,245.9,245.9,1,1,25,1,"Generalized",540,1.996772,0.285467,2.2,0,1000,7.450407,1.66e-30,"Sinton","OFF","Center Point",3000000000000000,30,2000000000000000,4000000000000000,"OFF","Dark Rsh (Cell only)",0.4,"False","RTD (Internal)",2,10,-0.05,1,0.01,"A",0,"16-131484","True",0,0,"Hunt",,"01/17/23 16:10:44","MultiFlash v1.49","Default.mfi",,,,"False",,0.203388
3,"Donald","210BS_780Z6_760PT_CFAL_FA_40UM","ACI_RD0123L_04","01/17/23 16:14:18",10.328475,0.6702979999999999,9.168995000000001,0.515338,4.72513,68.251071,19.215659,170.927751,0.01076,0.042003,0.6702979999999999,0.037287,0.515338,0.019216,19.215659,42031.133975,2.645936,9.168995000000001,0.515338,68.251071,4.72513,19.215659,0.01076,0.037287,0.515338,0.019216,19.215659,2.645936,2.443919,25.24391,14.959855,0.040022,0.589595,0.023597,83.81201299999999,23.596743,0.926693,1.083549,1.770703e-13,3.79671e-09,,,,106.04791,1.006789e+16,1.146053,,1.055246,0.793428,0.010277,6.873139,0.515338,,,,,,,19.025305,0.029046,0.934344,11.274024,,,16.070922,0.034779,"False","False",3,1.146053,"p-type",0.018,245.9,245.9,1,1,25,1,"Generalized",540,2.803152,0.285467,2.2,0,1000,12.608975,1.66e-30,"Sinton","OFF","Center Point",3000000000000000,30,2000000000000000,4000000000000000,"OFF","Dark Rsh (Cell only)",0.4,"False","RTD (Internal)",2,10,-0.05,1,0.01,"A",0,"16-131484","True",0,0,"Hunt",,"01/17/23 16:14:18","MultiFlash v1.49","Default.mfi",,,,"False",,0.203388
7,"Donald","210BS_740Z6_734PT_CFAL_FA","PV22A_28UM_14","01/17/23 18:55:09",10.167243,0.671655,9.575374,0.559916,5.361409,78.51087,21.80321,11.475113,0.003349,0.041347,0.671655,0.03894,0.559916,0.021803,21.80321,2821.730211,0.823527,9.575374,0.559916,78.51087,5.361409,21.80321,0.003349,0.03894,0.559916,0.021803,21.80321,0.823527,0.472448,24.744949,14.662838,0.039176,0.588888,0.02307,83.07337099999999,23.07026,0.983113,1.163742,1.662581e-13,5.021443e-09,,,,64.77321999999999,1.386247e+16,1.12446,,1.071637,0.798565,0.007044,1.487896,0.559916,,,,,,,6.020236,0.017096,0.998862,5.856315,,,5.417348,0.5074,"False","False",3,1.12446,"p-type",0.018,245.9,245.9,1,1,25,1,"Generalized",540,0.829649,0.285467,2.2,0,1000,0.156213,1.66e-30,"Sinton","OFF","Center Point",3000000000000000,30,2000000000000000,4000000000000000,"OFF","Dark Rsh (Cell only)",0.4,"False","RTD (Internal)",2,10,-0.05,1,0.01,"A",0,"16-131484","True",0,0,"Hunt",,"01/17/23 18:55:09","MultiFlash v1.49","Default.mfi",,,,"False",,0.203388
8,"Donald","210BS_740Z6_734PT_CFAL_FA_40UM","ACI_RD0123L_05","01/17/23 19:04:06",10.312736,0.674034,8.690389,0.503424,4.374949,62.938672,17.791577,177.318337,0.014374,0.041939,0.674034,0.035341,0.503424,0.017792,17.791577,43602.579188,3.534453,8.690389,0.503424,62.938672,4.374949,17.791577,0.014374,0.035341,0.503424,0.017792,17.791577,3.534453,3.717475,24.677527,14.626837,0.040063,0.59472,0.023826,84.286253,23.826136,0.90612,1.038812,1.560435e-13,1.10654e-09,,,,100.001366,1.331798e+16,1.09602,,1.034827,0.78834,0.007498,9.643006,0.503424,,,,,,,25.129596,-0.03374,0.868144,15.819194,,,19.880295,0.034361,"False","False",3,1.09602,"p-type",0.018,245.9,245.9,1,1,25,1,"Generalized",540,4.091125,0.285467,2.2,0,1000,32.236664,1.66e-30,"Sinton","OFF","Center Point",3000000000000000,30,2000000000000000,4000000000000000,"OFF","Dark Rsh (Cell only)",0.4,"False","RTD (Internal)",2,10,-0.05,1,0.01,"A",0,"16-131484","True",0,0,"Hunt",,"01/17/23 19:04:06","MultiFlash v1.49","Default.mfi",,,,"False",,0.203388
9,"Donald","Calibration","V7-19","01/18/23 09:59:44",9.531242000000001,,,,,,,,,0.038761,,,,,,,,9.531242000000001,0.003111,,0.029651,0.12058,-0.000326,0.038761,0.003111,0.000121,0.12058,-0.080259,0.39184,25.205699,497.77347,,,,,,,,,,,,,,,,,1.058527,0.8013479999999999,0.003111,1.145651,0.003111,,,,,,0,0,0,,0,0,0,0,0,"False","True",3,3,"p-type",0.018,245.9,245.9,1,1,25,1,"Generalized",540,1.04047,0.285295,2.2,0,1000,,1.66e-30,"Sinton","OFF","Center Point",3000000000000000,30,2000000000000000,4000000000000000,"OFF","Dark Rsh (Cell only)",0.4,"False","RTD (Internal)",2,10,-0.05,1,0.01,,0,"16-131484","True",0,0,"Hunt",,"01/18/23 09:59:44","MultiFlash v1.49","Default.mfi",0,0,0,"False",0,0.201701
10,"Donald","Calibration","V7-19","01/18/23 10:00:09",9.529097999999999,0.644852,8.646972,0.512294,4.429792,72.089359,18.014606,42.079047,0.006554,0.038752,0.644852,0.035165,0.512294,0.018015,18.014606,10347.237541,1.611529,8.646972,0.512294,72.089359,4.429792,18.014606,0.006554,0.035165,0.512294,0.018015,18.014606,1.611529,1.55162,25.300104,14.85785,0.035934,0.559087,0.02009,80.394899,20.0901,1.155328,1.520125,3.052133e-13,3.834422e-08,,,,51.761286,4723313000000000,1.454918,,1.048639,0.793093,0.002463,4.048486,0.512294,,,,,,,7.077033,0.003146,0.970992,9.274227,,,9.960013999999999,0.141895,"False","False",3,1.454918,"p-type",0.018,245.9,245.9,1,1,25,1,"Generalized",540,1.644353,0.285295,2.2,0,1000,7.360183,1.66e-30,"Sinton","OFF","Center Point",3000000000000000,30,2000000000000000,4000000000000000,"OFF","Dark Rsh (Cell only)",0.4,"False","RTD (Internal)",2,10,-0.05,1,0.01,"A",0,"16-131484","True",0,0,"Hunt",,"01/18/23 10:00:09","MultiFlash v1.49","Default.mfi",,,,"False",,0.201701
11,"Donald","210BS_745Z6_714PT_40UM_CFAL_FA","MZ2210_86","01/18/23 12:01:50",10.23419,0.671399,9.712692000000001,0.56438,5.481653,79.776883,22.292203,23.642056,0.002538,0.041619,0.671399,0.039499,0.56438,0.022292,22.292203,5813.581623,0.624134,9.712692000000001,0.56438,79.776883,5.481653,22.292203,0.002538,0.039499,0.56438,0.022292,22.292203,0.624134,0.387769,24.619097,15.474885,0.039565,0.588284,0.023275,83.295743,23.275485,1.003447,1.119412,1.7375e-13,4.627762e-09,,,,89.72063900000001,1.010839e+16,1.1256,,1.069591,0.803019,0.005294,1.225337,0.56438,,,,,,,7.322072,0.013831,1.001971,5.121316,,,4.183555,0.243445,"False","False",3,1.1256,"p-type",0.018,245.9,245.9,1,1,25,1,"Generalized",540,0.631342,0.285295,2.2,0,1000,-0.646244,1.66e-30,"Sinton","OFF","Center Point",3000000000000000,30,2000000000000000,4000000000000000,"OFF","Dark Rsh (Cell only)",0.4,"False","RTD (Internal)",2,10,-0.05,1,0.01,"A",0,"16-131484","True",0,0,"Hunt",,"01/18/23 12:01:50","MultiFlash v1.49","Default.mfi",,,,"False",,0.201701
13,"Donald","210BS_745Z6_714PT_40UM_CFAL_FA","MZ2210_87","01/18/23 12:18:43",10.274304,0.673132,9.714171,0.559402,5.43413,78.573741,22.098943,13.319751,0.003321,0.041782,0.673132,0.039505,0.559402,0.022099,22.098943,3275.326833,0.816513,9.714171,0.559402,78.573741,5.43413,22.098943,0.003321,0.039505,0.559402,0.022099,22.098943,0.816513,0.58626,24.646065,15.077863,0.039615,0.59029,0.023384,83.143148,23.384094,0.97973,1.155646,1.593442e-13,4.853995e-09,,,,69.002827,1.359029e+16,1.111411,,1.06266,0.803738,0.005638,1.762658,0.559402,,,,,,,6.062034,0.010641,1.002581,5.478367,,,5.454302,0.432337,"False","False",3,1.111411,"p-type",0.018,245.9,245.9,1,1,25,1,"Generalized",540,0.819712,0.285295,2.2,0,1000,-0.662552,1.66e-30,"Sinton","OFF","Center Point",3000000000000000,30,2000000000000000,4000000000000000,"OFF","Dark Rsh (Cell only)",0.4,"False","RTD (Internal)",2,10,-0.05,1,0.01,"A",0,"16-131484","True",0,0,"Hunt",,"01/18/23 12:18:43","MultiFlash v1.49","Default.mfi",,,,"False",,0.201701
15,"Donald","210BS_745Z6_714PT_40UM_CFAL_FA","MZ2210_88","01/18/23 12:21:25",10.323763,0.674834,9.728794000000001,0.554841,5.397935,77.480514,21.951749,59.737643,0.004478,0.041984,0.674834,0.039564,0.554841,0.021952,21.951749,14689.486318,1.10122,9.728794000000001,0.554841,77.480514,5.397935,21.951749,0.004478,0.039564,0.554841,0.021952,21.951749,1.10122,0.836152,24.655054,15.102864,0.040006,0.5927249999999999,0.023713,83.696264,23.712793,0.955658,1.092179,1.520241e-13,3.431385e-09,,,,83.12632499999999,1.377539e+16,1.084117,,1.070405,0.803164,0.005958,2.502157,0.554841,,,,,,,7.761583,0.015561,0.995646,5.801267,,,7.280744,0.09703100000000001,"False","False",3,1.084117,"p-type",0.018,245.9,245.9,1,1,25,1,"Generalized",540,1.096644,0.285295,2.2,0,1000,0.910554,1.66e-30,"Sinton","OFF","Center Point",3000000000000000,30,2000000000000000,4000000000000000,"OFF","Dark Rsh (Cell only)",0.4,"False","RTD (Internal)",2,10,-0.05,1,0.01,"A",0,"16-131484","True",0,0,"Hunt",,"01/18/23 12:21:25","MultiFlash v1.49","Default.mfi",,,,"False",,0.201701
16,"Donald","210BS_745Z6_714PT_40UM_CFAL_FA","MZ2210_89","01/18/23 12:22:20",10.311738,0.676749,9.715553999999999,0.560728,5.447787,78.065736,22.154483,115.099566,0.003993,0.041935,0.676749,0.03951,0.560728,0.022154,22.154483,28302.983195,0.981959,9.715553999999999,0.560728,78.065736,5.447787,22.154483,0.003993,0.03951,0.560728,0.022154,22.154483,0.981959,0.737282,24.673033,14.523831,0.039935,0.594038,0.023723,83.592555,23.722954,0.966013,1.105478,1.401924e-13,4.103018e-09,,,,86.13394599999999,1.385274e+16,1.073338,,1.074113,0.801934,0.006102,2.292744,0.560728,,,,,,,8.058235,0.015526,1.000975,5.820504,,,6.472172,0.050513,"False","False",3,1.073338,"p-type",0.018,245.9,245.9,1,1,25,1,"Generalized",540,0.986671,0.285295,2.2,0,1000,-0.273425,1.66e-30,"Sinton","OFF","Center Point",3000000000000000,30,2000000000000000,4000000000000000,"OFF","Dark Rsh (Cell only)",0.4,"False","RTD (Internal)",2,10,-0.05,1,0.01,"A",0,"16-131484","True",0,0,"Hunt",,"01/18/23 12:22:20","MultiFlash v1.49","Default.mfi",,,,"False",,0.201701
17,"Donald","210BS_745Z6_714PT_40UM_CFAL_FA","MZ2210_90","01/18/23 12:23:22",10.190807,0.669009,9.574444,0.5654670000000001,5.414032,79.410864,22.017208,10.856353,0.00264,0.041443,0.669009,0.038936,0.5654670000000001,0.022017,22.017208,2669.577235,0.649068,9.574444,0.5654670000000001,79.410864,5.414032,22.017208,0.00264,0.038936,0.5654670000000001,0.022017,22.017208,0.649068,0.395629,24.650559,14.68784,0.039297,0.586016,0.023029,83.059686,23.028869,0.998204,1.15018,1.905075e-13,4.337132e-09,,,,58.741114,1.400286e+16,1.157469,,1.047472,0.800607,0.004824,1.107423,0.5654670000000001,,,,,,,5.680785,0.010352,1.000324,6.077835,,,4.278364,0.533953,"False","False",3,1.157469,"p-type",0.018,245.9,245.9,1,1,25,1,"Generalized",540,0.652536,0.285295,2.2,0,1000,-0.20466,1.66e-30,"Sinton","OFF","Center Point",3000000000000000,30,2000000000000000,4000000000000000,"OFF","Dark Rsh (Cell only)",0.4,"False","RTD (Internal)",2,10,-0.05,1,0.01,"A",0,"16-131484","True",0,0,"Hunt",,"01/18/23 12:23:22","MultiFlash v1.49","Default.mfi",,,,"False",,0.201701
18,"Donald","210BS_745Z6_714PT_40UM_CFAL_FA","MZ2210_91","01/18/23 12:24:25",10.325066,0.67572,9.774711999999999,0.559375,5.467727,78.369463,22.23557,41.380805,0.003811,0.041989,0.67572,0.039751,0.559375,0.022236,22.23557,10175.53999,0.9371350000000001,9.774711999999999,0.559375,78.369463,5.467727,22.23557,0.003811,0.039751,0.559375,0.022236,22.23557,0.9371350000000001,0.669447,24.659548,14.747844,0.040009,0.593258,0.023736,83.65689500000001,23.73576,0.963793,1.091574,1.488788e-13,3.289457e-09,,,,89.422555,1.290983e+16,1.081412,,1.060187,0.798059,0.006151,2.028209,0.559375,,,,,,,7.721886,0.015752,0.99937,5.366014,,,6.24347,0.13964,"False","False",3,1.081412,"p-type",0.018,245.9,245.9,1,1,25,1,"Generalized",540,0.938295,0.285295,2.2,0,1000,0.124283,1.66e-30,"Sinton","OFF","Center Point",3000000000000000,30,2000000000000000,4000000000000000,"OFF","Dark Rsh (Cell only)",0.4,"False","RTD (Internal)",2,10,-0.05,1,0.01,"A",0,"16-131484","True",0,0,"Hunt",,"01/18/23 12:24:25","MultiFlash v1.49","Default.mfi",,,,"False",,0.201701
19,"Donald","210BS_745Z6_714PT_40UM_CFAL_FA","MZ2210_92","01/18/23 12:25:29",10.333344,0.675963,9.785173,0.559386,5.473685,78.363911,22.259799,110.642043,0.003793,0.042023,0.675963,0.039793,0.559386,0.02226,22.259799,27206.878465,0.932667,9.785173,0.559386,78.363911,5.473685,22.259799,0.003793,0.039793,0.559386,0.02226,22.259799,0.932667,0.675215,24.623591,15.243871,0.040032,0.5933850000000001,0.023754,83.624459,23.754094,0.969336,1.097579,1.454789e-13,3.879499e-09,,,,82.894734,1.389012e+16,1.067582,,1.063409,0.8012860000000001,0.005773,2.048327,0.559386,,,,,,,7.152117,0.014021,0.999798,5.353243,,,6.220015,0.052173,"False","False",3,1.067582,"p-type",0.018,245.9,245.9,1,1,25,1,"Generalized",540,0.931575,0.285295,2.2,0,1000,0.068319,1.66e-30,"Sinton","OFF","Center Point",3000000000000000,30,2000000000000000,4000000000000000,"OFF","Dark Rsh (Cell only)",0.4,"False","RTD (Internal)",2,10,-0.05,1,0.01,"A",0,"16-131484","True",0,0,"Hunt",,"01/18/23 12:25:29","MultiFlash v1.49","Default.mfi",,,,"False",,0.201701
20,"Donald","210BS_745Z6_714PT_40UM_CFAL_FA","MZ2210_93","01/18/23 12:26:23",10.321864,0.6756529999999999,9.753247999999999,0.562182,5.483096,78.622032,22.298071,10.17837,0.003341,0.041976,0.6756529999999999,0.039663,0.562182,0.022298,22.298071,2502.861173,0.821502,9.753247999999999,0.562182,78.622032,5.483096,22.298071,0.003341,0.039663,0.562182,0.022298,22.298071,0.821502,0.572004,24.72697,14.345821,0.039799,0.593055,0.023603,83.22217999999999,23.602724,0.973014,1.15621,1.459852e-13,3.933933e-09,,,,73.882407,1.408435e+16,1.073422,,1.060576,0.804236,0.006006,1.75674,0.562182,,,,,,,6.598559,0.012744,1.001768,5.545114,,,5.47785,0.566121,"False","False",3,1.073422,"p-type",0.018,245.9,245.9,1,1,25,1,"Generalized",540,0.827213,0.285295,2.2,0,1000,-0.458827,1.66e-30,"Sinton","OFF","Center Point",3000000000000000,30,2000000000000000,4000000000000000,"OFF","Dark Rsh (Cell only)",0.4,"False","RTD (Internal)",2,10,-0.05,1,0.01,"A",0,"16-131484","True",0,0,"Hunt",,"01/18/23 12:26:23","MultiFlash v1.49","Default.mfi",,,,"False",,0.201701
21,"Donald","210BS_745Z6_714PT_40UM_CFAL_FA","MZ2210_94","01/18/23 12:27:20",10.225972,0.671582,9.671486,0.564411,5.458697,79.485067,22.198851,11.919041,0.002625,0.041586,0.671582,0.039331,0.564411,0.022199,22.198851,2930.892093,0.6455650000000001,9.671486,0.564411,79.485067,5.458697,22.198851,0.002625,0.039331,0.564411,0.022199,22.198851,0.6455650000000001,0.421453,24.619096,14.51983,0.039436,0.588476,0.023207,83.094503,23.206906,0.99595,1.151748,1.71328e-13,4.526326e-09,,,,62.825965,1.400167e+16,1.129602,,1.068492,0.800412,0.005072,1.344648,0.564411,,,,,,,5.479196,0.009963,1.001315,5.461384,,,4.30523,0.483905,"False","False",3,1.129602,"p-type",0.018,245.9,245.9,1,1,25,1,"Generalized",540,0.655156,0.285295,2.2,0,1000,-0.484536,1.66e-30,"Sinton","OFF","Center Point",3000000000000000,30,2000000000000000,4000000000000000,"OFF","Dark Rsh (Cell only)",0.4,"False","RTD (Internal)",2,10,-0.05,1,0.01,"A",0,"16-131484","True",0,0,"Hunt",,"01/18/23 12:27:20","MultiFlash v1.49","Default.mfi",,,,"False",,0.201701
22,"Donald","210BS_745Z6_714PT_40UM_CFAL_FA","MZ2210_95","01/18/23 12:28:20",10.224014,0.670955,9.710534000000001,0.56572,5.493441,80.08103699999999,22.34014,27.77215,0.002522,0.041578,0.670955,0.03949,0.56572,0.02234,22.34014,6829.171701,0.620263,9.710534000000001,0.56572,80.08103699999999,5.493441,22.34014,0.002522,0.03949,0.56572,0.02234,22.34014,0.620263,0.394157,24.700001,15.257873,0.039628,0.588442,0.023319,83.588571,23.318634,0.987345,1.081785,1.8118e-13,2.875052e-09,,,,72.924862,1.325273e+16,1.142137,,1.069132,0.801847,0.004886,1.204195,0.56572,,,,,,,5.87686,0.010288,1.000328,5.049866,,,4.151149,0.207864,"False","False",3,1.142137,"p-type",0.018,245.9,245.9,1,1,25,1,"Generalized",540,0.628947,0.285295,2.2,0,1000,-0.177241,1.66e-30,"Sinton","OFF","Center Point",3000000000000000,30,2000000000000000,4000000000000000,"OFF","Dark Rsh (Cell only)",0.4,"False","RTD (Internal)",2,10,-0.05,1,0.01,"A",0,"16-131484","True",0,0,"Hunt",,"01/18/23 12:28:20","MultiFlash v1.49","Default.mfi",,,,"False",,0.201701
23,"Donald","210BS_745Z6_714PT_40UM_CFAL_FA","MZ2210_96","01/18/23 12:29:35",10.229017,0.671122,9.714943999999999,0.563604,5.475379,79.758808,22.266689,31.572584,0.002772,0.041598,0.671122,0.039508,0.563604,0.022267,22.266689,7763.698526,0.681549,9.714943999999999,0.563604,79.758808,5.475379,22.266689,0.002772,0.039508,0.563604,0.022267,22.266689,0.681549,0.4217,24.691012,15.134866,0.039655,0.58863,0.023342,83.60991199999999,23.341822,0.990297,1.078386,1.801884e-13,2.783585e-09,,,,74.418863,1.30963e+16,1.13831,,1.057394,0.803135,0.005098,1.195863,0.563604,,,,,,,6.019011,0.011212,1.0006,5.066449,,,4.55747,0.182851,"False","False",3,1.13831,"p-type",0.018,245.9,245.9,1,1,25,1,"Generalized",540,0.68335,0.285295,2.2,0,1000,-0.213432,1.66e-30,"Sinton","OFF","Center Point",3000000000000000,30,2000000000000000,4000000000000000,"OFF","Dark Rsh (Cell only)",0.4,"False","RTD (Internal)",2,10,-0.05,1,0.01,"A",0,"16-131484","True",0,0,"Hunt",,"01/18/23 12:29:35","MultiFlash v1.49","Default.mfi",,,,"False",,0.201701
24,"Donald","210BS_745Z6_714PT_40UM_CFAL_FA","MZ2210_97","01/18/23 12:30:26",10.21831,0.671011,9.697321000000001,0.5629999999999999,5.459594,79.625405,22.202496,35.077636,0.002751,0.041555,0.671011,0.039436,0.5629999999999999,0.022202,22.202496,8625.590716999999,0.676563,9.697321000000001,0.5629999999999999,79.625405,5.459594,22.202496,0.002751,0.039436,0.5629999999999999,0.022202,22.202496,0.676563,0.426153,24.542688,15.424882,0.039566,0.588011,0.023265,83.437662,23.265494,0.994768,1.100299,1.781055e-13,3.943592e-09,,,,70.941031,1.314366e+16,1.123039,,1.04763,0.789667,0.004727,1.253096,0.5629999999999999,,,,,,,5.804258,0.010832,1.000724,5.129686,,,4.523806,0.164516,"False","False",3,1.123039,"p-type",0.018,245.9,245.9,1,1,25,1,"Generalized",540,0.679777,0.285295,2.2,0,1000,-0.250383,1.66e-30,"Sinton","OFF","Center Point",3000000000000000,30,2000000000000000,4000000000000000,"OFF","Dark Rsh (Cell only)",0.4,"False","RTD (Internal)",2,10,-0.05,1,0.01,"A",0,"16-131484","True",0,0,"Hunt",,"01/18/23 12:30:26","MultiFlash v1.49","Default.mfi",,,,"False",,0.201701
25,"Donald","210BS_745Z6_714PT_40UM_CFAL_FA","MZ2210_98","01/18/23 12:31:28",10.237035,0.670961,9.731342,0.563381,5.482452,79.81851899999999,22.295454,53.205057,0.002647,0.041631,0.670961,0.039574,0.563381,0.022295,22.295454,13083.123447,0.6509470000000001,9.731342,0.563381,79.81851899999999,5.482452,22.295454,0.002647,0.039574,0.563381,0.022295,22.295454,0.6509470000000001,0.433022,24.619097,14.791846,0.03967,0.587955,0.023324,83.501234,23.324135,0.998946,1.089127,1.804918e-13,3.68635e-09,,,,70.633837,1.333612e+16,1.125697,,1.064835,0.802549,0.004717,1.348606,0.563381,,,,,,,5.603781,0.009625,1.001725,4.96397,,,4.37484,0.108166,"False","False",3,1.125697,"p-type",0.018,245.9,245.9,1,1,25,1,"Generalized",540,0.656643,0.285295,2.2,0,1000,-0.541108,1.66e-30,"Sinton","OFF","Center Point",3000000000000000,30,2000000000000000,4000000000000000,"OFF","Dark Rsh (Cell only)",0.4,"False","RTD (Internal)",2,10,-0.05,1,0.01,"A",0,"16-131484","True",0,0,"Hunt",,"01/18/23 12:31:28","MultiFlash v1.49","Default.mfi",,,,"False",,0.201701
26,"Donald","210BS_745Z6_714PT_40UM_CFAL_FA","MZ2210_99","01/18/23 12:32:29",10.270003,0.672227,9.759665999999999,0.565115,5.515337,79.88878099999999,22.429185,37.643249,0.002664,0.041765,0.672227,0.03969,0.565115,0.022429,22.429185,9256.474824000001,0.655154,9.759665999999999,0.565115,79.88878099999999,5.515337,22.429185,0.002664,0.03969,0.565115,0.022429,22.429185,0.655154,0.436431,24.659548,15.537889,0.039812,0.589566,0.023472,83.60201000000001,23.471693,0.9916779999999999,1.082303,1.728226e-13,3.027392e-09,,,,75.60110899999999,1.330222e+16,1.111351,,1.063117,0.801208,0.005396,1.377497,0.565115,,,,,,,6.063402,0.010545,1.000747,5.003835,,,4.398637,0.152903,"False","False",3,1.111351,"p-type",0.018,245.9,245.9,1,1,25,1,"Generalized",540,0.659015,0.285295,2.2,0,1000,-0.312171,1.66e-30,"Sinton","OFF","Center Point",3000000000000000,30,2000000000000000,4000000000000000,"OFF","Dark Rsh (Cell only)",0.4,"False","RTD (Internal)",2,10,-0.05,1,0.01,"A",0,"16-131484","True",0,0,"Hunt",,"01/18/23 12:32:29","MultiFlash v1.49","Default.mfi",,,,"False",,0.201701
29,"Donald","210BS_745Z6_714PT_40UM_CFAL_FA","MZ2210_100","01/18/23 12:36:34",10.40743,0.676219,9.670669,0.554943,5.366666,76.25596400000001,21.824587,59.945165,0.005314,0.042324,0.676219,0.039328,0.554943,0.021825,21.824587,14740.516143,1.306747,9.670669,0.554943,76.25596400000001,5.366666,21.824587,0.005314,0.039328,0.554943,0.021825,21.824587,1.306747,1.108255,24.686517,15.341878,0.04038,0.5943079999999999,0.023998,83.84997199999999,23.998005,0.949891,1.074354,1.470062e-13,2.707817e-09,,,,90.35084999999999,1.391385e+16,1.074257,,1.054743,0.802047,0.006905,3.370447,0.554943,,,,,,,10.425639,0.016003,0.973128,7.124291,,,8.475739000000001,0.097188,"False","False",3,1.074257,"p-type",0.018,245.9,245.9,1,1,25,1,"Generalized",540,1.34526,0.285295,2.2,0,1000,6.374487,1.66e-30,"Sinton","OFF","Center Point",3000000000000000,30,2000000000000000,4000000000000000,"OFF","Dark Rsh (Cell only)",0.4,"False","RTD (Internal)",2,10,-0.05,1,0.01,"A",0,"16-131484","True",0,0,"Hunt",,"01/18/23 12:36:34","MultiFlash v1.49","Default.mfi",,,,"False",,0.201701
30,"Donald","210BS_745Z6_714PT_40UM_CFAL_FA","MZ2210_100","01/18/23 12:39:29",10.402207,0.676245,9.660121999999999,0.555677,5.367909,76.309011,21.829643,26.712871,0.0052,0.042303,0.676245,0.039285,0.555677,0.02183,21.829643,6568.695054,1.278789,9.660121999999999,0.555677,76.309011,5.367909,21.829643,0.0052,0.039285,0.555677,0.02183,21.829643,1.278789,1.070138,24.668538,16.500944,0.040304,0.594153,0.023946,83.70875599999999,23.946481,0.951689,1.094043,1.46199e-13,2.891194e-09,,,,87.55979600000001,1.398993e+16,1.074295,,1.065485,0.7997069999999999,0.006894,3.354462,0.555677,,,,,,,10.204513,0.016979,0.974566,7.197771,,,8.290279999999999,0.218054,"False","False",3,1.074295,"p-type",0.018,245.9,245.9,1,1,25,1,"Generalized",540,1.313877,0.285295,2.2,0,1000,6.056525,1.66e-30,"Sinton","OFF","Center Point",3000000000000000,30,2000000000000000,4000000000000000,"OFF","Dark Rsh (Cell only)",0.4,"False","RTD (Internal)",2,10,-0.05,1,0.01,"A",0,"16-131484","True",0,0,"Hunt",,"01/18/23 12:39:29","MultiFlash v1.49","Default.mfi",,,,"False",,0.201701
31,"Donald","210BS_745Z6_717PT_40UM_CFAL_FA","MZ2210_78_T1","01/18/23 14:48:28",10.240323,0.668202,9.68516,0.552556,5.351596,78.20990999999999,21.763301,36.961918,0.003688,0.041644,0.668202,0.039387,0.552556,0.021763,21.763301,9088.935648999999,0.906976,9.68516,0.552556,78.20990999999999,5.351596,21.763301,0.003688,0.039387,0.552556,0.021763,21.763301,0.906976,0.674863,24.668538,15.124865,0.039608,0.58538,0.023186,83.32194699999999,23.185816,0.981793,1.115348,1.961236e-13,4.786639e-09,,,,59.329342,1.398941e+16,1.167615,,1.046334,0.791281,0.005129,1.899739,0.552556,,,,,,,5.170349,0.008583,1.000374,5.448439,,,6.073525,0.155423,"False","False",3,1.167615,"p-type",0.018,245.9,245.9,1,1,25,1,"Generalized",540,0.909228,0.285295,2.2,0,1000,-0.107271,1.66e-30,"Sinton","OFF","Center Point",3000000000000000,30,2000000000000000,4000000000000000,"OFF","Dark Rsh (Cell only)",0.4,"False","RTD (Internal)",2,10,-0.05,1,0.01,"A",0,"16-131484","True",0,0,"Hunt",,"01/18/23 14:48:28","MultiFlash v1.49","Default.mfi",,,,"False",,0.201701
34,"Donald","210BS_745Z6_717PT_40UM_CFAL_FA","MZ2210_79_T2","01/18/23 15:00:11",10.23529,0.665153,9.698620999999999,0.54855,5.320183,78.14572200000001,21.635556,112.388279,0.003661,0.041624,0.665153,0.039441,0.54855,0.021636,21.635556,27636.277711,0.900305,9.698620999999999,0.54855,78.14572200000001,5.320183,21.635556,0.003661,0.039441,0.54855,0.021636,21.635556,0.900305,0.6817800000000001,24.749444,14.822848,0.039678,0.580983,0.023052,83.26311699999999,23.052366,1.018784,1.089368,2.3021e-13,4.954185e-09,,,,56.459448,1.292106e+16,1.21991,,1.059358,0.80082,0.005531,2.033225,0.54855,,,,,,,4.750306,0.007849,0.999781,5.262376,,,6.079722,0.050773,"False","False",3,1.21991,"p-type",0.018,245.9,245.9,1,1,25,1,"Generalized",540,0.903671,0.285295,2.2,0,1000,0.002836,1.66e-30,"Sinton","OFF","Center Point",3000000000000000,30,2000000000000000,4000000000000000,"OFF","Dark Rsh (Cell only)",0.4,"False","RTD (Internal)",2,10,-0.05,1,0.01,"A",0,"16-131484","True",0,0,"Hunt",,"01/18/23 15:00:11","MultiFlash v1.49","Default.mfi",,,,"False",,0.201701
35,"Donald","210BS_745Z6_717PT_40UM_CFAL_FA","MZ2210_80_T1","01/18/23 15:05:46",10.260642,0.668768,9.741465,0.561326,5.468137,79.687406,22.23724,97.02654200000001,0.00279,0.041727,0.668768,0.039616,0.561326,0.022237,22.23724,23858.826622,0.686182,9.741465,0.561326,79.687406,5.468137,22.23724,0.00279,0.039616,0.561326,0.022237,22.23724,0.686182,0.441139,24.753939,15.481885,0.039807,0.586051,0.023329,83.598992,23.328791,0.986608,1.07322,1.980897e-13,3.387576e-09,,,,73.27998700000001,1.220168e+16,1.166679,,1.059091,0.802016,0.005478,1.357909,0.561326,,,,,,,5.968581,0.011376,0.999383,5.087502,,,4.620718,0.059114,"False","False",3,1.166679,"p-type",0.018,245.9,245.9,1,1,25,1,"Generalized",540,0.691957,0.285295,2.2,0,1000,0.013773,1.66e-30,"Sinton","OFF","Center Point",3000000000000000,30,2000000000000000,4000000000000000,"OFF","Dark Rsh (Cell only)",0.4,"False","RTD (Internal)",2,10,-0.05,1,0.01,"A",0,"16-131484","True",0,0,"Hunt",,"01/18/23 15:05:46","MultiFlash v1.49","Default.mfi",,,,"False",,0.201701
37,"Donald","210BS_745Z6_717PT_40UM_CFAL_FA","MZ2210_81_T1","01/18/23 15:09:37",10.278527,0.673251,9.751849999999999,0.559883,5.459897,78.899869,22.20373,47.012937,0.003403,0.0418,0.673251,0.039658,0.559883,0.022204,22.20373,11560.481153,0.836688,9.751849999999999,0.559883,78.899869,5.459897,22.20373,0.003403,0.039658,0.559883,0.022204,22.20373,0.836688,0.567617,24.708991,14.874851,0.039832,0.590805,0.023533,83.623721,23.533101,0.970804,1.091778,1.630672e-13,3.353508e-09,,,,79.142594,1.326728e+16,1.099713,,1.059284,0.7989810000000001,0.005613,1.764157,0.559883,,,,,,,6.553304,0.013794,1.00053,5.163738,,,5.591538,0.122731,"False","False",3,1.099713,"p-type",0.018,245.9,245.9,1,1,25,1,"Generalized",540,0.837182,0.285295,2.2,0,1000,-0.194914,1.66e-30,"Sinton","OFF","Center Point",3000000000000000,30,2000000000000000,4000000000000000,"OFF","Dark Rsh (Cell only)",0.4,"False","RTD (Internal)",2,10,-0.05,1,0.01,"A",0,"16-131484","True",0,0,"Hunt",,"01/18/23 15:09:37","MultiFlash v1.49","Default.mfi",,,,"False",,0.201701
40,"Donald","210BS_745Z6_717PT_40UM_CFAL_FA","MZ2210_82_T2","01/18/23 15:13:43",10.286008,0.668759,9.703241,0.563689,5.469611,79.51338699999999,22.243235,216.444568,0.002888,0.04183,0.668759,0.03946,0.563689,0.022243,22.243235,53223.71933,0.710083,9.703241,0.563689,79.51338699999999,5.469611,22.243235,0.002888,0.03946,0.563689,0.022243,22.243235,0.710083,0.461035,24.72697,14.414824,0.039906,0.586036,0.023386,83.599306,23.386238,0.982719,1.073764,1.96912e-13,3.84002e-09,,,,66.753857,1.349111e+16,1.168456,,1.061463,0.798037,0.005886,1.434376,0.563689,,,,,,,6.117861,0.012009,0.999631,5.708962,,,4.734868,0.026578,"False","False",3,1.168456,"p-type",0.018,245.9,245.9,1,1,25,1,"Generalized",540,0.710453,0.285295,2.2,0,1000,-0.030005,1.66e-30,"Sinton","OFF","Center Point",3000000000000000,30,2000000000000000,4000000000000000,"OFF","Dark Rsh (Cell only)",0.4,"False","RTD (Internal)",2,10,-0.05,1,0.01,"A",0,"16-131484","True",0,0,"Hunt",,"01/18/23 15:13:43","MultiFlash v1.49","Default.mfi",,,,"False",,0.201701
42,"Donald","210BS_745Z6_717PT_40UM_CFAL_FA","MZ2210_83_T2","01/18/23 15:16:19",10.256261,0.667116,9.749504,0.561214,5.471558,79.968743,22.251149,118.393459,0.002561,0.041709,0.667116,0.039648,0.561214,0.022251,22.251149,29112.951536,0.629633,9.749504,0.561214,79.968743,5.471558,22.251149,0.002561,0.039648,0.561214,0.022251,22.251149,0.629633,0.365696,24.780908,14.979857,0.039785,0.584429,0.023252,83.56448,23.251656,0.984287,1.07504,2.096658e-13,3.870187e-09,,,,61.889059,1.351346e+16,1.192721,,1.066508,0.801295,0.005778,1.131567,0.561214,,,,,,,4.932573,0.010149,1.000244,4.974772,,,4.25678,0.048274,"False","False",3,1.192721,"p-type",0.018,245.9,245.9,1,1,25,1,"Generalized",540,0.631086,0.285295,2.2,0,1000,-0.138891,1.66e-30,"Sinton","OFF","Center Point",3000000000000000,30,2000000000000000,4000000000000000,"OFF","Dark Rsh (Cell only)",0.4,"False","RTD (Internal)",2,10,-0.05,1,0.01,"A",0,"16-131484","True",0,0,"Hunt",,"01/18/23 15:16:19","MultiFlash v1.49","Default.mfi",,,,"False",,0.201701
44,"Donald","210BS_745Z6_717PT_40UM_CFAL_FA","MZ2210_84_T2","01/18/23 15:18:41",10.285979,0.672937,9.720774,0.555115,5.396152,77.958653,21.944498,240.076046,0.004169,0.04183,0.672937,0.039531,0.555115,0.021944,21.944498,59034.699689,1.025115,9.720774,0.555115,77.958653,5.396152,21.944498,0.004169,0.039531,0.555115,0.021944,21.944498,1.025115,0.768559,24.767423,14.931854,0.039892,0.590965,0.023575,83.750013,23.574701,0.951967,1.080682,1.636467e-13,3.393879e-09,,,,83.17156900000001,1.300841e+16,1.11427,,1.062408,0.802593,0.00561,2.311917,0.555115,,,,,,,7.378688,0.014396,0.997185,5.532251,,,6.802378,0.024121,"False","False",3,1.11427,"p-type",0.018,245.9,245.9,1,1,25,1,"Generalized",540,1.025247,0.285295,2.2,0,1000,0.582053,1.66e-30,"Sinton","OFF","Center Point",3000000000000000,30,2000000000000000,4000000000000000,"OFF","Dark Rsh (Cell only)",0.4,"False","RTD (Internal)",2,10,-0.05,1,0.01,"A",0,"16-131484","True",0,0,"Hunt",,"01/18/23 15:18:41","MultiFlash v1.49","Default.mfi",,,,"False",,0.201701
45,"Donald","210BS_800Z6_775PT_CFAL_FA_40UM","ACI_RD0123L_06","01/18/23 18:40:31",10.289557,0.668188,9.436540000000001,0.520979,4.916243,71.50527700000001,19.992856,22.765368,0.008678999999999999,0.041844,0.668188,0.038376,0.520979,0.019993,19.992856,5598.004111,2.134093,9.436540000000001,0.520979,71.50527700000001,4.916243,19.992856,0.008678999999999999,0.038376,0.520979,0.019993,19.992856,2.134093,2.022456,24.704496,14.325819,0.03982,0.587387,0.02339,83.65386100000001,23.389597,0.933233,1.096537,1.946966e-13,3.12407e-09,,,,70.701303,1.344916e+16,1.171328,,1.055891,0.803271,0.005621,5.889075,0.520979,,,,,,,9.435915,0.008002,0.956821,8.330437999999999,,,13.585186,0.257369,"False","False",3,1.171328,"p-type",0.018,245.9,245.9,1,1,25,1,"Generalized",540,2.212912,0.285295,2.2,0,1000,8.898918999999999,1.66e-30,"Sinton","OFF","Center Point",3000000000000000,30,2000000000000000,4000000000000000,"OFF","Dark Rsh (Cell only)",0.4,"False","RTD (Internal)",2,10,-0.05,1,0.01,"A",0,"16-131484","True",0,0,"Hunt",,"01/18/23 18:40:31","MultiFlash v1.49","Default.mfi",,,,"False",,0.201701
46,"Donald","210BS_800Z6_775PT_CFAL_FA_40UM","ACI_RD0123L_07","01/18/23 18:48:07",10.28417,0.668673,9.405614999999999,0.522862,4.917839,71.514081,19.999346,13.798595,0.008684000000000001,0.041823,0.668673,0.03825,0.522862,0.019999,19.999346,3393.0746,2.135312,9.405614999999999,0.522862,71.514081,4.917839,19.999346,0.008684000000000001,0.03825,0.522862,0.019999,19.999346,2.135312,2.005012,24.776413,15.361878,0.039746,0.588632,0.023396,83.65963600000001,23.395924,0.921434,1.108819,1.881066e-13,2.716805e-09,,,,76.938402,1.274574e+16,1.164723,,1.061148,0.801716,0.006033,6.07362,0.522862,,,,,,,10.59698,0.010914,0.954628,8.611594,,,13.508726,0.426009,"False","False",3,1.164723,"p-type",0.018,245.9,245.9,1,1,25,1,"Generalized",540,2.216328,0.285295,2.2,0,1000,9.531231,1.66e-30,"Sinton","OFF","Center Point",3000000000000000,30,2000000000000000,4000000000000000,"OFF","Dark Rsh (Cell only)",0.4,"False","RTD (Internal)",2,10,-0.05,1,0.01,"A",0,"16-131484","True",0,0,"Hunt",,"01/18/23 18:48:07","MultiFlash v1.49","Default.mfi",,,,"False",,0.201701
47,"Donald","210BS_800Z6_775PT_CFAL_FA_40UM","ACI_RD0123L_08","01/18/23 18:49:18",10.270369,0.667238,9.481334,0.520352,4.933635,71.99465499999999,20.063582,149.431416,0.008463,0.041766,0.667238,0.038558,0.520352,0.020064,20.063582,36745.185128,2.081028,9.481334,0.520352,71.99465499999999,4.933635,20.063582,0.008463,0.038558,0.520352,0.020064,20.063582,2.081028,1.935828,24.72697,14.856851,0.039852,0.586372,0.023368,83.852733,23.36821,0.939221,1.063766,2.03979e-13,2.815747e-09,,,,73.239988,1.282342e+16,1.195282,,1.059288,0.797308,0.005845,5.603739,0.520352,,,,,,,9.053789,0.009864,0.963392,7.73044,,,13.359535,0.039134,"False","False",3,1.195282,"p-type",0.018,245.9,245.9,1,1,25,1,"Generalized",540,2.137111,0.285295,2.2,0,1000,7.308643,1.66e-30,"Sinton","OFF","Center Point",3000000000000000,30,2000000000000000,4000000000000000,"OFF","Dark Rsh (Cell only)",0.4,"False","RTD (Internal)",2,10,-0.05,1,0.01,"A",0,"16-131484","True",0,0,"Hunt",,"01/18/23 18:49:18","MultiFlash v1.49","Default.mfi",,,,"False",,0.201701
49,"Donald","210BS_800Z6_775PT_CFAL_FA_40UM","ACI_RD0123L_09","01/18/23 19:19:07",10.216563,0.658908,9.301767,0.50664,4.712645,70.005956,19.164886,24.224742,0.009580999999999999,0.041548,0.658908,0.037827,0.50664,0.019165,19.164886,5956.864007,2.356076,9.301767,0.50664,70.005956,4.712645,19.164886,0.009580999999999999,0.037827,0.50664,0.019165,19.164886,2.356076,2.306044,24.691012,14.607835,0.039483,0.578637,0.022846,83.454246,22.8465,0.93246,1.108169,2.715538e-13,4.718551e-09,,,,57.677031,1.162883e+16,1.298376,,1.066003,0.801667,0.00505,6.904447,0.50664,,,,,,,8.272830000000001,0.003273,0.946634,9.016536,,,14.959386,0.240719,"False","False",3,1.298376,"p-type",0.018,245.9,245.9,1,1,25,1,"Generalized",540,2.467694,0.285295,2.2,0,1000,11.245333,1.66e-30,"Sinton","OFF","Center Point",3000000000000000,30,2000000000000000,4000000000000000,"OFF","Dark Rsh (Cell only)",0.4,"False","RTD (Internal)",2,10,-0.05,1,0.01,"A",0,"16-131484","True",0,0,"Hunt",,"01/18/23 19:19:07","MultiFlash v1.49","Default.mfi",,,,"False",,0.201701
