Repository: dintalframe/MLPROJECT

File: FCT450csv/MultiFlash_Database WW04 - 2022.csv (part 1 of 4)
ID,User_ID,Batch_ID,Sample_ID,Measurement_Date-Time,Isc_(A),Voc_(V),Imp_(A),Vmp_(V),Pmp_(W),FF_(percent),Efficiency_(percent),Rsh_(ohm),Rs_(ohm),Jsc_(A/cm2),Voc_(V/cell),Jmp_(A/cm2),Vmp_(V/cell),Pmp_(W/cm2),Cell_Efficiency_(percent),Rsh_(ohm-cm2),Rs_(ohm-cm2),ILoad_(A),VLoad_(V),FFLoad_(percent),PLoad_(W),EffLoad_(percent),RsLoad_(ohm),JLoad_(A/cm2),VLoad_(V/cell),PLoad_(W/cm2),Cell_EffLoad_(percent),RsLoad_(ohm-cm2),Rs_Modulation_(ohm-cm2),Measured_Temperature_(C),Total_Test_Time_(s),pJmp_(A/cm2),pVmp_(V/cell),pPmp_(W/cm2),pFF_(percent),pEfficiency_(percent),n_at_1_sun,n_at_ 1/10_suns,Jo1_(A/cm2),Jo2_(A/cm2),Jo_(fA/cm2),Est_Bulk_Lifetime_(us),BRR_(Hz),Lifetime_at_Vmp_(us),Doping_(cm-3),Measured_Resistivity_(Ohm-cm),Lifetime_Fit_R2,Max_Intensity_(suns),Intensity_@_flash_cutoff_(suns),V_at_Isc_(V),dV/dt,V_Pad_0_(V),V_Pad_1_(V),V_Pad_2_(V),V_Pad_3_(V),V_Pad_4_(V),dBreak_(A),dBreak_(V),Capacitance_(uF/cm2),Capacitance_Error_(percent),Pm/Pe,BulkSRH_AND_Jo_Power_Loss_(percent),BulkSRH_Power_Loss_(percent),Jo_Power_Loss_(percent),Rs_Power_Loss_(percent),Rsh_Power_Loss_(percent),Dark_Break_Interpolated,Calibration,Resistivity_(ohm-cm),Analysis_Resistivity_(ohm-cm),Sample_Type,Thickness_(cm),Cell_Area_(cm2),Total_Area_(cm2),Number_of_Cells_per_String,Number_of_Strings,Temperature_(C),Intensity_(suns),Analysis_Type,Nominal_Load_Voltage_(mV/cell),Rs_Modulation_Target_(ohm-cm2),Reference_Constant_(V/sun),Voltage_Temperature_Coefficient_(mV/C),Temperature_Offset_(C),Power_per_Sun_(W/m2),Conductivity_Modulation_(ohm-cm2/V),Auger_Coefficient,Auger_Method,Band_Gap_Narrowing,Fit_Method,Carrier_Density_Center_Point_(cm-3),Percent_Fit,Lower_Bound_(cm-3),Upper_Bound_(cm-3),Rsh_Lifetime_Correction,Rsh_Measurement_Method,SunsVoc_Rsh_Voltage_(V),Do_Dark_Break_Measurement,Temperature_Measurement_Method,Number_of_dRsh_Points,dRsh_Output_Vlimit_(V),Current_Transfer,Voltage_Transfer,Temperature_Transfer,Final_Bin,Bin_Index,Tester_ID,Do_Doping_Measurement,Doping_Sample_Time_(us),Doping_Measurement_Length_(us),Measurement_Type,Comments,Measurement_Date-Time_String,Software Version,Recipe_Filename,EL Pulse Current Delivered (Coulombs),Forward Dark IV (V),Forward Dark IV (A),Forward Dark IV Interpolated?,EL Pulse Energy Delivered (J),Doping Calibration Factor (V/sun)
34,"sandra","MZ2204-210-760-40UM","16","01/27/22 14:56:46",10.213353,0.669729,9.706768,0.5648919999999999,5.483273,80.162674,22.298791,145.151491,0.002325,0.041535,0.669729,0.039474,0.5648919999999999,0.022299,22.298791,35692.751666,0.571771,9.706768,0.5648919999999999,80.162674,5.483273,22.298791,0.002325,0.039474,0.5648919999999999,0.022299,22.298791,0.571771,0.240346,24.960707,15.574891,0.039563,0.586395,0.023199,83.399832,23.199269,0.999618,1.0982,1.867934e-13,4.835747e-09,203.653204,-5519.494375,-181.176016,182.246112,4723313000000000,1.157485,0.998766,1.077797,0.80178,0.008128,0.7598510000000001,0.5648919999999999,,,,,,,14.156012,0.037585,1.000967,4.981444,,,3.842568,0.039627,"False","False",3,3,"p-type",0.018,245.9,245.9,1,1,25,1,"Generalized",540,0.576739,0.285072,2.2,0,1000,-0.327688,1.66e-30,"Sinton","OFF","Center Point",3000000000000000,30,2000000000000000,4000000000000000,"OFF","Dark Rsh (Cell only)",0.4,"False","RTD (Internal)",2,10,-0.05,1,0.01,"A",0,"16-131484","True",0,0,"Hunt",,"01/27/22 14:56:46","MultiFlash v1.49","Default.mfi",,,,"False",,0.202123
35,"sandra","MZ2204-210-760-40UM","17","01/27/22 14:58:28",10.300103,0.672276,9.786947,0.5665559999999999,5.544856,80.075756,22.54923,135.237449,0.002502,0.041887,0.672276,0.039801,0.5665559999999999,0.022549,22.54923,33254.888745,0.615273,9.786947,0.5665559999999999,80.075756,5.544856,22.54923,0.002502,0.039801,0.5665559999999999,0.022549,22.54923,0.615273,0.261093,24.974192,14.370822,0.039929,0.589421,0.023535,83.576376,23.535001,0.986008,1.088008,1.705675e-13,3.881528e-09,191.668266,-2906.651626,-344.038477,205.561813,4723313000000000,1.109682,0.9995000000000001,1.080542,0.805221,0.008737,0.847527,0.5665559999999999,,,,,,,16.152,0.046652,1.000209,5.015098,,,4.142929,0.042431,"False","False",3,3,"p-type",0.018,245.9,245.9,1,1,25,1,"Generalized",540,0.615795,0.285072,2.2,0,1000,-0.066901,1.66e-30,"Sinton","OFF","Center Point",3000000000000000,30,2000000000000000,4000000000000000,"OFF","Dark Rsh (Cell only)",0.4,"False","RTD (Internal)",2,10,-0.05,1,0.01,"A",0,"16-131484","True",0,0,"Hunt",,"01/27/22 14:58:28","MultiFlash v1.49","Default.mfi",,,,"False",,0.202123
36,"sandra","MZ2204-210-760-40UM","18","01/27/22 15:32:11",10.311874,0.672988,9.707426,0.556065,5.397958,77.78302600000001,21.951842,85.46480699999999,0.003958,0.041935,0.672988,0.039477,0.556065,0.021952,21.951842,21015.79597,0.973168,9.707426,0.556065,77.78302600000001,5.397958,21.951842,0.003958,0.039477,0.556065,0.021952,21.951842,0.973168,0.61535,24.947222,15.499887,0.039837,0.589797,0.023496,83.254077,23.495876,0.98076,1.139753,1.591947e-13,5.885957e-09,188.7637,-2371.290798,-421.711247,198.922597,4723313000000000,1.112694,0.999539,1.069036,0.808595,0.008873000000000001,1.866972,0.556065,,,,,,,18.314839,0.050354,0.9963920000000001,5.893009,,,6.461851,0.067455,"False","False",3,3,"p-type",0.018,245.9,245.9,1,1,25,1,"Generalized",540,0.969504,0.285072,2.2,0,1000,0.747622,1.66e-30,"Sinton","OFF","Center Point",3000000000000000,30,2000000000000000,4000000000000000,"OFF","Dark Rsh (Cell only)",0.4,"False","RTD (Internal)",2,10,-0.05,1,0.01,"A",0,"16-131484","True",0,0,"Hunt",,"01/27/22 15:32:11","MultiFlash v1.49","Default.mfi",,,,"False",,0.202123
37,"sandra","MZ2204-210-760-40UM","18","01/27/22 15:33:12",10.214906,0.672782,9.608057000000001,0.557238,5.353973,77.905393,21.772968,75.47005,0.003813,0.041541,0.672782,0.039073,0.557238,0.021773,21.772968,18558.085236,0.937709,9.608057000000001,0.557238,77.905393,5.353973,21.772968,0.003813,0.039073,0.557238,0.021773,21.772968,0.937709,0.635068,24.983182,14.764845,0.039411,0.589432,0.02323,83.120023,23.230351,0.987487,1.157934,1.570436e-13,6.53303e-09,183.836492,-3876.998414,-257.931496,193.62878,4723313000000000,1.102535,0.999842,1.07021,0.808595,0.009445,1.848191,0.557238,,,,,,,17.915083,0.040366,0.996804,5.973837,,,6.16865,0.07703500000000001,"False","False",3,3,"p-type",0.018,245.9,245.9,1,1,25,1,"Generalized",540,0.937422,0.285072,2.2,0,1000,0.721334,1.66e-30,"Sinton","OFF","Center Point",3000000000000000,30,2000000000000000,4000000000000000,"OFF","Dark Rsh (Cell only)",0.4,"False","RTD (Internal)",2,10,-0.05,1,0.01,"A",0,"16-131484","True",0,0,"Hunt",,"01/27/22 15:33:12","MultiFlash v1.49","Default.mfi",,,,"False",,0.202123
38,"sandra","MZ2204-210-760-40UM","18","01/27/22 15:34:41",10.348601,0.674014,9.799192,0.564486,5.531506,79.303572,22.494943,101.612776,0.003049,0.042085,0.674014,0.03985,0.564486,0.022495,22.494943,24986.58157,0.749871,9.799192,0.564486,79.303572,5.531506,22.494943,0.003049,0.03985,0.564486,0.022495,22.494943,0.749871,0.391333,24.951717,14.757844,0.040093,0.591197,0.023703,83.56286,23.703116,0.984012,1.096289,1.59068e-13,3.959408e-09,178.880921,-3280.743221,-304.808982,217.879367,4723313000000000,1.089837,0.999744,1.076593,0.808221,0.009346,1.267951,0.564486,,,,,,,18.238886,0.053193,0.998278,5.338215,,,5.028728,0.056523,"False","False",3,3,"p-type",0.018,245.9,245.9,1,1,25,1,"Generalized",540,0.754316,0.285072,2.2,0,1000,0.351107,1.66e-30,"Sinton","OFF","Center Point",3000000000000000,30,2000000000000000,4000000000000000,"OFF","Dark Rsh (Cell only)",0.4,"False","RTD (Internal)",2,10,-0.05,1,0.01,"A",0,"16-131484","True",0,0,"Hunt",,"01/27/22 15:34:41","MultiFlash v1.49","Default.mfi",,,,"False",,0.202123
39,"sandra","MZ2204-210-760-40UM","19","01/27/22 15:35:57",10.246602,0.671627,9.678082,0.566352,5.481198,79.646704,22.290356,58.247148,0.002712,0.04167,0.671627,0.039358,0.566352,0.02229,22.290356,14322.973784,0.666771,9.678082,0.566352,79.646704,5.481198,22.290356,0.002712,0.039358,0.566352,0.02229,22.290356,0.666771,0.207721,24.969697,14.309818,0.039651,0.5887520000000001,0.023344,83.41288900000001,23.34438,0.993611,1.109747,1.715479e-13,4.515141e-09,190.231837,-5097.024917,-196.19288,196.825347,4723313000000000,1.125337,0.999986,1.034491,0.7754259999999999,0.008331,0.491316,0.566352,,,,,,,17.095451,0.047162,0.996483,5.582231,,,4.428429,0.099289,"False","False",3,3,"p-type",0.018,245.9,245.9,1,1,25,1,"Generalized",540,0.657294,0.285072,2.2,0,1000,1.147482,1.66e-30,"Sinton","OFF","Center Point",3000000000000000,30,2000000000000000,4000000000000000,"OFF","Dark Rsh (Cell only)",0.4,"False","RTD (Internal)",2,10,-0.05,1,0.01,"A",0,"16-131484","True",0,0,"Hunt",,"01/27/22 15:35:57","MultiFlash v1.49","Default.mfi",,,,"False",,0.202123
40,"sandra","MZ2204-210-760-40UM","20","01/27/22 15:37:23",10.344423,0.67402,9.789778,0.562737,5.50907,79.013115,22.403702,119.703116,0.003188,0.042068,0.67402,0.039812,0.562737,0.022404,22.403702,29434.996223,0.783954,9.789778,0.562737,79.013115,5.50907,22.403702,0.003188,0.039812,0.562737,0.022404,22.403702,0.783954,0.407171,24.974192,14.586834,0.040066,0.590657,0.023665,83.46151500000001,23.66502,0.98756,1.105603,1.582136e-13,4.653015e-09,177.249323,-4068.032028,-245.819107,212.293815,4723313000000000,1.101585,0.999315,1.069966,0.80505,0.012038,1.288051,0.562737,,,,,,,17.961431,0.053768,0.99819,5.39477,,,5.254526,0.047966,"False","False",3,3,"p-type",0.018,245.9,245.9,1,1,25,1,"Generalized",540,0.779743,0.285072,2.2,0,1000,0.377138,1.66e-30,"Sinton","OFF","Center Point",3000000000000000,30,2000000000000000,4000000000000000,"OFF","Dark Rsh (Cell only)",0.4,"False","RTD (Internal)",2,10,-0.05,1,0.01,"A",0,"16-131484","True",0,0,"Hunt",,"01/27/22 15:37:23","MultiFlash v1.49","Default.mfi",,,,"False",,0.202123
41,"sandra","MZ2204-210-760-40UM","21","01/27/22 15:38:57",10.331076,0.674033,9.794650000000001,0.56066,5.491467,78.860938,22.332115,154.812606,0.003381,0.042013,0.674033,0.039832,0.56066,0.022332,22.332115,38068.419887,0.831315,9.794650000000001,0.56066,78.860938,5.491467,22.332115,0.003381,0.039832,0.56066,0.022332,22.332115,0.831315,0.465521,24.947222,14.935854,0.040049,0.590965,0.023668,83.57673,23.667549,0.978384,1.092391,1.593372e-13,4.03636e-09,182.630355,-2378.298674,-420.468636,217.635015,4723313000000000,1.10501,0.998999,1.075187,0.805193,0.008886,1.444597,0.56066,,,,,,,17.847085,0.050809,0.999159,5.234533,,,5.574183,0.037125,"False","False",3,3,"p-type",0.018,245.9,245.9,1,1,25,1,"Generalized",540,0.82938,0.285072,2.2,0,1000,0.121146,1.66e-30,"Sinton","OFF","Center Point",3000000000000000,30,2000000000000000,4000000000000000,"OFF","Dark Rsh (Cell only)",0.4,"False","RTD (Internal)",2,10,-0.05,1,0.01,"A",0,"16-131484","True",0,0,"Hunt",,"01/27/22 15:38:57","MultiFlash v1.49","Default.mfi",,,,"False",,0.202123
42,"sandra","MZ2204-210-760-40UM","22","01/27/22 15:40:25",10.340061,0.674546,9.779560999999999,0.56205,5.496604,78.80608700000001,22.353004,146.349413,0.003423,0.04205,0.674546,0.03977,0.56205,0.022353,22.353004,35987.320596,0.841738,9.779560999999999,0.56205,78.80608700000001,5.496604,22.353004,0.003423,0.03977,0.56205,0.022353,22.353004,0.841738,0.485658,24.924746,15.201869,0.040062,0.591735,0.023706,83.576538,23.706122,0.973543,1.098042,1.545667e-13,4.184843e-09,182.389144,-1915.317706,-522.106592,222.285541,4723313000000000,1.090816,0.9994150000000001,1.070437,0.804895,0.009159,1.514355,0.56205,,,,,,,19.023393,0.053085,0.997264,5.469782,,,5.620193,0.039354,"False","False",3,3,"p-type",0.018,245.9,245.9,1,1,25,1,"Generalized",540,0.839611,0.285072,2.2,0,1000,0.620434,1.66e-30,"Sinton","OFF","Center Point",3000000000000000,30,2000000000000000,4000000000000000,"OFF","Dark Rsh (Cell only)",0.4,"False","RTD (Internal)",2,10,-0.05,1,0.01,"A",0,"16-131484","True",0,0,"Hunt",,"01/27/22 15:40:25","MultiFlash v1.49","Default.mfi",,,,"False",,0.202123
43,"sandra","MZ2204-210-760-40UM","23","01/27/22 15:41:53",10.237369,0.672439,9.709989999999999,0.561762,5.454705,79.23731100000001,22.182613,75.78232300000001,0.003101,0.041632,0.672439,0.039488,0.561762,0.022183,22.182613,18634.873282,0.762424,9.709989999999999,0.561762,79.23731100000001,5.454705,22.182613,0.003101,0.039488,0.561762,0.022183,22.182613,0.762424,0.443831,24.978687,15.545888,0.039693,0.589184,0.023386,83.53738199999999,23.386425,0.981729,1.090483,1.693171e-13,4.008783e-09,192.651537,-2171.615614,-460.48665,206.659083,4723313000000000,1.111343,0.998979,1.066262,0.804335,0.008153000000000001,1.398716,0.561762,,,,,,,16.647251,0.042317,0.998973,5.177633,,,5.086092,0.07629,"False","False",3,3,"p-type",0.018,245.9,245.9,1,1,25,1,"Generalized",540,0.761347,0.285072,2.2,0,1000,0.25859,1.66e-30,"Sinton","OFF","Center Point",3000000000000000,30,2000000000000000,4000000000000000,"OFF","Dark Rsh (Cell only)",0.4,"False","RTD (Internal)",2,10,-0.05,1,0.01,"A",0,"16-131484","True",0,0,"Hunt",,"01/27/22 15:41:53","MultiFlash v1.49","Default.mfi",,,,"False",,0.202123
44,"sandra","MZ2204-210-760-40UM","24","01/27/22 15:43:58",10.204336,0.668804,9.684854,0.560678,5.430088,79.565229,22.082504,121.536751,0.002594,0.041498,0.668804,0.039385,0.560678,0.022083,22.082504,29885.886972,0.637892,9.684854,0.560678,79.565229,5.430088,22.082504,0.002594,0.039385,0.560678,0.022083,22.082504,0.637892,0.336077,24.960707,14.672839,0.039437,0.585257,0.023081,83.163155,23.081071,1.011738,1.129145,1.87562e-13,6.554472e-09,198.10979,4401.518564,227.194316,166.986954,4723313000000000,1.156221,0.999821,1.071527,0.804692,0.007899,1.059712,0.560678,,,,,,,13.312539,0.032176,1.002768,4.035736,0.193837,3.841899,4.289315,0.047234,"False","False",3,3,"p-type",0.018,245.9,245.9,1,1,25,1,"Generalized",540,0.64785,0.285072,2.2,0,1000,-0.880007,1.66e-30,"Sinton","OFF","Center Point",3000000000000000,30,2000000000000000,4000000000000000,"OFF","Dark Rsh (Cell only)",0.4,"False","RTD (Internal)",2,10,-0.05,1,0.01,"A",0,"16-131484","True",0,0,"Hunt",,"01/27/22 15:43:58","MultiFlash v1.49","Default.mfi",,,,"False",,0.202123
45,"sandra","MZ2204-210-760-40UM","25","01/27/22 15:45:18",10.24331,0.67091,9.584485000000001,0.563432,5.400209,78.578889,21.960998,91.04398999999999,0.003376,0.041656,0.67091,0.038977,0.563432,0.021961,21.960998,22387.717097,0.830077,9.584485000000001,0.563432,78.578889,5.400209,21.960998,0.003376,0.038977,0.563432,0.021961,21.960998,0.830077,0.532752,24.978687,15.455884,0.03964,0.587596,0.023293,83.34346600000001,23.292588,1.000431,1.111545,1.768371e-13,5.196983e-09,191.569516,-29618.661925,-33.762498,191.342838,4723313000000000,1.134513,0.999833,1.074138,0.80524,0.008415000000000001,1.666441,0.563432,,,,,,,19.203781,0.045809,0.987183,6.477287,,,5.429921,0.063885,"False","False",3,3,"p-type",0.018,245.9,245.9,1,1,25,1,"Generalized",540,0.834601,0.285072,2.2,0,1000,3.372864,1.66e-30,"Sinton","OFF","Center Point",3000000000000000,30,2000000000000000,4000000000000000,"OFF","Dark Rsh (Cell only)",0.4,"False","RTD (Internal)",2,10,-0.05,1,0.01,"A",0,"16-131484","True",0,0,"Hunt",,"01/27/22 15:45:18","MultiFlash v1.49","Default.mfi",,,,"False",,0.202123
46,"sandra","MZ2204-210-760-40UM","26","01/27/22 15:46:24",10.234372,0.6705410000000001,9.733796999999999,0.568761,5.536205,80.672512,22.514049,87.044612,0.001969,0.04162,0.6705410000000001,0.039584,0.568761,0.022514,22.514049,21404.270181,0.484081,9.733796999999999,0.568761,80.672512,5.536205,22.514049,0.001969,0.039584,0.568761,0.022514,22.514049,0.484081,0.182584,24.956212,14.497829,0.039631,0.587456,0.023281,83.421922,23.281353,1.003501,1.099765,1.809028e-13,4.526201e-09,187.170468,5199.438998,192.328442,187.276057,4723313000000000,1.142791,0.9995270000000001,1.070787,0.808848,0.008123,0.576523,0.568761,,,,,,,14.399105,0.034611,1.0015,4.108011,0.177318,3.930693,3.258154,0.065996,"False","False",3,3,"p-type",0.018,245.9,245.9,1,1,25,1,"Generalized",540,0.489115,0.285072,2.2,0,1000,-0.510073,1.66e-30,"Sinton","OFF","Center Point",3000000000000000,30,2000000000000000,4000000000000000,"OFF","Dark Rsh (Cell only)",0.4,"False","RTD (Internal)",2,10,-0.05,1,0.01,"A",0,"16-131484","True",0,0,"Hunt",,"01/27/22 15:46:24","MultiFlash v1.49","Default.mfi",,,,"False",,0.202123
47,"sandra","MZ2204-210-760-40UM","27","01/27/22 15:47:43",10.33656,0.674391,9.804620999999999,0.564012,5.529926,79.328864,22.488515,102.701247,0.003112,0.042036,0.674391,0.039872,0.564012,0.022489,22.488515,25254.23671,0.765234,9.804620999999999,0.564012,79.328864,5.529926,22.488515,0.003112,0.039872,0.564012,0.022489,22.488515,0.765234,0.407666,24.978687,14.886851,0.040073,0.591927,0.02372,83.672928,23.719991,0.96853,1.08765,1.563866e-13,3.5656e-09,185.593525,-1573.289679,-635.610856,226.281131,4723313000000000,1.089435,0.999089,1.069064,0.806238,0.009139,1.301215,0.564012,,,,,,,18.342374,0.052491,0.9991409999999999,5.176172,,,5.131571,0.056004,"False","False",3,3,"p-type",0.018,245.9,245.9,1,1,25,1,"Generalized",540,0.7649589999999999,0.285072,2.2,0,1000,0.169689,1.66e-30,"Sinton","OFF","Center Point",3000000000000000,30,2000000000000000,4000000000000000,"OFF","Dark Rsh (Cell only)",0.4,"False","RTD (Internal)",2,10,-0.05,1,0.01,"A",0,"16-131484","True",0,0,"Hunt",,"01/27/22 15:47:43","MultiFlash v1.49","Default.mfi",,,,"False",,0.202123
48,"sandra","MZ2204-210-760-40UM","28","01/27/22 15:51:01",10.269111,0.67035,9.717074999999999,0.562766,5.468443,79.438159,22.238485,66.051936,0.002841,0.041761,0.67035,0.039516,0.562766,0.022238,22.238485,16242.170993,0.698502,9.717074999999999,0.562766,79.438159,5.468443,22.238485,0.002841,0.039516,0.562766,0.022238,22.238485,0.698502,0.396707,24.978687,15.086864,0.03976,0.587184,0.023346,83.395076,23.346212,0.99124,1.103252,1.829485e-13,4.448645e-09,204.045766,-3218.42871,-310.710626,186.55176,4723313000000000,1.147246,0.998927,1.06418,0.80024,0.008546,1.19606,0.562766,,,,,,,15.756213,0.03627,0.998037,5.403075,,,4.67487,0.087037,"False","False",3,3,"p-type",0.018,245.9,245.9,1,1,25,1,"Generalized",540,0.702004,0.285072,2.2,0,1000,0.550067,1.66e-30,"Sinton","OFF","Center Point",3000000000000000,30,2000000000000000,4000000000000000,"OFF","Dark Rsh (Cell only)",0.4,"False","RTD (Internal)",2,10,-0.05,1,0.01,"A",0,"16-131484","True",0,0,"Hunt",,"01/27/22 15:51:01","MultiFlash v1.49","Default.mfi",,,,"False",,0.202123
49,"sandra","MZ2204-210-760-40UM","29","01/27/22 15:52:10",10.269689,0.671547,9.778364,0.567869,5.55283,80.51568399999999,22.581659,140.323927,0.002225,0.041764,0.671547,0.039766,0.567869,0.022582,22.581659,34505.65362,0.547112,9.778364,0.567869,80.51568399999999,5.55283,22.581659,0.002225,0.039766,0.567869,0.022582,22.581659,0.547112,0.236662,24.987678,15.03586,0.039816,0.589093,0.023456,83.63162800000001,23.455565,0.986752,1.081314,1.753064e-13,3.487693e-09,194.438623,-3315.63599,-301.601262,203.529573,4723313000000000,1.131573,0.999631,1.076457,0.804663,0.008664,0.777064,0.567869,,,,,,,15.33136,0.039316,1.001826,4.814796,,,3.690683,0.040915,"False","False",3,3,"p-type",0.018,245.9,245.9,1,1,25,1,"Generalized",540,0.553663,0.285072,2.2,0,1000,-0.562508,1.66e-30,"Sinton","OFF","Center Point",3000000000000000,30,2000000000000000,4000000000000000,"OFF","Dark Rsh (Cell only)",0.4,"False","RTD (Internal)",2,10,-0.05,1,0.01,"A",0,"16-131484","True",0,0,"Hunt",,"01/27/22 15:52:10","MultiFlash v1.49","Default.mfi",,,,"False",,0.202123
50,"sandra","MZ2204-210-760-40UM","30","01/27/22 15:53:23",10.249571,0.67408,9.728645,0.57098,5.554863,80.400014,22.589927,175.134931,0.00227,0.041682,0.67408,0.039563,0.57098,0.02259,22.589927,43065.679419,0.558186,9.728645,0.57098,80.400014,5.554863,22.589927,0.00227,0.039563,0.57098,0.02259,22.589927,0.558186,0.233956,24.974192,14.727843,0.039733,0.5908600000000001,0.023477,83.555516,23.476526,0.9903380000000001,1.09124,1.589137e-13,3.855948e-09,173.070314,-6136.686363,-162.954393,218.487799,4723313000000000,1.096562,0.999953,1.058588,0.797922,0.008668,0.674571,0.57098,,,,,,,17.391317,0.041089,0.998914,5.117087,,,3.723391,0.033039,"False","False",3,3,"p-type",0.018,245.9,245.9,1,1,25,1,"Generalized",540,0.559323,0.285072,2.2,0,1000,0.209076,1.66e-30,"Sinton","OFF","Center Point",3000000000000000,30,2000000000000000,4000000000000000,"OFF","Dark Rsh (Cell only)",0.4,"False","RTD (Internal)",2,10,-0.05,1,0.01,"A",0,"16-131484","True",0,0,"Hunt",,"01/27/22 15:53:23","MultiFlash v1.49","Default.mfi",,,,"False",,0.202123
51,"sandra","MZ2204-210-760-40UM","31","01/27/22 15:55:05",10.255519,0.671926,9.738647,0.567559,5.527254,80.210336,22.47765,80.031147,0.002352,0.041706,0.671926,0.039604,0.567559,0.022478,22.47765,19679.659016,0.57834,9.738647,0.567559,80.210336,5.527254,22.47765,0.002352,0.039604,0.567559,0.022478,22.47765,0.57834,0.24906,25.032629,14.620837,0.039738,0.588755,0.023396,83.487101,23.395911,0.99593,1.092331,1.741715e-13,3.851556e-09,186.54241,-9165.198571000001,-109.108383,199.673606,4723313000000000,1.119532,0.999841,1.073816,0.80098,0.008533000000000001,0.790995,0.567559,,,,,,,15.811108,0.04175,0.9996699999999999,5.072817,,,3.879093,0.071941,"False","False",3,3,"p-type",0.018,245.9,245.9,1,1,25,1,"Generalized",540,0.58522,0.285072,2.2,0,1000,-0.075568,1.66e-30,"Sinton","OFF","Center Point",3000000000000000,30,2000000000000000,4000000000000000,"OFF","Dark Rsh (Cell only)",0.4,"False","RTD (Internal)",2,10,-0.05,1,0.01,"A",0,"16-131484","True",0,0,"Hunt",,"01/27/22 15:55:05","MultiFlash v1.49","Default.mfi",,,,"False",,0.202123
52,"sandra","MZ2204-210-760-40UM","32","01/27/22 15:56:32",10.259359,0.6730930000000001,9.751993000000001,0.562504,5.485536,79.43710799999999,22.307994,132.758093,0.003024,0.041722,0.6730930000000001,0.039658,0.562504,0.022308,22.307994,32645.214977,0.7436739999999999,9.751993000000001,0.562504,79.43710799999999,5.485536,22.307994,0.003024,0.039658,0.562504,0.022308,22.307994,0.7436739999999999,0.406471,24.960707,15.607893,0.039761,0.590727,0.023488,83.638554,23.487868,0.978801,1.088068,1.626554e-13,3.7754e-09,188.272912,-2160.244284,-462.91061,215.465471,4723313000000000,1.111436,0.99995,1.067991,0.805894,0.008628,1.252313,0.562504,,,,,,,16.72583,0.043826,1.00183,4.979479,,,4.982493,0.043465,"False","False",3,3,"p-type",0.018,245.9,245.9,1,1,25,1,"Generalized",540,0.747155,0.285072,2.2,0,1000,-0.475372,1.66e-30,"Sinton","OFF","Center Point",3000000000000000,30,2000000000000000,4000000000000000,"OFF","Dark Rsh (Cell only)",0.4,"False","RTD (Internal)",2,10,-0.05,1,0.01,"A",0,"16-131484","True",0,0,"Hunt",,"01/27/22 15:56:32","MultiFlash v1.49","Default.mfi",,,,"False",,0.202123
53,"sandra","PV22A-210-760-40UM","1","01/27/22 15:59:37",10.203726,0.670683,9.712837,0.566808,5.505317,80.44631,22.388438,134.417703,0.00219,0.041495,0.670683,0.039499,0.566808,0.022388,22.388438,33053.313241,0.538448,9.712837,0.566808,80.44631,5.505317,22.388438,0.00219,0.039499,0.566808,0.022388,22.388438,0.538448,0.206311,24.983182,15.55889,0.039537,0.5877250000000001,0.023237,83.494091,23.236645,1.000678,1.088919,1.803819e-13,4.166004e-09,190.490316,65748.04945000001,15.209577,192.156368,4723313000000000,1.136021,0.999889,1.068461,0.805229,0.008082000000000001,0.64644,0.566808,,,,,,,14.480907,0.038139,1.001937,4.050622,0.014147,4.036475,3.615733,0.042876,"False","False",3,3,"p-type",0.018,245.9,245.9,1,1,25,1,"Generalized",540,0.542762,0.285072,2.2,0,1000,-0.627437,1.66e-30,"Sinton","OFF","Center Point",3000000000000000,30,2000000000000000,4000000000000000,"OFF","Dark Rsh (Cell only)",0.4,"False","RTD (Internal)",2,10,-0.05,1,0.01,"A",0,"16-131484","True",0,0,"Hunt",,"01/27/22 15:59:37","MultiFlash v1.49","Default.mfi",,,,"False",,0.202123
54,"sandra","MZ2204-210-760-40UM","33","01/27/22 16:01:25",10.290999,0.671405,9.795280999999999,0.566815,5.552117,80.35569099999999,22.57876,186.25285,0.002335,0.04185,0.671405,0.039834,0.566815,0.022579,22.57876,45799.575855,0.574098,9.795280999999999,0.566815,80.35569099999999,5.552117,22.57876,0.002335,0.039834,0.566815,0.022579,22.57876,0.574098,0.234984,24.951717,15.553889,0.039917,0.58869,0.023499,83.630752,23.499003,0.985836,1.078137,1.771577e-13,3.701069e-09,200.560227,-2357.020928,-424.26437,201.754517,4723313000000000,1.132522,0.99961,1.071697,0.80581,0.008603,0.735473,0.566815,,,,,,,15.364726,0.040924,1.00088,4.857946,,,3.877312,0.030765,"False","False",3,3,"p-type",0.018,245.9,245.9,1,1,25,1,"Generalized",540,0.57821,0.285072,2.2,0,1000,-0.418437,1.66e-30,"Sinton","OFF","Center Point",3000000000000000,30,2000000000000000,4000000000000000,"OFF","Dark Rsh (Cell only)",0.4,"False","RTD (Internal)",2,10,-0.05,1,0.01,"A",0,"16-131484","True",0,0,"Hunt",,"01/27/22 16:01:25","MultiFlash v1.49","Default.mfi",,,,"False",,0.202123
55,"sandra","MZ2204-210-760-40UM","34","01/27/22 16:04:15",10.259193,0.669998,9.750031999999999,0.563024,5.489503,79.86314,22.324126,109.08198,0.002525,0.041721,0.669998,0.03965,0.563024,0.022324,22.324126,26823.258929,0.620889,9.750031999999999,0.563024,79.86314,5.489503,22.324126,0.002525,0.03965,0.563024,0.022324,22.324126,0.620889,0.278956,24.983182,15.57389,0.039729,0.586704,0.023309,83.387731,23.309354,0.99879,1.102058,1.84631e-13,4.874365e-09,205.263422,-3530.716785,-283.228608,182.393662,4723313000000000,1.144482,0.999015,1.068489,0.80569,0.008359,0.882293,0.563024,,,,,,,14.25071,0.038888,1.001876,4.989194,,,4.190487,0.052511,"False","False",3,3,"p-type",0.018,245.9,245.9,1,1,25,1,"Generalized",540,0.629395,0.285072,2.2,0,1000,-0.641875,1.66e-30,"Sinton","OFF","Center Point",3000000000000000,30,2000000000000000,4000000000000000,"OFF","Dark Rsh (Cell only)",0.4,"False","RTD (Internal)",2,10,-0.05,1,0.01,"A",0,"16-131484","True",0,0,"Hunt",,"01/27/22 16:04:15","MultiFlash v1.49","Default.mfi",,,,"False",,0.202123
56,"sandra","MZ2204-210-760-40UM","35","01/27/22 16:05:32",10.254385,0.669028,9.741515,0.564033,5.494539,80.089893,22.344609,126.33822,0.002391,0.041701,0.669028,0.039616,0.564033,0.022345,22.344609,31066.568193,0.5878679999999999,9.741515,0.564033,80.089893,5.494539,22.344609,0.002391,0.039616,0.564033,0.022345,22.344609,0.5878679999999999,0.271339,24.960707,14.87285,0.039723,0.585985,0.023277,83.43274099999999,23.277244,0.996129,1.096508,1.924368e-13,4.589949e-09,215.901285,-2789.757567,-358.454086,178.672684,4723313000000000,1.160167,0.998691,1.07141,0.806603,0.008439,0.843661,0.564033,,,,,,,14.08304,0.034996,1.000809,5.033975,,,3.965817,0.045335,"False","False",3,3,"p-type",0.018,245.9,245.9,1,1,25,1,"Generalized",540,0.591907,0.285072,2.2,0,1000,-0.425563,1.66e-30,"Sinton","OFF","Center Point",3000000000000000,30,2000000000000000,4000000000000000,"OFF","Dark Rsh (Cell only)",0.4,"False","RTD (Internal)",2,10,-0.05,1,0.01,"A",0,"16-131484","True",0,0,"Hunt",,"01/27/22 16:05:32","MultiFlash v1.49","Default.mfi",,,,"False",,0.202123
57,"sandra","MZ2204-210-760-40UM","36","01/27/22 16:06:55",10.256456,0.6723,9.74724,0.564378,5.501132,79.77951400000001,22.371418,114.752341,0.002684,0.04171,0.6723,0.039639,0.564378,0.022371,22.371418,28217.600622,0.6600200000000001,9.74724,0.564378,79.77951400000001,5.501132,22.371418,0.002684,0.039639,0.564378,0.022371,22.371418,0.6600200000000001,0.326251,24.960707,14.86585,0.039737,0.589319,0.023418,83.51021799999999,23.417566,0.994851,1.093273,1.699179e-13,3.982714e-09,183.882151,-10050.930236,-99.493278,202.669781,4723313000000000,1.119702,0.9999710000000001,1.067672,0.804462,0.008992999999999999,1.028417,0.564378,,,,,,,15.856229,0.042097,1.001313,5.012043,,,4.430828,0.050175,"False","False",3,3,"p-type",0.018,245.9,245.9,1,1,25,1,"Generalized",540,0.662731,0.285072,2.2,0,1000,-0.362303,1.66e-30,"Sinton","OFF","Center Point",3000000000000000,30,2000000000000000,4000000000000000,"OFF","Dark Rsh (Cell only)",0.4,"False","RTD (Internal)",2,10,-0.05,1,0.01,"A",0,"16-131484","True",0,0,"Hunt",,"01/27/22 16:06:55","MultiFlash v1.49","Default.mfi",,,,"False",,0.202123
1,"sandra","v7-19","v7-19","01/26/22 11:46:47",9.53406,,,,,,,,,0.038772,,,,,,,,9.53406,-0.010743,,-0.102422,-0.416518,0.001127,0.038772,-0.010743,-0.000417,-0.416518,0.277074,-0.047003,24.879796,158.034039,,,,,,,,,,,,,,,,,1.066851,0.804436,-0.010743,-0.141299,-0.010743,,,,,,0,0,0,,,,,,,"False","True",3,3,"p-type",0.018,245.9,245.9,1,1,25,1,"Generalized",540,0.654105,0.28525,2.2,0,1000,,1.66e-30,"Sinton","OFF","Center Point",3000000000000000,30,2000000000000000,4000000000000000,"OFF","Dark Rsh (Cell only)",0.4,"False","RTD (Internal)",2,10,-0.05,1,0.01,"A",0,"16-131484","True",0,0,"Hunt",,"01/26/22 11:46:47","MultiFlash v1.49","Default.mfi",0,0,0,"False",0,0.202345
2,"sandra","v7-19","v7-19","01/26/22 11:47:09",9.528161000000001,0.64615,8.512941,0.508941,4.332581,70.372753,17.619282,42.92389,0.008127000000000001,0.038748,0.64615,0.03462,0.508941,0.017619,17.619282,10554.984577,1.998323,8.512941,0.508941,70.372753,4.332581,17.619282,0.008127000000000001,0.03462,0.508941,0.017619,17.619282,1.998323,2.280043,24.850579,14.698841,0.036148,0.561036,0.02028,81.00132000000001,20.280365,1.144339,1.38708,3.276566e-13,2.938196e-08,,,,63.540271,4723313000000000,1.464028,,1.067085,0.802505,-0.001307,6.79021,0.508941,,,,,,,9.997097999999999,-0.024248,0.972257,10.732367,,,11.965085,0.141355,"False","False",3,3,"p-type",0.018,245.9,245.9,1,1,25,1,"Generalized",540,2.190656,0.28525,2.2,0,1000,6.187283,1.66e-30,"Sinton","OFF","Center Point",3000000000000000,30,2000000000000000,4000000000000000,"OFF","Dark Rsh (Cell only)",0.4,"False","RTD (Internal)",2,10,-0.05,1,0.01,"A",0,"16-131484","True",0,0,"Hunt",,"01/26/22 11:47:09","MultiFlash v1.49","Default.mfi",,,,"False",,0.202345
3,"sandra","cal","v7-19","01/27/22 12:34:55",9.531275000000001,,,,,,,,,0.038761,,,,,,,,9.531275000000001,-0.004865,,-0.046366,-0.188555,0.00051,0.038761,-0.004865,-0.000189,-0.188555,0.125502,-0.181197,24.35617,225.576902,,,,,,,,,,,,,,,,,1.076569,0.806092,-0.004865,-0.539965,-0.004865,,,,,,0,0,0,,,,,,,"False","True",3,3,"p-type",0.018,245.9,245.9,1,1,25,1,"Generalized",540,0.654105,0.285072,2.2,0,1000,,1.66e-30,"Sinton","OFF","Center Point",3000000000000000,30,2000000000000000,4000000000000000,"OFF","Dark Rsh (Cell only)",0.4,"False","RTD (Internal)",2,10,-0.05,1,0.01,"A",0,"16-131484","True",0,0,"Hunt",,"01/27/22 12:34:55","MultiFlash v1.49","Default.mfi",0,0,0,"False",0,0.202123
4,"sandra","cal","v7-19","01/27/22 12:35:17",9.531981999999999,0.646333,8.66164,0.514332,4.454956,72.31091600000001,18.11694,43.127551,0.006772,0.038764,0.646333,0.035224,0.514332,0.018117,18.11694,10605.064704,1.665311,8.66164,0.514332,72.31091600000001,4.454956,18.11694,0.006772,0.035224,0.514332,0.018117,18.11694,1.665311,1.513174,24.513474,15.124865,0.036169,0.561333,0.020303,81.035639,20.302852,1.139553,1.380054,3.266031e-13,2.891706e-08,,,,61.296566,4723313000000000,1.46651,,1.075917,0.805412,0.003315,4.529517,0.514332,,,,,,,8.241933,0.010679,0.971598,9.13805,,,10.2394,0.139383,"False","False",3,3,"p-type",0.018,245.9,245.9,1,1,25,1,"Generalized",540,1.717419,0.285072,2.2,0,1000,6.603224,1.66e-30,"Sinton","OFF","Center Point",3000000000000000,30,2000000000000000,4000000000000000,"OFF","Dark Rsh (Cell only)",0.4,"False","RTD (Internal)",2,10,-0.05,1,0.01,"A",0,"16-131484","True",0,0,"Hunt",,"01/27/22 12:35:17","MultiFlash v1.49","Default.mfi",,,,"False",,0.202123
5,"sandra","PV22A-210-785-28UM",,"01/27/22 13:09:22",10.083705,0.6679929999999999,9.161205000000001,0.550929,5.047171,74.92999399999999,20.525297,142.872664,0.005866,0.041007,0.6679929999999999,0.037256,0.550929,0.020525,20.525297,35132.388025,1.442482,9.161205000000001,0.550929,74.92999399999999,5.047171,20.525297,0.005866,0.037256,0.550929,0.020525,20.525297,1.442482,1.276371,24.920251,14.678839,0.039132,0.585624,0.022917,83.660298,22.916757,0.990003,1.064434,2.006376e-13,3.095566e-09,222.589402,-2367.857615,-422.322691,190.668829,4723313000000000,1.158121,0.999833,1.050023,0.799015,0.007485,3.714864,0.550929,,,,,,,26.409908,0.034308,0.9436330000000001,9.199474,,,8.888733,0.041971,"False","False",3,3,"p-type",0.018,245.9,245.9,1,1,25,1,"Generalized",540,1.616738,0.285072,2.2,0,1000,15.86148,1.66e-30,"Sinton","OFF","Center Point",3000000000000000,30,2000000000000000,4000000000000000,"OFF","Dark Rsh (Cell only)",0.4,"False","RTD (Internal)",2,10,-0.05,1,0.01,"A",0,"16-131484","True",0,0,"Hunt",,"01/27/22 13:09:22","MultiFlash v1.49","Default.mfi",,,,"False",,0.202123
6,"sandra","PV22A-210-750-28UM","2","01/27/22 13:16:55",10.21685,0.670439,9.615672,0.5588419999999999,5.373641,78.449949,21.852952,75.707785,0.003664,0.041549,0.670439,0.039104,0.5588419999999999,0.021853,21.852952,18616.544359,0.900972,9.615672,0.5588419999999999,78.449949,5.373641,21.852952,0.003664,0.039104,0.5588419999999999,0.021853,21.852952,0.900972,0.573236,24.884291,14.834848,0.039622,0.587513,0.023278,83.56712,23.278387,1.003597,1.078339,1.851189e-13,3.411027e-09,187.649315,6055.107916,165.149823,197.06259,4723313000000000,1.145618,0.999577,1.071843,0.807969,0.00902,1.825118,0.5588419999999999,,,,,,,18.043933,0.04818,0.991523,5.208037,0.192413,5.015625,5.931901,0.076804,"False","False",3,3,"p-type",0.018,245.9,245.9,1,1,25,1,"Generalized",540,0.895842,0.285072,2.2,0,1000,2.083516,1.66e-30,"Sinton","OFF","Center Point",3000000000000000,30,2000000000000000,4000000000000000,"OFF","Dark Rsh (Cell only)",0.4,"False","RTD (Internal)",2,10,-0.05,1,0.01,"A",0,"16-131484","True",0,0,"Hunt",,"01/27/22 13:16:55","MultiFlash v1.49","Default.mfi",,,,"False",,0.202123
7,"sandra","PV22A-210-750-28UM","3","01/27/22 13:24:20",3.784226,0.64018,2.212399,0.378216,0.836765,34.540155,3.402866,35.11865,0.111179,0.015389,0.64018,0.008997,0.378216,0.003403,3.402866,8635.676121,27.339032,2.212399,0.378216,34.540155,0.836765,3.402866,0.111179,0.008997,0.378216,0.003403,3.402866,27.339032,27.842315,24.965202,14.930853,0.014742,0.575587,0.008484999999999999,86.127073,8.485165,0.683157,0.853517,1.590083e-13,9.999999999999999e-12,,,,226.373679,4723313000000000,1.585324,,1.067917,0.8089460000000001,-0.02869,19.676395,0.378216,,,,,,,51.423194,-0.20373,0.673187,41.975287,,,39.405252,0.469679,"False","False",3,3,"p-type",0.018,245.9,245.9,1,1,25,1,"Generalized",540,36.993871,0.285072,2.2,0,1000,924.496785,1.66e-30,"Sinton","OFF","Center Point",3000000000000000,30,2000000000000000,4000000000000000,"OFF","Dark Rsh (Cell only)",0.4,"False","RTD (Internal)",2,10,-0.05,1,0.01,"A",0,"16-131484","True",0,0,"Hunt",,"01/27/22 13:24:20","MultiFlash v1.49","Default.mfi",,,,"False",,0.202123
8,"sandra","PV22A-210-750-28UM","4","01/27/22 13:26:09",6.444253,0.6562170000000001,3.963546,0.464499,1.841064,43.536054,7.487043,20.888395,0.042942,0.026207,0.6562170000000001,0.016119,0.464499,0.007487,7.487043,5136.456426,10.559389,3.963546,0.464499,43.536054,1.841064,7.487043,0.042942,0.016119,0.464499,0.007487,7.487043,10.559389,12.241021,24.933736,14.366822,0.025025,0.581708,0.014557,84.64693,14.557021,0.857036,0.985129,1.800774e-13,9.999999999999999e-12,,,,207.397082,4723313000000000,1.320965,,1.050462,0.7984019999999999,-0.011217,17.434007,0.464499,,,,,,,71.824549,-1.067165,0.666151,38.839888,,,26.816323,0.471511,"False","False",3,3,"p-type",0.018,245.9,245.9,1,1,25,1,"Generalized",540,16.850508,0.285072,2.2,0,1000,353.315471,1.66e-30,"Sinton","OFF","Center Point",3000000000000000,30,2000000000000000,4000000000000000,"OFF","Dark Rsh (Cell only)",0.4,"False","RTD (Internal)",2,10,-0.05,1,0.01,"A",0,"16-131484","True",0,0,"Hunt",,"01/27/22 13:26:09","MultiFlash v1.49","Default.mfi",,,,"False",,0.202123
9,"sandra","PV22A-210-750-28UM","5","01/27/22 13:27:54",3.821603,0.6391019999999999,2.238523,0.375318,0.840158,34.398954,3.416664,18.930258,0.110814,0.015541,0.6391019999999999,0.009103,0.375318,0.003417,3.416664,4654.950417,27.24916,2.238523,0.375318,34.398954,0.840158,3.416664,0.110814,0.009103,0.375318,0.003417,3.416664,27.24916,27.571702,24.978687,14.650837,0.014868,0.57546,0.008555999999999999,86.13978299999999,8.555804,0.666601,0.859087,1.660409e-13,9.999999999999999e-12,,,,217.830278,4723313000000000,1.601883,,1.056288,0.800739,-0.028457,19.126034,0.375318,,,,,,,50.073535,-0.123208,0.677611,41.966541,,,39.792322,0.861686,"False","False",3,3,"p-type",0.018,245.9,245.9,1,1,25,1,"Generalized",540,36.636545,0.285072,2.2,0,1000,904.393862,1.66e-30,"Sinton","OFF","Center Point",3000000000000000,30,2000000000000000,4000000000000000,"OFF","Dark Rsh (Cell only)",0.4,"False","RTD (Internal)",2,10,-0.05,1,0.01,"A",0,"16-131484","True",0,0,"Hunt",,"01/27/22 13:27:54","MultiFlash v1.49","Default.mfi",,,,"False",,0.202123
10,"sandra","PV22A-210-750-28UM","6","01/27/22 13:33:02",10.189894,0.669084,9.668863,0.563538,5.448775,79.918755,22.158501,172.945103,0.002656,0.041439,0.669084,0.03932,0.563538,0.022159,22.158501,42527.20086,0.6532210000000001,9.668863,0.563538,79.918755,5.448775,22.158501,0.002656,0.03932,0.563538,0.022159,22.158501,0.6532210000000001,0.357631,25.019144,15.320876,0.039519,0.5866400000000001,0.023184,83.61624,23.183676,0.999386,1.074272,1.926816e-13,3.516887e-09,195.728756,4439.915365,225.229519,189.172318,4723313000000000,1.148226,0.998898,1.080757,0.806446,0.008356000000000001,1.167346,0.563538,,,,,,,15.106172,0.037083,0.998584,4.561819,0.219085,4.342734,4.359944,0.033435,"False","False",3,3,"p-type",0.018,245.9,245.9,1,1,25,1,"Generalized",540,0.656547,0.285072,2.2,0,1000,0.293179,1.66e-30,"Sinton","OFF","Center Point",3000000000000000,30,2000000000000000,4000000000000000,"OFF","Dark Rsh (Cell only)",0.4,"False","RTD (Internal)",2,10,-0.05,1,0.01,"A",0,"16-131484","True",0,0,"Hunt",,"01/27/22 13:33:02","MultiFlash v1.49","Default.mfi",,,,"False",,0.202123
11,"sandra","MZ2204-210-750-28UM","1","01/27/22 13:39:16",6.956751,0.659516,4.484895,0.652357,2.925754,63.768464,11.898146,124.631451,-0.00382,0.028291,0.659516,0.018239,0.652357,0.011898,11.898146,30646.87371,-0.939348,4.484895,0.652357,63.768464,2.925754,11.898146,-0.00382,0.018239,0.652357,0.011898,11.898146,-0.939348,14.518337,25.05061,15.306876,0.02703,0.582713,0.015751,84.41532599999999,15.750511,0.894108,1.000605,1.810866e-13,9.999999999999999e-12,,,,212.099206,4723313000000000,1.274994,,0.944029,0.7182229999999999,-0.008466,-1431.748872,0.652357,,,,,,,72.99286600000001,610.061295,0.789516,35.818758,,,-2.696296,0.073264,"False","False",3,3,"p-type",0.018,245.9,245.9,1,1,25,1,"Generalized",540,13.84545,0.285072,2.2,0,1000,-726.780649,1.66e-30,"Sinton","OFF","Center Point",3000000000000000,30,2000000000000000,4000000000000000,"OFF","Dark Rsh (Cell only)",0.4,"False","RTD (Internal)",2,10,-0.05,1,0.01,"A",0,"16-131484","True",0,0,"Hunt",,"01/27/22 13:39:16","MultiFlash v1.49","Default.mfi",,,,"False",,0.202123
12,"sandra","MZ2204-210-750-28UM","1","01/27/22 13:39:56",6.934346,0.658454,4.407332,0.490031,2.15973,47.30082,8.782959999999999,124.816998,0.03288,0.0282,0.658454,0.017923,0.490031,0.008782999999999999,8.782959999999999,30692.499911,8.085248999999999,4.407332,0.490031,47.30082,2.15973,8.782959999999999,0.03288,0.017923,0.490031,0.008782999999999999,8.782959999999999,8.085248999999999,10.230796,25.046115,14.827848,0.026949,0.582286,0.015692,84.51081600000001,15.692225,0.886518,0.989881,1.85187e-13,9.999999999999999e-12,,,,205.519605,4723313000000000,1.296386,,1.061946,0.797726,-0.008668,16.466914,0.490031,,,,,,,72.36738,-1.394512,0.681351,36.731123,,,22.822306,0.07335999999999999,"False","False",3,3,"p-type",0.018,245.9,245.9,1,1,25,1,"Generalized",540,13.88348,0.285072,2.2,0,1000,267.913865,1.66e-30,"Sinton","OFF","Center Point",3000000000000000,30,2000000000000000,4000000000000000,"OFF","Dark Rsh (Cell only)",0.4,"False","RTD (Internal)",2,10,-0.05,1,0.01,"A",0,"16-131484","True",0,0,"Hunt",,"01/27/22 13:39:56","MultiFlash v1.49","Default.mfi",,,,"False",,0.202123
