Repository: dintalframe/MLPROJECT

File: FCT450csv/MultiFlash_Database WW06 - 2017.csv (part 1 of 6)
ID,User_ID,Batch_ID,Sample_ID,Measurement_Date-Time,Isc_(A),Voc_(V),Imp_(A),Vmp_(V),Pmp_(W),FF_(percent),Efficiency_(percent),Rsh_(ohm),Rs_(ohm),Jsc_(A/cm2),Voc_(V/cell),Jmp_(A/cm2),Vmp_(V/cell),Pmp_(W/cm2),Cell_Efficiency_(percent),Rsh_(ohm-cm2),Rs_(ohm-cm2),ILoad_(A),VLoad_(V),FFLoad_(percent),PLoad_(W),EffLoad_(percent),RsLoad_(ohm),JLoad_(A/cm2),VLoad_(V/cell),PLoad_(W/cm2),Cell_EffLoad_(percent),RsLoad_(ohm-cm2),Rs_Modulation_(ohm-cm2),Measured_Temperature_(C),Total_Test_Time_(s),pJmp_(A/cm2),pVmp_(V/cell),pPmp_(W/cm2),pFF_(percent),pEfficiency_(percent),n_at_1_sun,n_at_ 1/10_suns,Jo1_(A/cm2),Jo2_(A/cm2),Jo_(fA/cm2),Est_Bulk_Lifetime_(us),BRR_(Hz),Lifetime_at_Vmp_(us),Doping_(cm-3),Measured_Resistivity_(Ohm-cm),Lifetime_Fit_R2,Max_Intensity_(suns),Intensity_@_flash_cutoff_(suns),V_at_Isc_(V),dV/dt,V_Pad_0_(V),V_Pad_1_(V),V_Pad_2_(V),V_Pad_3_(V),V_Pad_4_(V),Pm/Pe,Resistivity_(ohm-cm),Sample_Type,Thickness_(cm),Cell_Area_(cm2),Total_Area_(cm2),Number_of_Cells_per_String,Number_of_Strings,Temperature_(C),Intensity_(suns),Analysis_Type,Nominal_Load_Voltage_(mV/cell),Rs_Modulation_Target_(ohm-cm2),Reference_Constant_(V/sun),Voltage_Temperature_Coefficient_(mV/C),Temperature_Offset_(C),Power_per_Sun_(W/m2),Conductivity_Modulation_(ohm-cm2/V),Auger_Coefficient,Auger_Method,Band_Gap_Narrowing,Fit_Method,Carrier_Density_Center_Point_(cm-3),Percent_Fit,Lower_Bound_(cm-3),Upper_Bound_(cm-3),Rsh_Lifetime_Correction,Rsh_Measurement_Method,SunsVoc_Rsh_Voltage_(V),Do_Dark_Break_Measurement,Temperature_Measurement_Method,Number_of_dRsh_Points,dRsh_Output_Vlimit_(V),Current_Transfer,Voltage_Transfer,Temperature_Transfer,Final_Bin,Bin_Index,Tester_ID,Do_Doping_Measurement,Doping_Sample_Time_(us),Doping_Measurement_Length_(us),Measurement_Type,Comments,Calibration,dBreak_(V),dBreak_(A),Dark_Break_Interpolated,Measurement_Date-Time_String,Software Version
1,"Katy","WiseBiz 94A3B210U2060A104C4K","4BB_1","02/06/17 17:42:24",4.826132,0.661494,4.533992,0.632728,2.868784,89.861239,11.751292,403.930646,-0.011515,0.019769,0.661494,0.018572,0.632728,0.011751,11.751292,98609.569009,-2.811106,4.533992,0.632728,89.861239,2.868784,11.751292,-0.011515,0.018572,0.632728,0.011751,11.751292,-2.811106,-7.767216,25.495917,26.352507,0.018771,0.575151,0.010796,82.559338,10.796411,1.067103,1.154778,1.445773e-13,4.580312e-09,,,,281.578021,1.67726e+16,0.908659,,1.181095,0.882891,0.630173,-4.070994,0.632728,,,,,0.595371,3,"p-type",0.021,244.125,244.125,1,1,25,1,"Generalized",540,-2.186095,0.262729,2.2,0,1000,-42.170065,1.66e-30,"Sinton","OFF","Center Point",3000000000000000,30,2000000000000000,4000000000000000,"OFF","Dark Rsh (Cell only)",0.4,"False","RTD (Internal)",2,10,-0.05,1,0.01,"A",0,"16-131484","True",0,0,"Full IV",,"False",,,"False","02/06/17 17:42:24","MultiFlash v1.27"
2,"Katy","WiseBiz Bare 4BB","4BB_1","02/06/17 18:16:04",9.102349999999999,0.661535,8.591904,0.555498,4.772789,79.26220499999999,19.550594,480.293337,0.002689,0.037286,0.661535,0.035195,0.555498,0.019551,19.550594,117251.61091,0.65651,8.591904,0.555498,79.26220499999999,4.772789,19.550594,0.002689,0.035195,0.555498,0.019551,19.550594,0.65651,0.699955,24.938232,26.000487,0.035411,0.575466,0.020378,82.615567,20.377724,1.050478,1.149618,2.716535e-13,8.34248e-09,,,,149.831829,8609974000000000,1.692375,,1.186419,0.882205,0.001938,2.394751,0.555498,,,,,,3,"p-type",0.021,244.125,244.125,1,1,25,1,"Generalized",540,0.654124,0.262729,2.2,0,1000,1.038146,1.66e-30,"Sinton","OFF","Center Point",3000000000000000,30,2000000000000000,4000000000000000,"OFF","Dark Rsh (Cell only)",0.4,"False","RTD (Internal)",2,10,-0.05,1,0.01,"A",0,"16-131484","True",0,0,"Full IV",,"False",,,"False","02/06/17 18:16:04","MultiFlash v1.27"
3,"Katy","4BB WiseBiz","4BB_1","02/07/17 12:47:49",9.101497,0.66174,8.592359999999999,0.555872,4.776255,79.30259700000001,19.564792,423.898889,0.002645,0.037282,0.66174,0.035197,0.555872,0.019565,19.564792,103484.316348,0.645764,8.592359999999999,0.555872,79.30259700000001,4.776255,19.564792,0.002645,0.035197,0.555872,0.019565,19.564792,0.645764,0.6581090000000001,25.436472,12.838734,0.035409,0.575497,0.020377,82.59665200000001,20.37747,1.051264,1.152822,2.695936e-13,8.415372999999999e-09,,,,150.230696,8482280000000000,1.716446,,1.191843,0.8850519999999999,0.000346,2.236719,0.555872,,,,,0.99788,3,"p-type",0.021,244.125,244.125,1,1,25,1,"Generalized",540,0.650205,0.262729,2.2,0,1000,0.760003,1.66e-30,"Sinton","OFF","Center Point",3000000000000000,30,2000000000000000,4000000000000000,"OFF","Dark Rsh (Cell only)",0.4,"False","RTD (Internal)",2,10,-0.05,1,0.01,"A",0,"16-131484","True",0,0,"Hunt",,"False",,,"False","02/07/17 12:47:49","MultiFlash v1.27"
4,"Katy","4BB WiseBiz","4BB_1","02/07/17 12:50:58",9.100614,0.661675,8.594469,0.5557,4.775944,79.312921,19.563519,420.357596,0.002638,0.037279,0.661675,0.035205,0.5557,0.019564,19.563519,102619.798011,0.644073,8.594469,0.5557,79.312921,4.775944,19.563519,0.002638,0.035205,0.5557,0.019564,19.563519,0.644073,0.651008,25.291823,25.889481,0.035403,0.575494,0.020374,82.59957199999999,20.374213,1.049449,1.152243,2.703404e-13,8.372736e-09,,,,149.752238,8484493000000000,1.716022,,1.175325,0.885387,-0.00012,2.198402,0.5557,,,,,0.997815,3,"p-type",0.021,244.125,244.125,1,1,25,1,"Generalized",540,0.650181,0.262729,2.2,0,1000,0.840589,1.66e-30,"Sinton","OFF","Center Point",3000000000000000,30,2000000000000000,4000000000000000,"OFF","Dark Rsh (Cell only)",0.4,"False","RTD (Internal)",2,10,-0.05,1,0.01,"A",0,"16-131484","True",0,0,"Full IV",,"False",,,"False","02/07/17 12:50:58","MultiFlash v1.27"
5,"Katy","4BB WiseBiz Bare","4BB_c2","02/07/17 13:10:20",9.163043999999999,0.667617,8.662146999999999,0.558788,4.840306,79.12352300000001,19.827163,517.841864,0.002772,0.037534,0.667617,0.035482,0.558788,0.019827,19.827163,126418.145021,0.676728,8.662146999999999,0.558788,79.12352300000001,4.840306,19.827163,0.002772,0.035482,0.558788,0.019827,19.827163,0.676728,0.680683,24.962245,26.025489,0.035679,0.57992,0.020691,82.571206,20.6911,1.06146,1.164323,2.295637e-13,6.606847e-09,150.695323,796.925582,1254.82231,179.3235,7227135000000000,1.997804,0.997305,1.184624,0.8863839999999999,-0.000874,2.307324,0.558788,,,,,1.011262,3,"p-type",0.021,244.125,244.125,1,1,25,1,"Generalized",540,0.676085,0.262729,2.2,0,1000,0.773401,1.66e-30,"Sinton","OFF","Center Point",3000000000000000,30,2000000000000000,4000000000000000,"OFF","Dark Rsh (Cell only)",0.4,"False","RTD (Internal)",2,10,-0.05,1,0.01,"A",0,"16-131484","True",0,0,"Full IV","default_4BB_KatyCal.mfi","False",,,"False","02/07/17 13:10:20","MultiFlash v1.27"
6,"Katy","4BB WiseBiz Bare","4BB_c2","02/07/17 13:11:56",9.157674999999999,0.667349,8.64377,0.557963,4.822908,78.917027,19.755896,412.390004,0.002609,0.037512,0.667349,0.035407,0.557963,0.019756,19.755896,100674.709626,0.636954,8.64377,0.557963,78.917027,4.822908,19.755896,0.002609,0.035407,0.557963,0.019756,19.755896,0.636954,0.63947,24.958933,26.165497,0.035603,0.577645,0.020566,82.151572,20.565624,1.106415,1.19595,2.230178e-13,9.883607e-09,99.83302399999999,369.540088,2706.066361,160.324471,9140671000000000,1.599468,0.973979,1.17831,0.8859860000000001,-0.001179,2.19492,0.557963,,,,,1.007627,3,"p-type",0.021,244.125,244.125,1,1,25,1,"Generalized",540,0.6364300000000001,0.262729,2.2,0,1000,0.884342,1.66e-30,"Sinton","OFF","Center Point",3000000000000000,30,2000000000000000,4000000000000000,"OFF","Dark Rsh (Cell only)",0.4,"False","RTD (Internal)",2,10,-0.05,1,0.01,"A",0,"16-131484","True",0,0,"Full IV","default_4BB_KatyCal.mfi","False",,,"False","02/07/17 13:11:56","MultiFlash v1.27"
7,"Katy","4BB WiseBiz Bare","4BB_c3","02/07/17 13:12:43",9.154659000000001,0.66725,8.641435,0.558165,4.823344,78.96190300000001,19.75768,515.220835,0.002577,0.0375,0.66725,0.035398,0.558165,0.019758,19.75768,125778.286403,0.629057,8.641435,0.558165,78.96190300000001,4.823344,19.75768,0.002577,0.035398,0.558165,0.019758,19.75768,0.629057,0.697828,24.937404,26.05049,0.035593,0.577548,0.020556,82.15434399999999,20.556486,1.102868,1.192538,2.256021e-13,9.666124e-09,110.136457,409.966665,2439.22271,160.077509,9004800000000000,1.622223,0.995105,1.175711,0.887422,-0.001219,2.208478,0.558165,,,,,1.007718,3,"p-type",0.021,244.125,244.125,1,1,25,1,"Generalized",540,0.6338279999999999,0.262729,2.2,0,1000,0.856017,1.66e-30,"Sinton","OFF","Center Point",3000000000000000,30,2000000000000000,4000000000000000,"OFF","Dark Rsh (Cell only)",0.4,"False","RTD (Internal)",2,10,-0.05,1,0.01,"A",0,"16-131484","True",0,0,"Full IV","default_4BB_KatyCal.mfi","False",,,"False","02/07/17 13:12:43","MultiFlash v1.27"
8,"Katy","4BB WiseBiz Bare","4BB_c2","02/07/17 13:14:26",9.161432,0.6677070000000001,8.65741,0.557276,4.824571,78.869528,19.762708,440.759574,0.002952,0.037528,0.6677070000000001,0.035463,0.557276,0.019763,19.762708,107600.431044,0.72056,8.65741,0.557276,78.869528,4.824571,19.762708,0.002952,0.035463,0.557276,0.019763,19.762708,0.72056,0.743197,24.958933,26.591521,0.035667,0.579833,0.020681,82.534138,20.680967,1.067513,1.167683,2.276935e-13,6.918409e-09,141.036414,665.384965,1502.889384,178.465408,7306959000000000,1.977062,0.9997,1.183568,0.885507,-0.00087,2.535337,0.557276,,,,,1.007974,3,"p-type",0.021,244.125,244.125,1,1,25,1,"Generalized",540,0.725485,0.262729,2.2,0,1000,0.661672,1.66e-30,"Sinton","OFF","Center Point",3000000000000000,30,2000000000000000,4000000000000000,"OFF","Dark Rsh (Cell only)",0.4,"False","RTD (Internal)",2,10,-0.05,1,0.01,"A",0,"16-131484","True",0,0,"Full IV","default_4BB_KatyCal.mfi","False",,,"False","02/07/17 13:14:26","MultiFlash v1.27"
9,"Katy","4BB WiseBiz Bare","4BB_c4","02/07/17 13:16:41",9.137278,0.666606,7.742123,0.46058,3.565871,58.543652,14.606741,673.334477,0.019399,0.037429,0.666606,0.031714,0.46058,0.014607,14.606741,164377.779096,4.735836,7.742123,0.46058,58.543652,3.565871,14.606741,0.019399,0.031714,0.46058,0.014607,14.606741,4.735836,5.68451,24.920925,27.290561,0.03558,0.577109,0.020534,82.29875,20.533679,1.116361,1.165499,2.469773e-13,7.270631e-09,108.083425,384.42751,2601.270652,183.184167,1.003646e+16,1.464713,0.999574,1.174483,0.886455,-0.001108,18.956265,0.46058,,,,,0.745,3,"p-type",0.021,244.125,244.125,1,1,25,1,"Generalized",540,5.423622,0.262729,2.2,0,1000,39.836219,1.66e-30,"Sinton","OFF","Center Point",3000000000000000,30,2000000000000000,4000000000000000,"OFF","Dark Rsh (Cell only)",0.4,"False","RTD (Internal)",2,10,-0.05,1,0.01,"A",0,"16-131484","True",0,0,"Full IV","default_4BB_KatyCal.mfi","False",,,"False","02/07/17 13:16:41","MultiFlash v1.27"
10,"Katy","4BB WiseBiz Bare","4BB_c4","02/07/17 13:17:41",9.140603,0.664451,8.649782,0.557156,4.819278,79.349503,19.741026,676.009832,0.002527,0.037442,0.664451,0.035432,0.557156,0.019741,19.741026,165030.900268,0.616875,8.649782,0.557156,79.349503,4.819278,19.741026,0.002527,0.035432,0.557156,0.019741,19.741026,0.616875,0.60459,24.920843,26.859536,0.035606,0.576473,0.020526,82.50412300000001,20.525851,1.087966,1.150471,2.621859e-13,6.903204e-09,119.276844,363.524713,2750.844618,158.30686,9258395000000000,1.580287,0.995354,1.187107,0.885487,-0.001262,2.059748,0.557156,,,,,1.006868,3,"p-type",0.021,244.125,244.125,1,1,25,1,"Generalized",540,0.619962,0.262729,2.2,0,1000,0.629555,1.66e-30,"Sinton","OFF","Center Point",3000000000000000,30,2000000000000000,4000000000000000,"OFF","Dark Rsh (Cell only)",0.4,"False","RTD (Internal)",2,10,-0.05,1,0.01,"A",0,"16-131484","True",0,0,"Full IV","default_4BB_KatyCal.mfi","False",,,"False","02/07/17 13:17:41","MultiFlash v1.27"
11,"Katy","4BB WiseBiz Bare","4BB_c5","02/07/17 13:19:56",9.142283000000001,0.664591,8.661739000000001,0.557908,4.832451,79.534964,19.794988,579.575233,0.002564,0.037449,0.664591,0.035481,0.557908,0.019795,19.794988,141488.803793,0.626019,8.661739000000001,0.557908,79.534964,4.832451,19.794988,0.002564,0.035481,0.557908,0.019795,19.794988,0.626019,0.627726,24.90097,27.253559,0.035662,0.57748,0.020594,82.745749,20.594101,1.068526,1.129607,2.669091e-13,4.901321e-09,81.818752,265.134822,3771.666022,168.615251,8031184000000000,1.807542,0.831788,1.186119,0.885505,-0.001456,2.143537,0.557908,,,,,1.009621,3,"p-type",0.021,244.125,244.125,1,1,25,1,"Generalized",540,0.625251,0.262729,2.2,0,1000,0.660704,1.66e-30,"Sinton","OFF","Center Point",3000000000000000,30,2000000000000000,4000000000000000,"OFF","Dark Rsh (Cell only)",0.4,"False","RTD (Internal)",2,10,-0.05,1,0.01,"A",0,"16-131484","True",0,0,"Full IV","default_4BB_KatyCal.mfi","False",,,"False","02/07/17 13:19:56","MultiFlash v1.27"
12,"Katy","4BB WiseBiz Bare","4BB_c4","02/07/17 13:22:50",9.14138,0.664466,8.647637,0.557034,4.81703,79.303926,19.731817,670.781349,0.002572,0.037445,0.664466,0.035423,0.557034,0.019732,19.731817,163754.496731,0.627784,8.647637,0.557034,79.303926,4.81703,19.731817,0.002572,0.035423,0.557034,0.019732,19.731817,0.627784,0.66356,24.920843,26.479514,0.035607,0.576581,0.02053,82.512345,20.530112,1.083582,1.151469,2.600002e-13,7.038196e-09,54.816004,221.236215,4520.055638,158.953148,9182388000000000,1.592616,0.896375,1.186068,0.8850789999999999,-0.001328,2.25948,0.557034,,,,,1.006399,3,"p-type",0.021,244.125,244.125,1,1,25,1,"Generalized",540,0.634005,0.262729,2.2,0,1000,0.731521,1.66e-30,"Sinton","OFF","Center Point",3000000000000000,30,2000000000000000,4000000000000000,"OFF","Dark Rsh (Cell only)",0.4,"False","RTD (Internal)",2,10,-0.05,1,0.01,"A",0,"16-131484","True",0,0,"Full IV","default_4BB_KatyCal.mfi","False",,,"False","02/07/17 13:22:50","MultiFlash v1.27"
13,"Katy","4BB WiseBiz Bare","4BB_c6","02/07/17 13:24:47",9.175635,0.665755,8.679557000000001,0.5585599999999999,4.848056,79.362829,19.858906,608.605632,0.002741,0.037586,0.665755,0.035554,0.5585599999999999,0.019859,19.858906,148575.84996,0.669245,8.679557000000001,0.5585599999999999,79.362829,4.848056,19.858906,0.002741,0.035554,0.5585599999999999,0.019859,19.858906,0.669245,0.6553639999999999,24.879441,26.648524,0.035742,0.579626,0.020717,82.791219,20.71679,1.059501,1.138067,2.393927e-13,6.594843e-09,123.858071,419.436055,2384.153644,177.793144,7713392000000000,1.878047,0.963726,1.17799,0.885469,-0.001169,2.244308,0.5585599999999999,,,,,1.012881,3,"p-type",0.021,244.125,244.125,1,1,25,1,"Generalized",540,0.670496,0.262729,2.2,0,1000,0.816743,1.66e-30,"Sinton","OFF","Center Point",3000000000000000,30,2000000000000000,4000000000000000,"OFF","Dark Rsh (Cell only)",0.4,"False","RTD (Internal)",2,10,-0.05,1,0.01,"A",0,"16-131484","True",0,0,"Full IV","default_4BB_KatyCal.mfi","False",,,"False","02/07/17 13:24:47","MultiFlash v1.27"
14,"Katy","4BB WiseBiz Bare","4BB_c7","02/07/17 13:26:16",9.168531,0.66511,8.674201,0.556256,4.825076,79.12452399999999,19.764776,693.2816780000001,0.002707,0.037557,0.66511,0.035532,0.556256,0.019765,19.764776,169247.389626,0.6608039999999999,8.674201,0.556256,79.12452399999999,4.825076,19.764776,0.002707,0.035532,0.556256,0.019765,19.764776,0.6608039999999999,0.6876370000000001,24.877785,27.250559,0.035729,0.576855,0.02061,82.509134,20.610229,1.111812,1.149458,2.629201e-13,6.132048e-09,-53.417674,135.379004,7386.669792,161.577583,8514163000000000,1.710369,0.299609,1.188983,0.885067,-0.001353,2.350471,0.556256,,,,,1.00808,3,"p-type",0.021,244.125,244.125,1,1,25,1,"Generalized",540,0.660697,0.262729,2.2,0,1000,0.804968,1.66e-30,"Sinton","OFF","Center Point",3000000000000000,30,2000000000000000,4000000000000000,"OFF","Dark Rsh (Cell only)",0.4,"False","RTD (Internal)",2,10,-0.05,1,0.01,"A",0,"16-131484","True",0,0,"Full IV","default_4BB_KatyCal.mfi","False",,,"False","02/07/17 13:26:16","MultiFlash v1.27"
15,"Katy","4BB WiseBiz Bare","4BB_c8","02/07/17 13:27:29",9.143672,0.664228,8.648388000000001,0.556266,4.810803,79.20992,19.706312,581.87314,0.002774,0.037455,0.664228,0.035426,0.556266,0.019706,19.706312,142049.780394,0.677322,8.648388000000001,0.556266,79.20992,4.810803,19.706312,0.002774,0.035426,0.556266,0.019706,19.706312,0.677322,0.699529,24.889377,26.155496,0.035628,0.577329,0.020569,82.676924,20.568854,1.0668,1.139733,2.577621e-13,6.705953e-09,92.65702,281.923048,3547.067209,164.513034,8909926000000000,1.638518,0.914091,1.175241,0.8854880000000001,-0.001458,2.383218,0.556266,,,,,1.005098,3,"p-type",0.021,244.125,244.125,1,1,25,1,"Generalized",540,0.682176,0.262729,2.2,0,1000,0.849834,1.66e-30,"Sinton","OFF","Center Point",3000000000000000,30,2000000000000000,4000000000000000,"OFF","Dark Rsh (Cell only)",0.4,"False","RTD (Internal)",2,10,-0.05,1,0.01,"A",0,"16-131484","True",0,0,"Full IV","default_4BB_KatyCal.mfi","False",,,"False","02/07/17 13:27:29","MultiFlash v1.27"
16,"Katy","4BB WiseBiz Bare","4BB_c9","02/07/17 13:28:46",9.148094,0.667563,8.796690999999999,0.549157,4.830763,79.103039,19.788071,703.524939,0.002786,0.037473,0.667563,0.036034,0.549157,0.019788,19.788071,171748.025717,0.680151,8.796690999999999,0.549157,79.103039,4.830763,19.788071,0.002786,0.036034,0.549157,0.019788,19.788071,0.680151,0.672415,24.879441,26.781532,0.035661,0.580649,0.020707,82.774846,20.706594,1.064512,1.140312,2.306657e-13,5.581281e-09,133.546508,577.411081,1731.868391,180.234948,6911783000000000,2.084385,0.989456,1.187054,0.884679,-0.00136,2.28748,0.549157,,,,,1.009268,3,"p-type",0.021,244.125,244.125,1,1,25,1,"Generalized",540,0.67141,0.262729,2.2,0,1000,0.9785509999999999,1.66e-30,"Sinton","OFF","Center Point",3000000000000000,30,2000000000000000,4000000000000000,"OFF","Dark Rsh (Cell only)",0.4,"False","RTD (Internal)",2,10,-0.05,1,0.01,"A",0,"16-131484","True",0,0,"Full IV","default_4BB_KatyCal.mfi","False",,,"False","02/07/17 13:28:46","MultiFlash v1.27"
17,"Katy","4BB WiseBiz Bare","4BB_c10","02/07/17 13:30:35",9.120293999999999,0.664341,8.619759,0.555953,4.792183,79.092225,19.630036,457.620499,0.002903,0.037359,0.664341,0.035309,0.555953,0.01963,19.630036,111716.604287,0.708624,8.619759,0.555953,79.092225,4.792183,19.630036,0.002903,0.035309,0.555953,0.01963,19.630036,0.708624,0.73112,24.879441,26.763531,0.035535,0.5776790000000001,0.020528,82.708883,20.527661,1.06005,1.136195,2.510009e-13,7.158084e-09,168.871615,705.293763,1417.848921,167.215285,9713480000000000,1.510466,0.991441,1.179371,0.884964,-0.001503,2.496928,0.555953,,,,,1.001208,3,"p-type",0.021,244.125,244.125,1,1,25,1,"Generalized",540,0.709225,0.262729,2.2,0,1000,1.091301,1.66e-30,"Sinton","OFF","Center Point",3000000000000000,30,2000000000000000,4000000000000000,"OFF","Dark Rsh (Cell only)",0.4,"False","RTD (Internal)",2,10,-0.05,1,0.01,"A",0,"16-131484","True",0,0,"Full IV","default_4BB_KatyCal.mfi","False",,,"False","02/07/17 13:30:35","MultiFlash v1.27"
18,"Katy","4BB WiseBiz Bare","4BB_c11","02/07/17 13:32:25",9.173873,0.666021,8.665502,0.556647,4.823624,78.946484,19.758829,671.539145,0.002938,0.037579,0.666021,0.035496,0.556647,0.019759,19.758829,163939.493828,0.717233,8.665502,0.556647,78.946484,4.823624,19.758829,0.002938,0.035496,0.556647,0.019759,19.758829,0.717233,0.725172,24.874473,26.491515,0.035731,0.5786790000000001,0.020677,82.613623,20.676645,1.092457,1.149677,2.389063e-13,7.294181e-09,67.87870599999999,258.646301,3866.283791,171.92371,8292987000000000,1.753478,0.669251,1.176975,0.886639,-0.001072,2.427399,0.556647,,,,,1.007776,3,"p-type",0.021,244.125,244.125,1,1,25,1,"Generalized",540,0.718894,0.262729,2.2,0,1000,1.259279,1.66e-30,"Sinton","OFF","Center Point",3000000000000000,30,2000000000000000,4000000000000000,"OFF","Dark Rsh (Cell only)",0.4,"False","RTD (Internal)",2,10,-0.05,1,0.01,"A",0,"16-131484","True",0,0,"Full IV","default_4BB_KatyCal.mfi","False",,,"False","02/07/17 13:32:25","MultiFlash v1.27"
19,"Katy","4BB WiseBiz Bare","4BB_c12","02/07/17 13:33:47",9.174954,0.665334,8.684296,0.557678,4.843045,79.3369,19.838382,383.498444,0.002791,0.037583,0.665334,0.035573,0.557678,0.019838,19.838382,93621.557633,0.681443,8.684296,0.557678,79.3369,4.843045,19.838382,0.002791,0.035573,0.557678,0.019838,19.838382,0.681443,0.7025749999999999,24.847976,27.068548,0.035795,0.57868,0.020714,82.83884500000001,20.714052,1.057097,1.123524,2.56556e-13,4.861584e-09,146.381293,539.023522,1855.206608,176.794943,7301144000000000,1.978558,0.989715,1.186615,0.885037,-0.001447,2.392903,0.557678,,,,,1.011834,3,"p-type",0.021,244.125,244.125,1,1,25,1,"Generalized",540,0.687344,0.262729,2.2,0,1000,1.032858,1.66e-30,"Sinton","OFF","Center Point",3000000000000000,30,2000000000000000,4000000000000000,"OFF","Dark Rsh (Cell only)",0.4,"False","RTD (Internal)",2,10,-0.05,1,0.01,"A",0,"16-131484","True",0,0,"Full IV","default_4BB_KatyCal.mfi","False",,,"False","02/07/17 13:33:47","MultiFlash v1.27"
20,"Katy","4BB WiseBiz Bare","4BB_c13","02/07/17 13:34:58",9.128571000000001,0.663057,8.628375999999999,0.556129,4.798488,79.277592,19.655866,432.479092,0.002669,0.037393,0.663057,0.035344,0.556129,0.019656,19.655866,105578.958391,0.651483,8.628375999999999,0.556129,79.277592,4.798488,19.655866,0.002669,0.035344,0.556129,0.019656,19.655866,0.651483,0.638517,24.854601,26.355508,0.035546,0.576205,0.020482,82.609121,20.481876,1.07031,1.14672,2.64203e-13,7.650893000000001e-09,,,,156.186834,9332580000000000,1.568446,,1.18026,0.885109,-0.00174,2.16958,0.556129,,,,,1.002525,3,"p-type",0.021,244.125,244.125,1,1,25,1,"Generalized",540,0.648971,0.262729,2.2,0,1000,0.906062,1.66e-30,"Sinton","OFF","Center Point",3000000000000000,30,2000000000000000,4000000000000000,"OFF","Dark Rsh (Cell only)",0.4,"False","RTD (Internal)",2,10,-0.05,1,0.01,"A",0,"16-131484","True",0,0,"Full IV","default_4BB_KatyCal.mfi","False",,,"False","02/07/17 13:34:58","MultiFlash v1.27"
21,"Katy","4BB WiseBiz Bare","4BB_c14","02/07/17 13:36:25",9.12093,0.662778,8.781817999999999,0.548839,4.819803,79.730096,19.743176,632.788129,0.002521,0.037362,0.662778,0.035973,0.548839,0.019743,19.743176,154479.40192,0.615547,8.781817999999999,0.548839,79.730096,4.819803,19.743176,0.002521,0.035973,0.548839,0.019743,19.743176,0.615547,0.582419,24.834728,26.016488,0.035629,0.577369,0.020571,83.073914,20.571189,1.046805,1.094357,2.829158e-13,3.5013e-09,,,,168.214798,9378738000000000,1.561172,,1.170829,0.886246,-0.001632,2.000448,0.548839,,,,,1.006978,3,"p-type",0.021,244.125,244.125,1,1,25,1,"Generalized",540,0.621261,0.262729,2.2,0,1000,0.329634,1.66e-30,"Sinton","OFF","Center Point",3000000000000000,30,2000000000000000,4000000000000000,"OFF","Dark Rsh (Cell only)",0.4,"False","RTD (Internal)",2,10,-0.05,1,0.01,"A",0,"16-131484","True",0,0,"Full IV","default_4BB_KatyCal.mfi","False",,,"False","02/07/17 13:36:25","MultiFlash v1.27"
22,"Katy","4BB WiseBiz Bare","4BB_c15","02/07/17 13:37:46",9.171423000000001,0.665099,8.651434,0.556099,4.81105,78.87093400000001,19.707322,536.37072,0.002838,0.037569,0.665099,0.035439,0.556099,0.019707,19.707322,130941.502014,0.692919,8.651434,0.556099,78.87093400000001,4.81105,19.707322,0.002838,0.035439,0.556099,0.019707,19.707322,0.692919,0.696545,24.833072,25.980486,0.035665,0.577331,0.020591,82.406538,20.590756,1.104155,1.171218,2.401761e-13,9.129198e-09,-31.887053,147.074828,6799.260016,159.212766,9185290000000000,1.592141,0.145954,1.169881,0.886441,-0.001503,2.34874,0.556099,,,,,1.005149,3,"p-type",0.021,244.125,244.125,1,1,25,1,"Generalized",540,0.695271,0.262729,2.2,0,1000,1.024715,1.66e-30,"Sinton","OFF","Center Point",3000000000000000,30,2000000000000000,4000000000000000,"OFF","Dark Rsh (Cell only)",0.4,"False","RTD (Internal)",2,10,-0.05,1,0.01,"A",0,"16-131484","True",0,0,"Full IV","default_4BB_KatyCal.mfi","False",,,"False","02/07/17 13:37:46","MultiFlash v1.27"
23,"Katy","4BB WiseBiz Bare","4BB_c16","02/07/17 13:39:19",9.190745,0.66216,8.701983,0.555653,4.835279,79.452568,19.80657,573.163804,0.002639,0.037648,0.66216,0.035646,0.555653,0.019807,19.80657,139923.613662,0.644354,8.701983,0.555653,79.452568,4.835279,19.80657,0.002639,0.035646,0.555653,0.019807,19.80657,0.644354,0.670412,24.859569,26.546518,0.035844,0.575767,0.020638,82.78698900000001,20.637801,1.11143,1.119247,2.864148e-13,5.735454e-09,,,,156.448849,7928248000000000,1.829767,,1.18949,0.884788,-0.001266,2.308198,0.555653,,,,,1.010211,3,"p-type",0.021,244.125,244.125,1,1,25,1,"Generalized",540,0.646255,0.262729,2.2,0,1000,0.789266,1.66e-30,"Sinton","OFF","Center Point",3000000000000000,30,2000000000000000,4000000000000000,"OFF","Dark Rsh (Cell only)",0.4,"False","RTD (Internal)",2,10,-0.05,1,0.01,"A",0,"16-131484","True",0,0,"Full IV","default_4BB_KatyCal.mfi","False",,,"False","02/07/17 13:39:19","MultiFlash v1.27"
24,"Katy","4BB WiseBiz Bare","4BB_c17","02/07/17 13:40:46",9.153074999999999,0.666924,8.666624000000001,0.558997,4.844618,79.362666,19.844827,686.759936,0.002695,0.037493,0.666924,0.035501,0.558997,0.019845,19.844827,167655.269481,0.65799,8.666624000000001,0.558997,79.362666,4.844618,19.844827,0.002695,0.035501,0.558997,0.019845,19.844827,0.65799,0.671349,24.82148,26.420511,0.035692,0.5795630000000001,0.020686,82.725416,20.685691,1.07884,1.136882,2.408522e-13,5.389815e-09,108.766076,392.055428,2550.659749,181.37877,8271125000000000,1.757863,0.963446,1.191386,0.884172,-0.001585,2.275088,0.558997,,,,,1.012163,3,"p-type",0.021,244.125,244.125,1,1,25,1,"Generalized",540,0.659838,0.262729,2.2,0,1000,0.866304,1.66e-30,"Sinton","OFF","Center Point",3000000000000000,30,2000000000000000,4000000000000000,"OFF","Dark Rsh (Cell only)",0.4,"False","RTD (Internal)",2,10,-0.05,1,0.01,"A",0,"16-131484","True",0,0,"Full IV","default_4BB_KatyCal.mfi","False",,,"False","02/07/17 13:40:46","MultiFlash v1.27"
25,"Katy","4BB WiseBiz Bare","4BB_c18","02/07/17 13:42:13",9.13613,0.6636030000000001,8.629465,0.5580310000000001,4.81551,79.427612,19.725591,516.87288,0.002566,0.037424,0.6636030000000001,0.035349,0.5580310000000001,0.019726,19.725591,126181.591877,0.626508,8.629465,0.5580310000000001,79.427612,4.81551,19.725591,0.002566,0.035349,0.5580310000000001,0.019726,19.725591,0.626508,0.607253,24.826448,26.675526,0.035547,0.57729,0.020521,82.631085,20.521163,1.059702,1.155522,2.526186e-13,7.950338e-09,,,,160.358971,7534026000000000,1.92044,,1.180377,0.885868,-0.001693,2.048933,0.5580310000000001,,,,,1.006081,3,"p-type",0.021,244.125,244.125,1,1,25,1,"Generalized",540,0.625738,0.262729,2.2,0,1000,0.978237,1.66e-30,"Sinton","OFF","Center Point",3000000000000000,30,2000000000000000,4000000000000000,"OFF","Dark Rsh (Cell only)",0.4,"False","RTD (Internal)",2,10,-0.05,1,0.01,"A",0,"16-131484","True",0,0,"Full IV","default_4BB_KatyCal.mfi","False",,,"False","02/07/17 13:42:13","MultiFlash v1.27"
26,"Katy","4BB WiseBiz Bare","4BB_c19","02/07/17 13:44:20",9.183258,0.66894,8.687973,0.559538,4.861255,79.134193,19.912974,717.460222,0.00275,0.037617,0.66894,0.035588,0.559538,0.019913,19.912974,175149.976624,0.671316,8.687973,0.559538,79.134193,4.861255,19.912974,0.00275,0.035588,0.559538,0.019913,19.912974,0.671316,0.67655,24.801359,27.764588,0.035788,0.5805129999999999,0.020776,82.562027,20.775539,1.07672,1.162342,2.296446e-13,5.334659e-09,130.137197,634.082524,1577.081787,185.820484,7319821000000000,1.973762,0.999534,1.180656,0.885296,-0.001334,2.29571,0.559538,,,,,1.015638,3,"p-type",0.021,244.125,244.125,1,1,25,1,"Generalized",540,0.6759039999999999,0.262729,2.2,0,1000,0.878991,1.66e-30,"Sinton","OFF","Center Point",3000000000000000,30,2000000000000000,4000000000000000,"OFF","Dark Rsh (Cell only)",0.4,"False","RTD (Internal)",2,10,-0.05,1,0.01,"A",0,"16-131484","True",0,0,"Full IV","default_4BB_KatyCal.mfi","False",,,"False","02/07/17 13:44:20","MultiFlash v1.27"
27,"Katy","4BB WiseBiz Bare","4BB_c20","02/07/17 13:45:56",9.171457,0.66661,8.681727,0.556453,4.830974,79.01768800000001,19.788934,556.181231,0.002936,0.037569,0.66661,0.035563,0.556453,0.019789,19.788934,135777.743139,0.716848,8.681727,0.556453,79.01768800000001,4.830974,19.788934,0.002936,0.035563,0.556453,0.019789,19.788934,0.716848,0.719984,24.8132,26.728528,0.035788,0.578649,0.020709,82.689999,20.708616,1.096047,1.132228,2.534554e-13,4.627071e-09,83.462937,301.217775,3319.857199,177.303024,9037902000000000,1.616617,0.84634,1.173166,0.885554,-0.001371,2.453049,0.556453,,,,,1.009312,3,"p-type",0.021,244.125,244.125,1,1,25,1,"Generalized",540,0.716458,0.262729,2.2,0,1000,0.987818,1.66e-30,"Sinton","OFF","Center Point",3000000000000000,30,2000000000000000,4000000000000000,"OFF","Dark Rsh (Cell only)",0.4,"False","RTD (Internal)",2,10,-0.05,1,0.01,"A",0,"16-131484","True",0,0,"Full IV","default_4BB_KatyCal.mfi","False",,,"False","02/07/17 13:45:56","MultiFlash v1.27"
28,"Katy","4BB WiseBiz Bare","4BB_c21","02/07/17 13:47:50",9.160911,0.666534,8.675644,0.557733,4.838695,79.244163,19.820564,467.04836,0.00284,0.037525,0.666534,0.035538,0.557733,0.019821,19.820564,114018.180957,0.693346,8.675644,0.557733,79.244163,4.838695,19.820564,0.00284,0.035538,0.557733,0.019821,19.820564,0.693346,0.6942739999999999,24.803264,26.40251,0.035743,0.579371,0.020709,82.79458,20.708595,1.078722,1.121784,2.464291e-13,4.922854e-09,104.111368,362.755983,2756.674033,181.843888,9665861000000000,1.517467,0.912357,1.187476,0.884785,-0.001442,2.366943,0.557733,,,,,1.010925,3,"p-type",0.021,244.125,244.125,1,1,25,1,"Generalized",540,0.688632,0.262729,2.2,0,1000,0.878007,1.66e-30,"Sinton","OFF","Center Point",3000000000000000,30,2000000000000000,4000000000000000,"OFF","Dark Rsh (Cell only)",0.4,"False","RTD (Internal)",2,10,-0.05,1,0.01,"A",0,"16-131484","True",0,0,"Full IV","default_4BB_KatyCal.mfi","False",,,"False","02/07/17 13:47:50","MultiFlash v1.27"
29,"Katy","4BB WiseBiz Bare","4BB_c22","02/07/17 13:49:13",9.155214000000001,0.664948,8.670705999999999,0.556786,4.827724,79.302403,19.775623,344.585166,0.002939,0.037502,0.664948,0.035517,0.556786,0.019776,19.775623,84121.853708,0.717516,8.670705999999999,0.556786,79.302403,4.827724,19.775623,0.002939,0.035517,0.556786,0.019776,19.775623,0.717516,0.711386,24.844664,27.070548,0.035721,0.579325,0.020694,82.986571,20.694343,1.070326,1.106986,2.496461e-13,5.408712e-09,53.387842,222.988059,4484.545075,181.292307,8023236000000000,1.809238,0.509393,1.185465,0.885303,-0.001445,2.403164,0.556786,,,,,1.008633,3,"p-type",0.021,244.125,244.125,1,1,25,1,"Generalized",540,0.724702,0.262729,2.2,0,1000,0.770954,1.66e-30,"Sinton","OFF","Center Point",3000000000000000,30,2000000000000000,4000000000000000,"OFF","Dark Rsh (Cell only)",0.4,"False","RTD (Internal)",2,10,-0.05,1,0.01,"A",0,"16-131484","True",0,0,"Full IV","default_4BB_KatyCal.mfi","False",,,"False","02/07/17 13:49:13","MultiFlash v1.27"
30,"Katy","4BB WiseBiz Bare","4BB_c23","02/07/17 13:51:35",9.171623,0.66521,8.674412999999999,0.555657,4.820001,79.002698,19.743986,620.748845,0.002971,0.037569,0.66521,0.035533,0.555657,0.019744,19.743986,151540.311693,0.725383,8.674412999999999,0.555657,79.002698,4.820001,19.743986,0.002971,0.035533,0.555657,0.019744,19.743986,0.725383,0.720175,24.775112,26.92454,0.035771,0.577973,0.020675,82.72748300000001,20.674867,1.096711,1.126699,2.572585e-13,5.600979e-09,5.208027,173.570978,5761.331817,171.245847,9203565000000000,1.58916,0.005861,1.185674,0.884317,-0.001511,2.460515,0.555657,,,,,1.007019,3,"p-type",0.021,244.125,244.125,1,1,25,1,"Generalized",540,0.726789,0.262729,2.2,0,1000,1.149322,1.66e-30,"Sinton","OFF","Center Point",3000000000000000,30,2000000000000000,4000000000000000,"OFF","Dark Rsh (Cell only)",0.4,"False","RTD (Internal)",2,10,-0.05,1,0.01,"A",0,"16-131484","True",0,0,"Full IV","default_4BB_KatyCal.mfi","False",,,"False","02/07/17 13:51:35","MultiFlash v1.27"
31,"Katy","4BB WiseBiz Bare","4BB_c24","02/07/17 13:53:46",9.15161,0.666504,8.780426,0.54895,4.820018,79.02201599999999,19.744059,551.553214,0.002702,0.037487,0.666504,0.035967,0.54895,0.019744,19.744059,134647.928297,0.659574,8.780426,0.54895,79.02201599999999,4.820018,19.744059,0.002702,0.035967,0.54895,0.019744,19.744059,0.659574,0.6775060000000001,24.765176,26.983543,0.035623,0.579031,0.020627,82.555823,20.626999,1.061705,1.163252,2.299046e-13,7.913954999999999e-09,163.121704,887.0922420000001,1127.278487,164.335064,7715069000000000,1.87766,0.991042,1.190223,0.884562,-0.001781,2.307021,0.54895,,,,,1.007023,3,"p-type",0.021,244.125,244.125,1,1,25,1,"Generalized",540,0.655328,0.262729,2.2,0,1000,0.819701,1.66e-30,"Sinton","OFF","Center Point",3000000000000000,30,2000000000000000,4000000000000000,"OFF","Dark Rsh (Cell only)",0.4,"False","RTD (Internal)",2,10,-0.05,1,0.01,"A",0,"16-131484","True",0,0,"Full IV","default_4BB_KatyCal.mfi","False",,,"False","02/07/17 13:53:46","MultiFlash v1.27"
32,"Katy","4BB WiseBiz Bare","4BB_c25","02/07/17 13:55:08",9.176902999999999,0.666899,8.657227000000001,0.557416,4.825676,78.850082,19.767232,655.091283,0.002928,0.037591,0.666899,0.035462,0.557416,0.019767,19.767232,159924.159381,0.714713,8.657227000000001,0.557416,78.850082,4.825676,19.767232,0.002928,0.035462,0.557416,0.019767,19.767232,0.714713,0.723793,24.79664,26.619523,0.035689,0.579454,0.02068,82.491133,20.680021,1.062948,1.1775,2.231453e-13,8.69315e-09,152.624201,738.853638,1353.448028,172.64188,7206377000000000,2.003273,0.996408,1.188478,0.88396,-0.001417,2.463812,0.557416,,,,,1.008205,3,"p-type",0.021,244.125,244.125,1,1,25,1,"Generalized",540,0.718324,0.262729,2.2,0,1000,1.061172,1.66e-30,"Sinton","OFF","Center Point",3000000000000000,30,2000000000000000,4000000000000000,"OFF","Dark Rsh (Cell only)",0.4,"False","RTD (Internal)",2,10,-0.05,1,0.01,"A",0,"16-131484","True",0,0,"Full IV","default_4BB_KatyCal.mfi","False",,,"False","02/07/17 13:55:08","MultiFlash v1.27"
33,"Katy","4BB WiseBiz Bare","4BB_c26","02/07/17 13:56:25",9.146068,0.667315,8.655199,0.5609,4.854701,79.54207100000001,19.886126,533.081846,0.00271,0.037465,0.667315,0.035454,0.5609,0.019886,19.886126,130138.605584,0.66165,8.655199,0.5609,79.54207100000001,4.854701,19.886126,0.00271,0.035454,0.5609,0.019886,19.886126,0.66165,0.658579,24.78008,25.937484,0.035649,0.581538,0.020731,82.921589,20.731032,1.045206,1.127137,2.214079e-13,6.332769e-09,154.695873,833.157734,1200.252917,193.893453,7936102000000000,1.828051,0.996124,1.186473,0.884402,-0.001704,2.235872,0.5609,,,,,1.014269,3,"p-type",0.021,244.125,244.125,1,1,25,1,"Generalized",540,0.66047,0.262729,2.2,0,1000,0.944139,1.66e-30,"Sinton","OFF","Center Point",3000000000000000,30,2000000000000000,4000000000000000,"OFF","Dark Rsh (Cell only)",0.4,"False","RTD (Internal)",2,10,-0.05,1,0.01,"A",0,"16-131484","True",0,0,"Full IV","default_4BB_KatyCal.mfi","False",,,"False","02/07/17 13:56:25","MultiFlash v1.27"
34,"Katy","4BB WiseBiz Bare","4BB_c27","02/07/17 13:59:58",9.186272000000001,0.667527,8.805296,0.549214,4.835994,78.863727,19.809498,621.140212,0.003093,0.037629,0.667527,0.036069,0.549214,0.019809,19.809498,151635.854356,0.75506,8.805296,0.549214,78.863727,4.835994,19.809498,0.003093,0.036069,0.549214,0.019809,19.809498,0.75506,0.7728660000000001,24.838868,26.894538,0.035813,0.581111,0.020811,82.851754,20.811236,1.071242,1.127601,2.293387e-13,5.616538e-09,110.095341,413.092799,2420.763575,184.873233,7468092000000000,1.93653,0.920613,1.174328,0.886526,-0.00131,2.631538,0.549214,,,,,1.010361,3,"p-type",0.021,244.125,244.125,1,1,25,1,"Generalized",540,0.754671,0.262729,2.2,0,1000,1.048999,1.66e-30,"Sinton","OFF","Center Point",3000000000000000,30,2000000000000000,4000000000000000,"OFF","Dark Rsh (Cell only)",0.4,"False","RTD (Internal)",2,10,-0.05,1,0.01,"A",0,"16-131484","True",0,0,"Full IV","default_4BB_KatyCal.mfi, Box 2","False",,,"False","02/07/17 13:59:58","MultiFlash v1.27"
35,"Katy","4BB WiseBiz Bare","4BB_c28","02/07/17 14:01:11",9.198582999999999,0.669252,8.68721,0.557127,4.83988,78.618408,19.825417,697.399374,0.003402,0.03768,0.669252,0.035585,0.557127,0.019825,19.825417,170252.622129,0.830628,8.68721,0.557127,78.618408,4.83988,19.825417,0.003402,0.035585,0.557127,0.019825,19.825417,0.830628,0.8515779999999999,24.815518,27.816591,0.035879,0.58243,0.020897,82.868714,20.897228,1.060202,1.129847,2.182032e-13,5.055484e-09,136.246987,736.4353599999999,1357.89243,203.308364,7804956000000000,1.85715,0.992747,1.187828,0.88503,-0.001127,2.926496,0.557127,,,,,1.011173,3,"p-type",0.021,244.125,244.125,1,1,25,1,"Generalized",540,0.837415,0.262729,2.2,0,1000,1.899073,1.66e-30,"Sinton","OFF","Center Point",3000000000000000,30,2000000000000000,4000000000000000,"OFF","Dark Rsh (Cell only)",0.4,"False","RTD (Internal)",2,10,-0.05,1,0.01,"A",0,"16-131484","True",0,0,"Full IV","default_4BB_KatyCal.mfi, Box 2","False",,,"False","02/07/17 14:01:11","MultiFlash v1.27"
36,"Katy","4BB WiseBiz Bare","4BB_c29","02/07/17 14:02:26",9.142758000000001,0.663272,8.634081999999999,0.5555369999999999,4.796552,79.09704000000001,19.647936,689.131106,0.002785,0.037451,0.663272,0.035367,0.5555369999999999,0.019648,19.647936,168234.131313,0.679958,8.634081999999999,0.5555369999999999,79.09704000000001,4.796552,19.647936,0.002785,0.035367,0.5555369999999999,0.019648,19.647936,0.679958,0.69162,24.84218,25.978486,0.035587,0.576386,0.020512,82.575883,20.512091,1.06917,1.151087,2.625599e-13,7.808258000000001e-09,,,,156.131658,8077004000000000,1.797829,,1.180801,0.8865960000000001,-0.001361,2.357963,0.5555369999999999,,,,,1.002121,3,"p-type",0.021,244.125,244.125,1,1,25,1,"Generalized",540,0.678779,0.262729,2.2,0,1000,1.033912,1.66e-30,"Sinton","OFF","Center Point",3000000000000000,30,2000000000000000,4000000000000000,"OFF","Dark Rsh (Cell only)",0.4,"False","RTD (Internal)",2,10,-0.05,1,0.01,"A",0,"16-131484","True",0,0,"Full IV","default_4BB_KatyCal.mfi, Box 2","False",,,"False","02/07/17 14:02:26","MultiFlash v1.27"
37,"Katy","4BB WiseBiz Bare","4BB_c30","02/07/17 14:04:43",9.14091,0.665686,8.667812,0.557202,4.829722,79.37127099999999,19.783807,698.256394,0.002902,0.037444,0.665686,0.035506,0.557202,0.019784,19.783807,170461.842106,0.708395,8.667812,0.557202,79.37127099999999,4.829722,19.783807,0.002902,0.035506,0.557202,0.019784,19.783807,0.708395,0.732443,24.7925,25.903481,0.035706,0.5794550000000001,0.02069,83.006806,20.689988,1.074652,1.097516,2.552562e-13,3.847406e-09,111.739865,369.280393,2707.96939,186.210023,8627898000000000,1.689052,0.97359,1.193749,0.88497,-0.001604,2.508193,0.557202,,,,,1.00905,3,"p-type",0.021,244.125,244.125,1,1,25,1,"Generalized",540,0.7123429999999999,0.262729,2.2,0,1000,0.749872,1.66e-30,"Sinton","OFF","Center Point",3000000000000000,30,2000000000000000,4000000000000000,"OFF","Dark Rsh (Cell only)",0.4,"False","RTD (Internal)",2,10,-0.05,1,0.01,"A",0,"16-131484","True",0,0,"Full IV","default_4BB_KatyCal.mfi, Box 2","False",,,"False","02/07/17 14:04:43","MultiFlash v1.27"
38,"Katy","4BB WiseBiz Bare","4BB_c31","02/07/17 14:05:52",9.146000000000001,0.663554,8.658488999999999,0.555863,4.812937,79.305351,19.715053,586.96056,0.002759,0.037464,0.663554,0.035467,0.555863,0.019715,19.715053,143291.746608,0.673454,8.658488999999999,0.555863,79.305351,4.812937,19.715053,0.002759,0.035467,0.555863,0.019715,19.715053,0.673454,0.679638,24.790844,25.965485,0.035665,0.576868,0.020574,82.76101,20.574119,1.071004,1.125688,2.723463e-13,5.452339e-09,,,,163.813433,8146115000000000,1.783384,,1.182518,0.8859860000000001,-0.001563,2.296385,0.555863,,,,,1.005544,3,"p-type",0.021,244.125,244.125,1,1,25,1,"Generalized",540,0.67186,0.262729,2.2,0,1000,0.825889,1.66e-30,"Sinton","OFF","Center Point",3000000000000000,30,2000000000000000,4000000000000000,"OFF","Dark Rsh (Cell only)",0.4,"False","RTD (Internal)",2,10,-0.05,1,0.01,"A",0,"16-131484","True",0,0,"Full IV","default_4BB_KatyCal.mfi, Box 2","False",,,"False","02/07/17 14:05:52","MultiFlash v1.27"
