Repository: dintalframe/MLPROJECT

File: FCT450csv/MultiFlash_Database WW08 - 2021.csv
ID,User_ID,Batch_ID,Sample_ID,Measurement_Date-Time,Isc_(A),Voc_(V),Imp_(A),Vmp_(V),Pmp_(W),FF_(percent),Efficiency_(percent),Rsh_(ohm),Rs_(ohm),Jsc_(A/cm2),Voc_(V/cell),Jmp_(A/cm2),Vmp_(V/cell),Pmp_(W/cm2),Cell_Efficiency_(percent),Rsh_(ohm-cm2),Rs_(ohm-cm2),ILoad_(A),VLoad_(V),FFLoad_(percent),PLoad_(W),EffLoad_(percent),RsLoad_(ohm),JLoad_(A/cm2),VLoad_(V/cell),PLoad_(W/cm2),Cell_EffLoad_(percent),RsLoad_(ohm-cm2),Rs_Modulation_(ohm-cm2),Measured_Temperature_(C),Total_Test_Time_(s),pJmp_(A/cm2),pVmp_(V/cell),pPmp_(W/cm2),pFF_(percent),pEfficiency_(percent),n_at_1_sun,n_at_ 1/10_suns,Jo1_(A/cm2),Jo2_(A/cm2),Jo_(fA/cm2),Est_Bulk_Lifetime_(us),BRR_(Hz),Lifetime_at_Vmp_(us),Doping_(cm-3),Measured_Resistivity_(Ohm-cm),Lifetime_Fit_R2,Max_Intensity_(suns),Intensity_@_flash_cutoff_(suns),V_at_Isc_(V),dV/dt,V_Pad_0_(V),V_Pad_1_(V),V_Pad_2_(V),V_Pad_3_(V),V_Pad_4_(V),dBreak_(A),dBreak_(V),Capacitance_(uF/cm2),Capacitance_Error_(percent),Pm/Pe,BulkSRH_AND_Jo_Power_Loss_(percent),BulkSRH_Power_Loss_(percent),Jo_Power_Loss_(percent),Rs_Power_Loss_(percent),Rsh_Power_Loss_(percent),Dark_Break_Interpolated,Calibration,Resistivity_(ohm-cm),Analysis_Resistivity_(ohm-cm),Sample_Type,Thickness_(cm),Cell_Area_(cm2),Total_Area_(cm2),Number_of_Cells_per_String,Number_of_Strings,Temperature_(C),Intensity_(suns),Analysis_Type,Nominal_Load_Voltage_(mV/cell),Rs_Modulation_Target_(ohm-cm2),Reference_Constant_(V/sun),Voltage_Temperature_Coefficient_(mV/C),Temperature_Offset_(C),Power_per_Sun_(W/m2),Conductivity_Modulation_(ohm-cm2/V),Auger_Coefficient,Auger_Method,Band_Gap_Narrowing,Fit_Method,Carrier_Density_Center_Point_(cm-3),Percent_Fit,Lower_Bound_(cm-3),Upper_Bound_(cm-3),Rsh_Lifetime_Correction,Rsh_Measurement_Method,SunsVoc_Rsh_Voltage_(V),Do_Dark_Break_Measurement,Temperature_Measurement_Method,Number_of_dRsh_Points,dRsh_Output_Vlimit_(V),Current_Transfer,Voltage_Transfer,Temperature_Transfer,Final_Bin,Bin_Index,Tester_ID,Do_Doping_Measurement,Doping_Sample_Time_(us),Doping_Measurement_Length_(us),Measurement_Type,Comments,Measurement_Date-Time_String,Software Version,Recipe_Filename,EL Pulse Current Delivered (Coulombs),Forward Dark IV (V),Forward Dark IV (A),Forward Dark IV Interpolated?,EL Pulse Energy Delivered (J),Doping Calibration Factor (V/sun)
34,"Sandra","V9-163",,"02/25/21 12:54:52",4.610772,0.658816,2.934462,0.400379,1.174897,38.677817,4.834967,114.30676,0.07997700000000001,0.018974,0.658816,0.012076,0.400379,0.004835,4.834967,27776.542702,19.434401,2.934462,0.400379,38.677817,1.174897,4.834967,0.07997700000000001,0.012076,0.400379,0.004835,4.834967,19.434401,18.982204,24.978687,15.532889,0.018053,0.581777,0.010503,84.018264,10.502804,0.88966,1.060012,1.206309e-13,1.139182e-09,,,,306.893416,4723313000000000,1.282055,,1.079694,0.808182,-0.022976,20.224865,0.400379,,,,,,,72.642295,0.289649,0.73141,36.712446,,,36.95445,0.120497,"False","False",3,3,"p-type",0.018,243,243,1,1,25,1,"Generalized",540,26.56763,0.285017,2.2,0,1000,311.922506,1.66e-30,"Sinton","OFF","Center Point",3000000000000000,30,2000000000000000,4000000000000000,"OFF","Dark Rsh (Cell only)",0.4,"False","RTD (Internal)",2,10,-0.05,1,0.01,"A",0,"16-131484","True",0,0,"Hunt",,"02/25/21 12:54:52","MultiFlash v1.49","Default.mfi",,,,"False",,0.200452
35,"Sandra","V9-162",,"02/25/21 12:56:19",3.114229,0.656286,1.703511,0.342224,0.582983,28.524105,2.399106,49.12274,0.174497,0.012816,0.656286,0.00701,0.342224,0.002399,2.399106,11936.825823,42.402756,1.703511,0.342224,28.524105,0.582983,2.399106,0.174497,0.00701,0.342224,0.002399,2.399106,42.402756,39.788648,25.023639,15.476886,0.012211,0.58367,0.007127,84.73822699999999,7.127165,0.803621,1.006168,8.570884e-14,9.999999999999999e-12,,,,421.882525,4723313000000000,1.315249,,1.064553,0.8105019999999999,-0.03437,19.881999,0.342224,,,,,,,83.06233,1.547015,0.858415,45.943272,,,46.482825,0.418018,"False","False",3,3,"p-type",0.018,243,243,1,1,25,1,"Generalized",540,45.699835,0.285017,2.2,0,1000,445.184315,1.66e-30,"Sinton","OFF","Center Point",3000000000000000,30,2000000000000000,4000000000000000,"OFF","Dark Rsh (Cell only)",0.4,"False","RTD (Internal)",2,10,-0.05,1,0.01,"A",0,"16-131484","True",0,0,"Hunt",,"02/25/21 12:56:19","MultiFlash v1.49","Default.mfi",,,,"False",,0.200452
36,"Sandra","V9-180",,"02/25/21 12:58:10",1.209174,0.649152,0.22805,0.516916,0.117883,15.018094,0.485114,12.571341,0.560866,0.004976,0.649152,0.000938,0.516916,0.000485,0.485114,3054.835832,136.290333,0.22805,0.516916,15.018094,0.117883,0.485114,0.560866,0.000938,0.516916,0.000485,0.485114,136.290333,108.057493,24.987678,14.789845,0.004668,0.573236,0.002676,82.840647,2.675915,0.784929,1.332443,3.913678e-14,1.54909e-09,,,,724.057816,4723313000000000,1.411677,,1.065696,0.808129,-0.058639,17.576236,0.516916,,,,,,,97.20900399999999,47.555426,0.718666,82.396866,,,19.834777,4.241981,"False","False",3,3,"p-type",0.018,243,243,1,1,25,1,"Generalized",540,138.857732,0.285017,2.2,0,1000,,1.66e-30,"Sinton","OFF","Center Point",3000000000000000,30,2000000000000000,4000000000000000,"OFF","Dark Rsh (Cell only)",0.4,"False","RTD (Internal)",2,10,-0.05,1,0.01,"A",0,"16-131484","True",0,0,"Hunt",,"02/25/21 12:58:10","MultiFlash v1.49","Default.mfi",,,,"False",,0.200452
37,"Sandra","V9-179",,"02/25/21 12:59:56",1.741396,0.665229,0.310392,0.537619,0.166873,14.40514,0.68672,185.745696,0.395699,0.007166,0.665229,0.001277,0.537619,0.000687,0.68672,45136.204134,96.15474500000001,0.310392,0.537619,14.40514,0.166873,0.68672,0.395699,0.001277,0.537619,0.000687,0.68672,96.15474500000001,83.231875,25.04162,15.403881,0.006819,0.587703,0.004008,84.069593,4.007756,0.938746,1.060979,3.583233e-14,4.693788e-10,,,,822.747245,4723313000000000,1.199326,,1.077182,0.809209,-0.049976,19.857727,0.537619,,,,,,,149.372331,36.047686,0.681216,82.906487,,,18.596437,0.204182,"False","False",3,3,"p-type",0.018,243,243,1,1,25,1,"Generalized",540,95.052853,0.285017,2.2,0,1000,,1.66e-30,"Sinton","OFF","Center Point",3000000000000000,30,2000000000000000,4000000000000000,"OFF","Dark Rsh (Cell only)",0.4,"False","RTD (Internal)",2,10,-0.05,1,0.01,"A",0,"16-131484","True",0,0,"Hunt",,"02/25/21 12:59:56","MultiFlash v1.49","Default.mfi",,,,"False",,0.200452
38,"Sandra","V9-21",,"02/25/21 17:17:15",1.621474,0.661875,0.332357,0.530006,0.176151,16.413416,0.724901,19.893239,0.378232,0.006673,0.661875,0.001368,0.530006,0.000725,0.724901,4834.057028,91.910421,0.332357,0.530006,16.413416,0.176151,0.724901,0.378232,0.001368,0.530006,0.000725,0.724901,91.910421,88.068699,24.834846,14.589834,0.006303,0.578232,0.003645,82.526104,3.644777,1.050814,1.21572,3.800366e-14,1.574023e-09,,,,786.163111,4723313000000000,1.246477,,1.085631,0.804607,-0.051952,16.928568,0.530006,,,,,,,131.77623,7.10366,0.650134,80.42401700000001,,,19.1699,2.032819,"False","False",3,3,"p-type",0.018,243,243,1,1,25,1,"Generalized",540,93.51677599999999,0.285017,2.2,0,1000,,1.66e-30,"Sinton","OFF","Center Point",3000000000000000,30,2000000000000000,4000000000000000,"OFF","Dark Rsh (Cell only)",0.4,"False","RTD (Internal)",2,10,-0.05,1,0.01,"A",0,"16-131484","True",0,0,"Hunt",,"02/25/21 17:17:15","MultiFlash v1.49","Default.mfi",,,,"False",,0.200452
39,"Sandra","V9-12",,"02/25/21 17:19:09",0.671248,0.659307,0.146055,0.51889,0.07578600000000001,17.124631,0.311879,111.156948,0.920078,0.002762,0.659307,0.000601,0.51889,0.000312,0.311879,27011.138286,223.578981,0.146055,0.51889,17.124631,0.07578600000000001,0.311879,0.920078,0.000601,0.51889,0.000312,0.311879,223.578981,219.655687,24.870806,14.399824,0.002632,0.58153,0.00153,84.033784,1.530447,0.955216,1.047534,1.797147e-14,1.286077e-10,,,,1786.189846,4723313000000000,1.278771,,1.084785,0.810607,-0.07131700000000001,16.703859,0.51889,,,,,,,123.323718,6.095884,0.7105,79.144289,,,20.569084,0.875537,"False","False",3,3,"p-type",0.018,243,243,1,1,25,1,"Generalized",540,228.754435,0.285017,2.2,0,1000,,1.66e-30,"Sinton","OFF","Center Point",3000000000000000,30,2000000000000000,4000000000000000,"OFF","Dark Rsh (Cell only)",0.4,"False","RTD (Internal)",2,10,-0.05,1,0.01,"A",0,"16-131484","True",0,0,"Hunt",,"02/25/21 17:19:09","MultiFlash v1.49","Default.mfi",,,,"False",,0.200452
40,"Sandra","V9-74",,"02/25/21 17:21:20",0.886666,0.644579,0.17083,0.5172330000000001,0.08835899999999999,15.460197,0.363618,48.601919,0.7214930000000001,0.003649,0.644579,0.000703,0.5172330000000001,0.000364,0.363618,11810.266276,175.322887,0.17083,0.5172330000000001,15.460197,0.08835899999999999,0.363618,0.7214930000000001,0.000703,0.5172330000000001,0.000364,0.363618,175.322887,172.647515,24.848331,15.260873,0.003471,0.577135,0.002003,85.17025599999999,2.003171,0.727481,0.980556,3.548373e-14,9.999999999999999e-12,,,,858.0771580000001,4723313000000000,1.505666,,1.088265,0.807944,-0.06553,19.679253,0.5172330000000001,,,,,,,85.590963,3.709545,0.699621,82.065324,,,19.24342,1.486264,"False","False",3,3,"p-type",0.018,243,243,1,1,25,1,"Generalized",540,179.473301,0.285017,2.2,0,1000,,1.66e-30,"Sinton","OFF","Center Point",3000000000000000,30,2000000000000000,4000000000000000,"OFF","Dark Rsh (Cell only)",0.4,"False","RTD (Internal)",2,10,-0.05,1,0.01,"A",0,"16-131484","True",0,0,"Hunt",,"02/25/21 17:21:20","MultiFlash v1.49","Default.mfi",,,,"False",,0.200452
41,"Sandra","V9-85",,"02/25/21 17:23:33",1.280399,0.649367,0.637576,0.333808,0.212828,25.597259,0.8758359999999999,79.96908000000001,0.475505,0.005269,0.649367,0.002624,0.333808,0.000876,0.8758359999999999,19432.486424,115.547647,0.637576,0.333808,25.597259,0.212828,0.8758359999999999,0.475505,0.002624,0.333808,0.000876,0.8758359999999999,115.547647,115.525065,24.861816,15.028859,0.005038,0.583811,0.002941,85.95572300000001,2.941062,0.684065,0.9033600000000001,3.93184e-14,9.999999999999999e-12,,,,852.273952,4723313000000000,1.422891,,1.08039,0.812362,-0.057509,21.243718,0.333808,,,,,,,77.015959,0.010833,0.924034,50.815521,,,47.594066,0.622096,"False","False",3,3,"p-type",0.018,243,243,1,1,25,1,"Generalized",540,116.452667,0.285017,2.2,0,1000,960.384497,1.66e-30,"Sinton","OFF","Center Point",3000000000000000,30,2000000000000000,4000000000000000,"OFF","Dark Rsh (Cell only)",0.4,"False","RTD (Internal)",2,10,-0.05,1,0.01,"A",0,"16-131484","True",0,0,"Hunt",,"02/25/21 17:23:33","MultiFlash v1.49","Default.mfi",,,,"False",,0.200452
42,"Sandra","V9-149",,"02/25/21 17:26:00",6.554232,0.665162,4.386159,0.395407,1.734318,39.781352,7.13711,44.34638,0.055274,0.026972,0.665162,0.01805,0.395407,0.007137,7.13711,10776.170329,13.431638,4.386159,0.395407,39.781352,1.734318,7.13711,0.055274,0.01805,0.395407,0.007137,7.13711,13.431638,12.709777,24.942726,15.812905,0.025642,0.585978,0.015026,83.752346,15.025877,0.935826,1.085992,1.353154e-13,2.548908e-09,,,,261.261759,4723313000000000,1.197708,,1.08688,0.811326,-0.010529,19.09211,0.395407,,,,,,,79.076042,0.474986,0.779993,33.355358,,,38.009012,0.219451,"False","False",3,3,"p-type",0.018,243,243,1,1,25,1,"Generalized",540,17.048442,0.285017,2.2,0,1000,143.917058,1.66e-30,"Sinton","OFF","Center Point",3000000000000000,30,2000000000000000,4000000000000000,"OFF","Dark Rsh (Cell only)",0.4,"False","RTD (Internal)",2,10,-0.05,1,0.01,"A",0,"16-131484","True",0,0,"Hunt",,"02/25/21 17:26:00","MultiFlash v1.49","Default.mfi",,,,"False",,0.200452
43,"Sandra","V9-148",,"02/25/21 17:27:56",8.10854,0.664724,5.753276,0.415809,2.392261,44.383819,9.844697,82.17645899999999,0.037901,0.033368,0.664724,0.023676,0.415809,0.009845,9.844697,19968.879473,9.210008,5.753276,0.415809,44.383819,2.392261,9.844697,0.037901,0.023676,0.415809,0.009845,9.844697,9.210008,8.839788,24.947222,15.525888,0.031548,0.585425,0.018469,83.266673,18.469234,0.932067,1.164741,1.567948e-13,6.60918e-09,,,,209.67811,4723313000000000,1.207978,,1.049365,0.793575,-0.002522,14.613422,0.415809,,,,,,,69.99134100000001,0.180859,0.807899,29.317233,,,34.400568,0.095128,"False","False",3,3,"p-type",0.018,243,243,1,1,25,1,"Generalized",540,11.300378,0.285017,2.2,0,1000,80.283608,1.66e-30,"Sinton","OFF","Center Point",3000000000000000,30,2000000000000000,4000000000000000,"OFF","Dark Rsh (Cell only)",0.4,"False","RTD (Internal)",2,10,-0.05,1,0.01,"A",0,"16-131484","True",0,0,"Hunt",,"02/25/21 17:27:56","MultiFlash v1.49","Default.mfi",,,,"False",,0.200452
44,"Sandra","V9-175",,"02/25/21 17:30:30",6.117556,0.66091,3.931587,0.358368,1.408957,34.847966,5.798176,131.28408,0.07066600000000001,0.025175,0.66091,0.016179,0.358368,0.005798,5.798176,31902.031345,17.171864,3.931587,0.358368,34.847966,1.408957,5.798176,0.07066600000000001,0.016179,0.358368,0.005798,5.798176,17.171864,15.233163,25.005658,14.703841,0.023724,0.583576,0.013844,83.20761299999999,13.844491,0.892657,1.196847,1.288614e-13,6.343174e-09,,,,244.940095,4723313000000000,1.249581,,1.081629,0.808647,-0.012844,19.56366,0.358368,,,,,,,75.20470400000001,1.157261,0.85621,36.035322,,,43.670074,0.07921400000000001,"False","False",3,3,"p-type",0.018,243,243,1,1,25,1,"Generalized",540,20.068408,0.285017,2.2,0,1000,116.962372,1.66e-30,"Sinton","OFF","Center Point",3000000000000000,30,2000000000000000,4000000000000000,"OFF","Dark Rsh (Cell only)",0.4,"False","RTD (Internal)",2,10,-0.05,1,0.01,"A",0,"16-131484","True",0,0,"Hunt",,"02/25/21 17:30:30","MultiFlash v1.49","Default.mfi",,,,"False",,0.200452
45,"Sandra","V9-161",,"02/25/21 17:32:15",5.194077,0.657544,3.122897,0.350114,1.093369,32.013527,4.499462,101.340955,0.09156499999999999,0.021375,0.657544,0.012851,0.350114,0.004499,4.499462,24625.852031,22.250216,3.122897,0.350114,32.013527,1.093369,4.499462,0.09156499999999999,0.012851,0.350114,0.004499,4.499462,22.250216,20.161025,25.001163,14.412825,0.020123,0.581206,0.011696,83.213921,11.695614,0.872285,1.202051,1.22411e-13,5.785191e-09,,,,257.150569,4723313000000000,1.278244,,1.072373,0.811256,-0.0184,18.683166,0.350114,,,,,,,74.888977,1.128191,0.851896,40.237413,,,44.955924,0.120838,"False","False",3,3,"p-type",0.018,243,243,1,1,25,1,"Generalized",540,25.480484,0.285017,2.2,0,1000,180.304007,1.66e-30,"Sinton","OFF","Center Point",3000000000000000,30,2000000000000000,4000000000000000,"OFF","Dark Rsh (Cell only)",0.4,"False","RTD (Internal)",2,10,-0.05,1,0.01,"A",0,"16-131484","True",0,0,"Hunt",,"02/25/21 17:32:15","MultiFlash v1.49","Default.mfi",,,,"False",,0.200452
46,"Sandra","V9-178",,"02/25/21 17:33:56",5.398992,0.660703,3.037624,0.343378,1.043052,29.240669,4.292395,18.430044,0.09769899999999999,0.022218,0.660703,0.012501,0.343378,0.004292,4.292395,4478.500647,23.74078,3.037624,0.343378,29.240669,1.043052,4.292395,0.09769899999999999,0.012501,0.343378,0.004292,4.292395,23.74078,20.297677,24.992173,15.008859,0.020968,0.581354,0.01219,83.038116,12.189612,0.942075,1.183824,1.218877e-13,4.92662e-09,,,,259.152522,4723313000000000,1.259351,,1.077309,0.808348,-0.016948,19.851526,0.343378,,,,,,,84.73718700000001,2.282849,0.977174,44.123083,,,46.360285,0.643343,"False","False",3,3,"p-type",0.018,243,243,1,1,25,1,"Generalized",540,24.823995,0.285017,2.2,0,1000,24.097805,1.66e-30,"Sinton","OFF","Center Point",3000000000000000,30,2000000000000000,4000000000000000,"OFF","Dark Rsh (Cell only)",0.4,"False","RTD (Internal)",2,10,-0.05,1,0.01,"A",0,"16-131484","True",0,0,"Hunt",,"02/25/21 17:33:56","MultiFlash v1.49","Default.mfi",,,,"False",,0.200452
47,"Sandra","V9-177",,"02/25/21 17:36:30",4.617608,0.6608889999999999,0.759691,0.55118,0.418726,13.720958,1.723153,57.119492,0.138849,0.019003,0.6608889999999999,0.003126,0.55118,0.001723,1.723153,13880.036489,33.740276,0.759691,0.55118,13.720958,0.418726,1.723153,0.138849,0.003126,0.55118,0.001723,1.723153,33.740276,31.793985,24.996668,15.235871,0.01801,0.5837,0.010513,83.708394,10.512561,0.900339,1.105885,1.049911e-13,2.668148e-09,,,,271.307008,4723313000000000,1.252663,,1.081211,0.8078340000000001,-0.021817,18.855107,0.55118,,,,,,,135.173381,4.991945,0.6268860000000001,84.307929,,,16.06365,0.248966,"False","False",3,3,"p-type",0.018,243,243,1,1,25,1,"Generalized",540,33.874905,0.285017,2.2,0,1000,,1.66e-30,"Sinton","OFF","Center Point",3000000000000000,30,2000000000000000,4000000000000000,"OFF","Dark Rsh (Cell only)",0.4,"False","RTD (Internal)",2,10,-0.05,1,0.01,"A",0,"16-131484","True",0,0,"Hunt",,"02/25/21 17:36:30","MultiFlash v1.49","Default.mfi",,,,"False",,0.200452
1,"Sandra","V7-19","V7-19","02/23/21 18:00:13",9.529733999999999,,,,,,,,,0.039217,,,,,,,,9.529733999999999,-0.008038,,-0.0766,-0.315228,0.000843,0.039217,-0.008038,-0.000315,-0.315228,0.204963,-2.31148,25.05061,648.721105,,,,,,,,,,,,,,,,,1.064599,0.812963,-0.008038,-6.329313,-0.008038,,,,,,0,0,0,,0,0,0,0,0,"False","True",3,3,"p-type",0.018,243,243,1,1,25,1,"Generalized",540,0.654105,0.284764,2.2,0,1000,,1.66e-30,"Sinton","OFF","Center Point",3000000000000000,30,2000000000000000,4000000000000000,"OFF","Dark Rsh (Cell only)",0.4,"False","RTD (Internal)",2,10,-0.05,1,0.01,,0,"16-131484","True",0,0,"Hunt",,"02/23/21 18:00:13","MultiFlash v1.49","Default.mfi",0,0,0,"False",0,0.200196
2,"Sandra","V7-19","V7-19","02/23/21 18:01:11",9.529883,0.648786,8.696085,0.536848,4.668479,75.506798,19.211847,45.026413,0.004554,0.039218,0.648786,0.035786,0.536848,0.019212,19.211847,10941.418463,1.106579,8.696085,0.536848,75.506798,4.668479,19.211847,0.004554,0.035786,0.536848,0.019212,19.211847,1.106579,1.309109,24.998915,14.380823,0.036812,0.564141,0.020767,81.619829,20.767238,1.131957,1.280976,3.323414e-13,2.118273e-08,,,,71.93019,4723313000000000,1.407089,,1.086971,0.813181,-0.00138,4.158109,0.536848,,,,,,,9.388503,-0.016861,0.977317,8.786754,,,6.870869,0.13434,"False","False",3,3,"p-type",0.018,243,243,1,1,25,1,"Generalized",540,1.260387,0.284764,2.2,0,1000,8.232628999999999,1.66e-30,"Sinton","OFF","Center Point",3000000000000000,30,2000000000000000,4000000000000000,"OFF","Dark Rsh (Cell only)",0.4,"False","RTD (Internal)",2,10,-0.05,1,0.01,"A",0,"16-131484","True",0,0,"Hunt",,"02/23/21 18:01:11","MultiFlash v1.49","Default.mfi",,,,"False",,0.200196
3,"Sandra","V9-165",,"02/23/21 18:05:48",1.635832,0.65621,0.5016080000000001,0.479328,0.240435,22.398344,0.989444,50.256518,0.336273,0.006732,0.65621,0.002064,0.479328,0.0009890000000000001,0.989444,12212.333959,81.71424500000001,0.5016080000000001,0.479328,22.398344,0.240435,0.989444,0.336273,0.002064,0.479328,0.0009890000000000001,0.989444,81.71424500000001,67.91595100000001,25.003411,15.331877,0.0064,0.5811500000000001,0.00372,84.20116,3.719577,0.860814,1.055466,4.615987e-14,3.853925e-10,,,,701.67764,4723313000000000,1.325558,,1.092637,0.813796,-0.056682,37.488994,0.479328,,,,,,,106.494,39.300626,0.893353,69.769402,,,26.030973,0.78822,"False","False",3,3,"p-type",0.018,243,243,1,1,25,1,"Generalized",540,86.300635,0.284764,2.2,0,1000,,1.66e-30,"Sinton","OFF","Center Point",3000000000000000,30,2000000000000000,4000000000000000,"OFF","Dark Rsh (Cell only)",0.4,"False","RTD (Internal)",2,10,-0.05,1,0.01,"A",0,"16-131484","True",0,0,"Hunt",,"02/23/21 18:05:48","MultiFlash v1.49","Default.mfi",,,,"False",,0.200196
4,"Sandra","V9-165",,"02/23/21 18:06:27",1.731135,0.65706,0.8864880000000001,0.338579,0.300146,26.387405,1.235169,49.643425,0.340993,0.007124,0.65706,0.003648,0.338579,0.001235,1.235169,12063.352273,82.861287,0.8864880000000001,0.338579,26.387405,0.300146,1.235169,0.340993,0.003648,0.338579,0.001235,1.235169,82.861287,78.11715,25.003411,14.35882,0.006773,0.581721,0.00394,84.17268,3.940044,0.868267,1.057266,4.736847e-14,4.353816e-10,,,,741.464638,4723313000000000,1.310262,,1.104799,0.816207,-0.055507,22.059354,0.338579,,,,,,,86.56156799999999,3.177581,0.982605,49.266892,,,47.167436,0.745717,"False","False",3,3,"p-type",0.018,243,243,1,1,25,1,"Generalized",540,6.153112,0.284764,2.2,0,1000,286.831514,1.66e-30,"Sinton","OFF","Center Point",3000000000000000,30,2000000000000000,4000000000000000,"OFF","Dark Rsh (Cell only)",0.4,"False","RTD (Internal)",2,10,-0.05,1,0.01,"A",0,"16-131484","True",0,0,"Hunt",,"02/23/21 18:06:27","MultiFlash v1.49","Default.mfi",,,,"False",,0.200196
5,"Sandra","V9-183",,"02/23/21 18:08:14",6.067073,0.669119,4.054583,0.371894,1.507875,37.143488,6.205248,120.542642,0.066458,0.024967,0.669119,0.016686,0.371894,0.006205,6.205248,29291.861945,16.149224,4.054583,0.371894,37.143488,1.507875,6.205248,0.066458,0.016686,0.371894,0.006205,6.205248,16.149224,14.298925,25.124782,15.407881,0.023778,0.58855,0.013995,83.76965800000001,13.994687,0.952694,1.074637,1.120346e-13,1.796953e-09,145.576329,-1341.665674,-745.342166,316.31439,4723313000000000,1.144455,0.999968,1.086093,0.812105,-0.018397,19.355292,0.371894,,,,,,,87.821212,1.318531,0.835317,33.494329,,,42.015113,0.087695,"False","False",3,3,"p-type",0.018,243,243,1,1,25,1,"Generalized",540,20.353626,0.284764,2.2,0,1000,137.736787,1.66e-30,"Sinton","OFF","Center Point",3000000000000000,30,2000000000000000,4000000000000000,"OFF","Dark Rsh (Cell only)",0.4,"False","RTD (Internal)",2,10,-0.05,1,0.01,"A",0,"16-131484","True",0,0,"Hunt",,"02/23/21 18:08:14","MultiFlash v1.49","Default.mfi",,,,"False",,0.200196
6,"Sandra","V9-185",,"02/23/21 18:10:44",3.608215,0.665371,0.976888,0.498749,0.487222,20.294115,2.005028,17.251505,0.162783,0.014849,0.665371,0.00402,0.498749,0.002005,2.005028,4192.115699,39.556329,0.976888,0.498749,20.294115,0.487222,2.005028,0.162783,0.00402,0.498749,0.002005,2.005028,39.556329,42.796847,25.093315,14.362822,0.01407,0.586548,0.008252000000000001,83.52854499999999,8.252492999999999,0.922857,1.133583,7.097635e-14,1.933811e-09,,,,412.248201,4723313000000000,1.198529,,1.084075,0.813184,-0.035073,26.490142,0.498749,,,,,,,139.225115,-6.942981,0.853664,73.50867700000001,,,24.176799,1.056707,"False","False",3,3,"p-type",0.018,243,243,1,1,25,1,"Generalized",540,39.74657,0.284764,2.2,0,1000,,1.66e-30,"Sinton","OFF","Center Point",3000000000000000,30,2000000000000000,4000000000000000,"OFF","Dark Rsh (Cell only)",0.4,"False","RTD (Internal)",2,10,-0.05,1,0.01,"A",0,"16-131484","True",0,0,"Hunt",,"02/23/21 18:10:44","MultiFlash v1.49","Default.mfi",,,,"False",,0.200196
7,"Sandra","V9-63",,"02/23/21 18:20:17",3.307465,0.6677149999999999,2.101557,0.373216,0.784334,35.515263,3.227714,42.041552,0.127832,0.013611,0.6677149999999999,0.008647999999999999,0.373216,0.003228,3.227714,10216.09711,31.063064,2.101557,0.373216,35.515263,0.784334,3.227714,0.127832,0.008647999999999999,0.373216,0.003228,3.227714,31.063064,29.673384,25.097811,15.591892,0.012968,0.586143,0.007601,83.639764,7.601386,0.984469,1.076581,6.662474e-14,9.058458e-10,57.240046,2408.080312,415.268542,541.112974,4723313000000000,1.167614,0.900106,1.037327,0.784664,-0.038299,16.646085,0.373216,,,,,,,89.15204199999999,0.803961,0.791463,36.532501,,,41.854875,0.461601,"False","False",3,3,"p-type",0.018,243,243,1,1,25,1,"Generalized",540,40.911021,0.284764,2.2,0,1000,442.569614,1.66e-30,"Sinton","OFF","Center Point",3000000000000000,30,2000000000000000,4000000000000000,"OFF","Dark Rsh (Cell only)",0.4,"False","RTD (Internal)",2,10,-0.05,1,0.01,"A",0,"16-131484","True",0,0,"Hunt",,"02/23/21 18:20:17","MultiFlash v1.49","Default.mfi",,,,"False",,0.200196
8,"Sandra","V9-17",,"02/23/21 18:22:53",2.921578,0.667857,1.789034,0.361139,0.646089,33.112465,2.658804,38.021007,0.158154,0.012023,0.667857,0.007362,0.361139,0.002659,2.658804,9239.104617999999,38.431403,1.789034,0.361139,33.112465,0.646089,2.658804,0.158154,0.007362,0.361139,0.002659,2.658804,38.431403,35.062316,25.136021,15.423882,0.01146,0.587704,0.006735,83.876332,6.734947,0.9688020000000001,1.058604,5.747499e-14,6.268343e-10,57.0115,5849.091376,170.966726,613.497831,4723313000000000,1.170247,0.955756,1.090805,0.810976,-0.041884,20.980437,0.361139,,,,,,,95.144505,2.60374,0.823207,41.025688,4.119469,36.906218,43.927347,0.579829,"False","False",3,3,"p-type",0.018,243,243,1,1,25,1,"Generalized",540,47.972888,0.284764,2.2,0,1000,475.116666,1.66e-30,"Sinton","OFF","Center Point",3000000000000000,30,2000000000000000,4000000000000000,"OFF","Dark Rsh (Cell only)",0.4,"False","RTD (Internal)",2,10,-0.05,1,0.01,"A",0,"16-131484","True",0,0,"Hunt",,"02/23/21 18:22:53","MultiFlash v1.49","Default.mfi",,,,"False",,0.200196
9,"Sandra","V9-2",,"02/23/21 18:24:56",1.163682,0.670837,0.636041,0.350943,0.223214,28.593653,0.918575,159.793848,0.468097,0.004789,0.670837,0.002617,0.350943,0.000919,0.918575,38829.904997,113.747555,0.636041,0.350943,28.593653,0.223214,0.918575,0.468097,0.002617,0.350943,0.000919,0.918575,113.747555,60.197921,25.12703,14.564833,0.004538,0.584767,0.002654,82.611108,2.653894,1.121955,1.185835,2.046622e-14,9.920304000000001e-10,6.504548,1977.391851,505.716659,1540.551476,4723313000000000,1.127792,0.465162,1.073083,0.811103,-0.064819,4.24645,0.350943,,,,,,,108.519549,15.661396,0.984511,45.650371,,,45.898221,0.348843,"False","False",3,3,"p-type",0.018,243,243,1,1,25,1,"Generalized",540,0.32039,0.284764,2.2,0,1000,236.047675,1.66e-30,"Sinton","OFF","Center Point",3000000000000000,30,2000000000000000,4000000000000000,"OFF","Dark Rsh (Cell only)",0.4,"False","RTD (Internal)",2,10,-0.05,1,0.01,"A",0,"16-131484","True",0,0,"Hunt",,"02/23/21 18:24:56","MultiFlash v1.49","Default.mfi",,,,"False",,0.200196
10,"Sandra","V9-7",,"02/23/21 18:26:39",2.505134,0.673795,1.574178,0.365021,0.574609,34.041895,2.364644,66.00462400000001,0.179273,0.010309,0.673795,0.006478,0.365021,0.002365,2.364644,16039.123599,43.563286,1.574178,0.365021,34.041895,0.574609,2.364644,0.179273,0.006478,0.365021,0.002365,2.364644,43.563286,39.484284,25.149507,15.416882,0.009821,0.589703,0.005792,83.378326,5.79169,1.050357,1.099182,4.034808e-14,1.074461e-09,32.561705,3100.98582,322.478095,829.756502,4723313000000000,1.09343,0.9885389999999999,1.074528,0.8105830000000001,-0.046246,20.299588,0.365021,,,,,,,104.16886,3.372572,0.84141,37.838259,10.050793,27.787466,43.602929,0.391428,"False","False",3,3,"p-type",0.018,243,243,1,1,25,1,"Generalized",540,55.883077,0.284764,2.2,0,1000,412.521347,1.66e-30,"Sinton","OFF","Center Point",3000000000000000,30,2000000000000000,4000000000000000,"OFF","Dark Rsh (Cell only)",0.4,"False","RTD (Internal)",2,10,-0.05,1,0.01,"A",0,"16-131484","True",0,0,"Hunt",,"02/23/21 18:26:39","MultiFlash v1.49","Default.mfi",,,,"False",,0.200196
11,"Sandra","V9-164",,"02/23/21 18:28:06",7.14806,0.664337,4.939253,0.407993,2.015181,42.436258,8.292925,57.010071,0.045934,0.029416,0.664337,0.020326,0.407993,0.008293,8.292925,13853.447351,11.161893,4.939253,0.407993,42.436258,2.015181,8.292925,0.045934,0.020326,0.407993,0.008293,8.292925,11.161893,10.978371,25.154002,15.57189,0.027963,0.584558,0.016346,83.646114,16.346186,0.949985,1.086092,1.541453e-13,3.000495e-09,,,,231.910222,4723313000000000,1.218432,,1.085078,0.81148,-0.012833,19.429583,0.407993,,,,,,,72.202676,0.115069,0.78949,31.126547,,,35.734543,0.155792,"False","False",3,3,"p-type",0.018,243,243,1,1,25,1,"Generalized",540,15.322716,0.284764,2.2,0,1000,140.039588,1.66e-30,"Sinton","OFF","Center Point",3000000000000000,30,2000000000000000,4000000000000000,"OFF","Dark Rsh (Cell only)",0.4,"False","RTD (Internal)",2,10,-0.05,1,0.01,"A",0,"16-131484","True",0,0,"Hunt",,"02/23/21 18:28:06","MultiFlash v1.49","Default.mfi",,,,"False",,0.200196
12,"Sandra","V9-153",,"02/23/21 18:30:03",6.257847,0.669286,4.50132,0.451791,2.033654,48.555754,8.368945999999999,66.29611800000001,0.041093,0.025752,0.669286,0.018524,0.451791,0.008369,8.368945999999999,16109.956595,9.985709,4.50132,0.451791,48.555754,2.033654,8.368945999999999,0.041093,0.018524,0.451791,0.008369,8.368945999999999,9.985709,11.099166,25.104553,15.608893,0.024507,0.5884509999999999,0.014421,83.668447,14.42088,0.97738,1.081243,1.147937e-13,2.05901e-09,140.380767,-2052.434954,-487.226159,310.64239,4723313000000000,1.144117,0.999143,1.089194,0.810929,-0.018012,19.762743,0.451791,,,,,,,76.517343,-0.81908,0.791807,28.319108,,,29.048613,0.153485,"False","False",3,3,"p-type",0.018,243,243,1,1,25,1,"Generalized",540,15.243454,0.284764,2.2,0,1000,144.259451,1.66e-30,"Sinton","OFF","Center Point",3000000000000000,30,2000000000000000,4000000000000000,"OFF","Dark Rsh (Cell only)",0.4,"False","RTD (Internal)",2,10,-0.05,1,0.01,"A",0,"16-131484","True",0,0,"Hunt",,"02/23/21 18:30:03","MultiFlash v1.49","Default.mfi",,,,"False",,0.200196
13,"Sandra","V9-152",,"02/23/21 18:31:36",6.225063,0.669511,4.546524,0.469842,2.136148,51.254296,8.790734,65.036912,0.036549,0.025618,0.669511,0.01871,0.469842,0.008791,8.790734,15803.969666,8.881527,4.546524,0.469842,51.254296,2.136148,8.790734,0.036549,0.01871,0.469842,0.008791,8.790734,8.881527,10.39293,25.122535,14.726841,0.024408,0.588449,0.014363,83.74319800000001,14.362975,0.972089,1.073502,1.154465e-13,1.675076e-09,138.514561,-2129.596302,-469.572566,316.054221,4723313000000000,1.140805,0.9998629999999999,1.07786,0.812245,-0.018187,18.670255,0.469842,,,,,,,74.784553,-1.08519,0.795174,27.273698,,,26.127488,0.157096,"False","False",3,3,"p-type",0.018,243,243,1,1,25,1,"Generalized",540,14.520262,0.284764,2.2,0,1000,139.816813,1.66e-30,"Sinton","OFF","Center Point",3000000000000000,30,2000000000000000,4000000000000000,"OFF","Dark Rsh (Cell only)",0.4,"False","RTD (Internal)",2,10,-0.05,1,0.01,"A",0,"16-131484","True",0,0,"Hunt",,"02/23/21 18:31:36","MultiFlash v1.49","Default.mfi",,,,"False",,0.200196
14,"Sandra","V9-183",,"02/23/21 18:32:53",6.324914,0.6691510000000001,4.158735,0.370306,1.540004,36.386758,6.337465,113.101438,0.065372,0.026028,0.6691510000000001,0.017114,0.370306,0.006337,6.337465,27483.649547,15.885493,4.158735,0.370306,36.386758,1.540004,6.337465,0.065372,0.017114,0.370306,0.006337,6.337465,15.885493,13.822742,25.167488,14.33482,0.02478,0.588469,0.014582,83.72538,14.582412,0.963888,1.080777,1.160003e-13,2.051191e-09,135.496185,-3428.150684,-291.702464,303.625506,4723313000000000,1.141254,0.994872,1.053829,0.798135,-0.017531,17.487686,0.370306,,,,,,,89.973804,1.372295,0.83028,34.402057,,,42.336724,0.08977,"False","False",3,3,"p-type",0.018,243,243,1,1,25,1,"Generalized",540,20.341368,0.284764,2.2,0,1000,142.268159,1.66e-30,"Sinton","OFF","Center Point",3000000000000000,30,2000000000000000,4000000000000000,"OFF","Dark Rsh (Cell only)",0.4,"False","RTD (Internal)",2,10,-0.05,1,0.01,"A",0,"16-131484","True",0,0,"Hunt",,"02/23/21 18:32:53","MultiFlash v1.49","Default.mfi",,,,"False",,0.200196
15,"Sandra","V9-165",,"02/23/21 18:35:20",1.905683,0.659712,0.989061,0.342359,0.338614,26.933894,1.393472,49.741438,0.303463,0.007842,0.659712,0.00407,0.342359,0.001393,1.393472,12087.169382,73.74139099999999,0.989061,0.342359,26.933894,0.338614,1.393472,0.303463,0.00407,0.342359,0.001393,1.393472,73.74139099999999,68.236019,25.077582,15.509887,0.007451,0.5824859999999999,0.00434,83.885887,4.339982,0.908536,1.081863,4.771294e-14,7.082663e-10,,,,720.908664,4723313000000000,1.281168,,1.088203,0.811427,-0.053466,20.906633,0.342359,,,,,,,90.849649,3.764158,0.964839,48.620211,,,46.713955,0.677806,"False","False",3,3,"p-type",0.018,243,243,1,1,25,1,"Generalized",540,7.323388,0.284764,2.2,0,1000,251.070122,1.66e-30,"Sinton","OFF","Center Point",3000000000000000,30,2000000000000000,4000000000000000,"OFF","Dark Rsh (Cell only)",0.4,"False","RTD (Internal)",2,10,-0.05,1,0.01,"A",0,"16-131484","True",0,0,"Hunt",,"02/23/21 18:35:20","MultiFlash v1.49","Default.mfi",,,,"False",,0.200196
16,"Sandra","V7-19","V7-19","02/25/21 10:59:55",9.519978999999999,0.64834,8.679027,0.540243,4.688782,75.966382,19.2954,44.84575,0.004133,0.039177,0.64834,0.035716,0.540243,0.019295,19.2954,10897.517331,1.004349,8.679027,0.540243,75.966382,4.688782,19.2954,0.004133,0.035716,0.540243,0.019295,19.2954,1.004349,0.803658,25.358547,14.874851,0.036771,0.563546,0.020722,81.583122,20.722048,1.127173,1.281904,3.385959e-13,2.150669e-08,,,,70.65343900000001,4723313000000000,1.417968,,1.027412,0.78041,0.005494,1.91985,0.540243,,,,,,,9.271183000000001,0.012468,0.976158,8.84099,,,6.228741,0.134943,"False","False",3,3,"p-type",0.018,243,243,1,1,25,1,"Generalized",540,1.078993,0.284764,2.2,0,1000,7.696588,1.66e-30,"Sinton","OFF","Center Point",3000000000000000,30,2000000000000000,4000000000000000,"OFF","Dark Rsh (Cell only)",0.4,"False","RTD (Internal)",2,10,-0.05,1,0.01,"A",0,"16-131484","True",0,0,"Hunt",,"02/25/21 10:59:55","MultiFlash v1.49","Default.mfi",,,,"False",,0.200196
17,"Sandra","V7-19","V7-19","02/25/21 11:00:43",9.525172,,,,,,,,,0.039198,,,,,,,,9.525172,0.001402,,0.013351,0.054944,-0.000147,0.039198,0.001402,5.494392e-05,0.054944,-0.035759,-0.261759,25.34506,68.862939,,,,,,,,,,,,,,,,,1.052567,0.795449,0.001402,-0.761532,0.001402,,,,,,0,0,0,,8.84099,,,6.228741,0.134943,"False","True",3,3,"p-type",0.018,243,243,1,1,25,1,"Generalized",540,1.078993,0.285017,2.2,0,1000,,1.66e-30,"Sinton","OFF","Center Point",3000000000000000,30,2000000000000000,4000000000000000,"OFF","Dark Rsh (Cell only)",0.4,"False","RTD (Internal)",2,10,-0.05,1,0.01,"A",0,"16-131484","True",0,0,"Hunt",,"02/25/21 11:00:43","MultiFlash v1.49","Default.mfi",0,0,0,"False",0,0.200452
18,"Sandra","V7-19","V7-19","02/25/21 11:01:07",9.530609,0.648531,8.702124,0.540026,4.699373,76.030576,19.338983,44.889527,0.00411,0.039221,0.648531,0.035811,0.540026,0.019339,19.338983,10908.154962,0.998674,8.702124,0.540026,76.030576,4.699373,19.338983,0.00411,0.035811,0.540026,0.019339,19.338983,0.998674,1.092544,25.358547,15.159867,0.036814,0.563719,0.020753,81.58819099999999,20.752607,1.128228,1.281878,3.365029e-13,2.145061e-08,,,,70.59655100000001,4723313000000000,1.417888,,1.097791,0.8128840000000001,0.005199,3.587861,0.540026,,,,,,,9.158673,-0.00788,0.977299,8.729139,,,6.211536,0.134585,"False","False",3,3,"p-type",0.018,243,243,1,1,25,1,"Generalized",540,1.085728,0.285017,2.2,0,1000,7.371165,1.66e-30,"Sinton","OFF","Center Point",3000000000000000,30,2000000000000000,4000000000000000,"OFF","Dark Rsh (Cell only)",0.4,"False","RTD (Internal)",2,10,-0.05,1,0.01,"A",0,"16-131484","True",0,0,"Hunt",,"02/25/21 11:01:07","MultiFlash v1.49","Default.mfi",,,,"False",,0.200452
19,"Sandra","V9-165",,"02/25/21 11:04:17",2.69145,0.665415,1.565277,0.351348,0.549956,30.707855,2.263195,43.223566,0.186586,0.011076,0.665415,0.006441,0.351348,0.002263,2.263195,10503.326654,45.340321,1.565277,0.351348,30.707855,0.549956,2.263195,0.186586,0.006441,0.351348,0.002263,2.263195,45.340321,40.588757,25.237167,17.758016,0.010513,0.5847329999999999,0.006147,83.409261,6.147333,0.97207,1.119166,5.514637e-14,1.495035e-09,,,,604.829331,4723313000000000,1.205562,,1.07968,0.813089,-0.037575,20.413804,0.351348,,,,,,,93.28915600000001,3.460996,0.854515,42.286035,,,45.392544,0.553067,"False","False",3,3,"p-type",0.018,243,243,1,1,25,1,"Generalized",540,53.408182,0.285017,2.2,0,1000,361.74244,1.66e-30,"Sinton","OFF","Center Point",3000000000000000,30,2000000000000000,4000000000000000,"OFF","Dark Rsh (Cell only)",0.4,"False","RTD (Internal)",2,10,-0.05,1,0.01,"A",0,"16-131484","True",0,0,"Hunt",,"02/25/21 11:04:17","MultiFlash v1.49","Default.mfi",,,,"False",,0.200452
20,"Sandra","V9-183",,"02/25/21 11:10:02",7.257087,0.67026,4.873088,0.418041,2.037153,41.881086,8.383343999999999,114.050442,0.045895,0.029865,0.67026,0.020054,0.418041,0.008383,8.383343999999999,27714.257448,11.152467,4.873088,0.418041,41.881086,2.037153,8.383343999999999,0.045895,0.020054,0.418041,0.008383,8.383343999999999,11.152467,10.664635,25.15625,14.847849,0.028377,0.588822,0.016709,83.473015,16.708808,0.974324,1.113112,1.249691e-13,3.451542e-09,153.186457,-2349.821342,-425.564268,270.313787,4723313000000000,1.130146,0.999133,1.080176,0.8086370000000001,-0.006311,19.248727,0.418041,,,,,,,88.70643,0.389741,0.76262,33.141173,,,34.854233,0.077529,"False","False",3,3,"p-type",0.018,243,243,1,1,25,1,"Generalized",540,14.454767,0.285017,2.2,0,1000,129.708721,1.66e-30,"Sinton","OFF","Center Point",3000000000000000,30,2000000000000000,4000000000000000,"OFF","Dark Rsh (Cell only)",0.4,"False","RTD (Internal)",2,10,-0.05,1,0.01,"A",0,"16-131484","True",0,0,"Hunt",,"02/25/21 11:10:02","MultiFlash v1.49","Default.mfi",,,,"False",,0.200452
21,"Sandra","V9-152",,"02/25/21 11:12:09",6.807036,0.670722,4.958397,0.484767,2.403669,52.647046,9.891643,65.230965,0.030697,0.028012,0.670722,0.020405,0.484767,0.009892,9.891643,15851.124488,7.459304,4.958397,0.484767,52.647046,2.403669,9.891643,0.030697,0.020405,0.484767,0.009892,9.891643,7.459304,9.022207999999999,25.232672,15.22187,0.026665,0.588935,0.015704,83.581153,15.703729,0.988943,1.089747,1.194849e-13,2.406646e-09,130.8694,-13643.677638,-73.294021,297.742687,4723313000000000,1.12921,0.999316,1.079669,0.807104,-0.008781000000000001,18.849091,0.484767,,,,,,,77.004925,-1.232617,0.7897149999999999,27.355973,,,23.893704,0.143453,"False","False",3,3,"p-type",0.018,243,243,1,1,25,1,"Generalized",540,10.929272,0.285017,2.2,0,1000,83.29841,1.66e-30,"Sinton","OFF","Center Point",3000000000000000,30,2000000000000000,4000000000000000,"OFF","Dark Rsh (Cell only)",0.4,"False","RTD (Internal)",2,10,-0.05,1,0.01,"A",0,"16-131484","True",0,0,"Hunt",,"02/25/21 11:12:09","MultiFlash v1.49","Default.mfi",,,,"False",,0.200452
22,"Sandra","V9-153",,"02/25/21 11:14:03",7.019393,0.670591,4.976667,0.456649,2.272592,48.279636,9.352231,60.270095,0.036541,0.028886,0.670591,0.02048,0.456649,0.009351999999999999,9.352231,14645.633154,8.879474,4.976667,0.456649,48.279636,2.272592,9.352231,0.036541,0.02048,0.456649,0.009351999999999999,9.352231,8.879474,9.512404999999999,25.196708,15.414882,0.027432,0.5888330000000001,0.016153,83.38568100000001,16.152611,0.990287,1.120506,1.191287e-13,3.58056e-09,138.35734,-6006.641088,-166.482396,284.223454,4723313000000000,1.139387,0.999257,1.076006,0.808191,-0.007455,18.480406,0.456649,,,,,,,80.65250399999999,-0.48412,0.782332,29.270178,,,28.481652,0.150925,"False","False",3,3,"p-type",0.018,243,243,1,1,25,1,"Generalized",540,12.425948,0.285017,2.2,0,1000,94.551738,1.66e-30,"Sinton","OFF","Center Point",3000000000000000,30,2000000000000000,4000000000000000,"OFF","Dark Rsh (Cell only)",0.4,"False","RTD (Internal)",2,10,-0.05,1,0.01,"A",0,"16-131484","True",0,0,"Hunt",,"02/25/21 11:14:03","MultiFlash v1.49","Default.mfi",,,,"False",,0.200452
23,"Sandra","V9-164",,"02/25/21 11:15:50",8.291938,0.666577,5.861316,0.449729,2.636005,47.691407,10.847758,55.227563,0.031576,0.034123,0.666577,0.024121,0.449729,0.010848,10.847758,13420.297861,7.672899,5.861316,0.449729,47.691407,2.636005,10.847758,0.031576,0.024121,0.449729,0.010848,10.847758,7.672899,8.061582,25.196708,14.700841,0.03235,0.585381,0.018937,83.25478,18.936906,0.97965,1.135651,1.594099e-13,5.616927e-09,230.583444,-681.5310040000001,-1467.284678,210.274506,4723313000000000,1.185808,0.999718,1.059531,0.806281,-0.001088,17.188206,0.449729,,,,,,,72.054157,-0.247775,0.779626,29.52575,,,29.15339,0.138621,"False","False",3,3,"p-type",0.018,243,243,1,1,25,1,"Generalized",540,10.101566,0.285017,2.2,0,1000,83.300495,1.66e-30,"Sinton","OFF","Center Point",3000000000000000,30,2000000000000000,4000000000000000,"OFF","Dark Rsh (Cell only)",0.4,"False","RTD (Internal)",2,10,-0.05,1,0.01,"A",0,"16-131484","True",0,0,"Hunt",,"02/25/21 11:15:50","MultiFlash v1.49","Default.mfi",,,,"False",,0.200452
24,"Sandra","V9-7",,"02/25/21 11:17:37",3.01054,0.674443,1.831861,0.364496,0.667706,32.884834,2.747761,54.855139,0.155401,0.012389,0.674443,0.007539,0.364496,0.002748,2.747761,13329.798775,37.76247,1.831861,0.364496,32.884834,0.667706,2.747761,0.155401,0.007539,0.364496,0.002748,2.747761,37.76247,33.227319,25.174231,15.185868,0.011791,0.5899799999999999,0.006957,83.255358,6.956575,1.046486,1.116688,4.717897e-14,1.400251e-09,39.069564,2901.962169,344.59443,700.518946,4723313000000000,1.086127,0.991594,1.079519,0.807503,-0.0351,20.545176,0.364496,,,,,,,110.052501,4.093738,0.828439,39.441367,9.519982000000001,29.921385,43.851924,0.393094,"False","False",3,3,"p-type",0.018,243,243,1,1,25,1,"Generalized",540,47.189154,0.285017,2.2,0,1000,318.772993,1.66e-30,"Sinton","OFF","Center Point",3000000000000000,30,2000000000000000,4000000000000000,"OFF","Dark Rsh (Cell only)",0.4,"False","RTD (Internal)",2,10,-0.05,1,0.01,"A",0,"16-131484","True",0,0,"Hunt",,"02/25/21 11:17:37","MultiFlash v1.49","Default.mfi",,,,"False",,0.200452
25,"Sandra","V9-2",,"02/25/21 11:19:42",2.047872,0.671837,1.07826,0.347579,0.374781,27.240247,1.542308,150.277316,0.281591,0.008427,0.671837,0.004437,0.347579,0.001542,1.542308,36517.387716,68.426568,1.07826,0.347579,27.240247,0.374781,1.542308,0.281591,0.004437,0.347579,0.001542,1.542308,68.426568,59.468777,25.122535,14.602835,0.007996,0.586232,0.004688,82.79268999999999,4.687617,1.087506,1.169901,3.40114e-14,1.642546e-09,21.008469,1869.174374,534.9955650000001,907.462596,4723313000000000,1.122906,0.930314,1.069207,0.80836,-0.045429,20.268161,0.347579,,,,,,,116.502025,8.013728,0.9549800000000001,47.798631,,,46.623874,0.211604,"False","False",3,3,"p-type",0.018,243,243,1,1,25,1,"Generalized",540,70.97024500000001,0.285017,2.2,0,1000,180.864494,1.66e-30,"Sinton","OFF","Center Point",3000000000000000,30,2000000000000000,4000000000000000,"OFF","Dark Rsh (Cell only)",0.4,"False","RTD (Internal)",2,10,-0.05,1,0.01,"A",0,"16-131484","True",0,0,"Hunt",,"02/25/21 11:19:42","MultiFlash v1.49","Default.mfi",,,,"False",,0.200452
26,"Sandra","V9-17",,"02/25/21 11:22:00",3.33034,0.669712,2.024823,0.365606,0.740287,33.19124,3.046448,36.844734,0.13835,0.013705,0.669712,0.008333,0.365606,0.003046,3.046448,8953.270247,33.619017,2.024823,0.365606,33.19124,0.740287,3.046448,0.13835,0.008333,0.365606,0.003046,3.046448,33.619017,30.015823,25.180974,14.864851,0.013048,0.588612,0.00768,83.67803000000001,7.680363,0.991069,1.079259,6.091002e-14,1.026734e-09,63.926503,18438.495919,54.234359,564.918638,4723313000000000,1.152191,0.993398,1.055344,0.806262,-0.032377,18.134056,0.365606,,,,,,,99.820882,2.608078,0.790721,39.935635,1.210903,38.724732,43.382394,0.5262520000000001,"False","False",3,3,"p-type",0.018,243,243,1,1,25,1,"Generalized",540,41.781922,0.285017,2.2,0,1000,382.012728,1.66e-30,"Sinton","OFF","Center Point",3000000000000000,30,2000000000000000,4000000000000000,"OFF","Dark Rsh (Cell only)",0.4,"False","RTD (Internal)",2,10,-0.05,1,0.01,"A",0,"16-131484","True",0,0,"Hunt",,"02/25/21 11:22:00","MultiFlash v1.49","Default.mfi",,,,"False",,0.200452
27,"Sandra","V9-63",,"02/25/21 11:24:21",4.383021,0.670427,2.776002,0.394921,1.096301,37.308271,4.511527,39.439919,0.08982,0.018037,0.670427,0.011424,0.394921,0.004512,4.511527,9583.900320999999,21.826158,2.776002,0.394921,37.308271,1.096301,4.511527,0.08982,0.011424,0.394921,0.004512,4.511527,21.826158,20.470749,25.100058,14.630836,0.017158,0.587846,0.010086,83.409997,10.086409,0.998117,1.106353,7.858579e-14,1.734487e-09,80.68800899999999,9009.568332999999,110.993109,436.668376,4723313000000000,1.126231,0.9944730000000001,1.064772,0.807314,-0.024177,18.335463,0.394921,,,,,,,95.64045,1.015516,0.744659,36.853409,1.793252,35.060157,38.699603,0.372693,"False","False",3,3,"p-type",0.018,243,243,1,1,25,1,"Generalized",540,28.992652,0.285017,2.2,0,1000,298.455422,1.66e-30,"Sinton","OFF","Center Point",3000000000000000,30,2000000000000000,4000000000000000,"OFF","Dark Rsh (Cell only)",0.4,"False","RTD (Internal)",2,10,-0.05,1,0.01,"A",0,"16-131484","True",0,0,"Hunt",,"02/25/21 11:24:21","MultiFlash v1.49","Default.mfi",,,,"False",,0.200452
28,"Sandra","V9-185",,"02/25/21 11:27:27",6.540528,0.671571,4.164335,0.36372,1.514651,34.483224,6.233132,16.144521,0.067651,0.026916,0.671571,0.017137,0.36372,0.006233,6.233132,3923.118574,16.439139,4.164335,0.36372,34.483224,1.514651,6.233132,0.067651,0.017137,0.36372,0.006233,6.233132,16.439139,13.499329,25.122534,14.707841,0.025453,0.590019,0.015018,83.082205,15.017806,0.976709,1.179579,1.010382e-13,4.609607e-09,130.366583,-2831.115015,-353.217723,307.826596,4723313000000000,1.12631,0.999965,1.022781,0.780205,-0.009560000000000001,12.933111,0.36372,,,,,,,98.963748,1.626526,0.862195,36.569911,,,43.648056,0.611249,"False","False",3,3,"p-type",0.018,243,243,1,1,25,1,"Generalized",540,19.550742,0.285017,2.2,0,1000,98.068428,1.66e-30,"Sinton","OFF","Center Point",3000000000000000,30,2000000000000000,4000000000000000,"OFF","Dark Rsh (Cell only)",0.4,"False","RTD (Internal)",2,10,-0.05,1,0.01,"A",0,"16-131484","True",0,0,"Hunt",,"02/25/21 11:27:27","MultiFlash v1.49","Default.mfi",,,,"False",,0.200452
29,"Sandra","V9-9",,"02/25/21 12:43:38",0.256119,0.653257,0.070033,0.48081,0.033672,20.125543,0.13857,47.626644,2.341382,0.001054,0.653257,0.000288,0.48081,0.000139,0.13857,11573.274546,568.955823,0.070033,0.48081,20.125543,0.033672,0.13857,2.341382,0.000288,0.48081,0.000139,0.13857,568.955823,454.875422,24.848331,14.725842,0.000995,0.570429,0.000568,82.463999,0.567786,1.058362,1.222994,9.246187e-15,1.761433e-10,,,,3833.958165,4723313000000000,1.361796,,1.082236,0.80977,-0.08960799999999999,27.765219,0.48081,,,,,,,97.10248799999999,234.520902,0.880479,73.37366900000001,,,25.428701,5.285933,"False","False",3,3,"p-type",0.018,243,243,1,1,25,1,"Generalized",540,590.0193829999999,0.285017,2.2,0,1000,,1.66e-30,"Sinton","OFF","Center Point",3000000000000000,30,2000000000000000,4000000000000000,"OFF","Dark Rsh (Cell only)",0.4,"False","RTD (Internal)",2,10,-0.05,1,0.01,"A",0,"16-131484","True",0,0,"Hunt",,"02/25/21 12:43:38","MultiFlash v1.49","Default.mfi",,,,"False",,0.200452
30,"Sandra","V9-24",,"02/25/21 12:47:51",1.026541,0.654486,0.202662,0.525289,0.106456,15.845094,0.438092,127.48004,0.6147590000000001,0.004224,0.654486,0.000834,0.525289,0.000438,0.438092,30977.649617,149.386378,0.202662,0.525289,15.845094,0.106456,0.438092,0.6147590000000001,0.000834,0.525289,0.000438,0.438092,149.386378,147.714752,24.938231,14.774845,0.004026,0.582483,0.002345,84.817137,2.345059,0.807611,1.00566,3.006456e-14,9.999999999999999e-12,,,,1021.837252,4723313000000000,1.345322,,1.084213,0.808944,-0.062439,19.301533,0.525289,,,,,,,112.262708,2.940196,0.640197,81.128919,,,19.171043,0.496607,"False","False",3,3,"p-type",0.018,243,243,1,1,25,1,"Generalized",540,153.592623,0.285017,2.2,0,1000,0,1.66e-30,"Sinton","OFF","Center Point",3000000000000000,30,2000000000000000,4000000000000000,"OFF","Dark Rsh (Cell only)",0.4,"False","RTD (Internal)",2,10,-0.05,1,0.01,"A",0,"16-131484","True",0,0,"Hunt",,"02/25/21 12:47:51","MultiFlash v1.49","Default.mfi",,,,"False",,0.200452
31,"Sandra","V9-65",,"02/25/21 12:49:41",1.092195,0.6630509999999999,0.233583,0.530402,0.123893,17.107999,0.5098470000000001,60.086638,0.542719,0.004495,0.6630509999999999,0.000961,0.530402,0.00051,0.5098470000000001,14601.053135,131.880762,0.233583,0.530402,17.107999,0.123893,0.5098470000000001,0.542719,0.000961,0.530402,0.00051,0.5098470000000001,131.880762,134.626569,24.911261,14.783845,0.004288,0.585193,0.002509,84.204748,2.509445,0.942725,1.0268,2.564045e-14,8.066221000000001e-11,,,,1233.759718,4723313000000000,1.219346,,1.083214,0.808992,-0.06089,18.866724,0.530402,,,,,,,137.02807,-5.48885,0.6440090000000001,79.64399,,,19.289977,1.001385,"False","False",3,3,"p-type",0.018,243,243,1,1,25,1,"Generalized",540,134.474016,0.285017,2.2,0,1000,,1.66e-30,"Sinton","OFF","Center Point",3000000000000000,30,2000000000000000,4000000000000000,"OFF","Dark Rsh (Cell only)",0.4,"False","RTD (Internal)",2,10,-0.05,1,0.01,"A",0,"16-131484","True",0,0,"Hunt",,"02/25/21 12:49:41","MultiFlash v1.49","Default.mfi",,,,"False",,0.200452
32,"Sandra","V9-151",,"02/25/21 12:51:19",4.95849,0.665807,2.999676,0.359032,1.076978,32.62188,4.43201,39.372823,0.09450699999999999,0.020405,0.665807,0.012344,0.359032,0.004432,4.43201,9567.595912999999,22.965307,2.999676,0.359032,32.62188,1.076978,4.43201,0.09450699999999999,0.012344,0.359032,0.004432,4.43201,22.965307,20.769799,24.960707,15.222871,0.019351,0.585611,0.011332,83.408492,11.33188,0.955481,1.12392,9.767147e-14,2.962955e-09,,,,337.668398,4723313000000000,1.191534,,1.081604,0.8082549999999999,-0.019858,20.299938,0.359032,,,,,,,90.907291,1.579105,0.814804,39.922745,,,44.118547,0.329111,"False","False",3,3,"p-type",0.018,243,243,1,1,25,1,"Generalized",540,27.129641,0.285017,2.2,0,1000,223.776075,1.66e-30,"Sinton","OFF","Center Point",3000000000000000,30,2000000000000000,4000000000000000,"OFF","Dark Rsh (Cell only)",0.4,"False","RTD (Internal)",2,10,-0.05,1,0.01,"A",0,"16-131484","True",0,0,"Hunt",,"02/25/21 12:51:19","MultiFlash v1.49","Default.mfi",,,,"False",,0.200452
33,"Sandra","V9-150",,"02/25/21 12:53:15",5.094514,0.668065,3.248086,0.370445,1.203237,35.353295,4.951594,62.677258,0.083935,0.020965,0.668065,0.013367,0.370445,0.004952,4.951594,15230.573573,20.396125,3.248086,0.370445,35.353295,1.203237,4.951594,0.083935,0.013367,0.370445,0.004952,4.951594,20.396125,19.024119,25.005658,15.471885,0.019953,0.588577,0.011744,83.850166,11.744082,0.93958,1.07636,9.576244e-14,1.490794e-09,127.791144,-1495.377654,-668.727393,365.653713,4723313000000000,1.168314,0.998037,1.092401,0.8083669999999999,-0.019435,20.482422,0.370445,,,,,,,92.382683,1.020852,0.801793,36.544701,,,42.394219,0.201394,"False","False",3,3,"p-type",0.018,243,243,1,1,25,1,"Generalized",540,25.132924,0.285017,2.2,0,1000,201.608708,1.66e-30,"Sinton","OFF","Center Point",3000000000000000,30,2000000000000000,4000000000000000,"OFF","Dark Rsh (Cell only)",0.4,"False","RTD (Internal)",2,10,-0.05,1,0.01,"A",0,"16-131484","True",0,0,"Hunt",,"02/25/21 12:53:15","MultiFlash v1.49","Default.mfi",,,,"False",,0.200452
