Repository: dintalframe/MLPROJECT

File: FCT450csv/MultiFlash_Database WW08 - 2022.csv (part 1 of 2)
ID,User_ID,Batch_ID,Sample_ID,Measurement_Date-Time,Isc_(A),Voc_(V),Imp_(A),Vmp_(V),Pmp_(W),FF_(percent),Efficiency_(percent),Rsh_(ohm),Rs_(ohm),Jsc_(A/cm2),Voc_(V/cell),Jmp_(A/cm2),Vmp_(V/cell),Pmp_(W/cm2),Cell_Efficiency_(percent),Rsh_(ohm-cm2),Rs_(ohm-cm2),ILoad_(A),VLoad_(V),FFLoad_(percent),PLoad_(W),EffLoad_(percent),RsLoad_(ohm),JLoad_(A/cm2),VLoad_(V/cell),PLoad_(W/cm2),Cell_EffLoad_(percent),RsLoad_(ohm-cm2),Rs_Modulation_(ohm-cm2),Measured_Temperature_(C),Total_Test_Time_(s),pJmp_(A/cm2),pVmp_(V/cell),pPmp_(W/cm2),pFF_(percent),pEfficiency_(percent),n_at_1_sun,n_at_ 1/10_suns,Jo1_(A/cm2),Jo2_(A/cm2),Jo_(fA/cm2),Est_Bulk_Lifetime_(us),BRR_(Hz),Lifetime_at_Vmp_(us),Doping_(cm-3),Measured_Resistivity_(Ohm-cm),Lifetime_Fit_R2,Max_Intensity_(suns),Intensity_@_flash_cutoff_(suns),V_at_Isc_(V),dV/dt,V_Pad_0_(V),V_Pad_1_(V),V_Pad_2_(V),V_Pad_3_(V),V_Pad_4_(V),dBreak_(A),dBreak_(V),Capacitance_(uF/cm2),Capacitance_Error_(percent),Pm/Pe,BulkSRH_AND_Jo_Power_Loss_(percent),BulkSRH_Power_Loss_(percent),Jo_Power_Loss_(percent),Rs_Power_Loss_(percent),Rsh_Power_Loss_(percent),Dark_Break_Interpolated,Calibration,Resistivity_(ohm-cm),Analysis_Resistivity_(ohm-cm),Sample_Type,Thickness_(cm),Cell_Area_(cm2),Total_Area_(cm2),Number_of_Cells_per_String,Number_of_Strings,Temperature_(C),Intensity_(suns),Analysis_Type,Nominal_Load_Voltage_(mV/cell),Rs_Modulation_Target_(ohm-cm2),Reference_Constant_(V/sun),Voltage_Temperature_Coefficient_(mV/C),Temperature_Offset_(C),Power_per_Sun_(W/m2),Conductivity_Modulation_(ohm-cm2/V),Auger_Coefficient,Auger_Method,Band_Gap_Narrowing,Fit_Method,Carrier_Density_Center_Point_(cm-3),Percent_Fit,Lower_Bound_(cm-3),Upper_Bound_(cm-3),Rsh_Lifetime_Correction,Rsh_Measurement_Method,SunsVoc_Rsh_Voltage_(V),Do_Dark_Break_Measurement,Temperature_Measurement_Method,Number_of_dRsh_Points,dRsh_Output_Vlimit_(V),Current_Transfer,Voltage_Transfer,Temperature_Transfer,Final_Bin,Bin_Index,Tester_ID,Do_Doping_Measurement,Doping_Sample_Time_(us),Doping_Measurement_Length_(us),Measurement_Type,Comments,Measurement_Date-Time_String,Software Version,Recipe_Filename,EL Pulse Current Delivered (Coulombs),Forward Dark IV (V),Forward Dark IV (A),Forward Dark IV Interpolated?,EL Pulse Energy Delivered (J),Doping Calibration Factor (V/sun)
16,"sandra","BS312_Z6715_PT579","V13_107_603_SP4_LS_50UM","02/21/22 14:11:03",10.226918,0.667588,8.752246,0.545984,4.778588,69.99163,17.9849,8.012199000000001,0.007719,0.03849,0.667588,0.03294,0.545984,0.017985,17.9849,2128.841386,2.050838,8.752246,0.545984,69.99163,4.778588,17.9849,0.007719,0.03294,0.545984,0.017985,17.9849,2.050838,2.967123,25.082077,15.002858,0.036111,0.58478,0.021117,82.179822,21.116751,1.007662,1.31203,1.569731e-13,1.13606e-08,250.667066,-602.002117,-1661.123727,178.822608,4723313000000000,1.156717,0.992287,1.072485,0.798768,0.003378,8.730183,0.545984,,,,,,,35.983968,-0.294574,0.919517,14.48084,,,11.009675,0.748766,"False","False",3,3,"p-type",0.018,265.7,265.7,1,1,25,1,"Generalized",540,2.932902,0.285137,2.2,0,1000,27.823242,1.66e-30,"Sinton","OFF","Center Point",3000000000000000,30,2000000000000000,4000000000000000,"OFF","Dark Rsh (Cell only)",0.4,"False","RTD (Internal)",2,10,-0.05,1,0.01,"A",0,"16-131484","True",0,0,"Hunt",,"02/21/22 14:11:03","MultiFlash v1.49","Default.mfi",,,,"False",,0.20193
17,"sandra","BS312_Z6715_PT579","V13_108_603_SP4_LS_50UM","02/21/22 14:13:06",9.968728,0.670557,7.991429,0.530946,4.24302,63.474564,15.969214,6.260683,0.012059,0.037519,0.670557,0.030077,0.530946,0.015969,15.969214,1663.463604,3.20412,7.991429,0.530946,63.474564,4.24302,15.969214,0.012059,0.030077,0.530946,0.015969,15.969214,3.20412,4.921661,25.019144,14.733842,0.035138,0.589575,0.020716,82.343818,20.716425,0.977745,1.321809,1.321409e-13,1.033123e-08,190.212619,-1815.727613,-550.7434009999999,218.042318,4723313000000000,1.113777,0.999868,1.060437,0.800802,0.001616,15.061366,0.530946,,,,,,,56.911444,-0.9944539999999999,0.868164,19.963298,,,15.363047,1.005137,"False","False",3,3,"p-type",0.018,265.7,265.7,1,1,25,1,"Generalized",540,4.916237,0.285137,2.2,0,1000,48.690485,1.66e-30,"Sinton","OFF","Center Point",3000000000000000,30,2000000000000000,4000000000000000,"OFF","Dark Rsh (Cell only)",0.4,"False","RTD (Internal)",2,10,-0.05,1,0.01,"A",0,"16-131484","True",0,0,"Hunt",,"02/21/22 14:13:06","MultiFlash v1.49","Default.mfi",,,,"False",,0.20193
18,"sandra","BS312_Z6715_PT579","V13_109_603_SP4_LS_50UM","02/21/22 14:14:36",10.053275,0.674403,8.245882999999999,0.544177,4.487219,66.183559,16.888293,43.275635,0.010379,0.037837,0.674403,0.031035,0.544177,0.016888,16.888293,11498.33635,2.757607,8.245882999999999,0.544177,66.183559,4.487219,16.888293,0.010379,0.031035,0.544177,0.016888,16.888293,2.757607,4.427049,25.055105,15.369879,0.035967,0.5929179999999999,0.021326,83.573334,21.325703,0.975896,1.106756,1.362273e-13,3.487855e-09,162.795063,-2366.462761,-422.571619,259.480003,4723313000000000,1.093743,0.999188,1.049908,0.791369,0.002238,12.438798,0.544177,,,,,,,61.529716,-0.929924,0.8718,18.119927,,,13.590046,0.144751,"False","False",3,3,"p-type",0.018,265.7,265.7,1,1,25,1,"Generalized",540,4.386484,0.285137,2.2,0,1000,51.193451,1.66e-30,"Sinton","OFF","Center Point",3000000000000000,30,2000000000000000,4000000000000000,"OFF","Dark Rsh (Cell only)",0.4,"False","RTD (Internal)",2,10,-0.05,1,0.01,"A",0,"16-131484","True",0,0,"Hunt",,"02/21/22 14:14:36","MultiFlash v1.49","Default.mfi",,,,"False",,0.20193
1,"sandra","cal","v7-19","02/21/22 13:05:09",9.531497999999999,,,,,,,,,0.038762,,,,,,,,9.531497999999999,-0.010729,,-0.102265,-0.415879,0.001126,0.038762,-0.010729,-0.000416,-0.415879,0.276797,-2.448947,23.810158,98.089611,,,,,,,,,,,,,,,,,1.060793,0.799013,-0.010729,-6.830699,-0.010729,,,,,,0,0,0,,,,,,,"False","True",3,3,"p-type",0.018,245.9,245.9,1,1,25,1,"Generalized",540,0.654105,0.285137,2.2,0,1000,,1.66e-30,"Sinton","OFF","Center Point",3000000000000000,30,2000000000000000,4000000000000000,"OFF","Dark Rsh (Cell only)",0.4,"False","RTD (Internal)",2,10,-0.05,1,0.01,"A",0,"16-131484","True",0,0,"Hunt",,"02/21/22 13:05:09","MultiFlash v1.49","Default.mfi",0,0,0,"False",0,0.20193
2,"sandra","cal","v7-19","02/21/22 13:05:32",9.531198,0.6460090000000001,8.619623000000001,0.524052,4.517129,73.36284999999999,18.369782,42.759759,0.005822,0.03876,0.6460090000000001,0.035053,0.524052,0.01837,18.369782,10514.624764,1.431508,8.619623000000001,0.524052,73.36284999999999,4.517129,18.369782,0.005822,0.035053,0.524052,0.01837,18.369782,1.431508,1.612379,23.974177,14.669839,0.036141,0.561182,0.020282,80.998588,20.281742,1.139165,1.393114,3.268407e-13,2.970438e-08,,,,61.238932,4723313000000000,1.474103,,1.055539,0.795969,-0.00288,4.84786,0.524052,,,,,,,8.63659,-0.013395,0.977858,9.592568999999999,,,8.738788,0.140898,"False","False",3,3,"p-type",0.018,245.9,245.9,1,1,25,1,"Generalized",540,1.585181,0.285137,2.2,0,1000,6.713001,1.66e-30,"Sinton","OFF","Center Point",3000000000000000,30,2000000000000000,4000000000000000,"OFF","Dark Rsh (Cell only)",0.4,"False","RTD (Internal)",2,10,-0.05,1,0.01,"A",0,"16-131484","True",0,0,"Hunt",,"02/21/22 13:05:32","MultiFlash v1.49","Default.mfi",,,,"False",,0.20193
19,"sandra","BS312_Z6715_PT579","V13_110_603_SP4_LS_50UM","02/21/22 14:15:55",10.070765,0.670069,8.357931000000001,0.541367,4.524705,67.051469,17.029375,29.322346,0.00979,0.037903,0.670069,0.031456,0.541367,0.017029,17.029375,7790.947436,2.6012,8.357931000000001,0.541367,67.051469,4.524705,17.029375,0.00979,0.031456,0.541367,0.017029,17.029375,2.6012,4.067214,25.037124,15.289874,0.035925,0.588304,0.021135,83.217083,21.135032,0.993265,1.147025,1.561045e-13,5.504569e-09,188.747413,-2968.580409,-336.861349,217.21907,4723313000000000,1.135553,0.99753,1.07027,0.796367,0.002548,12.819249,0.541367,,,,,,,49.767144,-0.731063,0.884081,17.141598,,,13.129593,0.211038,"False","False",3,3,"p-type",0.018,265.7,265.7,1,1,25,1,"Generalized",540,4.010836,0.285137,2.2,0,1000,44.101404,1.66e-30,"Sinton","OFF","Center Point",3000000000000000,30,2000000000000000,4000000000000000,"OFF","Dark Rsh (Cell only)",0.4,"False","RTD (Internal)",2,10,-0.05,1,0.01,"A",0,"16-131484","True",0,0,"Hunt",,"02/21/22 14:15:55","MultiFlash v1.49","Default.mfi",,,,"False",,0.20193
20,"sandra","BS312_Z6715_PT579","V13_111_603_SP4_LS_50UM","02/21/22 14:17:13",10.234095,0.661627,8.880103999999999,0.5461240000000001,4.849642,71.622134,18.252322,23.083883,0.006721,0.038517,0.661627,0.033422,0.5461240000000001,0.018252,18.252322,6133.387778,1.785735,8.880103999999999,0.5461240000000001,71.622134,4.849642,18.252322,0.006721,0.033422,0.5461240000000001,0.018252,18.252322,1.785735,2.54214,25.059601,15.503887,0.036172,0.579864,0.020975,82.306163,20.97506,0.996034,1.274833,1.943253e-13,1.313027e-08,,,,146.175806,4723313000000000,1.220938,,1.062526,0.801712,0.003501,7.302032,0.5461240000000001,,,,,,,27.492791,-0.178716,0.930181,13.324793,,,9.851937,0.256434,"False","False",3,3,"p-type",0.018,265.7,265.7,1,1,25,1,"Generalized",540,2.510302,0.285137,2.2,0,1000,25.852402,1.66e-30,"Sinton","OFF","Center Point",3000000000000000,30,2000000000000000,4000000000000000,"OFF","Dark Rsh (Cell only)",0.4,"False","RTD (Internal)",2,10,-0.05,1,0.01,"A",0,"16-131484","True",0,0,"Hunt",,"02/21/22 14:17:13","MultiFlash v1.49","Default.mfi",,,,"False",,0.20193
21,"sandra","BS312_Z6715_PT579","V13_69_603_SP4_LS_67UM","02/21/22 14:19:46",10.006625,0.664038,9.031048999999999,0.548376,4.952414,74.530952,18.63912,8.934756999999999,0.005318,0.037661,0.664038,0.03399,0.548376,0.018639,18.63912,2373.964837,1.412955,9.031048999999999,0.548376,74.530952,4.952414,18.63912,0.005318,0.03399,0.548376,0.018639,18.63912,1.412955,1.689624,25.046115,14.912853,0.035328,0.580361,0.020503,81.984308,20.503097,1.03797,1.314111,1.76143e-13,1.294461e-08,,,,143.324014,4723313000000000,1.200375,,1.071542,0.797156,0.001578,4.793167,0.548376,,,,,,,19.637527,-0.045314,0.96837,9.788466,,,8.053699999999999,0.667066,"False","False",3,3,"p-type",0.018,265.7,265.7,1,1,25,1,"Generalized",540,1.671451,0.285137,2.2,0,1000,10.724749,1.66e-30,"Sinton","OFF","Center Point",3000000000000000,30,2000000000000000,4000000000000000,"OFF","Dark Rsh (Cell only)",0.4,"False","RTD (Internal)",2,10,-0.05,1,0.01,"A",0,"16-131484","True",0,0,"Hunt",,"02/21/22 14:19:46","MultiFlash v1.49","Default.mfi",,,,"False",,0.20193
22,"sandra","BS312_Z6715_PT579","V13_68_603_SP4_LS_67UM","02/21/22 14:21:08",9.022857,0.674156,7.624532,0.541181,4.126251,67.834577,15.529737,15.990233,0.010902,0.033959,0.674156,0.028696,0.541181,0.01553,15.529737,4248.605031,2.896693,7.624532,0.541181,67.834577,4.126251,15.529737,0.010902,0.028696,0.541181,0.01553,15.529737,2.896693,4.914577,25.055105,14.386822,0.032188,0.591771,0.019048,83.20104000000001,19.047665,0.999803,1.151706,1.203348e-13,4.588002e-09,134.552068,19722.852614,50.702605,277.573567,4723313000000000,1.08748,0.9996390000000001,1.066923,0.7989810000000001,-0.003777,13.860063,0.541181,,,,,,,51.616883,-1.023577,0.901038,14.497207,0.219224,14.277982,13.315112,0.432711,"False","False",3,3,"p-type",0.018,265.7,265.7,1,1,25,1,"Generalized",540,4.546025,0.285137,2.2,0,1000,39.307114,1.66e-30,"Sinton","OFF","Center Point",3000000000000000,30,2000000000000000,4000000000000000,"OFF","Dark Rsh (Cell only)",0.4,"False","RTD (Internal)",2,10,-0.05,1,0.01,"A",0,"16-131484","True",0,0,"Hunt",,"02/21/22 14:21:08","MultiFlash v1.49","Default.mfi",,,,"False",,0.20193
23,"sandra","BS312_Z6715_PT579","V13_72_603_SP4_LS_67UM","02/21/22 14:23:09",9.958641999999999,0.664179,8.809590999999999,0.544574,4.797478,72.531736,18.055995,23.977808,0.006078,0.037481,0.664179,0.033156,0.544574,0.018056,18.055995,6370.903673,1.615004,8.809590999999999,0.544574,72.531736,4.797478,18.055995,0.006078,0.033156,0.544574,0.018056,18.055995,1.615004,1.999647,25.055105,15.142866,0.03473,0.579712,0.020133,80.876902,20.133435,1.059602,1.547695,1.456713e-13,2.141119e-08,,,,129.700476,4723313000000000,1.188451,,1.056033,0.79689,0.001387,5.491789,0.544574,,,,,,,20.897381,-0.066563,0.961761,11.592498,,,8.953132,0.250484,"False","False",3,3,"p-type",0.018,265.7,265.7,1,1,25,1,"Generalized",540,1.979359,0.285137,2.2,0,1000,12.579289,1.66e-30,"Sinton","OFF","Center Point",3000000000000000,30,2000000000000000,4000000000000000,"OFF","Dark Rsh (Cell only)",0.4,"False","RTD (Internal)",2,10,-0.05,1,0.01,"A",0,"16-131484","True",0,0,"Hunt",,"02/21/22 14:23:09","MultiFlash v1.49","Default.mfi",,,,"False",,0.20193
24,"sandra","BS312_Z6715_PT579","V13_74_603_SP4_LS_67UM","02/21/22 14:24:55",10.029244,0.66342,9.050896,0.547434,4.954772,74.467512,18.647993,9.167056000000001,0.004682,0.037746,0.66342,0.034064,0.547434,0.018648,18.647993,2435.68682,1.244082,9.050896,0.547434,74.467512,4.954772,18.647993,0.004682,0.034064,0.547434,0.018648,18.647993,1.244082,1.348729,25.064096,14.364821,0.034878,0.578976,0.020193,80.638972,20.193437,1.058462,1.622545,1.469074e-13,2.293762e-08,,,,116.02187,4723313000000000,1.195146,,1.07169,0.798095,0.002351,3.907926,0.547434,,,,,,,15.437776,-0.013741,0.9826820000000001,9.411887999999999,,,7.185129,0.641529,"False","False",3,3,"p-type",0.018,265.7,265.7,1,1,25,1,"Generalized",540,1.340821,0.285137,2.2,0,1000,5.928076,1.66e-30,"Sinton","OFF","Center Point",3000000000000000,30,2000000000000000,4000000000000000,"OFF","Dark Rsh (Cell only)",0.4,"False","RTD (Internal)",2,10,-0.05,1,0.01,"A",0,"16-131484","True",0,0,"Hunt",,"02/21/22 14:24:55","MultiFlash v1.49","Default.mfi",,,,"False",,0.20193
10,"sandra","BS312_Z6715_PT579","V13_25_603_SP4_NLS_67UM","02/21/22 13:56:40",9.981275999999999,0.659555,8.939441,0.54067,4.833291,73.41854499999999,18.190782,71.13561300000001,0.005664,0.037566,0.659555,0.033645,0.54067,0.018191,18.190782,18900.732478,1.505004,8.939441,0.54067,73.41854499999999,4.833291,18.190782,0.005664,0.033645,0.54067,0.018191,18.190782,1.505004,1.579859,25.077582,15.479886,0.034885,0.576098,0.020097,81.112487,20.097097,1.032373,1.505937,1.775213e-13,2.198868e-08,,,,110.808782,4723313000000000,1.250347,,1.031477,0.789393,0.001792,4.048039,0.54067,,,,,,,16.307697,-0.009315,0.971924,10.47675,,,8.562522,0.08328000000000001,"False","False",3,3,"p-type",0.018,265.7,265.7,1,1,25,1,"Generalized",540,1.690333,0.285137,2.2,0,1000,8.975740999999999,1.66e-30,"Sinton","OFF","Center Point",3000000000000000,30,2000000000000000,4000000000000000,"OFF","Dark Rsh (Cell only)",0.4,"False","RTD (Internal)",2,10,-0.05,1,0.01,"A",0,"16-131484","True",0,0,"Hunt",,"02/21/22 13:56:40","MultiFlash v1.49","Default.mfi",,,,"False",,0.20193
11,"sandra","BS312_Z6715_PT579","V13_23_603_SP4_NLS_67UM","02/21/22 13:58:36",9.887862999999999,0.659227,8.587877000000001,0.536242,4.605177,70.649479,17.332243,69.26626,0.006671,0.037214,0.659227,0.032322,0.536242,0.017332,17.332243,18404.045257,1.772582,8.587877000000001,0.536242,70.649479,4.605177,17.332243,0.006671,0.032322,0.536242,0.017332,17.332243,1.772582,2.301687,25.073086,14.705842,0.034084,0.572901,0.019527,79.595348,19.526908,1.068953,1.885814,1.301417e-13,3.711434e-08,,,,96.50756,4723313000000000,1.243631,,1.079522,0.796835,0.001194,6.692652,0.536242,,,,,,,17.692697,-0.084232,0.956655,13.207656,,,9.652274999999999,0.086661,"False","False",3,3,"p-type",0.018,265.7,265.7,1,1,25,1,"Generalized",540,2.179906,0.285137,2.2,0,1000,14.870846,1.66e-30,"Sinton","OFF","Center Point",3000000000000000,30,2000000000000000,4000000000000000,"OFF","Dark Rsh (Cell only)",0.4,"False","RTD (Internal)",2,10,-0.05,1,0.01,"A",0,"16-131484","True",0,0,"Hunt",,"02/21/22 13:58:36","MultiFlash v1.49","Default.mfi",,,,"False",,0.20193
12,"sandra","BS312_Z6715_PT579","V13_24_603_SP4_NLS_67UM","02/21/22 14:00:09",9.935898999999999,0.662454,8.837702,0.540893,4.780253,72.62531199999999,17.991167,79.72472999999999,0.00664,0.037395,0.662454,0.033262,0.540893,0.017991,17.991167,21182.860711,1.764126,8.837702,0.540893,72.62531199999999,4.780253,17.991167,0.00664,0.033262,0.540893,0.017991,17.991167,1.764126,2.234011,25.055105,15.177868,0.035143,0.578958,0.020346,82.132212,20.346272,1.026728,1.278442,1.877005e-13,1.30064e-08,,,,143.348439,4723313000000000,1.234672,,1.053061,0.800006,0.001279,6.429738,0.540893,,,,,,,22.017438,-0.089501,0.954198,11.098718,,,9.787253,0.07568999999999999,"False","False",3,3,"p-type",0.018,265.7,265.7,1,1,25,1,"Generalized",540,2.171043,0.285137,2.2,0,1000,14.097562,1.66e-30,"Sinton","OFF","Center Point",3000000000000000,30,2000000000000000,4000000000000000,"OFF","Dark Rsh (Cell only)",0.4,"False","RTD (Internal)",2,10,-0.05,1,0.01,"A",0,"16-131484","True",0,0,"Hunt",,"02/21/22 14:00:09","MultiFlash v1.49","Default.mfi",,,,"False",,0.20193
13,"sandra","BS312_Z6715_PT579","V13_30_603_SP4_NLS_67UM","02/21/22 14:01:25",9.900074999999999,0.659473,8.743413,0.5404330000000001,4.725225,72.374684,17.78406,57.47094,0.00588,0.03726,0.659473,0.032907,0.5404330000000001,0.017784,17.78406,15270.028691,1.562294,8.743413,0.5404330000000001,72.374684,4.725225,17.78406,0.00588,0.032907,0.5404330000000001,0.017784,17.78406,1.562294,1.856849,25.091067,14.644838,0.034314,0.574754,0.019722,80.261241,19.721961,1.047115,1.702849,1.487292e-13,3.029885e-08,,,,102.012893,4723313000000000,1.233383,,1.04922,0.7893210000000001,0.001584,4.743406,0.5404330000000001,,,,,,,16.631851,-0.038024,0.966387,11.708449,,,8.686795999999999,0.104021,"False","False",3,3,"p-type",0.018,265.7,265.7,1,1,25,1,"Generalized",540,1.857674,0.285137,2.2,0,1000,11.154518,1.66e-30,"Sinton","OFF","Center Point",3000000000000000,30,2000000000000000,4000000000000000,"OFF","Dark Rsh (Cell only)",0.4,"False","RTD (Internal)",2,10,-0.05,1,0.01,"A",0,"16-131484","True",0,0,"Hunt",,"02/21/22 14:01:25","MultiFlash v1.49","Default.mfi",,,,"False",,0.20193
14,"sandra","BS312_Z6715_PT579","V13_103_603_SP4_LS_50UM","02/21/22 14:07:30",10.235231,0.667313,9.028026000000001,0.546893,4.937362,72.288259,18.58247,23.521581,0.006814,0.038522,0.667313,0.033978,0.546893,0.018582,18.58247,6249.683994,1.810586,9.028026000000001,0.546893,72.288259,4.937362,18.58247,0.006814,0.033978,0.546893,0.018582,18.58247,1.810586,2.264227,25.073086,15.604893,0.03628,0.58523,0.021232,82.596326,21.232269,0.996439,1.240787,1.606589e-13,1.02469e-08,289.426303,-357.094791,-2800.376888,180.585383,4723313000000000,1.161808,0.998938,1.06106,0.7985449999999999,0.003826,6.26519,0.546893,,,,,,,30.129089,-0.111328,0.9444090000000001,11.874124,,,10.111101,0.252717,"False","False",3,3,"p-type",0.018,265.7,265.7,1,1,25,1,"Generalized",540,2.281634,0.285137,2.2,0,1000,16.630213,1.66e-30,"Sinton","OFF","Center Point",3000000000000000,30,2000000000000000,4000000000000000,"OFF","Dark Rsh (Cell only)",0.4,"False","RTD (Internal)",2,10,-0.05,1,0.01,"A",0,"16-131484","True",0,0,"Hunt",,"02/21/22 14:07:30","MultiFlash v1.49","Default.mfi",,,,"False",,0.20193
15,"sandra","BS312_Z6715_PT579","V13_104_603_SP4_LS_50UM","02/21/22 14:09:30",9.530331,0.6699889999999999,8.126806,0.545115,4.430041,69.379625,16.673093,20.982175,0.009044,0.035869,0.6699889999999999,0.030586,0.545115,0.016673,16.673093,5574.963979,2.402991,8.126806,0.545115,69.379625,4.430041,16.673093,0.009044,0.030586,0.545115,0.016673,16.673093,2.402991,3.809643,25.095563,15.036861,0.033875,0.588187,0.019925,82.910625,19.92482,0.98295,1.19936,1.392666e-13,7.487511e-09,182.341999,-2397.981782,-417.017347,225.346431,4723313000000000,1.124909,0.999631,1.065349,0.798015,-0.000899,11.000099,0.545115,,,,,,,42.747283,-0.567648,0.911071,14.82051,,,11.881221,0.309358,"False","False",3,3,"p-type",0.018,265.7,265.7,1,1,25,1,"Generalized",540,3.661361,0.285137,2.2,0,1000,33.612606,1.66e-30,"Sinton","OFF","Center Point",3000000000000000,30,2000000000000000,4000000000000000,"OFF","Dark Rsh (Cell only)",0.4,"False","RTD (Internal)",2,10,-0.05,1,0.01,"A",0,"16-131484","True",0,0,"Hunt",,"02/21/22 14:09:30","MultiFlash v1.49","Default.mfi",,,,"False",,0.20193
25,"sandra","BS312_Z6715_PT579","V13_75_603_SP4_LS_67UM","02/21/22 14:26:16",10.032348,0.6622440000000001,9.099831999999999,0.551902,5.022212,75.591723,18.901813,33.33973,0.004391,0.037758,0.6622440000000001,0.034249,0.551902,0.018902,18.901813,8858.366372,1.16672,9.099831999999999,0.551902,75.591723,5.022212,18.901813,0.004391,0.034249,0.551902,0.018902,18.901813,1.16672,1.378331,25.046115,14.703841,0.03525,0.579158,0.020415,81.644372,20.415286,1.033129,1.389942,1.723846e-13,1.727775e-08,,,,126.120118,4723313000000000,1.21416,,1.064523,0.797463,0.002042,3.946219,0.551902,,,,,,,16.64214,-0.02946,0.977955,9.351532000000001,,,6.750495,0.176952,"False","False",3,3,"p-type",0.018,265.7,265.7,1,1,25,1,"Generalized",540,1.316349,0.285137,2.2,0,1000,8.283768999999999,1.66e-30,"Sinton","OFF","Center Point",3000000000000000,30,2000000000000000,4000000000000000,"OFF","Dark Rsh (Cell only)",0.4,"False","RTD (Internal)",2,10,-0.05,1,0.01,"A",0,"16-131484","True",0,0,"Hunt",,"02/21/22 14:26:16","MultiFlash v1.49","Default.mfi",,,,"False",,0.20193
26,"sandra","BS312_Z6715_PT579","V13_77_603_SP4_LS_67UM","02/21/22 14:27:49",10.059341,0.666501,9.14884,0.554546,5.073452,75.671656,19.094664,29.937379,0.004288,0.03786,0.666501,0.034433,0.554546,0.019095,19.094664,7954.361705,1.139236,9.14884,0.554546,75.671656,5.073452,19.094664,0.004288,0.034433,0.554546,0.019095,19.094664,1.139236,1.273854,25.086572,14.727843,0.03535,0.581828,0.020568,81.50884000000001,20.567594,1.039966,1.404938,1.454381e-13,1.737139e-08,222.095902,-1829.859885,-546.48993,138.874282,4723313000000000,1.157177,1,1.061163,0.79809,0.002078,3.594928,0.554546,,,,,,,17.847466,-0.019726,0.980585,9.103396999999999,,,6.605052,0.197168,"False","False",3,3,"p-type",0.018,265.7,265.7,1,1,25,1,"Generalized",540,1.265731,0.285137,2.2,0,1000,7.198964,1.66e-30,"Sinton","OFF","Center Point",3000000000000000,30,2000000000000000,4000000000000000,"OFF","Dark Rsh (Cell only)",0.4,"False","RTD (Internal)",2,10,-0.05,1,0.01,"A",0,"16-131484","True",0,0,"Hunt",,"02/21/22 14:27:49","MultiFlash v1.49","Default.mfi",,,,"False",,0.20193
27,"sandra","BS312_Z6715_PT579","V13_78_603_SP4_LS_67UM","02/21/22 14:29:43",9.895792,0.671027,8.920400000000001,0.557782,4.97564,74.930449,18.726532,47.935628,0.005635,0.037244,0.671027,0.033573,0.557782,0.018727,18.726532,12736.496415,1.497117,8.920400000000001,0.557782,74.930449,4.97564,18.726532,0.005635,0.033573,0.557782,0.018727,18.726532,1.497117,2.044641,25.032629,14.765845,0.035384,0.587974,0.020805,83.24577600000001,20.804689,0.999854,1.12923,1.56207e-13,4.459002e-09,169.242222,-128365.486277,-7.790256,220.663514,4723313000000000,1.13111,0.999878,1.058957,0.794502,0.00096,5.47303,0.557782,,,,,,,29.743363,-0.129841,0.955434,9.915367,,,8.266328,0.128182,"False","False",3,3,"p-type",0.018,265.7,265.7,1,1,25,1,"Generalized",540,1.94469,0.285137,2.2,0,1000,16.567983,1.66e-30,"Sinton","OFF","Center Point",3000000000000000,30,2000000000000000,4000000000000000,"OFF","Dark Rsh (Cell only)",0.4,"False","RTD (Internal)",2,10,-0.05,1,0.01,"A",0,"16-131484","True",0,0,"Hunt",,"02/21/22 14:29:43","MultiFlash v1.49","Default.mfi",,,,"False",,0.20193
28,"sandra","BS312_Z6715_PT579","V13_79_603_SP4_LS_67UM","02/21/22 14:31:25",9.997895,0.666596,9.033080999999999,0.551549,4.982184,74.756473,18.751164,32.805091,0.005242,0.037629,0.666596,0.033997,0.551549,0.018751,18.751164,8716.312674000001,1.392711,9.033080999999999,0.551549,74.756473,4.982184,18.751164,0.005242,0.033997,0.551549,0.018751,18.751164,1.392711,1.701416,25.014649,15.55689,0.035325,0.582883,0.02059,82.087975,20.590125,1.015978,1.310123,1.572168e-13,1.275343e-08,,,,158.648692,4723313000000000,1.164011,,1.066431,0.799169,0.001544,4.856623,0.551549,,,,,,,21.489661,-0.055726,0.969737,9.717995,,,7.905107,0.182601,"False","False",3,3,"p-type",0.018,265.7,265.7,1,1,25,1,"Generalized",540,1.618369,0.285137,2.2,0,1000,10.568612,1.66e-30,"Sinton","OFF","Center Point",3000000000000000,30,2000000000000000,4000000000000000,"OFF","Dark Rsh (Cell only)",0.4,"False","RTD (Internal)",2,10,-0.05,1,0.01,"A",0,"16-131484","True",0,0,"Hunt",,"02/21/22 14:31:25","MultiFlash v1.49","Default.mfi",,,,"False",,0.20193
29,"sandra","BS312_Z6715_PT579","V13_80_603_SP4_LS_67UM","02/21/22 14:32:55",9.878164,0.661202,8.724873000000001,0.542311,4.731591,72.443079,17.808022,24.226762,0.006443,0.037178,0.661202,0.032837,0.542311,0.017808,17.808022,6437.05066,1.711901,8.724873000000001,0.542311,72.443079,4.731591,17.808022,0.006443,0.032837,0.542311,0.017808,17.808022,1.711901,2.158561,25.068591,15.530889,0.034723,0.577618,0.020057,81.59105,20.056784,1.025248,1.389583,1.79427e-13,1.716547e-08,,,,131.439333,4723313000000000,1.228306,,1.03746,0.7874139999999999,0.00112,5.68933,0.542311,,,,,,,21.203379,-0.076026,0.952908,11.70768,,,9.391851000000001,0.250098,"False","False",3,3,"p-type",0.018,265.7,265.7,1,1,25,1,"Generalized",540,2.164258,0.285137,2.2,0,1000,16.985558,1.66e-30,"Sinton","OFF","Center Point",3000000000000000,30,2000000000000000,4000000000000000,"OFF","Dark Rsh (Cell only)",0.4,"False","RTD (Internal)",2,10,-0.05,1,0.01,"A",0,"16-131484","True",0,0,"Hunt",,"02/21/22 14:32:55","MultiFlash v1.49","Default.mfi",,,,"False",,0.20193
30,"sandra","BS312_Z6715_PT579","V13_65_603_SP4_LS_67UM","02/21/22 14:34:27",9.969683,0.665686,8.980731,0.552664,4.963328,74.786338,18.680196,29.742839,0.004716,0.037522,0.665686,0.0338,0.552664,0.01868,18.680196,7902.672279,1.25295,8.980731,0.552664,74.786338,4.963328,18.680196,0.004716,0.0338,0.552664,0.01868,18.680196,1.25295,1.486752,25.028134,15.074862,0.034822,0.581883,0.020262,81.120881,20.262443,1.036371,1.523231,1.378253e-13,2.012107e-08,,,,134.295874,4723313000000000,1.170975,,1.050748,0.794523,0.001762,4.12274,0.552664,,,,,,,18.672516,-0.035861,0.977235,9.952465999999999,,,7.115824,0.200661,"False","False",3,3,"p-type",0.018,265.7,265.7,1,1,25,1,"Generalized",540,1.410513,0.285137,2.2,0,1000,8.419435,1.66e-30,"Sinton","OFF","Center Point",3000000000000000,30,2000000000000000,4000000000000000,"OFF","Dark Rsh (Cell only)",0.4,"False","RTD (Internal)",2,10,-0.05,1,0.01,"A",0,"16-131484","True",0,0,"Hunt",,"02/21/22 14:34:27","MultiFlash v1.49","Default.mfi",,,,"False",,0.20193
31,"sandra","BS312_Z6715_PT579","V13_66_603_SP4_LS_67UM","02/21/22 14:35:54",10.026219,0.665914,9.159464,0.555776,5.090606,76.24553400000001,19.159226,20.00226,0.003616,0.037735,0.665914,0.034473,0.555776,0.019159,19.159226,5314.600554,0.960707,9.159464,0.555776,76.24553400000001,5.090606,19.159226,0.003616,0.034473,0.555776,0.019159,19.159226,0.960707,1.031224,24.992173,14.635838,0.035048,0.580893,0.020359,81.019803,20.35892,1.055011,1.513511,1.411404e-13,1.988175e-08,,,,121.565833,4723313000000000,1.176844,,1.067772,0.799413,0.001995,2.902678,0.555776,,,,,,,14.924061,-0.008581,0.988749,8.678159000000001,,,5.624393,0.293644,"False","False",3,3,"p-type",0.018,265.7,265.7,1,1,25,1,"Generalized",540,1.016903,0.285137,2.2,0,1000,4.667993,1.66e-30,"Sinton","OFF","Center Point",3000000000000000,30,2000000000000000,4000000000000000,"OFF","Dark Rsh (Cell only)",0.4,"False","RTD (Internal)",2,10,-0.05,1,0.01,"A",0,"16-131484","True",0,0,"Hunt",,"02/21/22 14:35:54","MultiFlash v1.49","Default.mfi",,,,"False",,0.20193
32,"sandra","BS312_Z6715_PT579","V13_67_603_SP4_LS_67UM","02/21/22 14:37:12",9.97203,0.661523,8.729082,0.540986,4.722314,71.585767,17.773107,23.453654,0.005255,0.037531,0.661523,0.032853,0.540986,0.017773,17.773107,6231.635991,1.396251,8.729082,0.540986,71.585767,4.722314,17.773107,0.005255,0.032853,0.540986,0.017773,17.773107,1.396251,1.520117,25.005658,14.494829,0.033819,0.573871,0.019408,78.169352,19.40766,1.11339,2.501994,1.013499e-13,4.224e-08,,,,78.56849800000001,4723313000000000,1.208999,,1.051787,0.797146,0.000953,3.958305,0.540986,,,,,,,13.843196,-0.013596,0.979008,12.497616,,,7.816138,0.250922,"False","False",3,3,"p-type",0.018,265.7,265.7,1,1,25,1,"Generalized",540,1.547062,0.285137,2.2,0,1000,7.643958,1.66e-30,"Sinton","OFF","Center Point",3000000000000000,30,2000000000000000,4000000000000000,"OFF","Dark Rsh (Cell only)",0.4,"False","RTD (Internal)",2,10,-0.05,1,0.01,"A",0,"16-131484","True",0,0,"Hunt",,"02/21/22 14:37:12","MultiFlash v1.49","Default.mfi",,,,"False",,0.20193
33,"sandra","BS312_Z6715_PT579","V13_70_603_SP4_LS_67UM","02/21/22 14:38:28",9.850099,0.665211,8.692579,0.553827,4.814186,73.47218599999999,18.118878,19.683093,0.005264,0.037072,0.665211,0.032716,0.553827,0.018119,18.118878,5229.797723,1.398744,8.692579,0.553827,73.47218599999999,4.814186,18.118878,0.005264,0.032716,0.553827,0.018119,18.118878,1.398744,1.859104,25.064096,14.349821,0.034158,0.5820340000000001,0.019881,80.61898600000001,19.881341,1.018792,1.693579,1.25081e-13,2.340732e-08,,,,136.108243,4723313000000000,1.158556,,1.065858,0.801002,0.000822,5.205461,0.553827,,,,,,,22.030575,-0.0868,0.964482,11.798242,,,7.632069,0.309257,"False","False",3,3,"p-type",0.018,265.7,265.7,1,1,25,1,"Generalized",540,1.783583,0.285137,2.2,0,1000,15.313965,1.66e-30,"Sinton","OFF","Center Point",3000000000000000,30,2000000000000000,4000000000000000,"OFF","Dark Rsh (Cell only)",0.4,"False","RTD (Internal)",2,10,-0.05,1,0.01,"A",0,"16-131484","True",0,0,"Hunt",,"02/21/22 14:38:28","MultiFlash v1.49","Default.mfi",,,,"False",,0.20193
34,"sandra","BS312_Z6715_PT579","V13_71_603_SP4_LS_67UM","02/21/22 14:45:40",10.037999,0.66364,9.037518,0.548092,4.953391,74.35722199999999,18.642795,19.23384,0.004557,0.037779,0.66364,0.034014,0.548092,0.018643,18.642795,5110.431412,1.210681,9.037518,0.548092,74.35722199999999,4.953391,18.642795,0.004557,0.034014,0.548092,0.018643,18.642795,1.210681,1.305052,25.05061,14.825848,0.034802,0.578654,0.020139,80.32319200000001,20.138579,1.059162,1.701286,1.351992e-13,2.639268e-08,,,,106.902599,4723313000000000,1.182661,,1.056465,0.801139,0.001711,3.710804,0.548092,,,,,,,15.133356,-0.01192,0.983718,9.999001,,,6.989141,0.305213,"False","False",3,3,"p-type",0.018,265.7,265.7,1,1,25,1,"Generalized",540,1.304596,0.285137,2.2,0,1000,5.844764,1.66e-30,"Sinton","OFF","Center Point",3000000000000000,30,2000000000000000,4000000000000000,"OFF","Dark Rsh (Cell only)",0.4,"False","RTD (Internal)",2,10,-0.05,1,0.01,"A",0,"16-131484","True",0,0,"Hunt",,"02/21/22 14:45:40","MultiFlash v1.49","Default.mfi",,,,"False",,0.20193
35,"sandra","BS312_Z6715_PT579","V13_58_603_SP4_LS_67UM","02/21/22 14:47:10",9.992392000000001,0.659714,8.864717000000001,0.548248,4.86006,73.72533,18.291532,23.63286,0.003164,0.037608,0.659714,0.033364,0.548248,0.018292,18.291532,6279.250794,0.840587,8.864717000000001,0.548248,73.72533,4.86006,18.291532,0.003164,0.033364,0.548248,0.018292,18.291532,0.840587,0.768407,25.001163,15.309875,0.033675,0.571736,0.019253,77.60187500000001,19.253317,1.127912,2.781551,9.366118e-14,4.882567e-08,,,,63.776931,4723313000000000,1.211969,,1.06301,0.799936,0.001468,2.099375,0.548248,,,,,,,9.333565999999999,0.005517,0.995767,10.272728,,,4.866454,0.244038,"False","False",3,3,"p-type",0.018,265.7,265.7,1,1,25,1,"Generalized",540,0.860953,0.285137,2.2,0,1000,1.900901,1.66e-30,"Sinton","OFF","Center Point",3000000000000000,30,2000000000000000,4000000000000000,"OFF","Dark Rsh (Cell only)",0.4,"False","RTD (Internal)",2,10,-0.05,1,0.01,"A",0,"16-131484","True",0,0,"Hunt",,"02/21/22 14:47:10","MultiFlash v1.49","Default.mfi",,,,"False",,0.20193
36,"sandra","BS312_Z6715_PT579","V13_59_603_SP4_LS_67UM","02/21/22 14:49:03",10.019716,0.658093,8.742571,0.544308,4.758654,72.16746999999999,17.909875,23.258372,0.003391,0.037711,0.658093,0.032904,0.544308,0.01791,17.909875,6179.749326,0.901027,8.742571,0.544308,72.16746999999999,4.758654,17.909875,0.003391,0.032904,0.544308,0.01791,17.909875,0.901027,0.726647,24.983182,14.670839,0.03323,0.569203,0.018915,76.217034,18.914859,1.154669,3.811205,6.310277e-14,6.18782e-08,,,,52.663502,4723313000000000,1.200632,,1.04215,0.789095,0.001606,1.915085,0.544308,,,,,,,8.547383999999999,0.011928,0.995478,11.34477,,,5.164576,0.246288,"False","False",3,3,"p-type",0.018,265.7,265.7,1,1,25,1,"Generalized",540,0.9050550000000001,0.285137,2.2,0,1000,2.137954,1.66e-30,"Sinton","OFF","Center Point",3000000000000000,30,2000000000000000,4000000000000000,"OFF","Dark Rsh (Cell only)",0.4,"False","RTD (Internal)",2,10,-0.05,1,0.01,"A",0,"16-131484","True",0,0,"Hunt",,"02/21/22 14:49:03","MultiFlash v1.49","Default.mfi",,,,"False",,0.20193
37,"sandra","BS312_Z6715_PT579","V13_60_603_SP4_LS_67UM","02/21/22 14:50:21",9.987954999999999,0.654818,8.677364000000001,0.5415140000000001,4.698916,71.84563199999999,17.685044,26.392806,0.003245,0.037591,0.654818,0.032659,0.5415140000000001,0.017685,17.685044,7012.568667,0.862324,8.677364000000001,0.5415140000000001,71.84563199999999,4.698916,17.685044,0.003245,0.032659,0.5415140000000001,0.017685,17.685044,0.862324,0.819881,25.019144,14.041803,0.032941,0.565512,0.018628,75.678123,18.628424,1.153192,4.176086,6.022322999999999e-14,6.934247e-08,,,,44.074507,4723313000000000,1.268364,,1.069077,0.799001,0.002346,2.297023,0.5415140000000001,,,,,,,7.271041,0.002657,0.996987,11.540095,,,4.944414,0.216106,"False","False",3,3,"p-type",0.018,265.7,265.7,1,1,25,1,"Generalized",540,0.881426,0.285137,2.2,0,1000,1.067645,1.66e-30,"Sinton","OFF","Center Point",3000000000000000,30,2000000000000000,4000000000000000,"OFF","Dark Rsh (Cell only)",0.4,"False","RTD (Internal)",2,10,-0.05,1,0.01,"A",0,"16-131484","True",0,0,"Hunt",,"02/21/22 14:50:21","MultiFlash v1.49","Default.mfi",,,,"False",,0.20193
38,"sandra","BS312_Z6715_PT579","V13_56_603_SP4_LS_67UM","02/21/22 14:52:19",10.015269,0.660791,8.796587000000001,0.548594,4.825753,72.918581,18.162411,17.566592,0.003292,0.037694,0.660791,0.033107,0.548594,0.018162,18.162411,4667.443425,0.8746390000000001,8.796587000000001,0.548594,72.918581,4.825753,18.162411,0.003292,0.033107,0.548594,0.018162,18.162411,0.8746390000000001,0.869911,25.005658,15.260873,0.033473,0.572208,0.019153,76.89663400000001,19.153256,1.135387,3.253811,6.930886e-14,5.516581e-08,,,,62.638553,4723313000000000,1.198438,,1.074913,0.798783,0.002103,2.493014,0.548594,,,,,,,9.785221,0.000396,0.994546,10.949804,,,5.013451,0.328277,"False","False",3,3,"p-type",0.018,265.7,265.7,1,1,25,1,"Generalized",540,0.89978,0.285137,2.2,0,1000,2.247034,1.66e-30,"Sinton","OFF","Center Point",3000000000000000,30,2000000000000000,4000000000000000,"OFF","Dark Rsh (Cell only)",0.4,"False","RTD (Internal)",2,10,-0.05,1,0.01,"A",0,"16-131484","True",0,0,"Hunt",,"02/21/22 14:52:19","MultiFlash v1.49","Default.mfi",,,,"False",,0.20193
39,"sandra","BS312_Z6715_PT579","V13_57_603_SP4_LS_67UM","02/21/22 14:54:13",10.044428,0.661756,9.005717000000001,0.546883,4.925072,74.095089,18.536214,29.376453,0.004229,0.037804,0.661756,0.033894,0.546883,0.018536,18.536214,7805.323546,1.123709,9.005717000000001,0.546883,74.095089,4.925072,18.536214,0.004229,0.033894,0.546883,0.018536,18.536214,1.123709,1.134374,25.010153,14.410824,0.034476,0.57682,0.019886,79.491843,19.886308,1.065929,2.007435,1.244027e-13,3.370875e-08,,,,93.089085,4723313000000000,1.208797,,1.069439,0.799643,0.001855,3.184737,0.546883,,,,,,,12.908178,-0.001114,0.989134,9.747916,,,6.512398,0.198248,"False","False",3,3,"p-type",0.018,265.7,265.7,1,1,25,1,"Generalized",540,1.176893,0.285137,2.2,0,1000,3.908579,1.66e-30,"Sinton","OFF","Center Point",3000000000000000,30,2000000000000000,4000000000000000,"OFF","Dark Rsh (Cell only)",0.4,"False","RTD (Internal)",2,10,-0.05,1,0.01,"A",0,"16-131484","True",0,0,"Hunt",,"02/21/22 14:54:13","MultiFlash v1.49","Default.mfi",,,,"False",,0.20193
40,"Sandra","cal","V7-19","02/22/22 12:03:49",9.530139999999999,,,,,,,,,0.038756,,,,,,,,9.530139999999999,-0.014554,,-0.138703,-0.564064,0.001527,0.038756,-0.014554,-0.000564,-0.564064,0.375532,0.086031,22.969967,73.07917999999999,,,,,,,,,,,,,,,,,1.071207,0.806627,-0.014554,0.268291,-0.014554,,,,,,0,0,0,,,,,,,"False","True",3,3,"p-type",0.018,245.9,245.9,1,1,25,1,"Generalized",540,0.654105,0.285068,2.2,0,1000,,1.66e-30,"Sinton","OFF","Center Point",3000000000000000,30,2000000000000000,4000000000000000,"OFF","Dark Rsh (Cell only)",0.4,"False","RTD (Internal)",2,10,-0.05,1,0.01,"A",0,"16-131484","True",0,0,"Hunt",,"02/22/22 12:03:49","MultiFlash v1.49","Default.mfi",0,0,0,"False",0,0.202348
41,"Sandra","cal","V7-19","02/22/22 12:04:12",9.530849999999999,0.645813,8.620616,0.522949,4.508143,73.24184200000001,18.333238,42.961864,0.005936,0.038759,0.645813,0.035057,0.522949,0.018333,18.333238,10564.322468,1.459641,8.620616,0.522949,73.24184200000001,4.508143,18.333238,0.005936,0.035057,0.522949,0.018333,18.333238,1.459641,1.691256,23.115974,15.316876,0.036142,0.5611120000000001,0.02028,81.01814,20.279731,1.13758,1.391032,3.292647e-13,2.973189e-08,,,,61.048525,4723313000000000,1.473025,,1.06873,0.807787,-0.004731,5.200017,0.522949,,,,,,,8.600631999999999,-0.017485,0.978165,9.582125,,,8.911828999999999,0.140213,"False","False",3,3,"p-type",0.018,245.9,245.9,1,1,25,1,"Generalized",540,1.615799,0.285068,2.2,0,1000,6.749184,1.66e-30,"Sinton","OFF","Center Point",3000000000000000,30,2000000000000000,4000000000000000,"OFF","Dark Rsh (Cell only)",0.4,"False","RTD (Internal)",2,10,-0.05,1,0.01,"A",0,"16-131484","True",0,0,"Hunt",,"02/22/22 12:04:12","MultiFlash v1.49","Default.mfi",,,,"False",,0.202348
42,"Sandra","BS325_Z6690_PT579","V 13_53_610_SP3_LS_67UM","02/22/22 15:38:33",10.024616,0.667825,9.06076,0.5467919999999999,4.954354,74.00422500000001,18.64642,11.877404,0.006187,0.037729,0.667825,0.034101,0.5467919999999999,0.018646,18.64642,3155.826331,1.643832,9.06076,0.5467919999999999,74.00422500000001,4.954354,18.64642,0.006187,0.034101,0.5467919999999999,0.018646,18.64642,1.643832,2.001407,24.801135,15.127865,0.035672,0.584844,0.020863,82.800124,20.862672,1.003043,1.193996,1.685947e-13,7.061741e-09,182.193676,2805.766937,356.40879,184.985387,4723313000000000,1.149661,0.991963,1.080708,0.808965,0.001321,5.876345,0.5467919999999999,,,,,,,24.757025,-0.07623000000000001,0.963583,8.182338,0.6350749999999999,7.547264,9.298413,0.506314,"False","False",3,3,"p-type",0.018,265.7,265.7,1,1,25,1,"Generalized",540,1.943366,0.285068,2.2,0,1000,10.340095,1.66e-30,"Sinton","OFF","Center Point",3000000000000000,30,2000000000000000,4000000000000000,"OFF","Dark Rsh (Cell only)",0.4,"False","RTD (Internal)",2,10,-0.05,1,0.01,"A",0,"16-131484","True",0,0,"Hunt",,"02/22/22 15:38:33","MultiFlash v1.49","Default.mfi",,,,"False",,0.202348
43,"Sandra","BS325_Z6690_PT579","V 13_52_610_SP3_LS_67UM","02/22/22 15:39:50",10.083691,0.667167,9.030989,0.546207,4.932793,73.32276400000001,18.565273,17.646874,0.006494,0.037951,0.667167,0.033989,0.546207,0.018565,18.565273,4688.774415,1.725459,9.030989,0.546207,73.32276400000001,4.932793,18.565273,0.006494,0.033989,0.546207,0.018565,18.565273,1.725459,2.195223,24.810124,15.605892,0.035883,0.584356,0.020968,82.81411199999999,20.968475,1.000659,1.191879,1.702772e-13,7.975154e-09,204.245823,-7165.706457,-139.553581,181.892301,4723313000000000,1.16635,0.9999980000000001,1.072619,0.810398,0.001595,6.564582,0.546207,,,,,,,26.58361,-0.109825,0.9548410000000001,10.491645,,,9.697193,0.33991,"False","False",3,3,"p-type",0.018,265.7,265.7,1,1,25,1,"Generalized",540,2.103572,0.285068,2.2,0,1000,13.3671,1.66e-30,"Sinton","OFF","Center Point",3000000000000000,30,2000000000000000,4000000000000000,"OFF","Dark Rsh (Cell only)",0.4,"False","RTD (Internal)",2,10,-0.05,1,0.01,"A",0,"16-131484","True",0,0,"Hunt",,"02/22/22 15:39:50","MultiFlash v1.49","Default.mfi",,,,"False",,0.202348
