Repository: dintalframe/MLPROJECT

File: FCT450csv/MultiFlash_Database WW08 - 2023.csv
ID,User_ID,Batch_ID,Sample_ID,Measurement_Date-Time,Isc_(A),Voc_(V),Imp_(A),Vmp_(V),Pmp_(W),FF_(percent),Efficiency_(percent),Rsh_(ohm),Rs_(ohm),Jsc_(A/cm2),Voc_(V/cell),Jmp_(A/cm2),Vmp_(V/cell),Pmp_(W/cm2),Cell_Efficiency_(percent),Rsh_(ohm-cm2),Rs_(ohm-cm2),ILoad_(A),VLoad_(V),FFLoad_(percent),PLoad_(W),EffLoad_(percent),RsLoad_(ohm),JLoad_(A/cm2),VLoad_(V/cell),PLoad_(W/cm2),Cell_EffLoad_(percent),RsLoad_(ohm-cm2),Rs_Modulation_(ohm-cm2),Measured_Temperature_(C),Total_Test_Time_(s),pJmp_(A/cm2),pVmp_(V/cell),pPmp_(W/cm2),pFF_(percent),pEfficiency_(percent),n_at_1_sun,n_at_ 1/10_suns,Jo1_(A/cm2),Jo2_(A/cm2),Jo_(fA/cm2),Est_Bulk_Lifetime_(us),BRR_(Hz),Lifetime_at_Vmp_(us),Doping_(cm-3),Measured_Resistivity_(Ohm-cm),Lifetime_Fit_R2,Max_Intensity_(suns),Intensity_@_flash_cutoff_(suns),V_at_Isc_(V),dV/dt,V_Pad_0_(V),V_Pad_1_(V),V_Pad_2_(V),V_Pad_3_(V),V_Pad_4_(V),dBreak_(A),dBreak_(V),Capacitance_(uF/cm2),Capacitance_Error_(percent),Pm/Pe,BulkSRH_AND_Jo_Power_Loss_(percent),BulkSRH_Power_Loss_(percent),Jo_Power_Loss_(percent),Rs_Power_Loss_(percent),Rsh_Power_Loss_(percent),Dark_Break_Interpolated,Calibration,Resistivity_(ohm-cm),Analysis_Resistivity_(ohm-cm),Sample_Type,Thickness_(cm),Cell_Area_(cm2),Total_Area_(cm2),Number_of_Cells_per_String,Number_of_Strings,Temperature_(C),Intensity_(suns),Analysis_Type,Nominal_Load_Voltage_(mV/cell),Rs_Modulation_Target_(ohm-cm2),Reference_Constant_(V/sun),Voltage_Temperature_Coefficient_(mV/C),Temperature_Offset_(C),Power_per_Sun_(W/m2),Conductivity_Modulation_(ohm-cm2/V),Auger_Coefficient,Auger_Method,Band_Gap_Narrowing,Fit_Method,Carrier_Density_Center_Point_(cm-3),Percent_Fit,Lower_Bound_(cm-3),Upper_Bound_(cm-3),Rsh_Lifetime_Correction,Rsh_Measurement_Method,SunsVoc_Rsh_Voltage_(V),Do_Dark_Break_Measurement,Temperature_Measurement_Method,Number_of_dRsh_Points,dRsh_Output_Vlimit_(V),Current_Transfer,Voltage_Transfer,Temperature_Transfer,Final_Bin,Bin_Index,Tester_ID,Do_Doping_Measurement,Doping_Sample_Time_(us),Doping_Measurement_Length_(us),Measurement_Type,Comments,Measurement_Date-Time_String,Software Version,Recipe_Filename,EL Pulse Current Delivered (Coulombs),Forward Dark IV (V),Forward Dark IV (A),Forward Dark IV Interpolated?,EL Pulse Energy Delivered (J),Doping Calibration Factor (V/sun)
1,"Sandra","cal","v7-11","02/22/23 17:32:16",9.643370000000001,,,,,,,,,0.039217,,,,,,,,9.643370000000001,0.007419,,0.07154199999999999,0.29094,-0.000769,0.039217,0.007419,0.000291,0.29094,-0.189175,0.446468,24.837094,310.270747,,,,,,,,,,,,,,,,,1.118271,0.8337869999999999,0.007419,1.487931,0.007419,,,,,,0,0,0,,0,0,0,0,0,"False","True",3,3,"p-type",0.018,245.9,245.9,1,1,25,1,"Generalized",540,1.04047,0.284506,2.2,0,1000,,1.66e-30,"Sinton","OFF","Center Point",3000000000000000,30,2000000000000000,4000000000000000,"OFF","Dark Rsh (Cell only)",0.4,"False","RTD (Internal)",2,10,-0.05,1,0.01,,0,"16-131484","True",0,0,"Hunt",,"02/22/23 17:32:16","MultiFlash v1.49","Default.mfi",0,0,0,"False",0,0.202688
2,"Sandra","cal","v7-11","02/22/23 17:32:38",9.643364999999999,0.644443,8.503341000000001,0.513195,4.363871,70.219684,17.746528,40.507109,0.006812,0.039217,0.644443,0.03458,0.513195,0.017747,17.746528,9960.698116,1.67516,8.503341000000001,0.513195,70.219684,4.363871,17.746528,0.006812,0.03458,0.513195,0.017747,17.746528,1.67516,1.592494,24.846084,15.565891,0.035838,0.556203,0.019933,78.871368,19.933057,1.21882,1.889057,2.26092e-13,6.068208e-08,,,,43.474318,4723313000000000,1.473703,,1.106145,0.831601,0.004015,5.08137,0.513195,,,,,,,7.680194,0.005845,0.966977,11.854747,,,10.141649,0.146207,"False","False",3,1.473703,"p-type",0.018,245.9,245.9,1,1,25,1,"Generalized",540,1.725345,0.284506,2.2,0,1000,7.419437,1.66e-30,"Sinton","OFF","Center Point",3000000000000000,30,2000000000000000,4000000000000000,"OFF","Dark Rsh (Cell only)",0.4,"False","RTD (Internal)",2,10,-0.05,1,0.01,"A",0,"16-131484","True",0,0,"Hunt",,"02/22/23 17:32:38","MultiFlash v1.49","Default.mfi",,,,"False",,0.202688
3,"Sandra","210BS_785Z6_749PT_CFAL_FA","PV22A_40UM_208","02/22/23 17:38:27",10.177141,0.666175,9.024395,0.527006,4.755907,70.14864300000001,19.340818,240.792129,0.009136999999999999,0.041387,0.666175,0.036699,0.527006,0.019341,19.340818,59210.784588,2.24671,9.024395,0.527006,70.14864300000001,4.755907,19.340818,0.009136999999999999,0.036699,0.527006,0.019341,19.340818,2.24671,2.214244,24.812372,14.813847,0.039436,0.584839,0.023064,83.65144600000001,23.063702,0.943678,1.085774,2.088413e-13,4.100095e-09,,,,89.94953099999999,9971336000000000,1.183362,,1.09447,0.826356,0.007563,6.990869,0.527006,,,,,,,16.175505,0.004474,0.93575,11.441366,,,13.527,0.02487,"False","False",3,1.183362,"p-type",0.018,245.9,245.9,1,1,25,1,"Generalized",540,2.345186,0.284506,2.2,0,1000,12.341841,1.66e-30,"Sinton","OFF","Center Point",3000000000000000,30,2000000000000000,4000000000000000,"OFF","Dark Rsh (Cell only)",0.4,"False","RTD (Internal)",2,10,-0.05,1,0.01,"A",0,"16-131484","True",0,0,"Hunt",,"02/22/23 17:38:27","MultiFlash v1.49","Default.mfi",,,,"False",,0.202688
4,"Sandra","210BS_785Z6_749PT_CFAL_FA","PV22A_40UM_208","02/22/23 17:39:51",10.186268,0.666093,9.040585999999999,0.529484,4.786847,70.550372,19.466641,52.615957,0.008793,0.041424,0.666093,0.036765,0.529484,0.019467,19.466641,12938.263919,2.16228,9.040585999999999,0.529484,70.550372,4.786847,19.466641,0.008793,0.036765,0.529484,0.019467,19.466641,2.16228,2.1118,24.816867,15.407882,0.039441,0.58473,0.023063,83.582471,23.062529,0.942865,1.094816,2.097964e-13,4.048947e-09,,,,70.69799,1.260656e+16,1.202024,,1.115217,0.827809,0.007464,6.894687,0.529484,,,,,,,12.696979,0.005687,0.936326,11.355129,,,13.053807,0.113624,"False","False",3,1.202024,"p-type",0.018,245.9,245.9,1,1,25,1,"Generalized",540,2.257575,0.284506,2.2,0,1000,12.421518,1.66e-30,"Sinton","OFF","Center Point",3000000000000000,30,2000000000000000,4000000000000000,"OFF","Dark Rsh (Cell only)",0.4,"False","RTD (Internal)",2,10,-0.05,1,0.01,"A",0,"16-131484","True",0,0,"Hunt",,"02/22/23 17:39:51","MultiFlash v1.49","Default.mfi",,,,"False",,0.202688
5,"Sandra","210BS_785Z6_749PT_CFAL_FA","PV22A_40UM_209","02/22/23 17:51:53",10.169566,0.666214,9.37716,0.536218,5.028204,74.215844,20.448166,38.050801,0.006526,0.041357,0.666214,0.038134,0.536218,0.020448,20.448166,9356.691892000001,1.604722,9.37716,0.536218,74.215844,5.028204,20.448166,0.006526,0.038134,0.536218,0.020448,20.448166,1.604722,1.423186,24.713485,15.121865,0.039297,0.584178,0.022957,83.319878,22.956536,0.9567909999999999,1.124702,2.054299e-13,5.442273e-09,,,,66.770447,1.239656e+16,1.18372,,1.107307,0.83522,0.00705,4.397439,0.536218,,,,,,,8.281145,0.012184,0.979316,7.829677,,,10.243536,0.154386,"False","False",3,1.18372,"p-type",0.018,245.9,245.9,1,1,25,1,"Generalized",540,1.610891,0.284506,2.2,0,1000,3.750159,1.66e-30,"Sinton","OFF","Center Point",3000000000000000,30,2000000000000000,4000000000000000,"OFF","Dark Rsh (Cell only)",0.4,"False","RTD (Internal)",2,10,-0.05,1,0.01,"A",0,"16-131484","True",0,0,"Hunt",,"02/22/23 17:51:53","MultiFlash v1.49","Default.mfi",,,,"False",,0.202688
6,"Sandra","210BS_785Z6_749PT_CFAL_FA","PV22A_40UM_210","02/22/23 17:55:29",10.197641,0.668247,9.547696999999999,0.543391,5.188132,76.13327200000001,21.098543,218.691828,0.005433,0.041471,0.668247,0.038828,0.543391,0.021099,21.098543,53776.320486,1.336072,9.547696999999999,0.543391,76.13327200000001,5.188132,21.098543,0.005433,0.038828,0.543391,0.021099,21.098543,1.336072,1.093959,24.744949,14.34082,0.039536,0.586566,0.023191,83.682964,23.190763,0.951036,1.079505,1.951404e-13,3.725876e-09,,,,73.344531,1.260247e+16,1.172604,,1.111079,0.833975,0.007564,3.745487,0.543391,,,,,,,7.503006,0.015982,0.989558,6.435994,,,8.711209,0.026692,"False","False",3,1.172604,"p-type",0.018,245.9,245.9,1,1,25,1,"Generalized",540,1.339517,0.284506,2.2,0,1000,1.866544,1.66e-30,"Sinton","OFF","Center Point",3000000000000000,30,2000000000000000,4000000000000000,"OFF","Dark Rsh (Cell only)",0.4,"False","RTD (Internal)",2,10,-0.05,1,0.01,"A",0,"16-131484","True",0,0,"Hunt",,"02/22/23 17:55:29","MultiFlash v1.49","Default.mfi",,,,"False",,0.202688
7,"Sandra","210BS_785Z6_749PT_CFAL_FA","PV22A_40UM_211","02/22/23 17:57:23",10.197886,0.668598,9.553580999999999,0.551316,5.267044,77.248752,21.419456,146.221404,0.004654,0.041472,0.668598,0.038851,0.551316,0.021419,21.419456,35955.843182,1.144419,9.553580999999999,0.551316,77.248752,5.267044,21.419456,0.004654,0.038851,0.551316,0.021419,21.419456,1.144419,0.913215,24.821362,15.197869,0.039559,0.587105,0.023225,83.760604,23.225056,0.956019,1.069229,1.937286e-13,3.090818e-09,,,,75.207883,1.273084e+16,1.162012,,1.115859,0.832237,0.007631,3.041163,0.551316,,,,,,,7.576672,0.015068,0.988436,6.33805,,,7.468159,0.039954,"False","False",3,1.162012,"p-type",0.018,245.9,245.9,1,1,25,1,"Generalized",540,1.147507,0.284506,2.2,0,1000,2.396614,1.66e-30,"Sinton","OFF","Center Point",3000000000000000,30,2000000000000000,4000000000000000,"OFF","Dark Rsh (Cell only)",0.4,"False","RTD (Internal)",2,10,-0.05,1,0.01,"A",0,"16-131484","True",0,0,"Hunt",,"02/22/23 17:57:23","MultiFlash v1.49","Default.mfi",,,,"False",,0.202688
8,"Sandra","CHECK","MZ2210_40UM_T1","02/22/23 18:14:15",10.254886,0.671917,9.733181,0.557905,5.430186,78.807676,22.082904,166.993671,0.003526,0.041703,0.671917,0.039582,0.557905,0.022083,22.082904,41063.743625,0.866958,9.733181,0.557905,78.807676,5.430186,22.082904,0.003526,0.039582,0.557905,0.022083,22.082904,0.866958,0.582882,24.708991,14.879851,0.039798,0.589406,0.023457,83.71289400000001,23.457408,0.973616,1.069379,1.746012e-13,3.025258e-09,,,,79.715643,1.285558e+16,1.117539,,1.115942,0.833057,0.0077,2.02136,0.557905,,,,,,,6.542869,0.016256,0.999189,5.130858,,,5.791095,0.034582,"False","False",3,1.117539,"p-type",0.018,245.9,245.9,1,1,25,1,"Generalized",540,0.864262,0.284506,2.2,0,1000,0.166576,1.66e-30,"Sinton","OFF","Center Point",3000000000000000,30,2000000000000000,4000000000000000,"OFF","Dark Rsh (Cell only)",0.4,"False","RTD (Internal)",2,10,-0.05,1,0.01,"A",0,"16-131484","True",0,0,"Hunt",,"02/22/23 18:14:15","MultiFlash v1.49","Default.mfi",,,,"False",,0.202688
9,"Sandra","CHECK","RD0123P_28UM_03","02/22/23 18:18:33",9.744389999999999,0.647755,7.497618,0.472714,3.54423,56.150885,14.413297,276.304242,0.018824,0.039627,0.647755,0.030491,0.472714,0.014413,14.413297,67943.213195,4.628792,7.497618,0.472714,56.150885,3.54423,14.413297,0.018824,0.030491,0.472714,0.014413,14.413297,4.628792,5.636473,24.816867,14.374822,0.037803,0.572171,0.02163,84.26522199999999,21.62993,0.839072,1.017244,3.971639e-13,9.999999999999999e-12,,,,41.147151,1.340681e+16,1.487012,,1.116149,0.834906,0.00512,18.169153,0.472714,,,,,,,14.411739,-0.153484,0.808182,23.164792,,,22.993324,0.022799,"False","False",3,1.487012,"p-type",0.018,245.9,245.9,1,1,25,1,"Generalized",540,5.652722,0.284506,2.2,0,1000,55.039957,1.66e-30,"Sinton","OFF","Center Point",3000000000000000,30,2000000000000000,4000000000000000,"OFF","Dark Rsh (Cell only)",0.4,"False","RTD (Internal)",2,10,-0.05,1,0.01,"A",0,"16-131484","True",0,0,"Hunt",,"02/22/23 18:18:33","MultiFlash v1.49","Default.mfi",,,,"False",,0.202688
10,"Sandra","cal","V7-11","02/23/23 17:52:43",9.641757,,,,,,,,,0.03921,,,,,,,,9.641757,0.007398,,0.071325,0.290058,-0.000767,0.03921,0.007398,0.00029,0.290058,-0.188664,0.350501,24.762928,105.817053,,,,,,,,,,,,,,,,,1.116676,0.834619,0.007398,1.191573,0.007398,,,,,,0,0,0,,0,0,0,0,0,"False","True",3,3,"p-type",0.018,245.9,245.9,1,1,25,1,"Generalized",540,1.04047,0.284211,2.2,0,1000,,1.66e-30,"Sinton","OFF","Center Point",3000000000000000,30,2000000000000000,4000000000000000,"OFF","Dark Rsh (Cell only)",0.4,"False","RTD (Internal)",2,10,-0.05,1,0.01,,0,"16-131484","True",0,0,"Hunt",,"02/23/23 17:52:43","MultiFlash v1.49","Default.mfi",0,0,0,"False",0,0.202333
11,"Sandra","cal","V7-11","02/23/23 17:53:20",9.64085,0.644475,8.487049000000001,0.511703,4.342849,69.89615999999999,17.661039,40.97062,0.007063,0.039206,0.644475,0.034514,0.511703,0.017661,17.661039,10074.675424,1.736842,8.487049000000001,0.511703,69.89615999999999,4.342849,17.661039,0.007063,0.034514,0.511703,0.017661,17.661039,1.736842,1.662949,24.792145,15.180868,0.035828,0.556169,0.019926,78.86083499999999,19.926191,1.220092,1.889652,2.283976e-13,6.025514999999999e-08,,,,43.830304,4723313000000000,1.487767,,1.122205,0.834355,0.004184,5.452747,0.511703,,,,,,,7.834518,0.005479,0.966893,12.001379,,,10.484739,0.144724,"False","False",3,1.487767,"p-type",0.018,245.9,245.9,1,1,25,1,"Generalized",540,1.785402,0.284211,2.2,0,1000,7.179386,1.66e-30,"Sinton","OFF","Center Point",3000000000000000,30,2000000000000000,4000000000000000,"OFF","Dark Rsh (Cell only)",0.4,"False","RTD (Internal)",2,10,-0.05,1,0.01,"A",0,"16-131484","True",0,0,"Hunt",,"02/23/23 17:53:20","MultiFlash v1.49","Default.mfi",,,,"False",,0.202333
12,"Sandra","CHECK","RD0123P_28UM_02","02/23/23 17:58:07",10.045069,0.647991,9.051422000000001,0.5286149999999999,4.784719,73.50801300000001,19.457987,123.903186,0.006619,0.04085,0.647991,0.036809,0.5286149999999999,0.019458,19.457987,30467.793392,1.627584,9.051422000000001,0.5286149999999999,73.50801300000001,4.784719,19.457987,0.006619,0.036809,0.5286149999999999,0.019458,19.457987,1.627584,1.536387,24.767423,15.273874,0.038932,0.568194,0.022121,83.56847500000001,22.121049,0.942909,1.055915,4.269726e-13,3.165571e-09,,,,47.216157,9871111000000000,1.450503,,1.110419,0.836333,0.006624,4.878552,0.5286149999999999,,,,,,,7.348854,0.00579,0.947483,9.952735000000001,,,10.180575,0.047286,"False","False",3,1.450503,"p-type",0.018,245.9,245.9,1,1,25,1,"Generalized",540,1.730491,0.284211,2.2,0,1000,11.420576,1.66e-30,"Sinton","OFF","Center Point",3000000000000000,30,2000000000000000,4000000000000000,"OFF","Dark Rsh (Cell only)",0.4,"False","RTD (Internal)",2,10,-0.05,1,0.01,"A",0,"16-131484","True",0,0,"Hunt",,"02/23/23 17:58:07","MultiFlash v1.49","Default.mfi",,,,"False",,0.202333

File: FCT450csv/MultiFlash_Database WW09 - 2017.csv (part 1 of 3)
ID,User_ID,Batch_ID,Sample_ID,Measurement_Date-Time,Isc_(A),Voc_(V),Imp_(A),Vmp_(V),Pmp_(W),FF_(percent),Efficiency_(percent),Rsh_(ohm),Rs_(ohm),Jsc_(A/cm2),Voc_(V/cell),Jmp_(A/cm2),Vmp_(V/cell),Pmp_(W/cm2),Cell_Efficiency_(percent),Rsh_(ohm-cm2),Rs_(ohm-cm2),ILoad_(A),VLoad_(V),FFLoad_(percent),PLoad_(W),EffLoad_(percent),RsLoad_(ohm),JLoad_(A/cm2),VLoad_(V/cell),PLoad_(W/cm2),Cell_EffLoad_(percent),RsLoad_(ohm-cm2),Rs_Modulation_(ohm-cm2),Measured_Temperature_(C),Total_Test_Time_(s),pJmp_(A/cm2),pVmp_(V/cell),pPmp_(W/cm2),pFF_(percent),pEfficiency_(percent),n_at_1_sun,n_at_ 1/10_suns,Jo1_(A/cm2),Jo2_(A/cm2),Jo_(fA/cm2),Est_Bulk_Lifetime_(us),BRR_(Hz),Lifetime_at_Vmp_(us),Doping_(cm-3),Measured_Resistivity_(Ohm-cm),Lifetime_Fit_R2,Max_Intensity_(suns),Intensity_@_flash_cutoff_(suns),V_at_Isc_(V),dV/dt,V_Pad_0_(V),V_Pad_1_(V),V_Pad_2_(V),V_Pad_3_(V),V_Pad_4_(V),Pm/Pe,Resistivity_(ohm-cm),Sample_Type,Thickness_(cm),Cell_Area_(cm2),Total_Area_(cm2),Number_of_Cells_per_String,Number_of_Strings,Temperature_(C),Intensity_(suns),Analysis_Type,Nominal_Load_Voltage_(mV/cell),Rs_Modulation_Target_(ohm-cm2),Reference_Constant_(V/sun),Voltage_Temperature_Coefficient_(mV/C),Temperature_Offset_(C),Power_per_Sun_(W/m2),Conductivity_Modulation_(ohm-cm2/V),Auger_Coefficient,Auger_Method,Band_Gap_Narrowing,Fit_Method,Carrier_Density_Center_Point_(cm-3),Percent_Fit,Lower_Bound_(cm-3),Upper_Bound_(cm-3),Rsh_Lifetime_Correction,Rsh_Measurement_Method,SunsVoc_Rsh_Voltage_(V),Do_Dark_Break_Measurement,Temperature_Measurement_Method,Number_of_dRsh_Points,dRsh_Output_Vlimit_(V),Current_Transfer,Voltage_Transfer,Temperature_Transfer,Final_Bin,Bin_Index,Tester_ID,Do_Doping_Measurement,Doping_Sample_Time_(us),Doping_Measurement_Length_(us),Measurement_Type,Comments,Calibration,dBreak_(V),dBreak_(A),Dark_Break_Interpolated,Measurement_Date-Time_String,Software Version
1,"Katy","Bare Cell","SintonCalCell_1","02/27/17 14:19:10",8.952090999999999,0.619112,8.402483,0.519852,4.368048,78.81219,17.892668,583.182679,0.002277,0.03667,0.619112,0.034419,0.519852,0.017893,17.892668,142369.471619,0.555971,8.402483,0.519852,78.81219,4.368048,17.892668,0.002277,0.034419,0.519852,0.017893,17.892668,0.555971,0.572237,25.285295,24.715414,0.034787,0.533986,0.018576,81.82042,18.575624,1.304984,1.096858,1.50946e-12,1.34088e-08,,,,30.194451,1.167433e+16,1.271265,,1.193197,0.888444,0.002054,1.887529,0.519852,,,,,,3,"p-type",0.021,244.125,244.125,1,1,25,1,"Generalized",540,0.5593089999999999,0.263091,2.2,0,1000,2.488565,1.66e-30,"Sinton","OFF","Center Point",3000000000000000,30,2000000000000000,4000000000000000,"OFF","Dark Rsh (Cell only)",0.4,"True","RTD (Internal)",2,10,-0.05,1,0.01,"A",0,"16-131484","True",0,0,"Full IV","default_KatyCal_3BB_2ndBatch.mfi","False",-2,-0.001158,"False","02/27/17 14:19:10","MultiFlash v1.27"
2,"Katy","Bare Cell","SintonCalCell_1","02/27/17 14:21:31",8.951423999999999,,,,,,,,,0.036667,,,,,,,,8.951423999999999,-0.007042,,-0.06303599999999999,-0.258213,0.000787,0.036667,-0.007042,-0.000258,-0.258213,0.192052,0.530515,25.234919,186.967694,,,,,,,,,,,,,,,,,1.186005,0.889965,-0.007042,1.781248,-0.007042,,,,,,3,"p-type",0.021,244.125,244.125,1,1,25,1,"Generalized",540,0.5593089999999999,0.263087,2.2,0,1000,,1.66e-30,"Sinton","OFF","Center Point",3000000000000000,30,2000000000000000,4000000000000000,"OFF","Dark Rsh (Cell only)",0.4,"True","RTD (Internal)",2,10,-0.05,1,0.01,"A",0,"16-131484","True",0,0,"Full IV","default_KatyCal_3BB_2ndBatch.mfi","True",0,,"False","02/27/17 14:21:31","MultiFlash v1.27"
3,"Katy","Bare Cell","SintonCalCell_1","02/27/17 14:22:58",8.951509,0.6189170000000001,8.403211000000001,0.519891,4.368753,78.854939,17.895557,581.604665,0.002246,0.036668,0.6189170000000001,0.034422,0.519891,0.017896,17.895557,141984.238921,0.548372,8.403211000000001,0.519891,78.854939,4.368753,17.895557,0.002246,0.034422,0.519891,0.017896,17.895557,0.548372,0.571742,25.20755,25.065434,0.034785,0.53382,0.018569,81.82319699999999,18.569181,1.303417,1.096279,1.519381e-12,1.34368e-08,,,,29.993905,1.167692e+16,1.271002,,1.19078,0.887597,0.001774,1.920591,0.519891,,,,,,3,"p-type",0.021,244.125,244.125,1,1,25,1,"Generalized",540,0.560519,0.263087,2.2,0,1000,2.357706,1.66e-30,"Sinton","OFF","Center Point",3000000000000000,30,2000000000000000,4000000000000000,"OFF","Dark Rsh (Cell only)",0.4,"True","RTD (Internal)",2,10,-0.05,1,0.01,"A",0,"16-131484","True",0,0,"Full IV","default_KatyCal_3BB_2ndBatch.mfi","False",-2,-0.001128,"False","02/27/17 14:22:58","MultiFlash v1.27"
4,"Katy","Bare Cell","Bare_NPT_1648","02/27/17 14:27:35",9.07213,0.649247,8.572505,0.545278,4.674395,79.360823,19.551595,103.464292,0.002754,0.037946,0.649247,0.035856,0.545278,0.019552,19.551595,24736.242989,0.658392,8.572505,0.545278,79.360823,4.674395,19.551595,0.002754,0.035856,0.545278,0.019552,19.551595,0.658392,0.613403,25.084798,27.172554,0.036126,0.565123,0.020415,82.866985,20.415385,1.117549,1.086634,4.656991e-13,6.033032e-09,,,,103.119178,1.035702e+16,1.422094,,1.191055,0.887408,0.002174,2.124549,0.545278,,,,,,3,"p-type",0.021,239.08,239.08,1,1,25,1,"Generalized",540,0.65525,0.263087,2.2,0,1000,1.382524,1.66e-30,"Sinton","OFF","Center Point",3000000000000000,30,2000000000000000,4000000000000000,"OFF","Dark Rsh (Cell only)",0.4,"True","RTD (Internal)",2,10,-0.05,1,0.01,"A",0,"16-131484","True",0,0,"Full IV","default_KatyCal_3BB_2ndBatch.mfi","False",-2,-0.016184,"True","02/27/17 14:27:35","MultiFlash v1.27"
5,"Katy","Bare Cell","Bare_NPT_1648","02/27/17 14:30:09",9.007317,,,,,,,,,0.037675,,,,,,,,9.007317,-0.006744,,-0.060742,-0.254065,0.000749,0.037675,-0.006744,-0.000254,-0.254065,0.178995,0.586152,25.115792,216.992411,,,,,,,,,,,,,,,,,1.192802,0.893445,-0.006744,2.030882,-0.006744,,,,,,3,"p-type",0.021,239.08,239.08,1,1,25,1,"Generalized",540,0.65525,0.26131,2.2,0,1000,,1.66e-30,"Sinton","OFF","Center Point",3000000000000000,30,2000000000000000,4000000000000000,"OFF","Dark Rsh (Cell only)",0.4,"True","RTD (Internal)",2,10,-0.05,1,0.01,"A",0,"16-131484","True",0,0,"Full IV","default_KatyCal_3BB_2ndBatch.mfi","True",0,,"False","02/27/17 14:30:09","MultiFlash v1.27"
6,"Elise","Bare Cell","Bare_NPT_1648","02/27/17 14:33:31",9.010408,0.64896,8.430816,0.55028,4.639312,79.339805,19.404852,103.685645,0.002689,0.037688,0.64896,0.035264,0.55028,0.019405,19.404852,24789.164119,0.642904,8.430816,0.55028,79.339805,4.639312,19.404852,0.002689,0.035264,0.55028,0.019405,19.404852,0.642904,0.657459,25.051675,27.317562,0.035884,0.564756,0.020266,82.858889,20.265546,1.118477,1.08827,4.677296e-13,6.028875e-09,,,,103.909259,1.066362e+16,1.383703,,1.196572,0.8942,0.002018,2.288916,0.55028,,,,,,3,"p-type",0.021,239.08,239.08,1,1,25,1,"Generalized",540,0.652542,0.26131,2.2,0,1000,1.123465,1.66e-30,"Sinton","OFF","Center Point",3000000000000000,30,2000000000000000,4000000000000000,"OFF","Dark Rsh (Cell only)",0.4,"True","RTD (Internal)",2,10,-0.05,1,0.01,"A",0,"16-131484","True",0,0,"Full IV","default_Bare_NPT_1648Cal.mfi","False",-2,-0.016753,"True","02/27/17 14:33:31","MultiFlash v1.27"
7,"Elise","Bare Cell","C551","02/27/17 15:15:38",9.003406999999999,0.649605,8.441706999999999,0.549872,4.64186,79.366275,19.41551,443.078729,0.002784,0.037659,0.649605,0.035309,0.549872,0.019416,19.41551,105931.262568,0.6654949999999999,8.441706999999999,0.549872,79.366275,4.64186,19.41551,0.002784,0.035309,0.549872,0.019416,19.41551,0.6654949999999999,0.666087,24.934091,28.31962,0.035866,0.565883,0.020296,82.96638799999999,20.296212,1.094055,1.081312,4.525203e-13,5.708054e-09,,,,108.876777,1.136969e+16,1.303075,,1.201418,0.895683,0.001634,2.291839,0.549872,,,,,,3,"p-type",0.021,239.08,239.08,1,1,25,1,"Generalized",540,0.673698,0.26131,2.2,0,1000,0.972337,1.66e-30,"Sinton","OFF","Center Point",3000000000000000,30,2000000000000000,4000000000000000,"OFF","Dark Rsh (Cell only)",0.4,"True","RTD (Internal)",2,10,-0.05,1,0.01,"A",0,"16-131484","True",0,0,"Full IV","default_Bare_NPT_1648Cal.mfi","False",-2,-0.002273,"False","02/27/17 15:15:38","MultiFlash v1.27"
8,"Elise","Bare Cell","C552","02/27/17 15:18:10",9.011691000000001,0.6485610000000001,8.516761000000001,0.544009,4.633195,79.27269699999999,19.379264,409.088862,0.002891,0.037693,0.6485610000000001,0.035623,0.544009,0.019379,19.379264,97804.965062,0.691291,8.516761000000001,0.544009,79.27269699999999,4.633195,19.379264,0.002891,0.035623,0.544009,0.019379,19.379264,0.691291,0.704616,24.935747,27.000544,0.035881,0.56501,0.020273,82.929197,20.273144,1.09994,1.086492,4.681871e-13,6.111266e-09,,,,103.091519,1.118439e+16,1.323261,,1.204529,0.894055,0.001489,2.443975,0.544009,,,,,,3,"p-type",0.021,239.08,239.08,1,1,25,1,"Generalized",540,0.689549,0.26131,2.2,0,1000,1.115335,1.66e-30,"Sinton","OFF","Center Point",3000000000000000,30,2000000000000000,4000000000000000,"OFF","Dark Rsh (Cell only)",0.4,"True","RTD (Internal)",2,10,-0.05,1,0.01,"A",0,"16-131484","True",0,0,"Full IV","default_Bare_NPT_1648Cal.mfi","False",-2,-0.002508,"False","02/27/17 15:18:10","MultiFlash v1.27"
9,"Elise","Bare Cell","C553","02/27/17 15:19:28",8.980779999999999,0.648901,8.498554,0.545468,4.635688,79.54663499999999,19.389693,293.347396,0.002748,0.037564,0.648901,0.035547,0.545468,0.01939,19.389693,70133.495507,0.65703,8.498554,0.545468,79.54663499999999,4.635688,19.389693,0.002748,0.035547,0.545468,0.01939,19.389693,0.65703,0.680759,24.925811,28.245615,0.035774,0.565613,0.020234,83.01124299999999,20.2342,1.081203,1.078962,4.620583e-13,5.404153e-09,,,,106.53355,1.231718e+16,1.209242,,1.194206,0.894634,0.00129,2.339935,0.545468,,,,,,3,"p-type",0.021,239.08,239.08,1,1,25,1,"Generalized",540,0.661905,0.26131,2.2,0,1000,0.820976,1.66e-30,"Sinton","OFF","Center Point",3000000000000000,30,2000000000000000,4000000000000000,"OFF","Dark Rsh (Cell only)",0.4,"True","RTD (Internal)",2,10,-0.05,1,0.01,"A",0,"16-131484","True",0,0,"Full IV","default_Bare_NPT_1648Cal.mfi","False",-2,-0.005246,"False","02/27/17 15:19:28","MultiFlash v1.27"
10,"Elise","Bare Cell","C554","02/27/17 15:20:55",8.987026,0.64839,8.495272999999999,0.545701,4.635879,79.557198,19.390494,398.069133,0.002671,0.03759,0.64839,0.035533,0.545701,0.01939,19.390494,95170.368208,0.63852,8.495272999999999,0.545701,79.557198,4.635879,19.390494,0.002671,0.035533,0.545701,0.01939,19.390494,0.63852,0.640406,24.930779,26.992544,0.035774,0.565014,0.020213,82.93181800000001,20.212991,1.106229,1.085845,4.697246e-13,6.050785e-09,,,,102.785784,1.238282e+16,1.203267,,1.194821,0.8962059999999999,0.001293,2.201303,0.545701,,,,,,3,"p-type",0.021,239.08,239.08,1,1,25,1,"Generalized",540,0.642679,0.26131,2.2,0,1000,1.363919,1.66e-30,"Sinton","OFF","Center Point",3000000000000000,30,2000000000000000,4000000000000000,"OFF","Dark Rsh (Cell only)",0.4,"True","RTD (Internal)",2,10,-0.05,1,0.01,"A",0,"16-131484","True",0,0,"Full IV","default_Bare_NPT_1648Cal.mfi","False",-2,-0.004273,"False","02/27/17 15:20:55","MultiFlash v1.27"
11,"Elise","Bare Cell","C555","02/27/17 15:21:59",9.016360000000001,0.650019,8.519731,0.544875,4.642185,79.20727100000001,19.416868,289.17362,0.002943,0.037713,0.650019,0.035635,0.544875,0.019417,19.416868,69135.62899500001,0.703558,8.519731,0.544875,79.20727100000001,4.642185,19.416868,0.002943,0.035635,0.544875,0.019417,19.416868,0.703558,0.712843,24.93906,26.951541,0.035895,0.566292,0.020327,82.920714,20.327182,1.072753,1.090446,4.425025e-13,6.184261e-09,,,,108.079312,1.044709e+16,1.410584,,1.196826,0.895381,0.001473,2.428581,0.544875,,,,,,3,"p-type",0.021,239.08,239.08,1,1,25,1,"Generalized",540,0.711736,0.26131,2.2,0,1000,1.081738,1.66e-30,"Sinton","OFF","Center Point",3000000000000000,30,2000000000000000,4000000000000000,"OFF","Dark Rsh (Cell only)",0.4,"True","RTD (Internal)",2,10,-0.05,1,0.01,"A",0,"16-131484","True",0,0,"Full IV","default_Bare_NPT_1648Cal.mfi","False",-2,-0.006571,"False","02/27/17 15:21:59","MultiFlash v1.27"
12,"Elise","Bare Cell","C556","02/27/17 15:23:05",9.013356,0.648964,8.430588999999999,0.549583,4.63331,79.210707,19.379746,484.702121,0.002802,0.0377,0.648964,0.035263,0.549583,0.01938,19.379746,115882.583011,0.669916,8.430588999999999,0.549583,79.210707,4.63331,19.379746,0.002802,0.035263,0.549583,0.01938,19.379746,0.669916,0.66183,24.910906,27.669583,0.035859,0.565293,0.020271,82.853308,20.270947,1.08459,1.099535,4.565973000000001e-13,6.877309e-09,,,,104.379941,1.143407e+16,1.296213,,1.197189,0.895164,0.001388,2.271598,0.549583,,,,,,3,"p-type",0.021,239.08,239.08,1,1,25,1,"Generalized",540,0.679991,0.26131,2.2,0,1000,1.122508,1.66e-30,"Sinton","OFF","Center Point",3000000000000000,30,2000000000000000,4000000000000000,"OFF","Dark Rsh (Cell only)",0.4,"True","RTD (Internal)",2,10,-0.05,1,0.01,"A",0,"16-131484","True",0,0,"Full IV","default_Bare_NPT_1648Cal.mfi","False",-2,-0.002997,"False","02/27/17 15:23:05","MultiFlash v1.27"
13,"Elise","Bare Cell","C557","02/27/17 15:24:17",9.009047000000001,0.649729,8.526661000000001,0.547766,4.670618,79.792709,19.535795,378.919231,0.002509,0.037682,0.649729,0.035664,0.547766,0.019536,19.535795,90592.009858,0.599928,8.526661000000001,0.547766,79.792709,4.670618,19.535795,0.002509,0.035664,0.547766,0.019536,19.535795,0.599928,0.558158,24.94734,26.280503,0.035874,0.566228,0.020313,82.96673800000001,20.312898,1.08754,1.085054,4.474109e-13,5.892805e-09,,,,108.051586,1.128571e+16,1.312142,,1.197866,0.8965649999999999,0.001518,1.893458,0.547766,,,,,,3,"p-type",0.021,239.08,239.08,1,1,25,1,"Generalized",540,0.604148,0.26131,2.2,0,1000,0.8586510000000001,1.66e-30,"Sinton","OFF","Center Point",3000000000000000,30,2000000000000000,4000000000000000,"OFF","Dark Rsh (Cell only)",0.4,"True","RTD (Internal)",2,10,-0.05,1,0.01,"A",0,"16-131484","True",0,0,"Full IV","default_Bare_NPT_1648Cal.mfi","False",-2,-0.003971,"False","02/27/17 15:24:17","MultiFlash v1.27"
14,"Elise","Bare Cell","C558","02/27/17 15:25:22",9.020336,0.649479,8.528897000000001,0.546918,4.664604,79.62088900000001,19.510641,562.724512,0.00258,0.037729,0.649479,0.035674,0.546918,0.019511,19.510641,134536.176437,0.61692,8.528897000000001,0.546918,79.62088900000001,4.664604,19.510641,0.00258,0.035674,0.546918,0.019511,19.510641,0.61692,0.584825,24.915875,27.931598,0.035901,0.565733,0.020311,82.88524200000001,20.310552,1.09032,1.093862,4.505629e-13,6.593398e-09,,,,105.04676,1.120169e+16,1.321349,,1.200628,0.895072,0.001452,2.000143,0.546918,,,,,,3,"p-type",0.021,239.08,239.08,1,1,25,1,"Generalized",540,0.609858,0.26131,2.2,0,1000,1.158967,1.66e-30,"Sinton","OFF","Center Point",3000000000000000,30,2000000000000000,4000000000000000,"OFF","Dark Rsh (Cell only)",0.4,"True","RTD (Internal)",2,10,-0.05,1,0.01,"A",0,"16-131484","True",0,0,"Full IV","default_Bare_NPT_1648Cal.mfi","False",-2,-0.002159,"False","02/27/17 15:25:22","MultiFlash v1.27"
15,"Elise","Bare Cell","C559","02/27/17 15:26:34",8.98959,0.648836,8.511231,0.547556,4.660377,79.899886,19.492962,498.649252,0.002499,0.037601,0.648836,0.0356,0.547556,0.019493,19.492962,119217.063221,0.597504,8.511231,0.547556,79.899886,4.660377,19.492962,0.002499,0.0356,0.547556,0.019493,19.492962,0.597504,0.583384,24.917531,27.879595,0.035834,0.565527,0.020265,83.064043,20.264913,1.097098,1.069211,4.68198e-13,4.82538e-09,,,,107.396389,1.162074e+16,1.276742,,1.196043,0.895513,0.001228,1.994789,0.547556,,,,,,3,"p-type",0.021,239.08,239.08,1,1,25,1,"Generalized",540,0.600761,0.26131,2.2,0,1000,1.240433,1.66e-30,"Sinton","OFF","Center Point",3000000000000000,30,2000000000000000,4000000000000000,"OFF","Dark Rsh (Cell only)",0.4,"True","RTD (Internal)",2,10,-0.05,1,0.01,"A",0,"16-131484","True",0,0,"Full IV","default_Bare_NPT_1648Cal.mfi","False",-2,-0.002461,"False","02/27/17 15:26:34","MultiFlash v1.27"
16,"Elise","Bare Cell","C560","02/27/17 15:28:52",9.008652,0.649373,8.523832000000001,0.547691,4.668427,79.80248,19.526633,292.98683,0.002483,0.03768,0.649373,0.035653,0.547691,0.019527,19.526633,70047.291255,0.593726,8.523832000000001,0.547691,79.80248,4.668427,19.526633,0.002483,0.035653,0.547691,0.019527,19.526633,0.593726,0.61637,24.930779,27.377566,0.035871,0.565798,0.020295,82.944722,20.295499,1.095128,1.086714,4.534159e-13,6.000245e-09,,,,106.185611,1.142055e+16,1.297648,,1.200822,0.8948660000000001,0.001646,2.147923,0.547691,,,,,,3,"p-type",0.021,239.08,239.08,1,1,25,1,"Generalized",540,0.600395,0.26131,2.2,0,1000,1.070069,1.66e-30,"Sinton","OFF","Center Point",3000000000000000,30,2000000000000000,4000000000000000,"OFF","Dark Rsh (Cell only)",0.4,"True","RTD (Internal)",2,10,-0.05,1,0.01,"A",0,"16-131484","True",0,0,"Full IV","default_Bare_NPT_1648Cal.mfi","False",-2,-0.006465,"False","02/27/17 15:28:52","MultiFlash v1.27"
17,"Elise","Bare Cell","C561","02/27/17 15:30:02",9.004491,0.649644,8.485450999999999,0.549817,4.665441,79.755043,19.514143,581.705258,0.002579,0.037663,0.649644,0.035492,0.549817,0.019514,19.514143,139074.093025,0.616554,8.485450999999999,0.549817,79.755043,4.665441,19.514143,0.002579,0.035492,0.549817,0.019514,19.514143,0.616554,0.615272,24.934091,28.385623,0.035896,0.566128,0.020322,83.05633,20.321889,1.095861,1.073017,4.567617e-13,4.697965e-09,,,,110.545021,1.128696e+16,1.312007,,1.19671,0.894433,0.001378,2.134091,0.549817,,,,,,3,"p-type",0.021,239.08,239.08,1,1,25,1,"Generalized",540,0.627121,0.26131,2.2,0,1000,0.744987,1.66e-30,"Sinton","OFF","Center Point",3000000000000000,30,2000000000000000,4000000000000000,"OFF","Dark Rsh (Cell only)",0.4,"True","RTD (Internal)",2,10,-0.05,1,0.01,"A",0,"16-131484","True",0,0,"Full IV","default_Bare_NPT_1648Cal.mfi","False",-2,-0.002315,"False","02/27/17 15:30:02","MultiFlash v1.27"
18,"Elise","Bare Cell","C562","02/27/17 15:31:10",8.991719,0.649424,8.484018000000001,0.549796,4.664482,79.87900500000001,19.51013,327.050889,0.002476,0.03761,0.649424,0.035486,0.549796,0.01951,19.51013,78191.32646900001,0.592008,8.484018000000001,0.549796,79.87900500000001,4.664482,19.51013,0.002476,0.035486,0.549796,0.01951,19.51013,0.592008,0.579842,24.930779,28.070605,0.035825,0.566072,0.02028,83.0291,20.279528,1.092529,1.076906,4.542049e-13,5.275496e-09,,,,109.184144,1.209278e+16,1.230153,,1.198328,0.895105,0.001335,1.986321,0.549796,,,,,,3,"p-type",0.021,239.08,239.08,1,1,25,1,"Generalized",540,0.597733,0.26131,2.2,0,1000,0.923772,1.66e-30,"Sinton","OFF","Center Point",3000000000000000,30,2000000000000000,4000000000000000,"OFF","Dark Rsh (Cell only)",0.4,"True","RTD (Internal)",2,10,-0.05,1,0.01,"A",0,"16-131484","True",0,0,"Full IV","default_Bare_NPT_1648Cal.mfi","False",-2,-0.007083,"False","02/27/17 15:31:10","MultiFlash v1.27"
19,"Elise","Bare Cell","C563","02/27/17 15:32:28",8.97902,0.649455,8.504042999999999,0.54816,4.661577,79.93829700000001,19.497981,416.798047,0.002462,0.037557,0.649455,0.03557,0.54816,0.019498,19.497981,99648.077081,0.588711,8.504042999999999,0.54816,79.93829700000001,4.661577,19.497981,0.002462,0.03557,0.54816,0.019498,19.497981,0.588711,0.603652,24.953964,27.899596,0.035787,0.566011,0.020256,83.04549799999999,20.255867,1.095674,1.072864,4.570837e-13,4.899503e-09,,,,109.297578,1.184519e+16,1.254132,,1.197235,0.8956460000000001,0.001314,2.0806,0.54816,,,,,,3,"p-type",0.021,239.08,239.08,1,1,25,1,"Generalized",540,0.593961,0.26131,2.2,0,1000,1.176432,1.66e-30,"Sinton","OFF","Center Point",3000000000000000,30,2000000000000000,4000000000000000,"OFF","Dark Rsh (Cell only)",0.4,"True","RTD (Internal)",2,10,-0.05,1,0.01,"A",0,"16-131484","True",0,0,"Full IV","default_Bare_NPT_1648Cal.mfi","False",-2,-0.005935,"False","02/27/17 15:32:28","MultiFlash v1.27"
20,"Elise","Bare Cell","C564","02/27/17 15:33:43",9.009048999999999,0.650352,8.491063,0.549844,4.668763,79.684569,19.528037,267.16204,0.002608,0.037682,0.650352,0.035516,0.549844,0.019528,19.528037,63873.100471,0.623538,8.491063,0.549844,79.684569,4.668763,19.528037,0.002608,0.035516,0.549844,0.019528,19.528037,0.623538,0.638447,24.935747,27.651581,0.035893,0.566768,0.020343,83.00931199999999,20.342821,1.087793,1.082236,4.382965e-13,5.520757e-09,,,,112.049578,1.135729e+16,1.304405,,1.198369,0.895494,0.001368,2.209212,0.549844,,,,,,3,"p-type",0.021,239.08,239.08,1,1,25,1,"Generalized",540,0.636807,0.26131,2.2,0,1000,0.948508,1.66e-30,"Sinton","OFF","Center Point",3000000000000000,30,2000000000000000,4000000000000000,"OFF","Dark Rsh (Cell only)",0.4,"True","RTD (Internal)",2,10,-0.05,1,0.01,"A",0,"16-131484","True",0,0,"Full IV","default_Bare_NPT_1648Cal.mfi","False",-2,-0.006225,"False","02/27/17 15:33:43","MultiFlash v1.27"
21,"Elise","Bare Cell","C565","02/27/17 15:34:59",8.989013999999999,0.6500089999999999,8.509416,0.5485719999999999,4.668031,79.891773,19.524974,326.954457,0.002468,0.037598,0.6500089999999999,0.035592,0.5485719999999999,0.019525,19.524974,78168.271498,0.590145,8.509416,0.5485719999999999,79.891773,4.668031,19.524974,0.002468,0.035592,0.5485719999999999,0.019525,19.524974,0.590145,0.573836,24.932435,27.220557,0.035807,0.566539,0.020286,83.006944,20.286299,1.092211,1.082186,4.427191e-13,5.411546e-09,,,,110.30286,1.151755e+16,1.287429,,1.198005,0.895674,0.001281,1.974966,0.5485719999999999,,,,,,3,"p-type",0.021,239.08,239.08,1,1,25,1,"Generalized",540,0.594826,0.26131,2.2,0,1000,0.918193,1.66e-30,"Sinton","OFF","Center Point",3000000000000000,30,2000000000000000,4000000000000000,"OFF","Dark Rsh (Cell only)",0.4,"True","RTD (Internal)",2,10,-0.05,1,0.01,"A",0,"16-131484","True",0,0,"Full IV","default_Bare_NPT_1648Cal.mfi","False",-2,-0.006839,"False","02/27/17 15:34:59","MultiFlash v1.27"
22,"Elise","Bare Cell","C566","02/27/17 15:36:10",9.026671,0.650212,8.516332999999999,0.547017,4.658578,79.372575,19.485436,146.894756,0.002708,0.037756,0.650212,0.035621,0.547017,0.019485,19.485436,35119.598366,0.647448,8.516332999999999,0.547017,79.372575,4.658578,19.485436,0.002708,0.035621,0.547017,0.019485,19.485436,0.647448,0.642436,24.93906,28.111608,0.035875,0.56651,0.020323,82.785906,20.323386,1.092541,1.112069,4.317051e-13,7.274139e-09,,,,105.773762,1.052612e+16,1.400646,,1.200083,0.894737,0.001452,2.214319,0.547017,,,,,,3,"p-type",0.021,239.08,239.08,1,1,25,1,"Generalized",540,0.651694,0.26131,2.2,0,1000,1.41672,1.66e-30,"Sinton","OFF","Center Point",3000000000000000,30,2000000000000000,4000000000000000,"OFF","Dark Rsh (Cell only)",0.4,"True","RTD (Internal)",2,10,-0.05,1,0.01,"A",0,"16-131484","True",0,0,"Full IV","default_Bare_NPT_1648Cal.mfi","False",-2,-0.010254,"True","02/27/17 15:36:10","MultiFlash v1.27"
23,"Elise","Bare Cell","C567","02/27/17 15:37:19",9.008272,0.649494,8.522691,0.548026,4.670659,79.829166,19.535967,50.056392,0.002417,0.037679,0.649494,0.035648,0.548026,0.019536,19.535967,11967.482302,0.577879,8.522691,0.548026,79.829166,4.670659,19.535967,0.002417,0.035648,0.548026,0.019536,19.535967,0.577879,0.564619,24.937403,28.292618,0.035854,0.565741,0.020284,82.88502099999999,20.283802,1.086942,1.092929,4.559372e-13,5.479333e-09,,,,105.091913,9928802000000000,1.479637,,1.191457,0.895055,0.001197,1.918919,0.548026,,,,,,3,"p-type",0.021,239.08,239.08,1,1,25,1,"Generalized",540,0.582469,0.26131,2.2,0,1000,0.874193,1.66e-30,"Sinton","OFF","Center Point",3000000000000000,30,2000000000000000,4000000000000000,"OFF","Dark Rsh (Cell only)",0.4,"True","RTD (Internal)",2,10,-0.05,1,0.01,"A",0,"16-131484","True",0,0,"Full IV","default_Bare_NPT_1648Cal.mfi","False",-2,-0.036171,"True","02/27/17 15:37:19","MultiFlash v1.27"
24,"Elise","Bare Cell","C568","02/27/17 15:38:25",9.020358999999999,0.6497889999999999,8.533991,0.547922,4.67596,79.776456,19.558139,63.85172,0.002495,0.037729,0.6497889999999999,0.035695,0.547922,0.019558,19.558139,15265.669218,0.59656,8.533991,0.547922,79.776456,4.67596,19.558139,0.002495,0.035695,0.547922,0.019558,19.558139,0.59656,0.595278,24.945684,27.569577,0.03592,0.566053,0.020333,82.935624,20.332647,1.09802,1.088288,4.518276e-13,5.274441e-09,,,,107.36515,9668944000000000,1.517012,,1.196121,0.89485,0.001357,2.053392,0.547922,,,,,,3,"p-type",0.021,239.08,239.08,1,1,25,1,"Generalized",540,0.600641,0.26131,2.2,0,1000,1.13775,1.66e-30,"Sinton","OFF","Center Point",3000000000000000,30,2000000000000000,4000000000000000,"OFF","Dark Rsh (Cell only)",0.4,"True","RTD (Internal)",2,10,-0.05,1,0.01,"A",0,"16-131484","True",0,0,"Full IV","default_Bare_NPT_1648Cal.mfi","False",-2,-0.028191,"True","02/27/17 15:38:25","MultiFlash v1.27"
25,"Elise","Bare Cell","C569","02/27/17 15:39:40",9.019152999999999,0.6503679999999999,8.494088,0.549749,4.66962,79.607941,19.531622,74.349188,0.002634,0.037724,0.6503679999999999,0.035528,0.549749,0.019532,19.531622,17775.403951,0.629619,8.494088,0.549749,79.607941,4.66962,19.531622,0.002634,0.035528,0.549749,0.019532,19.531622,0.629619,0.642359,24.927467,27.897596,0.035912,0.566804,0.020355,82.963849,20.354986,1.085186,1.088299,4.385673e-13,5.351923e-09,,,,111.059668,1.062144e+16,1.388854,,1.199329,0.8943410000000001,0.001421,2.239755,0.549749,,,,,,3,"p-type",0.021,239.08,239.08,1,1,25,1,"Generalized",540,0.63623,0.26131,2.2,0,1000,0.781471,1.66e-30,"Sinton","OFF","Center Point",3000000000000000,30,2000000000000000,4000000000000000,"OFF","Dark Rsh (Cell only)",0.4,"True","RTD (Internal)",2,10,-0.05,1,0.01,"A",0,"16-131484","True",0,0,"Full IV","default_Bare_NPT_1648Cal.mfi","False",-2,-0.022689,"True","02/27/17 15:39:40","MultiFlash v1.27"
26,"Elise","Bare Cell","C570","02/27/17 15:40:58",9.034333,0.650965,8.537634000000001,0.547373,4.673271,79.463408,19.546893,71.809618,0.002753,0.037788,0.650965,0.03571,0.547373,0.019547,19.546893,17168.243577,0.658184,8.537634000000001,0.547373,79.463408,4.673271,19.546893,0.002753,0.03571,0.547373,0.019547,19.546893,0.658184,0.641333,24.924155,27.869594,0.035958,0.567395,0.020402,82.940809,20.402285,1.090005,1.095075,4.276917e-13,5.608841e-09,,,,112.011433,1.096353e+16,1.348202,,1.195058,0.8956229999999999,0.00149,2.195496,0.547373,,,,,,3,"p-type",0.021,239.08,239.08,1,1,25,1,"Generalized",540,0.660284,0.26131,2.2,0,1000,1.139672,1.66e-30,"Sinton","OFF","Center Point",3000000000000000,30,2000000000000000,4000000000000000,"OFF","Dark Rsh (Cell only)",0.4,"True","RTD (Internal)",2,10,-0.05,1,0.01,"A",0,"16-131484","True",0,0,"Full IV","default_Bare_NPT_1648Cal.mfi","False",-2,-0.023927,"True","02/27/17 15:40:58","MultiFlash v1.27"
27,"Elise","TabbedCell","Encap_NPT_1649","02/28/17 14:11:12",8.878339,,,,,,,,,0.035556,,,,,,,,8.878339,-0.013935,,-0.123721,-0.495477,0.00157,0.035556,-0.013935,-0.000495,-0.495477,0.39192,1.729047,25.010153,81110.44186200001,,,,,,,,,,,,,,,,,1.25199,0.935669,-0.013935,5.848697,-0.013935,,,,,,3,"p-type",0.021,249.7,249.7,1,1,25,1,"Generalized",500,1.792197,0.246397,2.2,0,1000,,1.66e-30,"Sinton","OFF","Center Point",3000000000000000,30,2000000000000000,4000000000000000,"OFF","Dark Rsh (Cell only)",0.4,"True","RTD (Internal)",2,10,-0.05,1,0.01,"A",0,"16-131484","True",0,0,"Full IV","Tabbed Cell_NPT_1649Cal.mfi","True",0,,"False","02/28/17 14:11:12","MultiFlash v1.27"
28,"Elise","TabbedCell","Encap_NPT_1649","02/28/17 14:13:44",8.879367999999999,0.639703,8.333621000000001,0.497649,4.147216,73.012366,16.608796,586.399058,0.007383,0.03556,0.639703,0.033375,0.497649,0.016609,16.608796,146423.844691,1.843637,8.333621000000001,0.497649,73.012366,4.147216,16.608796,0.007383,0.033375,0.497649,0.016609,16.608796,1.843637,1.80432,24.969697,27.253559,0.03379,0.553241,0.018694,82.17997800000001,18.694238,1.19228,1.103736,6.496442e-13,1.021721e-08,,,,67.914878,8061763000000000,1.801048,,1.255796,0.934183,-0.000302,6.016249,0.497649,,,,,,3,"p-type",0.021,249.7,249.7,1,1,25,1,"Generalized",500,1.865023,0.246397,2.2,0,1000,1.590414,1.66e-30,"Sinton","OFF","Center Point",3000000000000000,30,2000000000000000,4000000000000000,"OFF","Dark Rsh (Cell only)",0.4,"True","RTD (Internal)",2,10,-0.05,1,0.01,"A",0,"16-131484","True",0,0,"Full IV","Tabbed Cell_NPT_1649Cal.mfi","False",-2,-0.001765,"False","02/28/17 14:13:44","MultiFlash v1.27"
29,"Elise","TabbedCell","C567","02/28/17 14:17:56",8.879491,0.648857,8.328476999999999,0.51414,4.282006,74.320756,17.910349,58.695779,0.006846,0.03714,0.648857,0.034836,0.51414,0.01791,17.910349,14032.98689,1.636633,8.328476999999999,0.51414,74.320756,4.282006,17.910349,0.006846,0.034836,0.51414,0.01791,17.910349,1.636633,1.535955,24.948168,26.948541,0.035333,0.56433,0.019939,82.739735,19.939215,1.082372,1.10033,4.634612e-13,6.384329e-09,,,,102.022217,7520537000000000,1.923709,,1.24655,0.934975,-0.000404,5.315767,0.51414,,,,,,3,"p-type",0.021,239.08,239.08,1,1,25,1,"Generalized",500,1.652249,0.246397,2.2,0,1000,1.130001,1.66e-30,"Sinton","OFF","Center Point",3000000000000000,30,2000000000000000,4000000000000000,"OFF","Dark Rsh (Cell only)",0.4,"True","RTD (Internal)",2,10,-0.05,1,0.01,"A",0,"16-131484","True",0,0,"Full IV","Tabbed Cell_NPT_1649Cal.mfi","False",-2,-0.031333,"True","02/28/17 14:17:56","MultiFlash v1.27"
30,"Elise","TabbedCell","C568","02/28/17 14:20:27",8.898659,0.64918,8.347204,0.5138740000000001,4.289413,74.251958,17.941329,70.584284,0.00692,0.03722,0.64918,0.034914,0.5138740000000001,0.017941,17.941329,16875.290556,1.654429,8.347204,0.5138740000000001,74.251958,4.289413,17.941329,0.00692,0.034914,0.5138740000000001,0.017941,17.941329,1.654429,1.539222,24.938231,27.538575,0.035407,0.5648879999999999,0.020001,82.77696,20.001205,1.081199,1.096694,4.57573e-13,6.242733e-09,,,,103.859404,7248524000000000,1.992202,,1.254786,0.933262,-0.000488,5.340837,0.5138740000000001,,,,,,3,"p-type",0.021,239.08,239.08,1,1,25,1,"Generalized",500,1.665146,0.246397,2.2,0,1000,1.203718,1.66e-30,"Sinton","OFF","Center Point",3000000000000000,30,2000000000000000,4000000000000000,"OFF","Dark Rsh (Cell only)",0.4,"True","RTD (Internal)",2,10,-0.05,1,0.01,"A",0,"16-131484","True",0,0,"Full IV","Tabbed Cell_NPT_1649Cal.mfi","False",-2,-0.027057,"True","02/28/17 14:20:27","MultiFlash v1.27"
31,"Elise","TabbedCell","C570","02/28/17 14:22:12",8.893388,0.650185,8.338267,0.515433,4.297818,74.326492,17.976484,72.965125,0.006913,0.037198,0.650185,0.034876,0.515433,0.017976,17.976484,17444.502061,1.652664,8.338267,0.515433,74.326492,4.297818,17.976484,0.006913,0.034876,0.515433,0.017976,17.976484,1.652664,1.54836,24.944856,26.863536,0.035384,0.566121,0.020032,82.82449699999999,20.031798,1.070442,1.099819,4.360385e-13,6.153749e-09,,,,109.015505,7887262000000000,1.838776,,1.246838,0.933106,-0.000299,5.361959,0.515433,,,,,,3,"p-type",0.021,239.08,239.08,1,1,25,1,"Generalized",500,1.659943,0.246397,2.2,0,1000,1.271681,1.66e-30,"Sinton","OFF","Center Point",3000000000000000,30,2000000000000000,4000000000000000,"OFF","Dark Rsh (Cell only)",0.4,"True","RTD (Internal)",2,10,-0.05,1,0.01,"A",0,"16-131484","True",0,0,"Full IV","Tabbed Cell_NPT_1649Cal.mfi","False",-2,-0.024555,"True","02/28/17 14:22:12","MultiFlash v1.27"
32,"Elise","TabbedCell","C569","02/28/17 14:23:59",8.895512999999999,0.6497810000000001,8.329668,0.511369,4.259532,73.692599,17.816348,74.92540099999999,0.007449,0.037207,0.6497810000000001,0.034841,0.511369,0.017816,17.816348,17913.164909,1.780919,8.329668,0.511369,73.692599,4.259532,17.816348,0.007449,0.034841,0.511369,0.017816,17.816348,1.780919,1.665503,24.936575,27.488572,0.035398,0.565856,0.02003,82.848752,20.029992,1.066924,1.095227,4.431772e-13,6.025196e-09,,,,108.333373,7879539000000000,1.840484,,1.259202,0.932589,-0.000436,5.766136,0.511369,,,,,,3,"p-type",0.021,239.08,239.08,1,1,25,1,"Generalized",500,1.805029,0.246397,2.2,0,1000,1.205494,1.66e-30,"Sinton","OFF","Center Point",3000000000000000,30,2000000000000000,4000000000000000,"OFF","Dark Rsh (Cell only)",0.4,"True","RTD (Internal)",2,10,-0.05,1,0.01,"A",0,"16-131484","True",0,0,"Full IV","Tabbed Cell_NPT_1649Cal.mfi","False",-2,-0.023259,"True","02/28/17 14:23:59","MultiFlash v1.27"
33,"Elise","TabbedCell","C563","02/28/17 14:25:53",8.850999,0.648245,8.303896,0.513059,4.260389,74.25359400000001,17.819929,390.563095,0.006987,0.037021,0.648245,0.034733,0.513059,0.01782,17.819929,93375.82473199999,1.6704,8.303896,0.513059,74.25359400000001,4.260389,17.819929,0.006987,0.034733,0.513059,0.01782,17.819929,1.6704,1.583254,24.95148,27.110551,0.035248,0.564038,0.019881,82.843045,19.881289,1.085468,1.084085,4.745917e-13,6.065183e-09,,,,102.476947,8395320000000000,1.733253,,1.247528,0.932812,-0.000572,5.503486,0.513059,,,,,,3,"p-type",0.021,239.08,239.08,1,1,25,1,"Generalized",500,1.687503,0.246397,2.2,0,1000,1.202552,1.66e-30,"Sinton","OFF","Center Point",3000000000000000,30,2000000000000000,4000000000000000,"OFF","Dark Rsh (Cell only)",0.4,"True","RTD (Internal)",2,10,-0.05,1,0.01,"A",0,"16-131484","True",0,0,"Full IV","Tabbed Cell_NPT_1649Cal.mfi","False",-2,-0.006243,"False","02/28/17 14:25:53","MultiFlash v1.27"
34,"Elise","TabbedCell","C564","02/28/17 14:29:08",8.881459,0.649419,8.330145999999999,0.513474,4.277311,74.158558,17.890709,451.229859,0.007043,0.037148,0.649419,0.034843,0.513474,0.017891,17.890709,107880.034785,1.683829,8.330145999999999,0.513474,74.158558,4.277311,17.890709,0.007043,0.034843,0.513474,0.017891,17.890709,1.683829,1.564554,24.939888,28.190612,0.03535,0.565194,0.01998,82.817195,19.9796,1.07748,1.094683,4.502887e-13,6.591808e-09,,,,105.886073,8356312000000000,1.740905,,1.250973,0.932691,-0.000396,5.443762,0.513474,,,,,,3,"p-type",0.021,239.08,239.08,1,1,25,1,"Generalized",500,1.695446,0.246397,2.2,0,1000,1.25634,1.66e-30,"Sinton","OFF","Center Point",3000000000000000,30,2000000000000000,4000000000000000,"OFF","Dark Rsh (Cell only)",0.4,"True","RTD (Internal)",2,10,-0.05,1,0.01,"A",0,"16-131484","True",0,0,"Full IV","Tabbed Cell_NPT_1649Cal.mfi","False",-2,-0.002897,"False","02/28/17 14:29:08","MultiFlash v1.27"
35,"Elise","TabbedCell","C565","02/28/17 14:30:47",8.865550000000001,0.648767,8.320789,0.503362,4.188371,72.819957,17.518702,366.0633,0.008109,0.037082,0.648767,0.034803,0.503362,0.017519,17.518702,87518.41385,1.938803,8.320789,0.503362,72.819957,4.188371,17.518702,0.008109,0.034803,0.503362,0.017519,17.518702,1.938803,1.888179,24.933263,26.521517,0.035279,0.564268,0.019907,82.74745799999999,19.907017,1.08938,1.096119,4.607872e-13,7.023599e-09,,,,101.959897,8606052000000000,1.693103,,1.253627,0.932737,-0.000687,6.612129,0.503362,,,,,,3,"p-type",0.021,239.08,239.08,1,1,25,1,"Generalized",500,2.027106,0.246397,2.2,0,1000,-0.296975,1.66e-30,"Sinton","OFF","Center Point",3000000000000000,30,2000000000000000,4000000000000000,"OFF","Dark Rsh (Cell only)",0.4,"True","RTD (Internal)",2,10,-0.05,1,0.01,"A",0,"16-131484","True",0,0,"Full IV","Tabbed Cell_NPT_1649Cal.mfi","False",-2,-0.006269,"False","02/28/17 14:30:47","MultiFlash v1.27"
36,"Elise","TabbedCell","C566","02/28/17 14:32:17",8.90354,0.64935,8.306812000000001,0.504053,4.187071,72.42167999999999,17.513264,282.364329,0.008340999999999999,0.037241,0.64935,0.034745,0.504053,0.017513,17.513264,67507.663711,1.994118,8.306812000000001,0.504053,72.42167999999999,4.187071,17.513264,0.008340999999999999,0.034745,0.504053,0.017513,17.513264,1.994118,1.898291,24.939888,27.141552,0.035367,0.564978,0.019981,82.62797399999999,19.981386,1.076046,1.123162,4.393875e-13,8.514548e-09,,,,102.522924,8099003000000000,1.793205,,1.247119,0.933037,-0.000441,6.52994,0.504053,,,,,,3,"p-type",0.021,239.08,239.08,1,1,25,1,"Generalized",500,2.023994,0.246397,2.2,0,1000,1.871358,1.66e-30,"Sinton","OFF","Center Point",3000000000000000,30,2000000000000000,4000000000000000,"OFF","Dark Rsh (Cell only)",0.4,"True","RTD (Internal)",2,10,-0.05,1,0.01,"A",0,"16-131484","True",0,0,"Full IV","Tabbed Cell_NPT_1649Cal.mfi","False",-2,-0.004535,"False","02/28/17 14:32:17","MultiFlash v1.27"
73,"Katy","TabbedCell","C206","03/02/17 16:57:31",8.934882999999999,0.623996,8.407328,0.513473,4.316935,77.429243,17.683298,618.019188,0.003643,0.0366,0.623996,0.034439,0.513473,0.017683,17.683298,150873.93428,0.889379,8.407328,0.513473,77.429243,4.316935,17.683298,0.003643,0.034439,0.513473,0.017683,17.683298,0.889379,0.948616,25.847358,26.507516,0.03479,0.539268,0.018761,82.149642,18.761344,1.208254,1.077694,1.244383e-12,1.029507e-08,,,,38.317935,1.226301e+16,1.214221,,1.205412,0.897867,0.003345,3.220307,0.513473,,,,,,3,"p-type",0.021,244.125,244.125,1,1,25,1,"Generalized",540,0.89252,0.261368,2.2,0,1000,2.862272,1.66e-30,"Sinton","OFF","Center Point",3000000000000000,30,2000000000000000,4000000000000000,"OFF","Dark Rsh (Cell only)",0.4,"True","RTD (Internal)",2,10,-0.05,1,0.01,"A",0,"16-131484","True",0,0,"Full IV","on the bare cell chuck","False",-2,-0.001146,"False","03/02/17 16:57:31","MultiFlash v1.27"
74,"Katy","TabbedCell","WizeBiz_solderTab-solder-1","03/02/17 17:08:22",8.748327,0.128595,,,,,,0.015679,,0.035835,0.128595,,,,,3.827661,,4.082791,0.068534,24.872288,0.279811,1.146178,4.318142e-05,0.016724,0.068534,0.001146,1.146178,0.010542,1.790044,25.116541,11.158638,,,0,,0,4.977553,0.485201,1e-18,9.999999999999999e-12,,,,,,,,1.206238,0.897107,-2.587808e-05,11.823094,0.068534,,,,,,3,"p-type",0.021,244.125,244.125,1,1,25,1,"Generalized",540,20.438592,0.261368,2.2,0,1000,,1.66e-30,"Sinton","OFF","Center Point",3000000000000000,30,2000000000000000,4000000000000000,"OFF","Dark Rsh (Cell only)",0.4,"True","RTD (Internal)",2,10,-0.05,1,0.01,"A",0,"16-131484","True",0,0,"Full IV","on the bare cell chuck, default_Bare_NPT_1548.mfi","False",-2,0,"False","03/02/17 17:08:22","MultiFlash v1.27"
75,"Katy","TabbedCell","WizeBiz_solderTab-solder-1","03/02/17 17:10:46",9.027946999999999,0.643052,8.465825000000001,0.534044,4.521127,77.877443,18.51972,188.536879,0.00367,0.036981,0.643052,0.034678,0.534044,0.01852,18.51972,46026.565514,0.896031,8.465825000000001,0.534044,77.877443,4.521127,18.51972,0.00367,0.034678,0.534044,0.01852,18.51972,0.896031,0.9773269999999999,25.123534,27.074549,0.035124,0.558954,0.019633,82.55763399999999,19.632697,1.100944,1.111828,5.712732e-13,7.484375e-09,,,,81.03264,1.014949e+16,1.449382,,1.203405,0.897115,0.002321,3.351255,0.534044,,,,,,3,"p-type",0.021,244.125,244.125,1,1,25,1,"Generalized",540,0.918421,0.261368,2.2,0,1000,4.142341,1.66e-30,"Sinton","OFF","Center Point",3000000000000000,30,2000000000000000,4000000000000000,"OFF","Dark Rsh (Cell only)",0.4,"True","RTD (Internal)",2,10,-0.05,1,0.01,"A",0,"16-131484","True",0,0,"Full IV","on the bare cell chuck, default_Bare_NPT_1548.mfi","False",-2,-0.00747,"False","03/02/17 17:10:46","MultiFlash v1.27"
76,"Katy","TabbedCell","WizeBiz_solderTab-solder-1","03/02/17 17:16:41",8.860626,0.642261,8.255891,0.502833,4.151337,72.94778700000001,17.004964,543.138832,0.007762,0.036295,0.642261,0.033818,0.502833,0.017005,17.004964,132593.767328,1.894944,8.255891,0.502833,72.94778700000001,4.151337,17.004964,0.007762,0.033818,0.502833,0.017005,17.004964,1.894944,1.922936,24.88027,27.585578,0.034483,0.5579730000000001,0.019241,82.538304,19.240623,1.080056,1.108511,5.800628e-13,7.580319e-09,,,,80.688545,6933332000000000,2.078221,,1.253556,0.937163,-0.002077,6.591574,0.502833,,,,,,3,"p-type",0.021,244.125,244.125,1,1,25,1,"Generalized",500,1.978335,0.246419,2.2,0,1000,3.929717,1.66e-30,"Sinton","OFF","Center Point",3000000000000000,30,2000000000000000,4000000000000000,"OFF","Dark Rsh (Cell only)",0.4,"True","RTD (Internal)",2,10,-0.05,1,0.01,"A",0,"16-131484","True",0,0,"Full IV","on the tabbed cell chuck","False",-2,-0.001556,"False","03/02/17 17:16:41","MultiFlash v1.27"
77,"Elise","EncapsulatedCell","Encap_NPT_1649","03/03/17 15:11:15",8.879008000000001,,,,,,,,,0.035559,,,,,,,,8.879008000000001,-0.015904,,-0.14121,-0.565517,0.001791,0.035559,-0.015904,-0.000566,-0.565517,0.447254,1.767058,25.111296,78969.302786,,,,,,,,,,,,,,,,,1.244672,0.930237,-0.015904,5.999685,-0.015904,,,,,,3,"p-type",0.021,249.7,249.7,1,1,25,1,"Generalized",500,1.782833,0.246517,2.2,0,1000,,1.66e-30,"Sinton","OFF","Center Point",3000000000000000,30,2000000000000000,4000000000000000,"OFF","Dark Rsh (Cell only)",0.4,"True","RTD (Internal)",2,10,-0.05,1,0.01,"A",0,"16-131484","True",0,0,"Hunt","C:\SintonInstruments\Recipe\MultiFlash\Encapsulated Cell_NPT_1649Cal.mfi","True",0,,"False","03/03/17 15:11:15","MultiFlash v1.27"
