Repository: dintalframe/MLPROJECT

File: FCT450csv/MultiFlash_Database WW10 - 2022.csv
ID,User_ID,Batch_ID,Sample_ID,Measurement_Date-Time,Isc_(A),Voc_(V),Imp_(A),Vmp_(V),Pmp_(W),FF_(percent),Efficiency_(percent),Rsh_(ohm),Rs_(ohm),Jsc_(A/cm2),Voc_(V/cell),Jmp_(A/cm2),Vmp_(V/cell),Pmp_(W/cm2),Cell_Efficiency_(percent),Rsh_(ohm-cm2),Rs_(ohm-cm2),ILoad_(A),VLoad_(V),FFLoad_(percent),PLoad_(W),EffLoad_(percent),RsLoad_(ohm),JLoad_(A/cm2),VLoad_(V/cell),PLoad_(W/cm2),Cell_EffLoad_(percent),RsLoad_(ohm-cm2),Rs_Modulation_(ohm-cm2),Measured_Temperature_(C),Total_Test_Time_(s),pJmp_(A/cm2),pVmp_(V/cell),pPmp_(W/cm2),pFF_(percent),pEfficiency_(percent),n_at_1_sun,n_at_ 1/10_suns,Jo1_(A/cm2),Jo2_(A/cm2),Jo_(fA/cm2),Est_Bulk_Lifetime_(us),BRR_(Hz),Lifetime_at_Vmp_(us),Doping_(cm-3),Measured_Resistivity_(Ohm-cm),Lifetime_Fit_R2,Max_Intensity_(suns),Intensity_@_flash_cutoff_(suns),V_at_Isc_(V),dV/dt,V_Pad_0_(V),V_Pad_1_(V),V_Pad_2_(V),V_Pad_3_(V),V_Pad_4_(V),dBreak_(A),dBreak_(V),Capacitance_(uF/cm2),Capacitance_Error_(percent),Pm/Pe,BulkSRH_AND_Jo_Power_Loss_(percent),BulkSRH_Power_Loss_(percent),Jo_Power_Loss_(percent),Rs_Power_Loss_(percent),Rsh_Power_Loss_(percent),Dark_Break_Interpolated,Calibration,Resistivity_(ohm-cm),Analysis_Resistivity_(ohm-cm),Sample_Type,Thickness_(cm),Cell_Area_(cm2),Total_Area_(cm2),Number_of_Cells_per_String,Number_of_Strings,Temperature_(C),Intensity_(suns),Analysis_Type,Nominal_Load_Voltage_(mV/cell),Rs_Modulation_Target_(ohm-cm2),Reference_Constant_(V/sun),Voltage_Temperature_Coefficient_(mV/C),Temperature_Offset_(C),Power_per_Sun_(W/m2),Conductivity_Modulation_(ohm-cm2/V),Auger_Coefficient,Auger_Method,Band_Gap_Narrowing,Fit_Method,Carrier_Density_Center_Point_(cm-3),Percent_Fit,Lower_Bound_(cm-3),Upper_Bound_(cm-3),Rsh_Lifetime_Correction,Rsh_Measurement_Method,SunsVoc_Rsh_Voltage_(V),Do_Dark_Break_Measurement,Temperature_Measurement_Method,Number_of_dRsh_Points,dRsh_Output_Vlimit_(V),Current_Transfer,Voltage_Transfer,Temperature_Transfer,Final_Bin,Bin_Index,Tester_ID,Do_Doping_Measurement,Doping_Sample_Time_(us),Doping_Measurement_Length_(us),Measurement_Type,Comments,Measurement_Date-Time_String,Software Version,Recipe_Filename,EL Pulse Current Delivered (Coulombs),Forward Dark IV (V),Forward Dark IV (A),Forward Dark IV Interpolated?,EL Pulse Energy Delivered (J),Doping Calibration Factor (V/sun)
10,"sandra","ref","NLD-3","03/10/22 21:18:45",10.992704,0.686096,9.629416000000001,0.542444,5.223415,69.257248,19.659069,249.259621,0.009212,0.041373,0.686096,0.036242,0.542444,0.019659,19.659069,66228.281216,2.44766,9.629416000000001,0.542444,69.257248,5.223415,19.659069,0.009212,0.036242,0.542444,0.019659,19.659069,2.44766,2.314904,24.807877,14.50783,0.039483,0.603252,0.023818,83.90989399999999,23.818307,0.979214,1.083987,9.788507e-14,2.753899e-09,106.491117,-9647.975295,-103.64869,362.100484,4723313000000000,0.956992,0.999788,1.06691,0.8069499999999999,0.015133,6.183868,0.542444,,,,,,,64.29992799999999,0.06309099999999999,0.902967,12.465224,,,14.056939,0.023034,"False","False",3,3,"p-type",0.018,265.7,265.7,1,1,25,1,"Generalized",540,2.746467,0.285347,2.2,0,1000,24.02016,1.66e-30,"Sinton","OFF","Center Point",3000000000000000,30,2000000000000000,4000000000000000,"OFF","Dark Rsh (Cell only)",0.4,"False","RTD (Internal)",2,10,-0.05,1,0.01,"A",0,"16-131484","True",0,0,"Hunt",,"03/10/22 21:18:45","MultiFlash v1.49","Default.mfi",,,,"False",,0.202782
11,"Donald","cal",,"03/11/22 15:10:45",10.990667,,,,,,,,,0.045229,,,,,,,,10.990667,-0.039119,,-0.429941,-1.769304,0.003559,0.045229,-0.039119,-0.001769,-1.769304,0.8649019999999999,-10.432582,24.819114,169.704708,,,,,,,,,,,,,,,,,1.084959,0.809497,-0.039119,-38.686739,-0.039119,,,,,,0,0,0,,0,0,0,0,0,"False","True",3,3,"p-type",0.018,243,243,1,1,25,1,"Generalized",540,0.654105,0.283898,2.2,0,1000,,1.66e-30,"Sinton","OFF","Center Point",3000000000000000,30,2000000000000000,4000000000000000,"OFF","Dark Rsh (Cell only)",0.4,"False","RTD (Internal)",2,10,-0.05,1,0.01,,0,"16-131484","True",0,0,"Hunt",,"03/11/22 15:10:45","MultiFlash v1.49","Default.mfi",0,0,0,"False",0,0.210732
12,"Donald","cal",,"03/11/22 15:11:07",10.990809,0.685402,9.514953999999999,0.561856,5.346034,70.96706500000001,22.00014,199.500872,0.007479,0.04523,0.685402,0.039156,0.561856,0.022,22.00014,48478.711941,1.817481,9.514953999999999,0.561856,70.96706500000001,5.346034,22.00014,0.007479,0.039156,0.561856,0.022,22.00014,1.817481,1.929494,24.828104,15.533889,0.043168,0.602971,0.026029,83.963938,26.029235,0.965813,1.078505,1.097917e-13,2.748567e-09,125.112079,-3278.44369,-305.022777,325.571219,4723313000000000,0.971753,0.99966,1.058172,0.800834,0.000751,5.673646,0.561856,,,,,,,68.180575,-0.057352,0.892465,13.530514,,,11.242211,0.02887,"False","False",3,3,"p-type",0.018,243,243,1,1,25,1,"Generalized",540,2.219276,0.283898,2.2,0,1000,27.575612,1.66e-30,"Sinton","OFF","Center Point",3000000000000000,30,2000000000000000,4000000000000000,"OFF","Dark Rsh (Cell only)",0.4,"False","RTD (Internal)",2,10,-0.05,1,0.01,"A",0,"16-131484","True",0,0,"Hunt",,"03/11/22 15:11:07","MultiFlash v1.49","Default.mfi",,,,"False",,0.210732
1,"sandra","cal","v7-19","03/10/22 19:07:30",9.537107000000001,,,,,,,,,0.038784,,,,,,,,9.537107000000001,-0.006637,,-0.06329700000000001,-0.257409,0.000696,0.038784,-0.006637,-0.000257,-0.257409,0.171122,-0.117394,24.742701,136.009779,,,,,,,,,,,,,,,,,1.076041,0.805518,-0.006637,-0.363592,-0.006637,,,,,,0,0,0,,,,,,,"False","True",3,3,"p-type",0.018,245.9,245.9,1,1,25,1,"Generalized",540,0.654105,0.285347,2.2,0,1000,,1.66e-30,"Sinton","OFF","Center Point",3000000000000000,30,2000000000000000,4000000000000000,"OFF","Dark Rsh (Cell only)",0.4,"False","RTD (Internal)",2,10,-0.05,1,0.01,"A",0,"16-131484","True",0,0,"Hunt",,"03/10/22 19:07:30","MultiFlash v1.49","Default.mfi",0,0,0,"False",0,0.202782
2,"sandra","cal","v7-19","03/10/22 19:07:54",9.535875000000001,0.645941,8.694171000000001,0.512888,4.459135,72.393094,18.133937,42.486875,0.006677,0.038779,0.645941,0.035357,0.512888,0.018134,18.133937,10447.522681,1.641763,8.694171000000001,0.512888,72.393094,4.459135,18.133937,0.006677,0.035357,0.512888,0.018134,18.133937,1.641763,1.527802,24.724723,14.496829,0.036155,0.560839,0.020277,80.949421,20.277234,1.144479,1.392051,3.249731e-13,3.070597e-08,,,,58.304547,4723313000000000,1.476252,,1.078729,0.806814,0.002547,4.700653,0.512888,,,,,,,7.625836,0.007547,0.972661,8.874853,,,10.165574,0.14092,"False","False",3,3,"p-type",0.018,245.9,245.9,1,1,25,1,"Generalized",540,1.676875,0.285347,2.2,0,1000,6.55305,1.66e-30,"Sinton","OFF","Center Point",3000000000000000,30,2000000000000000,4000000000000000,"OFF","Dark Rsh (Cell only)",0.4,"False","RTD (Internal)",2,10,-0.05,1,0.01,"A",0,"16-131484","True",0,0,"Hunt",,"03/10/22 19:07:54","MultiFlash v1.49","Default.mfi",,,,"False",,0.202782
3,"sandra","v13-11",,"03/10/22 19:12:06",9.924806999999999,0.482071,7.096137,0.280613,1.991268,41.619502,7.49442,5.414698,0.003006,0.037353,0.482071,0.026707,0.280613,0.007494,7.49442,1438.685147,0.798789,7.096137,0.280613,41.619502,1.991268,7.49442,0.003006,0.026707,0.280613,0.007494,7.49442,0.798789,0.307291,24.832599,15.485886,0.027868,0.290296,0.00809,44.927489,8.090089000000001,6.791665,2.666384,6.241179e-10,1e-06,,,,0.000679,4723313000000000,10.171105,,1.068059,0.805212,0.005361,0.820349,0.280613,,,,,,,0.000223,1.096328e-06,1.000431,22.691931,,,7.068605,0.561867,"False","False",3,3,"p-type",0.018,265.7,265.7,1,1,25,1,"Generalized",540,0.795069,0.285347,2.2,0,1000,,1.66e-30,"Sinton","OFF","Center Point",3000000000000000,30,2000000000000000,4000000000000000,"OFF","Dark Rsh (Cell only)",0.4,"False","RTD (Internal)",2,10,-0.05,1,0.01,"A",0,"16-131484","True",0,0,"Hunt",,"03/10/22 19:12:06","MultiFlash v1.49","Default.mfi",,,,"False",,0.202782
4,"sandra","ref 1-ag",,"03/10/22 19:17:08",10.997749,0.686351,9.738545999999999,0.538618,5.245361,69.490442,19.741667,323.550241,0.009346999999999999,0.041392,0.686351,0.036652,0.538618,0.019742,19.741667,85967.298939,2.483555,9.738545999999999,0.538618,69.490442,5.245361,19.741667,0.009346999999999999,0.036652,0.538618,0.019742,19.741667,2.483555,2.308416,24.843836,14.579834,0.039539,0.603737,0.023871,84.026135,23.871139,0.972514,1.070652,9.742785e-14,2.368392e-09,107.211351,-6090.257395,-164.196673,371.245086,4723313000000000,0.955892,0.999786,1.053213,0.795401,0.015329,6.577,0.538618,,,,,,,61.31269,0.08347300000000001,0.917726,11.532305,,,14.457039,0.017695,"False","False",3,3,"p-type",0.018,265.7,265.7,1,1,25,1,"Generalized",540,2.703643,0.285347,2.2,0,1000,18.515588,1.66e-30,"Sinton","OFF","Center Point",3000000000000000,30,2000000000000000,4000000000000000,"OFF","Dark Rsh (Cell only)",0.4,"False","RTD (Internal)",2,10,-0.05,1,0.01,"A",0,"16-131484","True",0,0,"Hunt",,"03/10/22 19:17:08","MultiFlash v1.49","Default.mfi",,,,"False",,0.202782
5,"sandra","v13-7",,"03/10/22 19:25:32",10.054962,0.51819,6.955323,0.319688,2.223533,42.675087,8.368584,9.011922,0.00394,0.037843,0.51819,0.026177,0.319688,0.008369,8.368584,2394.467725,1.046794,6.955323,0.319688,42.675087,2.223533,8.368584,0.00394,0.026177,0.319688,0.008369,8.368584,1.046794,0.472144,24.893281,14.098806,0.027724,0.329258,0.009128000000000001,46.548989,9.128256,3.880115,2.69525,2.228446e-11,1e-06,,,,0.003915,4723313000000000,19.699881,,1.062917,0.807155,0.006352,1.268208,0.319688,,,,,,,0.001292,7.6215e-06,1.001222,22.54327,,,7.896288,0.38304,"False","False",3,3,"p-type",0.018,265.7,265.7,1,1,25,1,"Generalized",540,1.034289,0.285347,2.2,0,1000,-13.270274,1.66e-30,"Sinton","OFF","Center Point",3000000000000000,30,2000000000000000,4000000000000000,"OFF","Dark Rsh (Cell only)",0.4,"False","RTD (Internal)",2,10,-0.05,1,0.01,"A",0,"16-131484","True",0,0,"Hunt",,"03/10/22 19:25:32","MultiFlash v1.49","Default.mfi",,,,"False",,0.202782
6,"sandra","v13-34","610-sp3-ls","03/10/22 19:29:29",10.056441,0.619294,7.209868,0.470462,3.391972,54.464236,12.766172,14.293176,0.005701,0.037849,0.619294,0.027135,0.470462,0.012766,12.766172,3797.696935,1.514791,7.209868,0.470462,54.464236,3.391972,12.766172,0.005701,0.027135,0.470462,0.012766,12.766172,1.514791,1.336486,24.974192,14.089806,0.027881,0.499303,0.013921,59.390556,13.920879,1.922196,4.338717,1e-18,2.468191e-07,,,,2.792694,4723313000000000,3.353717,,1.073647,0.808696,0.006382,3.522886,0.470462,,,,,,,0.776346,0.001344,1.001762,19.063772,,,8.034682999999999,0.355901,"False","False",3,3,"p-type",0.018,265.7,265.7,1,1,25,1,"Generalized",540,1.496526,0.285347,2.2,0,1000,-0.711284,1.66e-30,"Sinton","OFF","Center Point",3000000000000000,30,2000000000000000,4000000000000000,"OFF","Dark Rsh (Cell only)",0.4,"False","RTD (Internal)",2,10,-0.05,1,0.01,"A",0,"16-131484","True",0,0,"Hunt",,"03/10/22 19:29:29","MultiFlash v1.49","Default.mfi",,,,"False",,0.202782
7,"sandra","v13-29","603-sp4-nls-67um","03/10/22 19:57:58",9.030395,0.659535,7.369174,0.530718,3.910956,65.66566400000001,14.719443,60.66058,0.009587,0.033987,0.659535,0.027735,0.530718,0.014719,14.719443,16117.516086,2.547226,7.369174,0.530718,65.66566400000001,3.910956,14.719443,0.009587,0.027735,0.530718,0.014719,14.719443,2.547226,3.304568,25.019144,15.428883,0.030373,0.571271,0.017351,77.406226,17.351176,1.108282,2.851656,4.924642e-14,5.513786e-08,,,,106.565665,4723313000000000,1.239173,,1.051245,0.794244,0.000287,8.458021,0.530718,,,,,,,23.480173,-0.164066,0.923531,17.564175,,,11.748613,0.109781,"False","False",3,3,"p-type",0.018,265.7,265.7,1,1,25,1,"Generalized",540,3.210566,0.285347,2.2,0,1000,23.470231,1.66e-30,"Sinton","OFF","Center Point",3000000000000000,30,2000000000000000,4000000000000000,"OFF","Dark Rsh (Cell only)",0.4,"False","RTD (Internal)",2,10,-0.05,1,0.01,"A",0,"16-131484","True",0,0,"Hunt",,"03/10/22 19:57:58","MultiFlash v1.49","Default.mfi",,,,"False",,0.202782
8,"sandra","v13-27","603-sp4-nls-67um","03/10/22 20:00:14",9.95928,0.661605,8.281472000000001,0.533944,4.421842,67.108369,16.642235,54.189617,0.00731,0.037483,0.661605,0.031169,0.533944,0.016642,16.642235,14398.181348,1.94227,8.281472000000001,0.533944,67.108369,4.421842,16.642235,0.00731,0.031169,0.533944,0.016642,16.642235,1.94227,2.02315,24.978687,15.166867,0.033108,0.571148,0.018909,76.250085,18.909293,1.148302,3.575676,1.699761e-14,7.096272e-08,,,,77.72159499999999,4723313000000000,1.202417,,1.077333,0.803906,0.005549,5.922415,0.533944,,,,,,,18.314135,-0.01393,0.951361,16.873491,,,10.182712,0.110153,"False","False",3,3,"p-type",0.018,265.7,265.7,1,1,25,1,"Generalized",540,2.194301,0.285347,2.2,0,1000,13.003075,1.66e-30,"Sinton","OFF","Center Point",3000000000000000,30,2000000000000000,4000000000000000,"OFF","Dark Rsh (Cell only)",0.4,"False","RTD (Internal)",2,10,-0.05,1,0.01,"A",0,"16-131484","True",0,0,"Hunt",,"03/10/22 20:00:14","MultiFlash v1.49","Default.mfi",,,,"False",,0.202782
9,"sandra","v13-100","603-sp4-ls-50um","03/10/22 20:05:11",10.323283,0.670355,9.258127999999999,0.552177,5.112123,73.87177699999999,19.240206,34.522687,0.00574,0.038853,0.670355,0.034844,0.552177,0.01924,19.240206,9172.677879999999,1.525029,9.258127999999999,0.552177,73.87177699999999,5.112123,19.240206,0.00574,0.034844,0.552177,0.01924,19.240206,1.525029,1.444236,25.055105,15.217871,0.036347,0.588089,0.021375,82.068291,21.375021,0.991134,1.36176,1.298409e-13,1.412628e-08,192.66167,-2709.641799,-369.05247,182.689344,4723313000000000,1.12496,0.997685,1.071309,0.803186,0.008675,4.224673,0.552177,,,,,,,27.020086,0.018273,0.94964,10.379034,,,8.777295000000001,0.169848,"False","False",3,3,"p-type",0.018,265.7,265.7,1,1,25,1,"Generalized",540,1.668856,0.285347,2.2,0,1000,15.464219,1.66e-30,"Sinton","OFF","Center Point",3000000000000000,30,2000000000000000,4000000000000000,"OFF","Dark Rsh (Cell only)",0.4,"False","RTD (Internal)",2,10,-0.05,1,0.01,"A",0,"16-131484","True",0,0,"Hunt",,"03/10/22 20:05:11","MultiFlash v1.49","Default.mfi",,,,"False",,0.202782
13,"Donald","BS312_Z6700_PT578","V13F_124_610_SP3_NLS_50um","03/11/22 15:16:52",9.829509,0.665416,8.878664000000001,0.545372,4.842175,74.03125799999999,19.926648,13.346384,0.006467,0.040451,0.665416,0.036538,0.545372,0.019927,19.926648,3243.171424,1.571454,8.878664000000001,0.545372,74.03125799999999,4.842175,19.926648,0.006467,0.036538,0.545372,0.019927,19.926648,1.571454,1.751941,24.875301,14.428825,0.038346,0.584082,0.022397,83.2099,22.39722,0.981636,1.136784,2.031111e-13,5.393728e-09,,,,170.437187,4723313000000000,1.182702,,1.078967,0.807971,-0.012515,5.438186,0.545372,,,,,,,24.704181,-0.03788,0.940041,9.729569,,,9.525274,0.459484,"False","False",3,3,"p-type",0.018,243,243,1,1,25,1,"Generalized",540,1.864473,0.283898,2.2,0,1000,17.49001,1.66e-30,"Sinton","OFF","Center Point",3000000000000000,30,2000000000000000,4000000000000000,"OFF","Dark Rsh (Cell only)",0.4,"False","RTD (Internal)",2,10,-0.05,1,0.01,"A",0,"16-131484","True",0,0,"Hunt",,"03/11/22 15:16:52","MultiFlash v1.49","Default.mfi",,,,"False",,0.210732
14,"Donald","BS312_Z6700_PT578","V13F_113_610_SP3_NLS_50um","03/11/22 16:07:01",9.846985,0.665309,8.212973,0.528878,4.343661,66.302364,17.875147,18.686015,0.010251,0.040523,0.665309,0.033798,0.528878,0.017875,17.875147,4540.701599,2.49096,8.212973,0.528878,66.302364,4.343661,17.875147,0.010251,0.033798,0.528878,0.017875,17.875147,2.49096,2.99188,24.628086,14.439826,0.037622,0.581376,0.021872,81.128766,21.872351,1.02951,1.520589,1.505357e-13,2.19448e-08,,,,145.279284,4723313000000000,1.165368,,1.06316,0.805844,-0.012912,8.976741000000001,0.528878,,,,,,,35.406259,-0.157353,0.886574,16.641907,,,13.734196,0.333188,"False","False",3,3,"p-type",0.018,243,243,1,1,25,1,"Generalized",540,3.205884,0.283898,2.2,0,1000,28.250957,1.66e-30,"Sinton","OFF","Center Point",3000000000000000,30,2000000000000000,4000000000000000,"OFF","Dark Rsh (Cell only)",0.4,"False","RTD (Internal)",2,10,-0.05,1,0.01,"A",0,"16-131484","True",0,0,"Hunt",,"03/11/22 16:07:01","MultiFlash v1.49","Default.mfi",,,,"False",,0.210732
15,"Donald","BS312_Z6700_PT578","V13F_113_610_SP3_NLS_50um","03/11/22 16:07:17",9.843387,0.665461,8.212562,0.5289509999999999,4.34404,66.317317,17.876709,18.681715,0.010251,0.040508,0.665461,0.033797,0.5289509999999999,0.017877,17.876709,4539.656677,2.49103,8.212562,0.5289509999999999,66.317317,4.34404,17.876709,0.010251,0.033797,0.5289509999999999,0.017877,17.876709,2.49103,3.050016,24.614602,15.467884,0.037605,0.581545,0.021869,81.1272,21.868908,1.028382,1.518215,1.53307e-13,2.116474e-08,,,,145.466451,4723313000000000,1.177434,,1.079221,0.811149,-0.012649,9.499195,0.5289509999999999,,,,,,,35.492527,-0.182799,0.886895,16.669585,,,13.731232,0.333425,"False","False",3,3,"p-type",0.018,243,243,1,1,25,1,"Generalized",540,3.197971,0.283898,2.2,0,1000,28.162189,1.66e-30,"Sinton","OFF","Center Point",3000000000000000,30,2000000000000000,4000000000000000,"OFF","Dark Rsh (Cell only)",0.4,"False","RTD (Internal)",2,10,-0.05,1,0.01,"A",0,"16-131484","True",0,0,"Hunt",,"03/11/22 16:07:17","MultiFlash v1.49","Default.mfi",,,,"False",,0.210732
16,"Donald","cal","V7-19","03/11/22 17:55:26",9.527872,,,,,,,,,0.038747,,,,,,,,9.527872,-0.005399,,-0.051441,-0.209195,0.000567,0.038747,-0.005399,-0.000209,-0.209195,0.13934,-0.806434,24.814619,843.076221,,,,,,,,,,,,,,,,,1.050654,0.801237,-0.005399,-2.243586,-0.005399,,,,,,0,0,0,,,,,,,"False","True",3,3,"p-type",0.018,245.9,245.9,1,1,25,1,"Generalized",540,0.654105,0.285034,2.2,0,1000,,1.66e-30,"Sinton","OFF","Center Point",3000000000000000,30,2000000000000000,4000000000000000,"OFF","Dark Rsh (Cell only)",0.4,"False","RTD (Internal)",2,10,-0.05,1,0.01,"A",0,"16-131484","True",0,0,"Hunt",,"03/11/22 17:55:26","MultiFlash v1.49","Default.mfi",0,0,0,"False",0,0.201597
17,"Donald","cal","V7-19","03/11/22 17:56:56",9.526913,0.645726,8.606507000000001,0.529694,4.558812,74.105599,18.539294,42.567875,0.005164,0.038743,0.645726,0.035,0.529694,0.018539,18.539294,10467.440513,1.26992,8.606507000000001,0.529694,74.105599,4.558812,18.539294,0.005164,0.035,0.529694,0.018539,18.539294,1.26992,1.258382,24.843836,14.609835,0.036129,0.560638,0.020255,80.96427799999999,20.255157,1.141079,1.391486,3.280864e-13,3.048471e-08,,,,60.490706,4723313000000000,1.479828,,1.069791,0.8054210000000001,0.002442,3.705545,0.529694,,,,,,,8.607316000000001,0.000859,0.97555,9.682123000000001,,,7.743531,0.141574,"False","False",3,3,"p-type",0.018,245.9,245.9,1,1,25,1,"Generalized",540,1.356949,0.285034,2.2,0,1000,6.70471,1.66e-30,"Sinton","OFF","Center Point",3000000000000000,30,2000000000000000,4000000000000000,"OFF","Dark Rsh (Cell only)",0.4,"False","RTD (Internal)",2,10,-0.05,1,0.01,"A",0,"16-131484","True",0,0,"Hunt",,"03/11/22 17:56:56","MultiFlash v1.49","Default.mfi",,,,"False",,0.201597
19,"Donald","BS312_Z6715_PT577","V13_610_31_SP3_LS_67um","03/11/22 18:48:17",9.738505999999999,0.662726,8.332858999999999,0.546728,4.555807,70.58930100000001,18.527071,24.350188,0.006202,0.039604,0.662726,0.033887,0.546728,0.018527,18.527071,5987.71118,1.525189,8.332858999999999,0.546728,70.58930100000001,4.555807,18.527071,0.006202,0.033887,0.546728,0.018527,18.527071,1.525189,1.73151,24.821362,14.503829,0.036038,0.5754590000000001,0.020739,79.01520600000001,20.738559,1.090637,2.095949,9.047572e-14,4.727164e-08,,,,103.636907,4723313000000000,1.21519,,1.062822,0.80697,0.003708,5.223984,0.546728,,,,,,,21.117531,-0.038809,0.9461580000000001,13.880439,,,8.636362,0.252351,"False","False",3,3,"p-type",0.018,245.9,245.9,1,1,25,1,"Generalized",540,1.886183,0.285034,2.2,0,1000,17.249519,1.66e-30,"Sinton","OFF","Center Point",3000000000000000,30,2000000000000000,4000000000000000,"OFF","Dark Rsh (Cell only)",0.4,"False","RTD (Internal)",2,10,-0.05,1,0.01,"A",0,"16-131484","True",0,0,"Hunt",,"03/11/22 18:48:17","MultiFlash v1.49","Default.mfi",,,,"False",,0.201597
20,"Donald","BS312_Z6715_PT577","V13_610_05_SP3_NLS_67um","03/11/22 18:57:41",10.0234,0.623541,7.310963,0.466235,3.408628,54.53807,13.861846,9.267218,0.00605,0.040762,0.623541,0.029731,0.466235,0.013862,13.861846,2278.80891,1.487699,7.310963,0.466235,54.53807,3.408628,13.861846,0.00605,0.029731,0.466235,0.013862,13.861846,1.487699,1.107619,24.978687,15.079863,0.030749,0.495322,0.01523,59.922585,15.230418,1.99316,4.161858,1e-18,2.689259e-07,,,,2.515898,4723313000000000,1.823483,,1.074625,0.807512,0.005388,3.366076,0.466235,,,,,,,0.743895,0.002889,0.998274,18.825975,,,8.664258999999999,0.549545,"False","False",3,3,"p-type",0.018,245.9,245.9,1,1,25,1,"Generalized",540,1.466999,0.285034,2.2,0,1000,1.113904,1.66e-30,"Sinton","OFF","Center Point",3000000000000000,30,2000000000000000,4000000000000000,"OFF","Dark Rsh (Cell only)",0.4,"False","RTD (Internal)",2,10,-0.05,1,0.01,"A",0,"16-131484","True",0,0,"Hunt",,"03/11/22 18:57:41","MultiFlash v1.49","Default.mfi",,,,"False",,0.201597
21,"Donald","BS312_Z6715_PT577","V13_610_35_SP3_LS_67um","03/11/22 19:00:47",10.042477,0.658052,8.197246,0.531296,4.355162,65.902694,17.711112,16.456526,0.00506,0.04084,0.658052,0.033336,0.531296,0.017711,17.711112,4046.659806,1.244225,8.197246,0.531296,65.902694,4.355162,17.711112,0.00506,0.033336,0.531296,0.017711,17.711112,1.244225,1.005628,24.938231,15.526888,0.03431,0.559398,0.019193,71.41763400000001,19.193232,1.288439,5.340214,1e-18,1.036019e-07,,,,34.175401,4723313000000000,1.208518,,1.074147,0.804194,0.005625,2.961509,0.531296,,,,,,,8.174371000000001,0.01723,0.981253,15.427236,,,7.241453,0.34658,"False","False",3,3,"p-type",0.018,245.9,245.9,1,1,25,1,"Generalized",540,1.304972,0.285034,2.2,0,1000,6.342929,1.66e-30,"Sinton","OFF","Center Point",3000000000000000,30,2000000000000000,4000000000000000,"OFF","Dark Rsh (Cell only)",0.4,"False","RTD (Internal)",2,10,-0.05,1,0.01,"A",0,"16-131484","True",0,0,"Hunt",,"03/11/22 19:00:47","MultiFlash v1.49","Default.mfi",,,,"False",,0.201597
23,"Donald","BS312_Z6715_PT577","V13_610_06_SP3_NLS_67um","03/11/22 19:11:46",10.125239,0.596023,7.265964,0.41683,3.028672,50.186194,12.31668,4.977642,0.003516,0.041176,0.596023,0.029548,0.41683,0.012317,12.31668,1224.002233,0.8645969999999999,7.265964,0.41683,50.186194,3.028672,12.31668,0.003516,0.029548,0.41683,0.012317,12.31668,0.8645969999999999,0.341836,24.987678,15.152866,0.030682,0.42691,0.013098,53.370901,13.09827,2.669093,3.303333,1e-18,7.483921e-07,,,,0.17115,4723313000000000,3.569479,,1.069973,0.807419,0.005986,1.037618,0.41683,,,,,,,0.052697,0.000283,1.002261,19.359641,,,5.776166,0.877736,"False","False",3,3,"p-type",0.018,245.9,245.9,1,1,25,1,"Generalized",540,0.8270380000000001,0.285034,2.2,0,1000,,1.66e-30,"Sinton","OFF","Center Point",3000000000000000,30,2000000000000000,4000000000000000,"OFF","Dark Rsh (Cell only)",0.4,"False","RTD (Internal)",2,10,-0.05,1,0.01,"A",0,"16-131484","True",0,0,"Hunt",,"03/11/22 19:11:46","MultiFlash v1.49","Default.mfi",,,,"False",,0.201597
24,"Donald","BS312_Z6715_PT577","V13_603_99_SP4_LS_50um","03/11/22 19:33:13",10.125568,0.665782,8.952214,0.534642,4.786227,70.997344,19.464121,13.096929,0.007137,0.041178,0.665782,0.036406,0.534642,0.019464,19.464121,3220.53485,1.754969,8.952214,0.534642,70.997344,4.786227,19.464121,0.007137,0.036406,0.534642,0.019464,19.464121,1.754969,1.764714,24.960707,15.589892,0.037916,0.581703,0.022056,80.45029,22.055672,1.029325,1.727443,1.315303e-13,2.814579e-08,,,,119.543751,4723313000000000,1.17019,,1.068989,0.801136,0.005921,5.592803,0.534642,,,,,,,21.209607,-0.001783,0.9404090000000001,11.625872,,,10.675191,0.451335,"False","False",3,3,"p-type",0.018,245.9,245.9,1,1,25,1,"Generalized",540,1.948282,0.285034,2.2,0,1000,17.818102,1.66e-30,"Sinton","OFF","Center Point",3000000000000000,30,2000000000000000,4000000000000000,"OFF","Dark Rsh (Cell only)",0.4,"False","RTD (Internal)",2,10,-0.05,1,0.01,"A",0,"16-131484","True",0,0,"Hunt",,"03/11/22 19:33:13","MultiFlash v1.49","Default.mfi",,,,"False",,0.201597
25,"Donald","BS312_Z6715_PT577","V13_603_16_SP4_NLS_50um","03/11/22 19:35:07",9.386115,0.662466,7.541012,0.536797,4.047992,65.101367,16.461946,27.40542,0.008678,0.03817,0.662466,0.030667,0.536797,0.016462,16.461946,6738.992862,2.133966,7.541012,0.536797,65.101367,4.047992,16.461946,0.008678,0.030667,0.536797,0.016462,16.461946,2.133966,2.878804,24.974192,14.372822,0.033586,0.571389,0.01919,75.891644,19.190444,1.150126,3.670786,9.269424000000001e-15,7.410598e-08,,,,93.218863,4723313000000000,1.198188,,1.066841,0.8088610000000001,0.001483,7.993902,0.536797,,,,,,,24.224517,-0.163389,0.922281,18.469856,,,10.866224,0.234124,"False","False",3,3,"p-type",0.018,245.9,245.9,1,1,25,1,"Generalized",540,2.86218,0.285034,2.2,0,1000,26.245787,1.66e-30,"Sinton","OFF","Center Point",3000000000000000,30,2000000000000000,4000000000000000,"OFF","Dark Rsh (Cell only)",0.4,"False","RTD (Internal)",2,10,-0.05,1,0.01,"A",0,"16-131484","True",0,0,"Hunt",,"03/11/22 19:35:07","MultiFlash v1.49","Default.mfi",,,,"False",,0.201597
26,"Donald","BS312_Z6715_PT577","V13_603_29_SP4_NLS_67um","03/11/22 19:37:45",9.048621000000001,0.660375,7.444636,0.537341,4.000309,66.945336,16.268031,60.314538,0.008454,0.036798,0.660375,0.030275,0.537341,0.016268,16.268031,14831.344877,2.078908,7.444636,0.537341,66.945336,4.000309,16.268031,0.008454,0.030275,0.537341,0.016268,16.268031,2.078908,2.774022,24.960707,14.320818,0.032827,0.5723279999999999,0.018788,77.314995,18.787907,1.100223,2.954222,4.76603e-14,6.055941e-08,,,,98.58825400000001,4723313000000000,1.21791,,1.071138,0.807837,-0.000351,8.219854,0.537341,,,,,,,22.584903,-0.15363,0.930774,16.839466,,,10.485495,0.109989,"False","False",3,3,"p-type",0.018,245.9,245.9,1,1,25,1,"Generalized",540,2.737065,0.285034,2.2,0,1000,23.853363,1.66e-30,"Sinton","OFF","Center Point",3000000000000000,30,2000000000000000,4000000000000000,"OFF","Dark Rsh (Cell only)",0.4,"False","RTD (Internal)",2,10,-0.05,1,0.01,"A",0,"16-131484","True",0,0,"Hunt",,"03/11/22 19:37:45","MultiFlash v1.49","Default.mfi",,,,"False",,0.201597
27,"Donald","BS312_Z6715_PT577","V13_603_94_SP4_LS_50um","03/11/22 19:39:39",10.129537,0.667071,9.092943,0.536218,4.875801,72.158019,19.82839,55.915837,0.007403,0.041194,0.667071,0.036978,0.536218,0.019828,19.82839,13749.70421,1.820503,9.092943,0.536218,72.158019,4.875801,19.82839,0.007403,0.036978,0.536218,0.019828,19.82839,1.820503,1.910672,24.965202,14.360822,0.038747,0.585165,0.022674,82.512291,22.673653,0.990309,1.258165,1.694051e-13,1.211828e-08,314.648224,-323.404901,-3092.099094,162.767696,4723313000000000,1.158203,0.984351,1.07198,0.806711,0.0062,5.956214,0.536218,,,,,,,25.3701,-0.019275,0.934184,10.28617,,,11.154343,0.106556,"False","False",3,3,"p-type",0.018,245.9,245.9,1,1,25,1,"Generalized",540,2.049913,0.285034,2.2,0,1000,19.177921,1.66e-30,"Sinton","OFF","Center Point",3000000000000000,30,2000000000000000,4000000000000000,"OFF","Dark Rsh (Cell only)",0.4,"False","RTD (Internal)",2,10,-0.05,1,0.01,"A",0,"16-131484","True",0,0,"Hunt",,"03/11/22 19:39:39","MultiFlash v1.49","Default.mfi",,,,"False",,0.201597
