Repository: dintalframe/MLPROJECT

File: FCT450csv/MultiFlash_Database WW11 - 2017.csv (part 1 of 6)
ID,User_ID,Batch_ID,Sample_ID,Measurement_Date-Time,Isc_(A),Voc_(V),Imp_(A),Vmp_(V),Pmp_(W),FF_(percent),Efficiency_(percent),Rsh_(ohm),Rs_(ohm),Jsc_(A/cm2),Voc_(V/cell),Jmp_(A/cm2),Vmp_(V/cell),Pmp_(W/cm2),Cell_Efficiency_(percent),Rsh_(ohm-cm2),Rs_(ohm-cm2),ILoad_(A),VLoad_(V),FFLoad_(percent),PLoad_(W),EffLoad_(percent),RsLoad_(ohm),JLoad_(A/cm2),VLoad_(V/cell),PLoad_(W/cm2),Cell_EffLoad_(percent),RsLoad_(ohm-cm2),Rs_Modulation_(ohm-cm2),Measured_Temperature_(C),Total_Test_Time_(s),pJmp_(A/cm2),pVmp_(V/cell),pPmp_(W/cm2),pFF_(percent),pEfficiency_(percent),n_at_1_sun,n_at_ 1/10_suns,Jo1_(A/cm2),Jo2_(A/cm2),Jo_(fA/cm2),Est_Bulk_Lifetime_(us),BRR_(Hz),Lifetime_at_Vmp_(us),Doping_(cm-3),Measured_Resistivity_(Ohm-cm),Lifetime_Fit_R2,Max_Intensity_(suns),Intensity_@_flash_cutoff_(suns),V_at_Isc_(V),dV/dt,V_Pad_0_(V),V_Pad_1_(V),V_Pad_2_(V),V_Pad_3_(V),V_Pad_4_(V),Pm/Pe,Resistivity_(ohm-cm),Sample_Type,Thickness_(cm),Cell_Area_(cm2),Total_Area_(cm2),Number_of_Cells_per_String,Number_of_Strings,Temperature_(C),Intensity_(suns),Analysis_Type,Nominal_Load_Voltage_(mV/cell),Rs_Modulation_Target_(ohm-cm2),Reference_Constant_(V/sun),Voltage_Temperature_Coefficient_(mV/C),Temperature_Offset_(C),Power_per_Sun_(W/m2),Conductivity_Modulation_(ohm-cm2/V),Auger_Coefficient,Auger_Method,Band_Gap_Narrowing,Fit_Method,Carrier_Density_Center_Point_(cm-3),Percent_Fit,Lower_Bound_(cm-3),Upper_Bound_(cm-3),Rsh_Lifetime_Correction,Rsh_Measurement_Method,SunsVoc_Rsh_Voltage_(V),Do_Dark_Break_Measurement,Temperature_Measurement_Method,Number_of_dRsh_Points,dRsh_Output_Vlimit_(V),Current_Transfer,Voltage_Transfer,Temperature_Transfer,Final_Bin,Bin_Index,Tester_ID,Do_Doping_Measurement,Doping_Sample_Time_(us),Doping_Measurement_Length_(us),Measurement_Type,Comments,Calibration,dBreak_(V),dBreak_(A),Dark_Break_Interpolated,Measurement_Date-Time_String,Software Version
5,"Katy","WiseBiz3BB-ET20203BB200","C405","02/08/17 18:55:30",9.057356,0.65229,8.567116,0.5490620000000001,4.703877,79.618458,19.576646,313.786711,0.002644,0.037695,0.65229,0.035655,0.5490620000000001,0.019577,19.576646,75396.670983,0.635397,8.567116,0.5490620000000001,79.618458,4.703877,19.576646,0.002644,0.035655,0.5490620000000001,0.019577,19.576646,0.635397,0.648414,24.765176,851098.809895,0.035897,0.568298,0.0204,82.96754,20.400121,1.07862,1.089223,4.073266e-13,5.769256e-09,,,,123.391808,4723313000000000,1.194808,,1.202968,0.8957850000000001,0.00233,2.223782,0.5490620000000001,,,,,1.110608,3,"p-type",0.022,240.28,240.28,1,1,25,1,"Generalized",540,0.645614,0.261137,2.2,0,1000,1.060995,1.66e-30,"Sinton","OFF","Center Point",3000000000000000,30,2000000000000000,4000000000000000,"OFF","Dark Rsh (Cell only)",0.4,"True","RTD (Internal)",2,10,-0.05,1,0.01,"A",0,"16-131484","True",0,0,"Full IV","default_KatyCal_3BB_2ndBatch.mfi, with Bare_NPT_1648 adjustment","False",-2,-0.006497,"False","02/08/17 18:55:30","MultiFlash v1.27"
6,"Katy","WiseBiz3BB-ET20203BB200","C406","02/08/17 18:56:55",9.057218000000001,0.651912,8.568224000000001,0.549002,4.703971,79.66746000000001,19.577038,248.945106,0.00262,0.037694,0.651912,0.035659,0.549002,0.019577,19.577038,59816.530124,0.629529,8.568224000000001,0.549002,79.66746000000001,4.703971,19.577038,0.00262,0.035659,0.549002,0.019577,19.577038,0.629529,0.625919,24.765176,851154.042054,0.0359,0.5680539999999999,0.020393,82.98777200000001,20.392953,1.082048,1.086117,4.127848e-13,5.706055e-09,,,,122.389713,4723313000000000,1.201557,,1.193113,0.894564,0.002672,2.086324,0.549002,,,,,1.11063,3,"p-type",0.022,240.28,240.28,1,1,25,1,"Generalized",540,0.63086,0.261137,2.2,0,1000,1.014215,1.66e-30,"Sinton","OFF","Center Point",3000000000000000,30,2000000000000000,4000000000000000,"OFF","Dark Rsh (Cell only)",0.4,"True","RTD (Internal)",2,10,-0.05,1,0.01,"A",0,"16-131484","True",0,0,"Full IV","default_KatyCal_3BB_2ndBatch.mfi, with Bare_NPT_1648 adjustment","False",-2,-0.007134,"False","02/08/17 18:56:55","MultiFlash v1.27"
1,"Katy","WiseBiz3BB-ET20203BB200","C403","02/08/17 18:53:03",9.069314,0.652255,8.571733,0.549159,4.707247,79.574715,19.590672,68.389555,0.002644,0.037745,0.652255,0.035674,0.549159,0.019591,19.590672,16432.642183,0.635267,8.571733,0.549159,79.574715,4.707247,19.590672,0.002644,0.035674,0.549159,0.019591,19.590672,0.635267,0.658936,24.765176,850744.773645,0.035907,0.5685519999999999,0.020415,82.92275100000001,20.414932,1.074499,1.100512,4.049506e-13,5.830405e-09,,,,122.050996,4723313000000000,1.222247,,1.199417,0.8950360000000001,0.002632,2.28079,0.549159,,,,,1.111404,3,"p-type",0.022,240.28,240.28,1,1,25,1,"Generalized",540,0.637677,0.261137,2.2,0,1000,1.093492,1.66e-30,"Sinton","OFF","Center Point",3000000000000000,30,2000000000000000,4000000000000000,"OFF","Dark Rsh (Cell only)",0.4,"True","RTD (Internal)",2,10,-0.05,1,0.01,"A",0,"16-131484","True",0,0,"Full IV","default_KatyCal_3BB_2ndBatch.mfi, with Bare_NPT_1648 adjustment","False",-2,-0.024344,"True","02/08/17 18:53:03","MultiFlash v1.27"
3,"Katy","WiseBiz3BB-ET20203BB200","C404","02/08/17 18:54:21",9.063174,0.6529430000000001,8.567477999999999,0.549414,4.707094,79.54208199999999,19.590036,199.260196,0.002706,0.037719,0.6529430000000001,0.035656,0.549414,0.01959,19.590036,47878.239973,0.650191,8.567477999999999,0.549414,79.54208199999999,4.707094,19.590036,0.002706,0.035656,0.549414,0.01959,19.590036,0.650191,0.662789,24.828104,850994.638937,0.035903,0.569107,0.020433,82.963528,20.432688,1.066373,1.09456,3.929384e-13,6.098824e-09,,,,126.229406,4723313000000000,1.206749,,1.199668,0.896078,0.002565,2.286171,0.549414,,,,,1.111368,3,"p-type",0.022,240.28,240.28,1,1,25,1,"Generalized",540,0.652464,0.261137,2.2,0,1000,1.025707,1.66e-30,"Sinton","OFF","Center Point",3000000000000000,30,2000000000000000,4000000000000000,"OFF","Dark Rsh (Cell only)",0.4,"True","RTD (Internal)",2,10,-0.05,1,0.01,"A",0,"16-131484","True",0,0,"Full IV","default_KatyCal_3BB_2ndBatch.mfi, with Bare_NPT_1648 adjustment","False",-2,-0.008081,"False","02/08/17 18:54:21","MultiFlash v1.27"
7,"Katy","WiseBiz3BB-ET20203BB200","C407","02/08/17 18:58:21",9.054724,0.651753,8.558567,0.549144,4.699888,79.63958700000001,19.560046,212.946105,0.002571,0.037684,0.651753,0.035619,0.549144,0.01956,19.560046,51166.690228,0.617845,8.558567,0.549144,79.63958700000001,4.699888,19.560046,0.002571,0.035619,0.549144,0.01956,19.560046,0.617845,0.602597,24.828104,851313.4371710001,0.035852,0.567887,0.02036,82.895875,20.359813,1.072621,1.097636,4.104315e-13,6.580328e-09,,,,119.412398,4723313000000000,1.200431,,1.185274,0.896717,0.002461,2.049263,0.549144,,,,,1.109666,3,"p-type",0.022,240.28,240.28,1,1,25,1,"Generalized",540,0.618361,0.261137,2.2,0,1000,0.919878,1.66e-30,"Sinton","OFF","Center Point",3000000000000000,30,2000000000000000,4000000000000000,"OFF","Dark Rsh (Cell only)",0.4,"True","RTD (Internal)",2,10,-0.05,1,0.01,"A",0,"16-131484","True",0,0,"Full IV","default_KatyCal_3BB_2ndBatch.mfi, with Bare_NPT_1648 adjustment","False",-2,-0.009280999999999999,"False","02/08/17 18:58:21","MultiFlash v1.27"
8,"Katy","WiseBiz3BB-ET20203BB200","C408","02/08/17 18:59:34",9.048368,0.651457,8.559051999999999,0.5488229999999999,4.697408,79.689757,19.549726,349.134006,0.00259,0.037658,0.651457,0.035621,0.5488229999999999,0.01955,19.549726,83889.91888899999,0.622227,8.559051999999999,0.5488229999999999,79.689757,4.697408,19.549726,0.00259,0.035621,0.5488229999999999,0.01955,19.549726,0.622227,0.682328,24.79664,851377.861856,0.035863,0.567569,0.020355,82.970541,20.354577,1.083437,1.087789,4.191758e-13,5.854327e-09,,,,120.169976,4723313000000000,1.193318,,1.188501,0.895927,0.002362,2.283993,0.5488229999999999,,,,,1.109081,3,"p-type",0.022,240.28,240.28,1,1,25,1,"Generalized",540,0.625739,0.261137,2.2,0,1000,0.9363590000000001,1.66e-30,"Sinton","OFF","Center Point",3000000000000000,30,2000000000000000,4000000000000000,"OFF","Dark Rsh (Cell only)",0.4,"True","RTD (Internal)",2,10,-0.05,1,0.01,"A",0,"16-131484","True",0,0,"Full IV","default_KatyCal_3BB_2ndBatch.mfi, with Bare_NPT_1648 adjustment","False",-2,-0.003886,"False","02/08/17 18:59:34","MultiFlash v1.27"
9,"Katy","WiseBiz3BB-ET20203BB200","C409","02/08/17 19:01:00",9.060673,0.652169,8.572661,0.54888,4.705358,79.62911699999999,19.582813,169.770533,0.002666,0.037709,0.652169,0.035678,0.54888,0.019583,19.582813,40792.463734,0.640579,8.572661,0.54888,79.62911699999999,4.705358,19.582813,0.002666,0.035678,0.54888,0.019583,19.582813,0.640579,0.6131219999999999,24.79664,851442.639561,0.035916,0.568354,0.020413,83.006045,20.413285,1.080625,1.086922,4.085065e-13,5.512718e-09,,,,123.978896,4723313000000000,1.198099,,1.190836,0.894957,0.0024,2.049793,0.54888,,,,,1.110958,3,"p-type",0.022,240.28,240.28,1,1,25,1,"Generalized",540,0.643103,0.261137,2.2,0,1000,0.927577,1.66e-30,"Sinton","OFF","Center Point",3000000000000000,30,2000000000000000,4000000000000000,"OFF","Dark Rsh (Cell only)",0.4,"True","RTD (Internal)",2,10,-0.05,1,0.01,"A",0,"16-131484","True",0,0,"Full IV","default_KatyCal_3BB_2ndBatch.mfi, with Bare_NPT_1648 adjustment","False",-2,-0.016947,"True","02/08/17 19:01:00","MultiFlash v1.27"
10,"Katy","WiseBiz3BB-ET20203BB200","C410","02/08/17 19:02:24",9.061693,0.65229,8.535589999999999,0.55157,4.707978,79.64973000000001,19.593714,160.6587,0.002612,0.037713,0.65229,0.035524,0.55157,0.019594,19.593714,38603.072389,0.6276969999999999,8.535589999999999,0.55157,79.64973000000001,4.707978,19.593714,0.002612,0.035524,0.55157,0.019594,19.593714,0.6276969999999999,0.572466,24.859569,851504.124077,0.035907,0.568547,0.020415,82.98780600000001,20.414876,1.075735,1.089592,4.052727e-13,5.693598e-09,,,,124.79573,4723313000000000,1.231313,,1.187459,0.894412,0.002596,1.814182,0.55157,,,,,1.111576,3,"p-type",0.022,240.28,240.28,1,1,25,1,"Generalized",540,0.632748,0.261137,2.2,0,1000,0.854372,1.66e-30,"Sinton","OFF","Center Point",3000000000000000,30,2000000000000000,4000000000000000,"OFF","Dark Rsh (Cell only)",0.4,"True","RTD (Internal)",2,10,-0.05,1,0.01,"A",0,"16-131484","True",0,0,"Full IV","default_KatyCal_3BB_2ndBatch.mfi, with Bare_NPT_1648 adjustment","False",-2,-0.020252,"True","02/08/17 19:02:24","MultiFlash v1.27"
11,"Katy","WiseBiz3BB-ET20203BB200","C411","02/08/17 19:05:00",9.068097,0.651728,8.571412,0.548749,4.70355,79.58716699999999,19.575286,46.5109,0.00265,0.03774,0.651728,0.035673,0.548749,0.019575,19.575286,11175.638959,0.636661,8.571412,0.548749,79.58716699999999,4.70355,19.575286,0.00265,0.035673,0.548749,0.019575,19.575286,0.636661,0.640435,24.859569,851546.756516,0.035905,0.568184,0.020401,82.94268,20.400609,1.078656,1.095317,4.155282e-13,5.283275e-09,,,,120.580157,4723313000000000,1.244735,,1.19724,0.893285,0.002728,2.203038,0.548749,,,,,1.110531,3,"p-type",0.022,240.28,240.28,1,1,25,1,"Generalized",540,0.639854,0.261137,2.2,0,1000,0.981182,1.66e-30,"Sinton","OFF","Center Point",3000000000000000,30,2000000000000000,4000000000000000,"OFF","Dark Rsh (Cell only)",0.4,"True","RTD (Internal)",2,10,-0.05,1,0.01,"A",0,"16-131484","True",0,0,"Full IV","default_KatyCal_3BB_2ndBatch.mfi, with Bare_NPT_1648 adjustment","False",-2,-0.049322,"True","02/08/17 19:05:00","MultiFlash v1.27"
12,"Katy","WiseBiz3BB-ET20203BB200","C412","02/08/17 19:06:37",9.074502000000001,0.652554,8.556372,0.548033,4.689171,79.187527,19.515443,169.061369,0.002818,0.037766,0.652554,0.03561,0.548033,0.019515,19.515443,40622.065852,0.677139,8.556372,0.548033,79.187527,4.689171,19.515443,0.002818,0.03561,0.548033,0.019515,19.515443,0.677139,0.69431,24.828104,851589.371953,0.035879,0.568369,0.020392,82.74537599999999,20.392261,1.078669,1.122034,3.92241e-13,7.853056000000001e-09,,,,118.768381,4723313000000000,1.256879,,1.19764,0.895642,0.00251,2.389751,0.548033,,,,,1.107136,3,"p-type",0.022,240.28,240.28,1,1,25,1,"Generalized",540,0.680557,0.261137,2.2,0,1000,1.206795,1.66e-30,"Sinton","OFF","Center Point",3000000000000000,30,2000000000000000,4000000000000000,"OFF","Dark Rsh (Cell only)",0.4,"True","RTD (Internal)",2,10,-0.05,1,0.01,"A",0,"16-131484","True",0,0,"Full IV","default_KatyCal_3BB_2ndBatch.mfi, with Bare_NPT_1648 adjustment","False",-2,-0.010211,"True","02/08/17 19:06:37","MultiFlash v1.27"
13,"Katy","WiseBiz3BB-ET20203BB200","C413","02/08/17 19:07:49",9.077669999999999,0.651734,8.574539,0.547918,4.698145,79.411237,19.552793,259.404096,0.002722,0.03778,0.651734,0.035686,0.547918,0.019553,19.552793,62329.616163,0.653981,8.574539,0.547918,79.411237,4.698145,19.552793,0.002722,0.035686,0.547918,0.019553,19.552793,0.653981,0.651349,24.828104,851644.515107,0.035939,0.56768,0.020402,82.85996,20.401944,1.079631,1.101538,4.117839e-13,6.815236e-09,,,,118.162833,4723313000000000,1.260622,,1.201032,0.894663,0.002452,2.254764,0.547918,,,,,1.109255,3,"p-type",0.022,240.28,240.28,1,1,25,1,"Generalized",540,0.660049,0.261137,2.2,0,1000,1.043954,1.66e-30,"Sinton","OFF","Center Point",3000000000000000,30,2000000000000000,4000000000000000,"OFF","Dark Rsh (Cell only)",0.4,"True","RTD (Internal)",2,10,-0.05,1,0.01,"A",0,"16-131484","True",0,0,"Full IV","default_KatyCal_3BB_2ndBatch.mfi, with Bare_NPT_1648 adjustment","False",-2,-0.008111,"False","02/08/17 19:07:49","MultiFlash v1.27"
14,"Katy","WiseBiz3BB-ET20203BB200","C414","02/08/17 19:10:12",9.049322,0.65086,8.54861,0.5487069999999999,4.690685,79.640242,19.521747,258.527562,0.002557,0.037662,0.65086,0.035578,0.5487069999999999,0.019522,19.521747,62119.0027,0.614476,8.54861,0.5487069999999999,79.640242,4.690685,19.521747,0.002557,0.035578,0.5487069999999999,0.019522,19.521747,0.614476,0.596801,24.859569,851689.14666,0.035827,0.567061,0.020316,82.881264,20.3162,1.072431,1.098143,4.252632e-13,6.537419e-09,,,,115.584008,4723313000000000,1.104466,,1.195125,0.894935,0.00245,2.047415,0.5487069999999999,,,,,1.107494,3,"p-type",0.022,240.28,240.28,1,1,25,1,"Generalized",540,0.616713,0.261137,2.2,0,1000,1.329814,1.66e-30,"Sinton","OFF","Center Point",3000000000000000,30,2000000000000000,4000000000000000,"OFF","Dark Rsh (Cell only)",0.4,"True","RTD (Internal)",2,10,-0.05,1,0.01,"A",0,"16-131484","True",0,0,"Full IV","default_KatyCal_3BB_2ndBatch.mfi, with Bare_NPT_1648 adjustment","False",-2,-0.006542,"False","02/08/17 19:10:12","MultiFlash v1.27"
15,"Katy","WiseBiz3BB-ET20203BB200","C415","02/08/17 19:11:37",9.069452,0.651255,8.529328,0.551269,4.701956,79.606117,19.568654,262.28468,0.002609,0.037745,0.651255,0.035497,0.551269,0.019569,19.568654,63021.762891,0.626856,8.529328,0.551269,79.606117,4.701956,19.568654,0.002609,0.035497,0.551269,0.019569,19.568654,0.626856,0.636347,24.859569,851809.748558,0.035926,0.567657,0.020394,82.962847,20.3938,1.061811,1.089734,4.208529e-13,6.004146e-09,,,,119.985881,4723313000000000,1.113033,,1.191913,0.895908,0.002559,2.184739,0.551269,,,,,1.110155,3,"p-type",0.022,240.28,240.28,1,1,25,1,"Generalized",540,0.633802,0.261137,2.2,0,1000,1.211886,1.66e-30,"Sinton","OFF","Center Point",3000000000000000,30,2000000000000000,4000000000000000,"OFF","Dark Rsh (Cell only)",0.4,"True","RTD (Internal)",2,10,-0.05,1,0.01,"A",0,"16-131484","True",0,0,"Full IV","default_KatyCal_3BB_2ndBatch.mfi, with Bare_NPT_1648 adjustment","False",-2,-0.007937,"False","02/08/17 19:11:37","MultiFlash v1.27"
16,"Katy","WiseBiz3BB-ET20203BB200","C416","02/08/17 19:13:03",9.089816000000001,0.64956,8.584631999999999,0.546498,4.691482,79.457607,19.525063,273.701001,0.00272,0.03783,0.64956,0.035728,0.546498,0.019525,19.525063,65764.876515,0.653658,8.584631999999999,0.546498,79.457607,4.691482,19.525063,0.00272,0.035728,0.546498,0.019525,19.525063,0.653658,0.659519,24.859569,851855.2501609999,0.036025,0.5657180000000001,0.02038,82.935652,20.379721,1.085249,1.085038,4.567696e-13,5.783631e-09,,,,111.458347,4723313000000000,1.566559,,1.202632,0.89576,0.002557,2.280217,0.546498,,,,,1.107682,3,"p-type",0.022,240.28,240.28,1,1,25,1,"Generalized",540,0.657484,0.261137,2.2,0,1000,1.381592,1.66e-30,"Sinton","OFF","Center Point",3000000000000000,30,2000000000000000,4000000000000000,"OFF","Dark Rsh (Cell only)",0.4,"True","RTD (Internal)",2,10,-0.05,1,0.01,"A",0,"16-131484","True",0,0,"Full IV","default_KatyCal_3BB_2ndBatch.mfi, with Bare_NPT_1648 adjustment","False",-2,-0.00864,"False","02/08/17 19:13:03","MultiFlash v1.27"
17,"Katy","WiseBiz3BB-ET20203BB200","C417","02/08/17 19:14:24",9.093083999999999,0.650292,8.515309,0.551025,4.692146,79.350883,19.527827,363.068978,0.002775,0.037844,0.650292,0.035439,0.551025,0.019528,19.527827,87238.214041,0.666846,8.515309,0.551025,79.350883,4.692146,19.527827,0.002775,0.035439,0.551025,0.019528,19.527827,0.666846,0.676327,24.859569,851912.919459,0.036042,0.5667140000000001,0.020425,82.998492,20.425484,1.076027,1.082674,4.445448e-13,5.316014e-09,,,,117.130979,4723313000000000,1.57864,,1.197393,0.893587,0.002707,2.344965,0.551025,,,,,1.107839,3,"p-type",0.022,240.28,240.28,1,1,25,1,"Generalized",540,0.676382,0.261137,2.2,0,1000,1.323976,1.66e-30,"Sinton","OFF","Center Point",3000000000000000,30,2000000000000000,4000000000000000,"OFF","Dark Rsh (Cell only)",0.4,"True","RTD (Internal)",2,10,-0.05,1,0.01,"A",0,"16-131484","True",0,0,"Full IV","default_KatyCal_3BB_2ndBatch.mfi, with Bare_NPT_1648 adjustment","False",-2,-0.005373,"False","02/08/17 19:14:24","MultiFlash v1.27"
18,"Katy","WiseBiz3BB-ET20203BB200","C418","02/08/17 19:15:51",9.097669,0.650636,8.592192000000001,0.547125,4.701002,79.418544,19.564683,340.401525,0.00285,0.037863,0.650636,0.035759,0.547125,0.019565,19.564683,81791.678447,0.684688,8.592192000000001,0.547125,79.418544,4.701002,19.564683,0.00285,0.035759,0.547125,0.019565,19.564683,0.684688,0.693156,24.79664,851954.562841,0.036075,0.567211,0.020462,83.060644,20.461911,1.063838,1.077537,4.370946e-13,5.04946e-09,,,,119.120018,4723313000000000,1.647329,,1.200985,0.893808,0.00251,2.407899,0.547125,,,,,1.109929,3,"p-type",0.022,240.28,240.28,1,1,25,1,"Generalized",540,0.694432,0.261137,2.2,0,1000,1.658199,1.66e-30,"Sinton","OFF","Center Point",3000000000000000,30,2000000000000000,4000000000000000,"OFF","Dark Rsh (Cell only)",0.4,"True","RTD (Internal)",2,10,-0.05,1,0.01,"A",0,"16-131484","True",0,0,"Full IV","default_KatyCal_3BB_2ndBatch.mfi, with Bare_NPT_1648 adjustment","False",-2,-0.004996,"False","02/08/17 19:15:51","MultiFlash v1.27"
19,"Katy","WiseBiz3BB-ET20203BB200","C419","02/08/17 19:16:57",9.095879,0.65022,8.585883000000001,0.546498,4.692163,79.33558600000001,19.527899,398.424652,0.002903,0.037855,0.65022,0.035733,0.546498,0.019528,19.527899,95733.475479,0.697555,8.585883000000001,0.546498,79.33558600000001,4.692163,19.527899,0.002903,0.035733,0.546498,0.019528,19.527899,0.697555,0.709345,24.859569,852011.007069,0.036069,0.566762,0.020442,83.051123,20.442452,1.073056,1.077033,4.46257e-13,4.944121e-09,,,,117.221186,4723313000000000,1.633888,,1.19816,0.895066,0.0025,2.458526,0.546498,,,,,1.107843,3,"p-type",0.022,240.28,240.28,1,1,25,1,"Generalized",540,0.703379,0.261137,2.2,0,1000,1.915279,1.66e-30,"Sinton","OFF","Center Point",3000000000000000,30,2000000000000000,4000000000000000,"OFF","Dark Rsh (Cell only)",0.4,"True","RTD (Internal)",2,10,-0.05,1,0.01,"A",0,"16-131484","True",0,0,"Full IV","default_KatyCal_3BB_2ndBatch.mfi, with Bare_NPT_1648 adjustment","False",-2,-0.003129,"False","02/08/17 19:16:57","MultiFlash v1.27"
20,"Katy","WiseBiz3BB-ET20203BB200","C420","02/08/17 19:18:22",9.094899,0.650415,8.58282,0.547023,4.694997,79.368268,19.539691,196.942315,0.002798,0.037851,0.650415,0.03572,0.547023,0.01954,19.539691,47321.299465,0.67233,8.58282,0.547023,79.368268,4.694997,19.539691,0.002798,0.03572,0.547023,0.01954,19.539691,0.67233,0.687557,24.828104,852082.543161,0.036028,0.566756,0.020419,82.939322,20.41885,1.076977,1.090632,4.370935e-13,6.023304e-09,,,,115.087458,4723313000000000,1.600318,,1.190592,0.89518,0.002456,2.360778,0.547023,,,,,1.108512,3,"p-type",0.022,240.28,240.28,1,1,25,1,"Generalized",540,0.676037,0.261137,2.2,0,1000,1.550242,1.66e-30,"Sinton","OFF","Center Point",3000000000000000,30,2000000000000000,4000000000000000,"OFF","Dark Rsh (Cell only)",0.4,"True","RTD (Internal)",2,10,-0.05,1,0.01,"A",0,"16-131484","True",0,0,"Full IV","default_KatyCal_3BB_2ndBatch.mfi, with Bare_NPT_1648 adjustment","False",-2,-0.012742,"True","02/08/17 19:18:22","MultiFlash v1.27"
21,"Katy","WiseBiz3BB-ET20203BB200","C421","02/08/17 19:19:48",9.088753000000001,0.650828,8.515597,0.550942,4.691601,79.314099,19.525558,212.659201,0.002857,0.037826,0.650828,0.03544,0.550942,0.019526,19.525558,51097.752799,0.686589,8.515597,0.550942,79.314099,4.691601,19.525558,0.002857,0.03544,0.550942,0.019526,19.525558,0.686589,0.711017,24.828104,852138.214345,0.036036,0.567354,0.020445,83.049229,20.445073,1.066504,1.078867,4.316713e-13,5.281978e-09,,,,120.842294,4723313000000000,1.658824,,1.195207,0.895448,0.002428,2.454969,0.550942,,,,,1.10771,3,"p-type",0.022,240.28,240.28,1,1,25,1,"Generalized",540,0.701986,0.261137,2.2,0,1000,1.827592,1.66e-30,"Sinton","OFF","Center Point",3000000000000000,30,2000000000000000,4000000000000000,"OFF","Dark Rsh (Cell only)",0.4,"True","RTD (Internal)",2,10,-0.05,1,0.01,"A",0,"16-131484","True",0,0,"Full IV","default_KatyCal_3BB_2ndBatch.mfi, with Bare_NPT_1648 adjustment","False",-2,-0.012282,"True","02/08/17 19:19:48","MultiFlash v1.27"
22,"Katy","WiseBiz3BB-ET20203BB200","C422","02/08/17 19:21:27",9.099796,0.650638,8.527969000000001,0.550978,4.698722,79.36128100000001,19.555194,195.824859,0.002755,0.037872,0.650638,0.035492,0.550978,0.019555,19.555194,47052.797039,0.66199,8.527969000000001,0.550978,79.36128100000001,4.698722,19.555194,0.002755,0.035492,0.550978,0.019555,19.555194,0.66199,0.675631,24.79664,852178.309639,0.036055,0.566971,0.020442,82.96059099999999,20.44209,1.078042,1.088464,4.333896e-13,5.977342e-09,,,,117.527735,4723313000000000,1.596893,,1.198734,0.895311,0.002458,2.335882,0.550978,,,,,1.109391,3,"p-type",0.022,240.28,240.28,1,1,25,1,"Generalized",540,0.678696,0.261137,2.2,0,1000,1.230532,1.66e-30,"Sinton","OFF","Center Point",3000000000000000,30,2000000000000000,4000000000000000,"OFF","Dark Rsh (Cell only)",0.4,"True","RTD (Internal)",2,10,-0.05,1,0.01,"A",0,"16-131484","True",0,0,"Full IV","default_KatyCal_3BB_2ndBatch.mfi, with Bare_NPT_1648 adjustment","False",-2,-0.009951,"True","02/08/17 19:21:27","MultiFlash v1.27"
23,"Katy","WiseBiz3BB-ET20203BB200","C423","02/08/17 19:23:03",9.055683,0.651037,8.544058,0.547928,4.681527,79.407337,19.483631,246.438278,0.002677,0.037688,0.651037,0.035559,0.547928,0.019484,19.483631,59214.189465,0.643297,8.544058,0.547928,79.407337,4.681527,19.483631,0.002677,0.035559,0.547928,0.019484,19.483631,0.643297,0.6452560000000001,24.79664,852219.202977,0.035834,0.566929,0.020315,82.79609600000001,20.315107,1.060125,1.109371,4.184773e-13,7.465435999999999e-09,,,,114.190652,4723313000000000,1.178759,,1.18617,0.897074,0.002242,2.211444,0.547928,,,,,1.105331,3,"p-type",0.022,240.28,240.28,1,1,25,1,"Generalized",540,0.646611,0.261137,2.2,0,1000,1.380133,1.66e-30,"Sinton","OFF","Center Point",3000000000000000,30,2000000000000000,4000000000000000,"OFF","Dark Rsh (Cell only)",0.4,"True","RTD (Internal)",2,10,-0.05,1,0.01,"A",0,"16-131484","True",0,0,"Full IV","default_KatyCal_3BB_2ndBatch.mfi, with Bare_NPT_1648 adjustment","False",-2,-0.006932,"False","02/08/17 19:23:03","MultiFlash v1.27"
24,"Katy","WiseBiz3BB-ET20203BB200","C424","02/08/17 19:24:25",9.035524000000001,0.650586,8.502181999999999,0.550855,4.683473,79.672836,19.491731,511.100233,0.002535,0.037604,0.650586,0.035384,0.550855,0.019492,19.491731,122807.163985,0.609084,8.502181999999999,0.550855,79.672836,4.683473,19.491731,0.002535,0.035384,0.550855,0.019492,19.491731,0.609084,0.618814,24.79664,852264.455566,0.035821,0.566391,0.020289,82.93060699999999,20.288736,1.087479,1.082055,4.413281e-13,5.419848e-09,,,,116.390134,4723313000000000,1.238635,,1.191248,0.896178,0.002324,2.146296,0.550855,,,,,1.105791,3,"p-type",0.022,240.28,240.28,1,1,25,1,"Generalized",540,0.620456,0.261137,2.2,0,1000,0.911327,1.66e-30,"Sinton","OFF","Center Point",3000000000000000,30,2000000000000000,4000000000000000,"OFF","Dark Rsh (Cell only)",0.4,"True","RTD (Internal)",2,10,-0.05,1,0.01,"A",0,"16-131484","True",0,0,"Full IV","default_KatyCal_3BB_2ndBatch.mfi, with Bare_NPT_1648 adjustment","False",-2,-0.002856,"False","02/08/17 19:24:25","MultiFlash v1.27"
25,"Katy","WiseBiz3BB-ET20203BB200","C425","02/08/17 19:25:40",9.058921,0.650626,8.558916,0.547271,4.684044,79.471853,19.494108,309.43997,0.002803,0.037702,0.650626,0.035621,0.547271,0.019494,19.494108,74352.23587999999,0.673476,8.558916,0.547271,79.471853,4.684044,19.494108,0.002803,0.035621,0.547271,0.019494,19.494108,0.673476,0.699844,24.79664,852302.5007419999,0.035919,0.567072,0.020369,83.037036,20.368633,1.07761,1.076528,4.355114e-13,5.252299e-09,,,,118.792069,4723313000000000,1.132974,,1.196868,0.895397,0.002327,2.419461,0.547271,,,,,1.105926,3,"p-type",0.022,240.28,240.28,1,1,25,1,"Generalized",540,0.679311,0.261137,2.2,0,1000,1.572163,1.66e-30,"Sinton","OFF","Center Point",3000000000000000,30,2000000000000000,4000000000000000,"OFF","Dark Rsh (Cell only)",0.4,"True","RTD (Internal)",2,10,-0.05,1,0.01,"A",0,"16-131484","True",0,0,"Full IV","default_KatyCal_3BB_2ndBatch.mfi, with Bare_NPT_1648 adjustment","False",-2,-0.006814,"False","02/08/17 19:25:40","MultiFlash v1.27"
26,"Katy","WiseBiz3BB-ET20203BB200","C426","02/08/17 19:26:58",9.020052,0.650986,8.534592999999999,0.548977,4.685293,79.791438,19.499306,358.476822,0.002632,0.03754,0.650986,0.035519,0.548977,0.019499,19.499306,86134.810838,0.632467,8.534592999999999,0.548977,79.791438,4.685293,19.499306,0.002632,0.035519,0.548977,0.019499,19.499306,0.632467,0.64136,24.765176,852352.346593,0.035772,0.567871,0.020314,83.125491,20.314077,1.066913,1.071175,4.266723e-13,4.630599e-09,,,,123.201615,4723313000000000,1.139209,,1.197676,0.895522,0.001985,2.204373,0.548977,,,,,1.10622,3,"p-type",0.022,240.28,240.28,1,1,25,1,"Generalized",540,0.640595,0.261137,2.2,0,1000,1.254921,1.66e-30,"Sinton","OFF","Center Point",3000000000000000,30,2000000000000000,4000000000000000,"OFF","Dark Rsh (Cell only)",0.4,"True","RTD (Internal)",2,10,-0.05,1,0.01,"A",0,"16-131484","True",0,0,"Full IV","default_KatyCal_3BB_2ndBatch.mfi, with Bare_NPT_1648 adjustment","False",-2,-0.004345,"False","02/08/17 19:26:58","MultiFlash v1.27"
27,"Katy","WiseBiz3BB-ET20203BB200","C427","02/08/17 19:29:06",9.013173,0.651188,8.534357,0.5490350000000001,4.685664,79.833896,19.500849,407.38502,0.002631,0.037511,0.651188,0.035518,0.5490350000000001,0.019501,19.500849,97886.47266499999,0.632217,8.534357,0.5490350000000001,79.833896,4.685664,19.500849,0.002631,0.035518,0.5490350000000001,0.019501,19.500849,0.632217,0.639632,24.765176,852393.127925,0.035764,0.568006,0.020314,83.164604,20.314434,1.071438,1.063912,4.264118e-13,4.236139e-09,,,,125.079227,4723313000000000,1.125915,,1.198601,0.894406,0.00214,2.185297,0.5490350000000001,,,,,1.106308,3,"p-type",0.022,240.28,240.28,1,1,25,1,"Generalized",540,0.636477,0.261137,2.2,0,1000,1.175797,1.66e-30,"Sinton","OFF","Center Point",3000000000000000,30,2000000000000000,4000000000000000,"OFF","Dark Rsh (Cell only)",0.4,"True","RTD (Internal)",2,10,-0.05,1,0.01,"A",0,"16-131484","True",0,0,"Full IV","default_KatyCal_3BB_2ndBatch.mfi, with Bare_NPT_1648 adjustment","False",-2,-0.004334,"False","02/08/17 19:29:06","MultiFlash v1.27"
214,"Elise","Encapsulated Cell","C555","03/16/17 17:13:00",8.886264000000001,0.644997,8.343826,0.496098,4.139352,72.21960900000001,16.5773,384.743471,0.008067,0.035588,0.644997,0.033415,0.496098,0.016577,16.5773,96070.444799,2.014432,8.343826,0.496098,72.21960900000001,4.139352,16.5773,0.008067,0.033415,0.496098,0.016577,16.5773,2.014432,2.010216,25.125374,26.683526,0.033849,0.557206,0.018861,82.168024,18.86086,1.211966,1.100822,5.537223e-13,8.509989e-09,,,,80.414793,8889990000000000,1.641986,,1.243423,0.926722,-0.001,6.763078,0.496098,,,,,,3,"p-type",0.021,249.7,249.7,1,1,25,1,"Generalized",500,2.034728,0.246467,2.2,0,1000,2.233022,1.66e-30,"Sinton","OFF","Center Point",3000000000000000,30,2000000000000000,4000000000000000,"OFF","Dark Rsh (Cell only)",0.4,"True","RTD (Internal)",2,10,-0.05,1,0.01,"A",0,"16-131484","True",0,0,"Full IV","Recipe\MultiFlash\Encapsulated Cell_NPT_1649Cal.mfi","False",-2,-0.003915,"False","03/16/17 17:13:00","MultiFlash v1.27"
215,"Elise","Encapsulated Cell","C580","03/16/17 17:14:31",8.802523000000001,0.645811,8.253157,0.507333,4.187095,73.654651,16.768503,116.947793,0.007138,0.035252,0.645811,0.033052,0.507333,0.016769,16.768503,29201.863921,1.782474,8.253157,0.507333,73.654651,4.187095,16.768503,0.007138,0.033052,0.507333,0.016769,16.768503,1.782474,1.785293,25.107156,27.664582,0.033541,0.559256,0.018758,82.393783,18.758087,1.172892,1.092051,5.143935e-13,7.823104e-09,,,,88.517612,9253710000000000,1.581041,,1.244807,0.92706,-0.001482,5.924802,0.507333,,,,,,3,"p-type",0.021,249.7,249.7,1,1,25,1,"Generalized",500,1.783473,0.246467,2.2,0,1000,2.058033,1.66e-30,"Sinton","OFF","Center Point",3000000000000000,30,2000000000000000,4000000000000000,"OFF","Dark Rsh (Cell only)",0.4,"True","RTD (Internal)",2,10,-0.05,1,0.01,"A",0,"16-131484","True",0,0,"Full IV","Recipe\MultiFlash\Encapsulated Cell_NPT_1649Cal.mfi","False",-2,-0.013342,"True","03/16/17 17:14:31","MultiFlash v1.27"
28,"Katy","WiseBiz3BB-ET20203BB200","C428","02/08/17 19:30:15",9.054665999999999,0.651184,8.561699000000001,0.548542,4.696447,79.651386,19.545728,363.762655,0.002736,0.037684,0.651184,0.035632,0.548542,0.019546,19.545728,87404.890642,0.6573870000000001,8.561699000000001,0.548542,79.651386,4.696447,19.545728,0.002736,0.035632,0.548542,0.019546,19.545728,0.6573870000000001,0.659771,24.828104,852425.217761,0.035912,0.5680229999999999,0.020399,83.12891999999999,20.399083,1.071581,1.069506,4.253758e-13,4.653533e-09,,,,123.776398,4723313000000000,1.137865,,1.202317,0.894386,0.00232,2.283742,0.548542,,,,,1.108854,3,"p-type",0.022,240.28,240.28,1,1,25,1,"Generalized",540,0.658633,0.261137,2.2,0,1000,1.294499,1.66e-30,"Sinton","OFF","Center Point",3000000000000000,30,2000000000000000,4000000000000000,"OFF","Dark Rsh (Cell only)",0.4,"True","RTD (Internal)",2,10,-0.05,1,0.01,"A",0,"16-131484","True",0,0,"Full IV","default_KatyCal_3BB_2ndBatch.mfi, with Bare_NPT_1648 adjustment","False",-2,-0.004752,"False","02/08/17 19:30:15","MultiFlash v1.27"
29,"Katy","WiseBiz3BB-ET20203BB200","C429","02/08/17 19:33:28",9.062782,0.652088,8.560791,0.548858,4.698656,79.50711699999999,19.554917,163.416372,0.002788,0.037718,0.652088,0.035628,0.548858,0.019555,19.554917,39265.685753,0.6698730000000001,8.560791,0.548858,79.50711699999999,4.698656,19.554917,0.002788,0.035628,0.548858,0.019555,19.554917,0.6698730000000001,0.678387,24.828104,852454.849456,0.035897,0.568951,0.020424,83.039012,20.423593,1.060063,1.087075,4.054758e-13,5.457503e-09,,,,125.199421,4723313000000000,1.144051,,1.198408,0.895872,0.002388,2.351638,0.548858,,,,,1.109375,3,"p-type",0.022,240.28,240.28,1,1,25,1,"Generalized",540,0.671076,0.261137,2.2,0,1000,1.37664,1.66e-30,"Sinton","OFF","Center Point",3000000000000000,30,2000000000000000,4000000000000000,"OFF","Dark Rsh (Cell only)",0.4,"True","RTD (Internal)",2,10,-0.05,1,0.01,"A",0,"16-131484","True",0,0,"Full IV","default_KatyCal_3BB_2ndBatch.mfi, with Bare_NPT_1648 adjustment","False",-2,-0.014025,"True","02/08/17 19:33:28","MultiFlash v1.27"
30,"Katy","WiseBiz3BB-ET20203BB200","C430","02/08/17 19:34:40",9.064671000000001,0.651552,8.565534,0.547891,4.692983,79.459852,19.531307,255.643457,0.002878,0.037725,0.651552,0.035648,0.547891,0.019531,19.531307,61426.00977,0.691589,8.565534,0.547891,79.459852,4.692983,19.531307,0.002878,0.035648,0.547891,0.019531,19.531307,0.691589,0.7181689999999999,24.765176,852487.106301,0.035952,0.5682970000000001,0.020432,83.12218300000001,20.431512,1.068755,1.070681,4.202844e-13,4.634817e-09,,,,125.085387,4723313000000000,1.150258,,1.201911,0.89477,0.002229,2.482449,0.547891,,,,,1.108036,3,"p-type",0.022,240.28,240.28,1,1,25,1,"Generalized",540,0.70168,0.261137,2.2,0,1000,1.502667,1.66e-30,"Sinton","OFF","Center Point",3000000000000000,30,2000000000000000,4000000000000000,"OFF","Dark Rsh (Cell only)",0.4,"True","RTD (Internal)",2,10,-0.05,1,0.01,"A",0,"16-131484","True",0,0,"Full IV","default_KatyCal_3BB_2ndBatch.mfi, with Bare_NPT_1648 adjustment","False",-2,-0.009410999999999999,"False","02/08/17 19:34:40","MultiFlash v1.27"
31,"Katy","WiseBiz3BB-ET20203BB200","C431","02/09/17 14:22:11",9.04922,0.651786,8.555158,0.549227,4.69872,79.664261,19.555188,161.946414,0.002707,0.037661,0.651786,0.035605,0.549227,0.019555,19.555188,38912.484348,0.650496,8.555158,0.549227,79.664261,4.69872,19.555188,0.002707,0.035605,0.549227,0.019555,19.555188,0.650496,0.656522,24.953964,852823.3015300001,0.035872,0.568621,0.020397,83.09527799999999,20.3974,1.062159,1.078485,4.125591e-13,4.924823e-09,,,,125.510186,4723313000000000,1.142493,,1.197398,0.893943,0.003434,2.276926,0.549227,,,,,1.109391,3,"p-type",0.022,240.28,240.28,1,1,25,1,"Generalized",540,0.652805,0.261208,2.2,0,1000,1.396491,1.66e-30,"Sinton","OFF","Center Point",3000000000000000,30,2000000000000000,4000000000000000,"OFF","Dark Rsh (Cell only)",0.4,"True","RTD (Internal)",2,10,-0.05,1,0.01,"A",0,"16-131484","True",0,0,"Full IV","default_KatyCal_3BB_2ndBatch.mfi, with Bare_NPT_1648 adjustment","False",-2,-0.012247,"True","02/09/17 14:22:11","MultiFlash v1.27"
32,"Katy","WiseBiz3BB-ET20203BB200","C432","02/09/17 14:24:34",9.061145,0.650999,8.567183,0.547542,4.690889,79.522818,19.522593,259.280034,0.002833,0.037711,0.650999,0.035655,0.547542,0.019523,19.522593,62299.806554,0.680651,8.567183,0.547542,79.522818,4.690889,19.522593,0.002833,0.035655,0.547542,0.019523,19.522593,0.680651,0.7024629999999999,24.98543,852903.086093,0.035951,0.567676,0.020409,83.13148200000001,20.408508,1.074079,1.067423,4.313778e-13,4.485112e-09,,,,122.793298,4723313000000000,1.313103,,1.200279,0.892197,0.003492,2.428039,0.547542,,,,,1.107542,3,"p-type",0.022,240.28,240.28,1,1,25,1,"Generalized",540,0.682983,0.261208,2.2,0,1000,1.36039,1.66e-30,"Sinton","OFF","Center Point",3000000000000000,30,2000000000000000,4000000000000000,"OFF","Dark Rsh (Cell only)",0.4,"True","RTD (Internal)",2,10,-0.05,1,0.01,"A",0,"16-131484","True",0,0,"Full IV","default_KatyCal_3BB_2ndBatch.mfi, with Bare_NPT_1648 adjustment","False",-2,-0.009735000000000001,"True","02/09/17 14:24:34","MultiFlash v1.27"
33,"Katy","WiseBiz3BB-ET20203BB200","C433","02/09/17 14:26:19",9.080337,0.651824,8.572269,0.547447,4.692862,79.287629,19.530805,153.953396,0.002846,0.037791,0.651824,0.035676,0.547447,0.019531,19.530805,36991.921909,0.683939,8.572269,0.547447,79.287629,4.692862,19.530805,0.002846,0.035676,0.547447,0.019531,19.530805,0.683939,0.696997,24.953964,852947.571638,0.035947,0.56804,0.02042,82.895804,20.419601,1.084986,1.100185,4.111868e-13,6.323787e-09,,,,119.648331,4723313000000000,1.341147,,1.195956,0.892016,0.003469,2.418503,0.547447,,,,,1.108007,3,"p-type",0.022,240.28,240.28,1,1,25,1,"Generalized",540,0.687632,0.261208,2.2,0,1000,1.168861,1.66e-30,"Sinton","OFF","Center Point",3000000000000000,30,2000000000000000,4000000000000000,"OFF","Dark Rsh (Cell only)",0.4,"True","RTD (Internal)",2,10,-0.05,1,0.01,"A",0,"16-131484","True",0,0,"Full IV","default_KatyCal_3BB_2ndBatch.mfi, with Bare_NPT_1648 adjustment","False",-2,-0.010183,"True","02/09/17 14:26:19","MultiFlash v1.27"
34,"Katy","WiseBiz3BB-ET20203BB200","C434","02/09/17 14:28:23",9.072492,0.650604,8.57405,0.546948,4.689562,79.449117,19.517071,460.830172,0.002878,0.037758,0.650604,0.035684,0.546948,0.019517,19.517071,110728.273694,0.691524,8.57405,0.546948,79.449117,4.689562,19.517071,0.002878,0.035684,0.546948,0.019517,19.517071,0.691524,0.673287,24.891033,852988.126957,0.035989,0.567366,0.020419,83.120746,20.419025,1.076657,1.06915,4.381635e-13,4.577636e-09,,,,120.874137,4723313000000000,1.333629,,1.187208,0.892522,0.003348,2.28585,0.546948,,,,,1.107228,3,"p-type",0.022,240.28,240.28,1,1,25,1,"Generalized",540,0.692759,0.261208,2.2,0,1000,1.358081,1.66e-30,"Sinton","OFF","Center Point",3000000000000000,30,2000000000000000,4000000000000000,"OFF","Dark Rsh (Cell only)",0.4,"True","RTD (Internal)",2,10,-0.05,1,0.01,"A",0,"16-131484","True",0,0,"Full IV","default_KatyCal_3BB_2ndBatch.mfi, with Bare_NPT_1648 adjustment","False",-2,-0.003275,"False","02/09/17 14:28:23","MultiFlash v1.27"
35,"Katy","WiseBiz3BB-ET20203BB200","C435","02/09/17 14:29:54",9.081837999999999,0.651129,8.576641,0.546286,4.685299,79.23130999999999,19.499331,228.909817,0.002958,0.037797,0.651129,0.035694,0.546286,0.019499,19.499331,55002.450851,0.710703,8.576641,0.546286,79.23130999999999,4.685299,19.499331,0.002958,0.035694,0.546286,0.019499,19.499331,0.710703,0.720125,24.891033,853061.08513,0.035995,0.567458,0.020426,82.996054,20.425859,1.07786,1.086073,4.254631e-13,5.706798e-09,,,,119.413208,4723313000000000,1.181621,,1.191562,0.8932369999999999,0.00351,2.480605,0.546286,,,,,1.106222,3,"p-type",0.022,240.28,240.28,1,1,25,1,"Generalized",540,0.713138,0.261208,2.2,0,1000,1.233881,1.66e-30,"Sinton","OFF","Center Point",3000000000000000,30,2000000000000000,4000000000000000,"OFF","Dark Rsh (Cell only)",0.4,"True","RTD (Internal)",2,10,-0.05,1,0.01,"A",0,"16-131484","True",0,0,"Full IV","default_KatyCal_3BB_2ndBatch.mfi, with Bare_NPT_1648 adjustment","False",-2,-0.011156,"True","02/09/17 14:29:54","MultiFlash v1.27"
36,"Katy","WiseBiz3BB-ET20203BB200","C436","02/09/17 14:31:22",9.044005,0.650251,8.554228999999999,0.54836,4.690797,79.763554,19.522212,268.157342,0.002606,0.037639,0.650251,0.035601,0.54836,0.019522,19.522212,64432.846096,0.626273,8.554228999999999,0.54836,79.763554,4.690797,19.522212,0.002606,0.035601,0.54836,0.019522,19.522212,0.626273,0.633445,24.859569,853105.432667,0.035854,0.567101,0.020333,83.07678,20.333127,1.077441,1.075044,4.394839e-13,4.936915e-09,,,,118.479796,4723313000000000,1.141842,,1.191838,0.893214,0.003088,2.180566,0.54836,,,,,1.10752,3,"p-type",0.022,240.28,240.28,1,1,25,1,"Generalized",540,0.630258,0.261208,2.2,0,1000,1.151225,1.66e-30,"Sinton","OFF","Center Point",3000000000000000,30,2000000000000000,4000000000000000,"OFF","Dark Rsh (Cell only)",0.4,"True","RTD (Internal)",2,10,-0.05,1,0.01,"A",0,"16-131484","True",0,0,"Full IV","default_KatyCal_3BB_2ndBatch.mfi, with Bare_NPT_1648 adjustment","False",-2,-0.006189,"False","02/09/17 14:31:22","MultiFlash v1.27"
37,"Katy","WiseBiz3BB-ET20203BB200","C437","02/09/17 14:32:31",9.043851999999999,0.652275,8.511820999999999,0.551365,4.693122,79.55687399999999,19.531886,131.140378,0.002705,0.037639,0.652275,0.035425,0.551365,0.019532,19.531886,31510.410087,0.649874,8.511820999999999,0.551365,79.55687399999999,4.693122,19.531886,0.002705,0.035425,0.551365,0.019532,19.531886,0.649874,0.655353,24.922499,853147.053047,0.03584,0.568645,0.02038,83.01179399999999,20.380098,1.072272,1.085771,4.054983e-13,5.459238e-09,,,,125.867292,4723313000000000,1.278238,,1.191116,0.894053,0.003171,2.261593,0.551365,,,,,1.108069,3,"p-type",0.022,240.28,240.28,1,1,25,1,"Generalized",540,0.659604,0.261208,2.2,0,1000,0.946523,1.66e-30,"Sinton","OFF","Center Point",3000000000000000,30,2000000000000000,4000000000000000,"OFF","Dark Rsh (Cell only)",0.4,"True","RTD (Internal)",2,10,-0.05,1,0.01,"A",0,"16-131484","True",0,0,"Full IV","default_KatyCal_3BB_2ndBatch.mfi, with Bare_NPT_1648 adjustment","False",-2,-0.015946,"True","02/09/17 14:32:31","MultiFlash v1.27"
