Repository: dintalframe/MLPROJECT

File: FCT450csv/MultiFlash_Database WW12 - 2017.csv (part 1 of 3)
ID,User_ID,Batch_ID,Sample_ID,Measurement_Date-Time,Isc_(A),Voc_(V),Imp_(A),Vmp_(V),Pmp_(W),FF_(percent),Efficiency_(percent),Rsh_(ohm),Rs_(ohm),Jsc_(A/cm2),Voc_(V/cell),Jmp_(A/cm2),Vmp_(V/cell),Pmp_(W/cm2),Cell_Efficiency_(percent),Rsh_(ohm-cm2),Rs_(ohm-cm2),ILoad_(A),VLoad_(V),FFLoad_(percent),PLoad_(W),EffLoad_(percent),RsLoad_(ohm),JLoad_(A/cm2),VLoad_(V/cell),PLoad_(W/cm2),Cell_EffLoad_(percent),RsLoad_(ohm-cm2),Rs_Modulation_(ohm-cm2),Measured_Temperature_(C),Total_Test_Time_(s),pJmp_(A/cm2),pVmp_(V/cell),pPmp_(W/cm2),pFF_(percent),pEfficiency_(percent),n_at_1_sun,n_at_ 1/10_suns,Jo1_(A/cm2),Jo2_(A/cm2),Jo_(fA/cm2),Est_Bulk_Lifetime_(us),BRR_(Hz),Lifetime_at_Vmp_(us),Doping_(cm-3),Measured_Resistivity_(Ohm-cm),Lifetime_Fit_R2,Max_Intensity_(suns),Intensity_@_flash_cutoff_(suns),V_at_Isc_(V),dV/dt,V_Pad_0_(V),V_Pad_1_(V),V_Pad_2_(V),V_Pad_3_(V),V_Pad_4_(V),Pm/Pe,Resistivity_(ohm-cm),Sample_Type,Thickness_(cm),Cell_Area_(cm2),Total_Area_(cm2),Number_of_Cells_per_String,Number_of_Strings,Temperature_(C),Intensity_(suns),Analysis_Type,Nominal_Load_Voltage_(mV/cell),Rs_Modulation_Target_(ohm-cm2),Reference_Constant_(V/sun),Voltage_Temperature_Coefficient_(mV/C),Temperature_Offset_(C),Power_per_Sun_(W/m2),Conductivity_Modulation_(ohm-cm2/V),Auger_Coefficient,Auger_Method,Band_Gap_Narrowing,Fit_Method,Carrier_Density_Center_Point_(cm-3),Percent_Fit,Lower_Bound_(cm-3),Upper_Bound_(cm-3),Rsh_Lifetime_Correction,Rsh_Measurement_Method,SunsVoc_Rsh_Voltage_(V),Do_Dark_Break_Measurement,Temperature_Measurement_Method,Number_of_dRsh_Points,dRsh_Output_Vlimit_(V),Current_Transfer,Voltage_Transfer,Temperature_Transfer,Final_Bin,Bin_Index,Tester_ID,Do_Doping_Measurement,Doping_Sample_Time_(us),Doping_Measurement_Length_(us),Measurement_Type,Comments,Calibration,dBreak_(V),dBreak_(A),Dark_Break_Interpolated,Measurement_Date-Time_String,Software Version
1,"Kayla","TeamTechnik_Tabbed","Encap_NPT_1649","03/22/17 13:45:24",8.877981,,,,,,,,,0.035555,,,,,,,,8.877981,-0.015348,,-0.136261,-0.5457,0.001729,0.035555,-0.015348,-0.000546,-0.5457,0.43168,1.791675,25.068591,1926.313179,,,,,,,,,,,,,,,,,1.247861,0.928625,-0.015348,6.111734,-0.015348,,,,,,3,"p-type",0.021,249.7,249.7,1,1,25,1,"Generalized",500,1.792197,0.246547,2.2,0,1000,,1.66e-30,"Sinton","OFF","Center Point",3000000000000000,30,2000000000000000,4000000000000000,"OFF","Dark Rsh (Cell only)",0.4,"True","RTD (Internal)",2,10,-0.05,1,0.01,"A",0,"16-131484","True",0,0,"Full IV","\Recipe\MultiFlash\Tabbed Cell_NPT_1649Cal.mfi","True",0,,"False","03/22/17 13:45:24","MultiFlash v1.27"
2,"Kayla","TeamTechnik_Tabbed","Encap_NPT_1649","03/22/17 13:54:54",8.881997999999999,0.638781,8.346339,0.496916,4.147432,73.099833,16.609661,593.712644,0.007283,0.035571,0.638781,0.033425,0.496916,0.01661,16.609661,148250.047155,1.818489,8.346339,0.496916,73.099833,4.147432,16.609661,0.007283,0.033425,0.496916,0.01661,16.609661,1.818489,1.778279,24.915047,27.301561,0.033806,0.552229,0.018669,82.16254000000001,18.668879,1.199571,1.103219,6.744916e-13,1.040686e-08,,,,65.334548,8298751000000000,1.752325,,1.243024,0.927828,-0.000474,5.994889,0.496916,,,,,,3,"p-type",0.021,249.7,249.7,1,1,25,1,"Generalized",500,1.837735,0.246547,2.2,0,1000,1.721074,1.66e-30,"Sinton","OFF","Center Point",3000000000000000,30,2000000000000000,4000000000000000,"OFF","Dark Rsh (Cell only)",0.4,"True","RTD (Internal)",2,10,-0.05,1,0.01,"A",0,"16-131484","True",0,0,"Full IV","\Recipe\MultiFlash\Tabbed Cell_NPT_1649Cal.mfi","False",-2,-0.001757,"False","03/22/17 13:54:54","MultiFlash v1.27"
5,"Kayla","TeamTechnik_Tabbed","C501","03/22/17 14:04:35",8.766722,0.641589,8.212730000000001,0.5009400000000001,4.114086,73.14408299999999,17.122049,270.335821,0.007249,0.036485,0.641589,0.03418,0.5009400000000001,0.017122,17.122049,64956.291066,1.741909,8.212730000000001,0.5009400000000001,73.14408299999999,4.114086,17.122049,0.007249,0.03418,0.5009400000000001,0.017122,17.122049,1.741909,1.68768,24.936575,27.322563,0.03467,0.553705,0.019197,82.00795599999999,19.196963,1.214486,1.110614,6.361077e-13,1.087466e-08,,,,67.678014,7516120000000000,1.924782,,1.242737,0.928055,-0.001097,5.79954,0.5009400000000001,,,,,,3,"p-type",0.021,240.28,240.28,1,1,25,1,"Generalized",500,1.756034,0.246547,2.2,0,1000,0.982318,1.66e-30,"Sinton","OFF","Center Point",3000000000000000,30,2000000000000000,4000000000000000,"OFF","Dark Rsh (Cell only)",0.4,"True","RTD (Internal)",2,10,-0.05,1,0.01,"A",0,"16-131484","True",0,0,"Full IV","\Recipe\MultiFlash\Tabbed Cell_NPT_1649Cal.mfi","False",-2,-0.004134,"False","03/22/17 14:04:35","MultiFlash v1.27"
6,"Kayla","TeamTechnik_Tabbed","C502","03/22/17 14:07:06",8.815089,0.642379,8.287763999999999,0.496029,4.110971,72.598305,17.109086,421.067937,0.007993,0.036687,0.642379,0.034492,0.496029,0.017109,17.109086,101174.203931,1.920478,8.287763999999999,0.496029,72.598305,4.110971,17.109086,0.007993,0.034492,0.496029,0.017109,17.109086,1.920478,1.839989,24.924983,27.863594,0.034903,0.556536,0.019425,82.424558,19.424818,1.163172,1.092675,6.085573e-13,8.095893999999999e-09,,,,76.157043,8090464000000000,1.794997,,1.24734,0.927014,-0.000758,6.341419,0.496029,,,,,,3,"p-type",0.021,240.28,240.28,1,1,25,1,"Generalized",500,1.94376,0.246547,2.2,0,1000,1.366677,1.66e-30,"Sinton","OFF","Center Point",3000000000000000,30,2000000000000000,4000000000000000,"OFF","Dark Rsh (Cell only)",0.4,"True","RTD (Internal)",2,10,-0.05,1,0.01,"A",0,"16-131484","True",0,0,"Full IV","\Recipe\MultiFlash\Tabbed Cell_NPT_1649Cal.mfi","False",-2,-0.00362,"False","03/22/17 14:07:06","MultiFlash v1.27"
7,"Kayla","TeamTechnik_Tabbed","C503","03/22/17 14:09:14",8.835508000000001,0.648447,8.261085,0.512833,4.236557,73.944755,17.631751,117.653631,0.006979,0.036772,0.648447,0.034381,0.512833,0.017632,17.631751,28269.814492,1.676841,8.261085,0.512833,73.944755,4.236557,17.631751,0.006979,0.034381,0.512833,0.017632,17.631751,1.676841,1.581579,24.898486,26.850535,0.034899,0.563331,0.019659,82.448538,19.659435,1.092434,1.132863,4.524645e-13,9.348361e-09,,,,95.946946,8309653000000000,1.75015,,1.234933,0.927576,-0.000838,5.406087,0.512833,,,,,,3,"p-type",0.021,240.28,240.28,1,1,25,1,"Generalized",500,1.685864,0.246547,2.2,0,1000,1.325922,1.66e-30,"Sinton","OFF","Center Point",3000000000000000,30,2000000000000000,4000000000000000,"OFF","Dark Rsh (Cell only)",0.4,"True","RTD (Internal)",2,10,-0.05,1,0.01,"A",0,"16-131484","True",0,0,"Full IV","\Recipe\MultiFlash\Tabbed Cell_NPT_1649Cal.mfi","False",-2,-0.014785,"True","03/22/17 14:09:14","MultiFlash v1.27"
8,"Kayla","TeamTechnik_Tabbed","C504","03/22/17 14:11:50",8.828913999999999,0.647997,8.267925,0.511558,4.229519,73.928297,17.60246,119.736217,0.007122,0.036744,0.647997,0.03441,0.511558,0.017602,17.60246,28770.218311,1.711263,8.267925,0.511558,73.928297,4.229519,17.60246,0.007122,0.03441,0.511558,0.017602,17.60246,1.711263,1.610752,24.878613,27.495573,0.034937,0.563208,0.019677,82.639478,19.676608,1.090803,1.103618,4.715319e-13,7.35617e-09,,,,98.014487,8535826000000000,1.706265,,1.243663,0.926685,-0.000958,5.549789,0.511558,,,,,,3,"p-type",0.021,240.28,240.28,1,1,25,1,"Generalized",500,1.722543,0.246547,2.2,0,1000,1.18646,1.66e-30,"Sinton","OFF","Center Point",3000000000000000,30,2000000000000000,4000000000000000,"OFF","Dark Rsh (Cell only)",0.4,"True","RTD (Internal)",2,10,-0.05,1,0.01,"A",0,"16-131484","True",0,0,"Full IV","\Recipe\MultiFlash\Tabbed Cell_NPT_1649Cal.mfi","False",-2,-0.013695,"True","03/22/17 14:11:50","MultiFlash v1.27"
9,"Kayla","TeamTechnik_Tabbed","C505","03/22/17 14:13:48",8.820252999999999,0.643671,8.239074,0.499931,4.118966,72.55099,17.142357,427.894503,0.007846000000000001,0.036708,0.643671,0.034289,0.499931,0.017142,17.142357,102814.491109,1.885207,8.239074,0.499931,72.55099,4.118966,17.142357,0.007846000000000001,0.034289,0.499931,0.017142,17.142357,1.885207,1.824912,24.893518,28.190612,0.034849,0.556949,0.019409,82.145325,19.409308,1.168995,1.126999,5.624192e-13,1.12671e-08,,,,75.582005,7118816000000000,2.026687,,1.242262,0.928258,-0.001111,6.253307,0.499931,,,,,,3,"p-type",0.021,240.28,240.28,1,1,25,1,"Generalized",500,1.927024,0.246547,2.2,0,1000,1.471149,1.66e-30,"Sinton","OFF","Center Point",3000000000000000,30,2000000000000000,4000000000000000,"OFF","Dark Rsh (Cell only)",0.4,"True","RTD (Internal)",2,10,-0.05,1,0.01,"A",0,"16-131484","True",0,0,"Full IV","\Recipe\MultiFlash\Tabbed Cell_NPT_1649Cal.mfi","False",-2,-0.003752,"False","03/22/17 14:13:48","MultiFlash v1.27"
10,"Kayla","TeamTechnik_Tabbed","C506","03/22/17 14:16:33",8.829855999999999,0.645972,8.289391999999999,0.5085499999999999,4.215572,73.907561,17.544413,349.189639,0.007032,0.036748,0.645972,0.034499,0.5085499999999999,0.017544,17.544413,83903.286547,1.689606,8.289391999999999,0.5085499999999999,73.907561,4.215572,17.544413,0.007032,0.034499,0.5085499999999999,0.017544,17.544413,1.689606,1.622101,24.868677,27.918597,0.034967,0.56036,0.019594,82.54172199999999,19.594018,1.129751,1.093931,5.236469e-13,7.579014999999999e-09,,,,88.58757,8204755000000000,1.771317,,1.240621,0.926122,-0.000856,5.585987,0.5085499999999999,,,,,,3,"p-type",0.021,240.28,240.28,1,1,25,1,"Generalized",500,1.698567,0.246547,2.2,0,1000,1.160203,1.66e-30,"Sinton","OFF","Center Point",3000000000000000,30,2000000000000000,4000000000000000,"OFF","Dark Rsh (Cell only)",0.4,"True","RTD (Internal)",2,10,-0.05,1,0.01,"A",0,"16-131484","True",0,0,"Full IV","\Recipe\MultiFlash\Tabbed Cell_NPT_1649Cal.mfi","False",-2,-0.003531,"False","03/22/17 14:16:33","MultiFlash v1.27"
11,"Kayla","TeamTechnik_Tabbed","C507","03/22/17 14:18:59",8.838946999999999,0.6480629999999999,8.275577,0.511119,4.229802,73.841836,17.603639,63.791343,0.007136,0.036786,0.6480629999999999,0.034441,0.511119,0.017604,17.603639,15327.78389,1.714571,8.275577,0.511119,73.841836,4.229802,17.603639,0.007136,0.034441,0.511119,0.017604,17.603639,1.714571,1.633597,24.870333,28.283618,0.03496,0.563041,0.019684,82.567537,19.683816,1.100886,1.113275,4.712011e-13,7.541086e-09,,,,96.61079599999999,7977141000000000,1.819139,,1.239631,0.927644,-0.000788,5.599322,0.511119,,,,,,3,"p-type",0.021,240.28,240.28,1,1,25,1,"Generalized",500,1.725384,0.246547,2.2,0,1000,1.239979,1.66e-30,"Sinton","OFF","Center Point",3000000000000000,30,2000000000000000,4000000000000000,"OFF","Dark Rsh (Cell only)",0.4,"True","RTD (Internal)",2,10,-0.05,1,0.01,"A",0,"16-131484","True",0,0,"Full IV","\Recipe\MultiFlash\Tabbed Cell_NPT_1649Cal.mfi","False",-2,-0.026046,"True","03/22/17 14:18:59","MultiFlash v1.27"
12,"Kayla","TeamTechnik_Tabbed","C508","03/22/17 14:21:20",8.825659,0.646499,8.275919999999999,0.507971,4.203927,73.678445,17.495952,364.297916,0.007224,0.036731,0.646499,0.034443,0.507971,0.017496,17.495952,87533.503343,1.735871,8.275919999999999,0.507971,73.678445,4.203927,17.495952,0.007224,0.034443,0.507971,0.017496,17.495952,1.735871,1.643435,24.868677,27.892596,0.034905,0.561337,0.019593,82.511433,19.593466,1.109252,1.112666,4.948211e-13,9.107095999999999e-09,,,,90.268488,9583197000000000,1.529785,,1.242635,0.9272359999999999,-0.000963,5.62707,0.507971,,,,,,3,"p-type",0.021,240.28,240.28,1,1,25,1,"Generalized",500,1.747381,0.246547,2.2,0,1000,0.983136,1.66e-30,"Sinton","OFF","Center Point",3000000000000000,30,2000000000000000,4000000000000000,"OFF","Dark Rsh (Cell only)",0.4,"True","RTD (Internal)",2,10,-0.05,1,0.01,"A",0,"16-131484","True",0,0,"Full IV","\Recipe\MultiFlash\Tabbed Cell_NPT_1649Cal.mfi cell broke during vacuum","False",-2,-0.004633,"False","03/22/17 14:21:20","MultiFlash v1.27"
13,"Kayla","TeamTechnik_Tabbed","C509","03/22/17 14:23:30",8.830730000000001,0.642551,8.272803,0.500752,4.142625,73.00819799999999,17.240824,308.258614,0.007652,0.036752,0.642551,0.03443,0.500752,0.017241,17.240824,74068.379881,1.838554,8.272803,0.500752,73.00819799999999,4.142625,17.240824,0.007652,0.03443,0.500752,0.017241,17.240824,1.838554,1.790646,24.891862,28.109608,0.034947,0.556999,0.019465,82.427632,19.465215,1.155439,1.09449,5.964148e-13,8.658566000000001e-09,,,,77.068889,8434058000000000,1.725723,,1.241888,0.92765,-0.000841,6.176123,0.500752,,,,,,3,"p-type",0.021,240.28,240.28,1,1,25,1,"Generalized",500,1.88087,0.246547,2.2,0,1000,1.022857,1.66e-30,"Sinton","OFF","Center Point",3000000000000000,30,2000000000000000,4000000000000000,"OFF","Dark Rsh (Cell only)",0.4,"True","RTD (Internal)",2,10,-0.05,1,0.01,"A",0,"16-131484","True",0,0,"Full IV","\Recipe\MultiFlash\Tabbed Cell_NPT_1649Cal.mfi","False",-2,-0.007092,"False","03/22/17 14:23:30","MultiFlash v1.27"
14,"Kayla","TeamTechnik_Tabbed","C510","03/22/17 14:26:44",8.824852,0.644251,8.286345000000001,0.508667,4.214988,74.13682799999999,17.541983,504.552291,0.006975,0.036727,0.644251,0.034486,0.508667,0.017542,17.541983,121233.824475,1.675988,8.286345000000001,0.508667,74.13682799999999,4.214988,17.541983,0.006975,0.034486,0.508667,0.017542,17.541983,1.675988,1.597485,24.870333,27.405568,0.03493,0.5603089999999999,0.019572,82.7145,19.571601,1.085881,1.09173,5.40742e-13,7.45248e-09,,,,87.616304,8558766000000000,1.701942,,1.243077,0.928046,-0.000962,5.506738,0.508667,,,,,,3,"p-type",0.021,240.28,240.28,1,1,25,1,"Generalized",500,1.688561,0.246547,2.2,0,1000,1.030634,1.66e-30,"Sinton","OFF","Center Point",3000000000000000,30,2000000000000000,4000000000000000,"OFF","Dark Rsh (Cell only)",0.4,"True","RTD (Internal)",2,10,-0.05,1,0.01,"A",0,"16-131484","True",0,0,"Full IV","\Recipe\MultiFlash\Tabbed Cell_NPT_1649Cal.mfi","False",-2,-0.001908,"False","03/22/17 14:26:44","MultiFlash v1.27"
15,"Kayla","TeamTechnik_Tabbed","C511","03/22/17 14:28:36",8.829228000000001,0.646632,8.278513,0.5107,4.227837,74.05225299999999,17.595458,432.942204,0.007038,0.036746,0.646632,0.034454,0.5107,0.017595,17.595458,104027.352731,1.691083,8.278513,0.5107,74.05225299999999,4.227837,17.595458,0.007038,0.034454,0.5107,0.017595,17.595458,1.691083,1.594828,24.873645,28.005602,0.034969,0.56189,0.019648,82.69257500000001,19.648473,1.100026,1.090381,5.000362e-13,7.237161e-09,,,,94.304154,8313688000000000,1.749347,,1.237254,0.928095,-0.000956,5.45853,0.5107,,,,,,3,"p-type",0.021,240.28,240.28,1,1,25,1,"Generalized",500,1.697199,0.246547,2.2,0,1000,1.137767,1.66e-30,"Sinton","OFF","Center Point",3000000000000000,30,2000000000000000,4000000000000000,"OFF","Dark Rsh (Cell only)",0.4,"True","RTD (Internal)",2,10,-0.05,1,0.01,"A",0,"16-131484","True",0,0,"Full IV","\Recipe\MultiFlash\Tabbed Cell_NPT_1649Cal.mfi","False",-2,-0.003528,"False","03/22/17 14:28:36","MultiFlash v1.27"
16,"Kayla","TeamTechnik_Tabbed","C512","03/22/17 14:30:29",8.825713,0.646775,8.435608,0.497605,4.197603,73.53572,17.469631,403.356928,0.00725,0.036731,0.646775,0.035107,0.497605,0.01747,17.469631,96918.602576,1.742119,8.435608,0.497605,73.53572,4.197603,17.469631,0.00725,0.035107,0.497605,0.01747,17.469631,1.742119,1.599721,24.862053,27.057548,0.034934,0.561863,0.019628,82.621488,19.628106,1.096598,1.102474,4.943794e-13,7.858340000000001e-09,,,,89.996979,7922223000000000,1.831085,,1.244485,0.927691,-0.001036,5.488759,0.497605,,,,,,3,"p-type",0.021,240.28,240.28,1,1,25,1,"Generalized",500,1.746268,0.246547,2.2,0,1000,1.115624,1.66e-30,"Sinton","OFF","Center Point",3000000000000000,30,2000000000000000,4000000000000000,"OFF","Dark Rsh (Cell only)",0.4,"True","RTD (Internal)",2,10,-0.05,1,0.01,"A",0,"16-131484","True",0,0,"Full IV","\Recipe\MultiFlash\Tabbed Cell_NPT_1649Cal.mfi","False",-2,-0.003909,"False","03/22/17 14:30:29","MultiFlash v1.27"
17,"Kayla","TeamTechnik_Tabbed","C513","03/22/17 14:32:00",8.834999,0.645644,8.275046,0.502352,4.156986,72.87505400000001,17.300593,583.77685,0.007974,0.03677,0.645644,0.034439,0.502352,0.017301,17.300593,140269.901559,1.916107,8.275046,0.502352,72.87505400000001,4.156986,17.300593,0.007974,0.034439,0.502352,0.017301,17.300593,1.916107,1.838719,24.890205,27.863594,0.034987,0.560873,0.019623,82.65845899999999,19.623181,1.117308,1.093013,5.209362e-13,7.410904e-09,,,,90.568915,8644177000000000,1.686047,,1.245333,0.928209,-0.000922,6.296092,0.502352,,,,,,3,"p-type",0.021,240.28,240.28,1,1,25,1,"Generalized",500,1.955799,0.246547,2.2,0,1000,1.382596,1.66e-30,"Sinton","OFF","Center Point",3000000000000000,30,2000000000000000,4000000000000000,"OFF","Dark Rsh (Cell only)",0.4,"True","RTD (Internal)",2,10,-0.05,1,0.01,"A",0,"16-131484","True",0,0,"Full IV","\Recipe\MultiFlash\Tabbed Cell_NPT_1649Cal.mfi","False",-2,-0.001874,"False","03/22/17 14:32:00","MultiFlash v1.27"
18,"Kayla","TeamTechnik_Tabbed","C514","03/22/17 14:33:32",8.874771000000001,0.646536,8.309378000000001,0.5077199999999999,4.218834,73.526235,17.55799,46.483571,0.007286,0.036935,0.646536,0.034582,0.5077199999999999,0.017558,17.55799,11169.072357,1.750643,8.309378000000001,0.5077199999999999,73.526235,4.218834,17.55799,0.007286,0.034582,0.5077199999999999,0.017558,17.55799,1.750643,1.656113,24.876957,26.847536,0.035091,0.561275,0.019695,82.47721900000001,19.695475,1.117395,1.120331,5.041786e-13,7.961982e-09,,,,89.52610199999999,7118398000000000,2.0268,,1.23769,0.926711,-0.000602,5.681777,0.5077199999999999,,,,,,3,"p-type",0.021,240.28,240.28,1,1,25,1,"Generalized",500,1.762528,0.246547,2.2,0,1000,1.42595,1.66e-30,"Sinton","OFF","Center Point",3000000000000000,30,2000000000000000,4000000000000000,"OFF","Dark Rsh (Cell only)",0.4,"True","RTD (Internal)",2,10,-0.05,1,0.01,"A",0,"16-131484","True",0,0,"Full IV","\Recipe\MultiFlash\Tabbed Cell_NPT_1649Cal.mfi","False",-2,-0.041466,"True","03/22/17 14:33:32","MultiFlash v1.27"
19,"Kayla","TeamTechnik_Tabbed","C515","03/22/17 14:35:06",8.801679,0.646574,8.235498,0.511012,4.208436,73.949854,17.514718,50.167622,0.007004,0.036631,0.646574,0.034275,0.511012,0.017515,17.514718,12054.276216,1.683011,8.235498,0.511012,73.949854,4.208436,17.514718,0.007004,0.034275,0.511012,0.017515,17.514718,1.683011,1.601564,24.862053,27.755588,0.034774,0.561781,0.019535,82.48165299999999,19.535439,1.112363,1.122452,4.926384e-13,8.224267e-09,,,,90.88804500000001,9024085000000000,1.618952,,1.241179,0.927936,-0.001322,5.463674,0.511012,,,,,,3,"p-type",0.021,240.28,240.28,1,1,25,1,"Generalized",500,1.689853,0.246547,2.2,0,1000,1.100828,1.66e-30,"Sinton","OFF","Center Point",3000000000000000,30,2000000000000000,4000000000000000,"OFF","Dark Rsh (Cell only)",0.4,"True","RTD (Internal)",2,10,-0.05,1,0.01,"A",0,"16-131484","True",0,0,"Full IV","\Recipe\MultiFlash\Tabbed Cell_NPT_1649Cal.mfi","False",-2,-0.036601,"True","03/22/17 14:35:06","MultiFlash v1.27"
20,"Kayla","TeamTechnik_Tabbed","C516","03/22/17 14:36:54",8.835423,0.646354,8.286752,0.506576,4.197873,73.507463,17.470755,238.597775,0.007478,0.036771,0.646354,0.034488,0.506576,0.017471,17.470755,57330.27341,1.796719,8.286752,0.506576,73.507463,4.197873,17.470755,0.007478,0.034488,0.506576,0.017471,17.470755,1.796719,1.716696,24.860397,27.398567,0.034988,0.561646,0.019651,82.67985400000001,19.650787,1.107984,1.091688,5.071759e-13,7.074131e-09,,,,93.132518,8149680000000000,1.782646,,1.24142,0.927042,-0.0008720000000000001,5.879437,0.506576,,,,,,3,"p-type",0.021,240.28,240.28,1,1,25,1,"Generalized",500,1.81864,0.246547,2.2,0,1000,1.352383,1.66e-30,"Sinton","OFF","Center Point",3000000000000000,30,2000000000000000,4000000000000000,"OFF","Dark Rsh (Cell only)",0.4,"True","RTD (Internal)",2,10,-0.05,1,0.01,"A",0,"16-131484","True",0,0,"Full IV","\Recipe\MultiFlash\Tabbed Cell_NPT_1649Cal.mfi","False",-2,-0.006859,"True","03/22/17 14:36:54","MultiFlash v1.27"
21,"Kayla","TeamTechnik_Tabbed","C517","03/22/17 14:38:57",8.824094000000001,0.645662,8.265273000000001,0.510944,4.223095,74.12338200000001,17.575726,57.345582,0.006914,0.036724,0.645662,0.034399,0.510944,0.017576,17.575726,13778.996516,1.661222,8.265273000000001,0.510944,74.12338200000001,4.223095,17.575726,0.006914,0.034399,0.510944,0.017576,17.575726,1.661222,1.585622,24.85046,27.512574,0.034918,0.560931,0.019587,82.604118,19.586631,1.09624,1.103827,5.194477e-13,7.079814e-09,,,,89.88734100000001,7121190000000000,2.026045,,1.24056,0.926987,-0.001068,5.430013,0.510944,,,,,,3,"p-type",0.021,240.28,240.28,1,1,25,1,"Generalized",500,1.654198,0.246547,2.2,0,1000,1.540042,1.66e-30,"Sinton","OFF","Center Point",3000000000000000,30,2000000000000000,4000000000000000,"OFF","Dark Rsh (Cell only)",0.4,"True","RTD (Internal)",2,10,-0.05,1,0.01,"A",0,"16-131484","True",0,0,"Full IV","\Recipe\MultiFlash\Tabbed Cell_NPT_1649Cal.mfi","False",-2,-0.030385,"True","03/22/17 14:38:57","MultiFlash v1.27"
22,"Kayla","TeamTechnik_Tabbed","C518","03/22/17 14:41:06",8.852218000000001,0.648178,8.260691,0.501532,4.143002,72.205299,17.242394,90.493467,0.008392999999999999,0.036841,0.648178,0.034379,0.501532,0.017242,17.242394,21743.77035,2.016559,8.260691,0.501532,72.205299,4.143002,17.242394,0.008392999999999999,0.034379,0.501532,0.017242,17.242394,2.016559,1.939428,24.868677,28.012602,0.034979,0.562727,0.019684,82.42859300000001,19.683684,1.105427,1.127686,4.634558e-13,9.152119e-09,,,,94.53933499999999,8013141000000000,1.811397,,1.239181,0.927809,-0.000854,6.693415,0.501532,,,,,,3,"p-type",0.021,240.28,240.28,1,1,25,1,"Generalized",500,2.043801,0.246547,2.2,0,1000,1.636244,1.66e-30,"Sinton","OFF","Center Point",3000000000000000,30,2000000000000000,4000000000000000,"OFF","Dark Rsh (Cell only)",0.4,"True","RTD (Internal)",2,10,-0.05,1,0.01,"A",0,"16-131484","True",0,0,"Full IV","\Recipe\MultiFlash\Tabbed Cell_NPT_1649Cal.mfi","False",-2,-0.016704,"True","03/22/17 14:41:06","MultiFlash v1.27"
23,"Kayla","TeamTechnik_Tabbed","C519","03/22/17 14:43:06",8.831170999999999,0.648159,8.260045,0.510167,4.214004,73.61985199999999,17.537889,492.297502,0.007288,0.036754,0.648159,0.034377,0.510167,0.017538,17.537889,118289.243887,1.751213,8.260045,0.510167,73.61985199999999,4.214004,17.537889,0.007288,0.034377,0.510167,0.017538,17.537889,1.751213,1.669599,24.886893,27.322563,0.034935,0.562725,0.019659,82.522898,19.658792,1.115687,1.112801,4.657372e-13,8.802461e-09,,,,96.050113,8897217000000000,1.640727,,1.239955,0.926142,-0.001057,5.72524,0.510167,,,,,,3,"p-type",0.021,240.28,240.28,1,1,25,1,"Generalized",500,1.763028,0.246547,2.2,0,1000,1.34907,1.66e-30,"Sinton","OFF","Center Point",3000000000000000,30,2000000000000000,4000000000000000,"OFF","Dark Rsh (Cell only)",0.4,"True","RTD (Internal)",2,10,-0.05,1,0.01,"A",0,"16-131484","True",0,0,"Full IV","\Recipe\MultiFlash\Tabbed Cell_NPT_1649Cal.mfi","False",-2,-0.001987,"False","03/22/17 14:43:06","MultiFlash v1.27"
24,"Kayla","TeamTechnik_Tabbed","C520","03/22/17 14:44:59",8.836684,0.647841,8.264913999999999,0.511736,4.229453,73.879881,17.602186,74.84360599999999,0.007102,0.036777,0.647841,0.034397,0.511736,0.017602,17.602186,17983.421608,1.706433,8.264913999999999,0.511736,73.879881,4.229453,17.602186,0.007102,0.034397,0.511736,0.017602,17.602186,1.706433,1.618099,24.876957,28.135609,0.034919,0.563231,0.019667,82.54790800000001,19.667379,1.091462,1.124262,4.640708e-13,8.526425e-09,,,,96.188895,9466327000000000,1.547562,,1.236914,0.927438,-0.000942,5.5422,0.511736,,,,,,3,"p-type",0.021,240.28,240.28,1,1,25,1,"Generalized",500,1.720024,0.246547,2.2,0,1000,1.18702,1.66e-30,"Sinton","OFF","Center Point",3000000000000000,30,2000000000000000,4000000000000000,"OFF","Dark Rsh (Cell only)",0.4,"True","RTD (Internal)",2,10,-0.05,1,0.01,"A",0,"16-131484","True",0,0,"Full IV","\Recipe\MultiFlash\Tabbed Cell_NPT_1649Cal.mfi","False",-2,-0.024433,"True","03/22/17 14:44:59","MultiFlash v1.27"
25,"Kayla","TeamTechnik_Tabbed","C521","03/22/17 14:47:00",8.820085000000001,0.645797,8.259570999999999,0.508108,4.196751,73.67912699999999,17.466084,45.823334,0.007227,0.036708,0.645797,0.034375,0.508108,0.017466,17.466084,11010.430686,1.736493,8.259570999999999,0.508108,73.67912699999999,4.196751,17.466084,0.007227,0.034375,0.508108,0.017466,17.466084,1.736493,1.648023,24.880269,27.224557,0.034842,0.561294,0.019556,82.497309,19.556488,1.084047,1.124652,5.049898e-13,8.376127999999999e-09,,,,88.682046,8968886000000000,1.628351,,1.237584,0.927176,-0.001083,5.636594,0.508108,,,,,,3,"p-type",0.021,240.28,240.28,1,1,25,1,"Generalized",500,1.744409,0.246547,2.2,0,1000,1.043991,1.66e-30,"Sinton","OFF","Center Point",3000000000000000,30,2000000000000000,4000000000000000,"OFF","Dark Rsh (Cell only)",0.4,"True","RTD (Internal)",2,10,-0.05,1,0.01,"A",0,"16-131484","True",0,0,"Full IV","\Recipe\MultiFlash\Tabbed Cell_NPT_1649Cal.mfi","False",-2,-0.041244,"True","03/22/17 14:47:00","MultiFlash v1.27"
26,"Kayla","TeamTechnik_Tabbed","C522","03/22/17 14:48:51",8.838556000000001,0.650149,8.248196999999999,0.510024,4.206777,73.207432,17.507811,73.577029,0.007663,0.036784,0.650149,0.034327,0.510024,0.017508,17.507811,17679.088484,1.841256,8.248196999999999,0.510024,73.207432,4.206777,17.507811,0.007663,0.034327,0.510024,0.017508,17.507811,1.841256,1.75831,24.883581,27.667583,0.034896,0.5654400000000001,0.019732,82.50695399999999,19.731824,1.077761,1.137492,4.185701e-13,9.091531000000001e-09,,,,103.731146,9729510000000000,1.508125,,1.242685,0.927584,-0.001005,6.008053,0.510024,,,,,,3,"p-type",0.021,240.28,240.28,1,1,25,1,"Generalized",500,1.85311,0.246547,2.2,0,1000,1.242787,1.66e-30,"Sinton","OFF","Center Point",3000000000000000,30,2000000000000000,4000000000000000,"OFF","Dark Rsh (Cell only)",0.4,"True","RTD (Internal)",2,10,-0.05,1,0.01,"A",0,"16-131484","True",0,0,"Full IV","\Recipe\MultiFlash\Tabbed Cell_NPT_1649Cal.mfi","False",-2,-0.022217,"True","03/22/17 14:48:51","MultiFlash v1.27"
27,"Kayla","TeamTechnik_Tabbed","C523","03/22/17 14:50:54",8.831493999999999,0.648845,8.260185,0.51123,4.222855,73.693839,17.574727,416.654654,0.007344,0.036755,0.648845,0.034377,0.51123,0.017575,17.574727,100113.780297,1.764703,8.260185,0.51123,73.693839,4.222855,17.574727,0.007344,0.034377,0.51123,0.017575,17.574727,1.764703,1.689879,24.862053,27.180554,0.034924,0.564405,0.019711,82.652084,19.711116,1.080391,1.113333,4.457546e-13,8.258434e-09,,,,101.789526,9878556000000000,1.486712,,1.235933,0.926572,-0.001044,5.809378,0.51123,,,,,,3,"p-type",0.021,240.28,240.28,1,1,25,1,"Generalized",500,1.782939,0.246547,2.2,0,1000,1.173488,1.66e-30,"Sinton","OFF","Center Point",3000000000000000,30,2000000000000000,4000000000000000,"OFF","Dark Rsh (Cell only)",0.4,"True","RTD (Internal)",2,10,-0.05,1,0.01,"A",0,"16-131484","True",0,0,"Full IV","\Recipe\MultiFlash\Tabbed Cell_NPT_1649Cal.mfi","False",-2,-0.002764,"False","03/22/17 14:50:54","MultiFlash v1.27"
28,"Kayla","TeamTechnik_Tabbed","C524","03/22/17 14:52:51",8.835867,0.648423,8.278415000000001,0.511099,4.231087,73.848997,17.608984,142.91379,0.007277,0.036773,0.648423,0.034453,0.511099,0.017609,17.608984,34339.325525,1.748547,8.278415000000001,0.511099,73.848997,4.231087,17.608984,0.007277,0.034453,0.511099,0.017609,17.608984,1.748547,1.66428,24.870333,27.779589,0.034977,0.564122,0.019732,82.750669,19.73155,1.080277,1.100112,4.61133e-13,6.883872e-09,,,,102.084943,8959522000000000,1.629957,,1.24142,0.92682,-0.000938,5.705316,0.511099,,,,,,3,"p-type",0.021,240.28,240.28,1,1,25,1,"Generalized",500,1.766829,0.246547,2.2,0,1000,1.232266,1.66e-30,"Sinton","OFF","Center Point",3000000000000000,30,2000000000000000,4000000000000000,"OFF","Dark Rsh (Cell only)",0.4,"True","RTD (Internal)",2,10,-0.05,1,0.01,"A",0,"16-131484","True",0,0,"Full IV","\Recipe\MultiFlash\Tabbed Cell_NPT_1649Cal.mfi","False",-2,-0.011611,"True","03/22/17 14:52:51","MultiFlash v1.27"
29,"Kayla","TeamTechnik_Tabbed","C525","03/22/17 14:54:14",8.828514999999999,0.648752,8.258089999999999,0.511585,4.224717,73.761786,17.582473,181.74993,0.00727,0.036743,0.648752,0.034369,0.511585,0.017582,17.582473,43670.873242,1.746721,8.258089999999999,0.511585,73.761786,4.224717,17.582473,0.00727,0.034369,0.511585,0.017582,17.582473,1.746721,1.664408,24.883581,28.103607,0.034905,0.564219,0.019694,82.61976900000001,19.693936,1.081757,1.117829,4.462823e-13,8.440124e-09,,,,100.879133,9751743000000000,1.504889,,1.237266,0.9281199999999999,-0.00099,5.665262,0.511585,,,,,,3,"p-type",0.021,240.28,240.28,1,1,25,1,"Generalized",500,1.758859,0.246547,2.2,0,1000,1.347923,1.66e-30,"Sinton","OFF","Center Point",3000000000000000,30,2000000000000000,4000000000000000,"OFF","Dark Rsh (Cell only)",0.4,"True","RTD (Internal)",2,10,-0.05,1,0.01,"A",0,"16-131484","True",0,0,"Full IV","\Recipe\MultiFlash\Tabbed Cell_NPT_1649Cal.mfi","False",-2,-0.009528,"True","03/22/17 14:54:14","MultiFlash v1.27"
30,"Kayla","TeamTechnik_Tabbed","C526","03/22/17 14:55:35",8.84042,0.64849,8.270103000000001,0.511927,4.233689,73.84868299999999,17.619814,135.87609,0.007164,0.036792,0.64849,0.034419,0.511927,0.01762,17.619814,32648.306889,1.721262,8.270103000000001,0.511927,73.84868299999999,4.233689,17.619814,0.007164,0.034419,0.511927,0.01762,17.619814,1.721262,1.618602,24.868677,27.125551,0.034955,0.563795,0.019707,82.59835699999999,19.707429,1.090144,1.119522,4.55214e-13,8.145997e-09,,,,99.215141,8669351000000000,1.681421,,1.242612,0.927435,-0.00108,5.53139,0.511927,,,,,,3,"p-type",0.021,240.28,240.28,1,1,25,1,"Generalized",500,1.73463,0.246547,2.2,0,1000,1.369862,1.66e-30,"Sinton","OFF","Center Point",3000000000000000,30,2000000000000000,4000000000000000,"OFF","Dark Rsh (Cell only)",0.4,"True","RTD (Internal)",2,10,-0.05,1,0.01,"A",0,"16-131484","True",0,0,"Full IV","\Recipe\MultiFlash\Tabbed Cell_NPT_1649Cal.mfi","False",-2,-0.012026,"True","03/22/17 14:55:35","MultiFlash v1.27"
31,"Kayla","TeamTechnik_Tabbed","C527","03/22/17 14:57:26",8.811398000000001,0.6483100000000001,8.229587,0.511646,4.210633,73.70883000000001,17.523858,188.504618,0.007212,0.036671,0.6483100000000001,0.03425,0.511646,0.017524,17.523858,45293.889509,1.732996,8.229587,0.511646,73.70883000000001,4.210633,17.523858,0.007212,0.03425,0.511646,0.017524,17.523858,1.732996,1.663865,24.862053,27.09355,0.034782,0.563651,0.019605,82.46190199999999,19.604851,1.08743,1.139271,4.452737e-13,9.920966000000001e-09,,,,96.643068,9666984000000000,1.517302,,1.243716,0.926884,-0.001186,5.677934,0.511646,,,,,,3,"p-type",0.021,240.28,240.28,1,1,25,1,"Generalized",500,1.751022,0.246547,2.2,0,1000,1.394769,1.66e-30,"Sinton","OFF","Center Point",3000000000000000,30,2000000000000000,4000000000000000,"OFF","Dark Rsh (Cell only)",0.4,"True","RTD (Internal)",2,10,-0.05,1,0.01,"A",0,"16-131484","True",0,0,"Full IV","\Recipe\MultiFlash\Tabbed Cell_NPT_1649Cal.mfi","False",-2,-0.007845,"True","03/22/17 14:57:26","MultiFlash v1.27"
86,"Kayla","TeamTechnik_Tabbed","Encap_NPT_1649","03/24/17 17:11:26",8.878640000000001,,,,,,,,,0.035557,,,,,,,,8.878640000000001,-0.014188,,-0.125966,-0.50447,0.001598,0.035557,-0.014188,-0.000504,-0.50447,0.399006,1.699243,26.035208,2181.07175,,,,,,,,,,,,,,,,,1.241606,0.9278459999999999,-0.014188,5.70785,-0.014188,,,,,,3,"p-type",0.021,249.7,249.7,1,1,25,1,"Generalized",500,1.792197,0.246544,2.2,0,1000,,1.66e-30,"Sinton","OFF","Center Point",3000000000000000,30,2000000000000000,4000000000000000,"OFF","Dark Rsh (Cell only)",0.4,"True","RTD (Internal)",2,10,-0.05,1,0.01,"A",0,"16-131484","True",0,0,"Full IV","Recipe\MultiFlash\Tabbed Cell_NPT_1649Cal.mfi","True",0,,"False","03/24/17 17:11:26","MultiFlash v1.27"
87,"Kayla","TeamTechnik_Tabbed","Encap_NPT_1649","03/24/17 17:44:23",8.884783000000001,0.63858,8.333345,0.495149,4.126243,72.72655,16.524803,477.505576,0.007582,0.035582,0.63858,0.033373,0.495149,0.016525,16.524803,119233.142248,1.893282,8.333345,0.495149,72.72655,4.126243,16.524803,0.007582,0.033373,0.495149,0.016525,16.524803,1.893282,1.839087,24.82148,26.891538,0.033817,0.552031,0.018668,82.15796,18.667792,1.197668,1.103658,6.803098e-13,1.043422e-08,,,,65.05632300000001,8618008000000000,1.690884,,1.246984,0.929241,-0.004091,6.114958,0.495149,,,,,,3,"p-type",0.021,249.7,249.7,1,1,25,1,"Generalized",500,1.924243,0.246544,2.2,0,1000,1.946419,1.66e-30,"Sinton","OFF","Center Point",3000000000000000,30,2000000000000000,4000000000000000,"OFF","Dark Rsh (Cell only)",0.4,"True","RTD (Internal)",2,10,-0.05,1,0.01,"A",0,"16-131484","True",0,0,"Full IV","Recipe\MultiFlash\Tabbed Cell_NPT_1649Cal.mfi","False",-2,-0.001726,"False","03/24/17 17:44:23","MultiFlash v1.27"
88,"Kayla","TeamTechnik_Tabbed","HCB_1","03/24/17 17:47:31",8.604301,0.650116,8.105371,0.493184,3.997442,71.462042,16.636598,610.908001,0.009351999999999999,0.035809,0.650116,0.033733,0.493184,0.016637,16.636598,146788.974382,2.247128,8.105371,0.493184,71.462042,3.997442,16.636598,0.009351999999999999,0.033733,0.493184,0.016637,16.636598,2.247128,2.192441,24.854849,28.375623,0.034066,0.564106,0.019217,82.545322,19.216822,1.119619,1.105875,4.426871e-13,6.517285e-09,,,,104.264348,9389822000000000,1.559436,,1.242039,0.926801,-0.005599,7.430126,0.493184,,,,,,3,"p-type",0.021,240.28,240.28,1,1,25,1,"Generalized",500,2.237607,0.246544,2.2,0,1000,1.169176,1.66e-30,"Sinton","OFF","Center Point",3000000000000000,30,2000000000000000,4000000000000000,"OFF","Dark Rsh (Cell only)",0.4,"True","RTD (Internal)",2,10,-0.05,1,0.01,"A",0,"16-131484","True",0,0,"Full IV","Recipe\MultiFlash\Tabbed Cell_NPT_1649Cal.mfi","False",-2,-0.001736,"False","03/24/17 17:47:31","MultiFlash v1.27"
89,"Kayla","TeamTechnik_Tabbed","HCB_2","03/24/17 17:49:18",8.495524,0.636099,7.949738,0.480902,3.823045,70.744843,15.910791,573.316906,0.009501000000000001,0.035357,0.636099,0.033085,0.480902,0.015911,15.910791,137756.586205,2.282983,7.949738,0.480902,70.744843,3.823045,15.910791,0.009501000000000001,0.033085,0.480902,0.015911,15.910791,2.282983,2.331283,24.84218,27.727586,0.033631,0.548852,0.018458,82.072131,18.458343,1.229723,1.09043,8.047612e-13,7.642492e-09,,,,58.769409,7329419000000000,1.971307,,1.239553,0.927365,-0.006354,7.78122,0.480902,,,,,,3,"p-type",0.021,240.28,240.28,1,1,25,1,"Generalized",500,2.329056,0.246544,2.2,0,1000,0.922184,1.66e-30,"Sinton","OFF","Center Point",3000000000000000,30,2000000000000000,4000000000000000,"OFF","Dark Rsh (Cell only)",0.4,"True","RTD (Internal)",2,10,-0.05,1,0.01,"A",0,"16-131484","True",0,0,"Full IV","Recipe\MultiFlash\Tabbed Cell_NPT_1649Cal.mfi","False",-2,-0.000494,"False","03/24/17 17:49:18","MultiFlash v1.27"
90,"Kayla","TeamTechnik_Tabbed","HCB_3","03/24/17 17:50:49",8.637458000000001,0.650066,8.081875,0.505644,4.08655,72.78018400000001,17.007451,632.239941,0.008149,0.035947,0.650066,0.033635,0.505644,0.017007,17.007451,151914.612945,1.95807,8.081875,0.505644,72.78018400000001,4.08655,17.007451,0.008149,0.033635,0.505644,0.017007,17.007451,1.95807,1.92797,24.807404,27.577577,0.034148,0.564215,0.019267,82.448678,19.266808,1.099752,1.134662,4.212254e-13,9.018687000000001e-09,,,,103.237123,7952990000000000,1.824373,,1.234171,0.92672,-0.005715,6.488185,0.505644,,,,,,3,"p-type",0.021,240.28,240.28,1,1,25,1,"Generalized",500,1.977758,0.246544,2.2,0,1000,1.044155,1.66e-30,"Sinton","OFF","Center Point",3000000000000000,30,2000000000000000,4000000000000000,"OFF","Dark Rsh (Cell only)",0.4,"True","RTD (Internal)",2,10,-0.05,1,0.01,"A",0,"16-131484","True",0,0,"Full IV","Recipe\MultiFlash\Tabbed Cell_NPT_1649Cal.mfi","False",-2,-0.001243,"False","03/24/17 17:50:49","MultiFlash v1.27"
91,"Kayla","TeamTechnik_Tabbed","HCB_4","03/24/17 17:52:43",8.604533999999999,0.649899,8.078861,0.495762,4.005195,71.622609,16.668864,366.765689,0.009180000000000001,0.03581,0.649899,0.033623,0.495762,0.016669,16.668864,88126.459838,2.205719,8.078861,0.495762,71.622609,4.005195,16.668864,0.009180000000000001,0.033623,0.495762,0.016669,16.668864,2.205719,2.229601,24.897327,28.448627,0.034039,0.563902,0.019195,82.47576599999999,19.19474,1.111419,1.118788,4.33537e-13,8.001822999999999e-09,,,,102.630772,9538789000000000,1.536489,,1.23601,0.926334,-0.005598,7.488411,0.495762,,,,,,3,"p-type",0.021,240.28,240.28,1,1,25,1,"Generalized",500,2.233441,0.246544,2.2,0,1000,1.145079,1.66e-30,"Sinton","OFF","Center Point",3000000000000000,30,2000000000000000,4000000000000000,"OFF","Dark Rsh (Cell only)",0.4,"True","RTD (Internal)",2,10,-0.05,1,0.01,"A",0,"16-131484","True",0,0,"Full IV","Recipe\MultiFlash\Tabbed Cell_NPT_1649Cal.mfi","False",-2,-0.004835,"False","03/24/17 17:52:43","MultiFlash v1.27"
92,"Kayla","TeamTechnik_Tabbed","HCB_5","03/24/17 17:54:19",8.629792999999999,0.650796,8.037159000000001,0.491587,3.95096,70.348939,16.443151,351.396405,0.01022,0.035916,0.650796,0.033449,0.491587,0.016443,16.443151,84433.528217,2.455735,8.037159000000001,0.491587,70.348939,3.95096,16.443151,0.01022,0.033449,0.491587,0.016443,16.443151,2.455735,2.539662,24.916206,29.419683,0.034119,0.564489,0.01926,82.39949900000001,19.259813,1.110425,1.133878,4.105477e-13,9.266516000000001e-09,,,,105.375403,9549202000000000,1.534911,,1.239654,0.9250119999999999,-0.005456,8.591714,0.491587,,,,,,3,"p-type",0.021,240.28,240.28,1,1,25,1,"Generalized",500,2.548101,0.246544,2.2,0,1000,3.213946,1.66e-30,"Sinton","OFF","Center Point",3000000000000000,30,2000000000000000,4000000000000000,"OFF","Dark Rsh (Cell only)",0.4,"True","RTD (Internal)",2,10,-0.05,1,0.01,"A",0,"16-131484","True",0,0,"Full IV","Recipe\MultiFlash\Tabbed Cell_NPT_1649Cal.mfi","False",-2,-0.005289,"False","03/24/17 17:54:19","MultiFlash v1.27"
93,"Kayla","TeamTechnik_Tabbed","HCB_6","03/24/17 17:56:05",8.62923,0.65012,8.054166,0.500533,4.031376,71.86006500000001,16.777824,308.553032,0.008829999999999999,0.035913,0.65012,0.03352,0.500533,0.016778,16.777824,74139.12260800001,2.121757,8.054166,0.500533,71.86006500000001,4.031376,16.777824,0.008829999999999999,0.03352,0.500533,0.016778,16.777824,2.121757,2.149651,24.870581,28.695642,0.034099,0.563548,0.019216,82.303894,19.21624,1.113737,1.144846,4.280637e-13,9.242115e-09,,,,100.340548,8443237000000000,1.723949,,1.234233,0.930682,-0.005479,7.341001,0.500533,,,,,,3,"p-type",0.021,240.28,240.28,1,1,25,1,"Generalized",500,2.141241,0.246544,2.2,0,1000,1.15685,1.66e-30,"Sinton","OFF","Center Point",3000000000000000,30,2000000000000000,4000000000000000,"OFF","Dark Rsh (Cell only)",0.4,"True","RTD (Internal)",2,10,-0.05,1,0.01,"A",0,"16-131484","True",0,0,"Full IV","Recipe\MultiFlash\Tabbed Cell_NPT_1649Cal.mfi","False",-2,-0.007208,"True","03/24/17 17:56:05","MultiFlash v1.27"
94,"Kayla","TeamTechnik_Tabbed","HCB_7","03/24/17 17:58:26",8.638374000000001,0.650002,8.105036,0.495344,4.014781,71.501457,16.708759,463.540344,0.009159,0.035951,0.650002,0.033732,0.495344,0.016709,16.708759,111379.473843,2.200811,8.105036,0.495344,71.501457,4.014781,16.708759,0.009159,0.033732,0.495344,0.016709,16.708759,2.200811,2.208464,24.859569,29.250673,0.034154,0.5634749999999999,0.019245,82.354722,19.244996,1.113327,1.135406,4.3949e-13,8.162786e-09,,,,99.90860499999999,8381721000000000,1.735912,,1.238848,0.92772,-0.005442,7.497425,0.495344,,,,,,3,"p-type",0.021,240.28,240.28,1,1,25,1,"Generalized",500,2.218054,0.246544,2.2,0,1000,1.454443,1.66e-30,"Sinton","OFF","Center Point",3000000000000000,30,2000000000000000,4000000000000000,"OFF","Dark Rsh (Cell only)",0.4,"True","RTD (Internal)",2,10,-0.05,1,0.01,"A",0,"16-131484","True",0,0,"Full IV","Recipe\MultiFlash\Tabbed Cell_NPT_1649Cal.mfi","False",-2,-0.004368,"False","03/24/17 17:58:26","MultiFlash v1.27"
95,"Kayla","TeamTechnik_Tabbed","HCB_8","03/24/17 18:00:00",8.624964,0.649889,8.063321999999999,0.503708,4.061561,72.459661,16.90345,504.87434,0.008363000000000001,0.035895,0.649889,0.033558,0.503708,0.016903,16.90345,121311.20646,2.009404,8.063321999999999,0.503708,72.459661,4.061561,16.90345,0.008363000000000001,0.033558,0.503708,0.016903,16.90345,2.009404,1.981985,24.885237,27.932598,0.034099,0.563509,0.019215,82.368486,19.214988,1.115568,1.133202,4.381945e-13,8.315253e-09,,,,100.704543,8163133000000000,1.779864,,1.231874,0.924938,-0.005563,6.580599,0.503708,,,,,,3,"p-type",0.021,240.28,240.28,1,1,25,1,"Generalized",500,2.033053,0.246544,2.2,0,1000,1.200649,1.66e-30,"Sinton","OFF","Center Point",3000000000000000,30,2000000000000000,4000000000000000,"OFF","Dark Rsh (Cell only)",0.4,"True","RTD (Internal)",2,10,-0.05,1,0.01,"A",0,"16-131484","True",0,0,"Full IV","Recipe\MultiFlash\Tabbed Cell_NPT_1649Cal.mfi","False",-2,-0.002395,"False","03/24/17 18:00:00","MultiFlash v1.27"
