Repository: dintalframe/MLPROJECT

File: FCT450csv/MultiFlash_Database WW12 - 2021.csv
ID,User_ID,Batch_ID,Sample_ID,Measurement_Date-Time,Isc_(A),Voc_(V),Imp_(A),Vmp_(V),Pmp_(W),FF_(percent),Efficiency_(percent),Rsh_(ohm),Rs_(ohm),Jsc_(A/cm2),Voc_(V/cell),Jmp_(A/cm2),Vmp_(V/cell),Pmp_(W/cm2),Cell_Efficiency_(percent),Rsh_(ohm-cm2),Rs_(ohm-cm2),ILoad_(A),VLoad_(V),FFLoad_(percent),PLoad_(W),EffLoad_(percent),RsLoad_(ohm),JLoad_(A/cm2),VLoad_(V/cell),PLoad_(W/cm2),Cell_EffLoad_(percent),RsLoad_(ohm-cm2),Rs_Modulation_(ohm-cm2),Measured_Temperature_(C),Total_Test_Time_(s),pJmp_(A/cm2),pVmp_(V/cell),pPmp_(W/cm2),pFF_(percent),pEfficiency_(percent),n_at_1_sun,n_at_ 1/10_suns,Jo1_(A/cm2),Jo2_(A/cm2),Jo_(fA/cm2),Est_Bulk_Lifetime_(us),BRR_(Hz),Lifetime_at_Vmp_(us),Doping_(cm-3),Measured_Resistivity_(Ohm-cm),Lifetime_Fit_R2,Max_Intensity_(suns),Intensity_@_flash_cutoff_(suns),V_at_Isc_(V),dV/dt,V_Pad_0_(V),V_Pad_1_(V),V_Pad_2_(V),V_Pad_3_(V),V_Pad_4_(V),dBreak_(A),dBreak_(V),Capacitance_(uF/cm2),Capacitance_Error_(percent),Pm/Pe,BulkSRH_AND_Jo_Power_Loss_(percent),BulkSRH_Power_Loss_(percent),Jo_Power_Loss_(percent),Rs_Power_Loss_(percent),Rsh_Power_Loss_(percent),Dark_Break_Interpolated,Calibration,Resistivity_(ohm-cm),Analysis_Resistivity_(ohm-cm),Sample_Type,Thickness_(cm),Cell_Area_(cm2),Total_Area_(cm2),Number_of_Cells_per_String,Number_of_Strings,Temperature_(C),Intensity_(suns),Analysis_Type,Nominal_Load_Voltage_(mV/cell),Rs_Modulation_Target_(ohm-cm2),Reference_Constant_(V/sun),Voltage_Temperature_Coefficient_(mV/C),Temperature_Offset_(C),Power_per_Sun_(W/m2),Conductivity_Modulation_(ohm-cm2/V),Auger_Coefficient,Auger_Method,Band_Gap_Narrowing,Fit_Method,Carrier_Density_Center_Point_(cm-3),Percent_Fit,Lower_Bound_(cm-3),Upper_Bound_(cm-3),Rsh_Lifetime_Correction,Rsh_Measurement_Method,SunsVoc_Rsh_Voltage_(V),Do_Dark_Break_Measurement,Temperature_Measurement_Method,Number_of_dRsh_Points,dRsh_Output_Vlimit_(V),Current_Transfer,Voltage_Transfer,Temperature_Transfer,Final_Bin,Bin_Index,Tester_ID,Do_Doping_Measurement,Doping_Sample_Time_(us),Doping_Measurement_Length_(us),Measurement_Type,Comments,Measurement_Date-Time_String,Software Version,Recipe_Filename,EL Pulse Current Delivered (Coulombs),Forward Dark IV (V),Forward Dark IV (A),Forward Dark IV Interpolated?,EL Pulse Energy Delivered (J),Doping Calibration Factor (V/sun)
34,"sandra_BTF",,"V9-185-B3","03/22/21 15:20:58",8.532812,0.673083,6.115422,0.439852,2.689879,46.835136,11.069462,15.339598,0.032644,0.035114,0.673083,0.025166,0.439852,0.011069,11.069462,3727.522384,7.932379,6.115422,0.439852,46.835136,2.689879,11.069462,0.032644,0.025166,0.439852,0.011069,11.069462,7.932379,7.889135,24.987678,14.499829,0.032917,0.590881,0.01945,82.292942,19.449898,0.991789,1.327599,1.082946e-13,1.121088e-08,151.090325,-7577.324687,-131.9727,248.243583,4723313000000000,1.087441,0.999926,1.096905,0.815713,-0.006871,19.003523,0.439852,,,,,,,83.059956,0.034535,0.809482,28.495735,,,31.218127,0.488564,"False","False",3,3,"p-type",0.018,243,243,1,1,25,1,"Generalized",540,10.562435,0.284941,2.2,0,1000,80.61979700000001,1.66e-30,"Sinton","OFF","Center Point",3000000000000000,30,2000000000000000,4000000000000000,"OFF","Dark Rsh (Cell only)",0.4,"False","RTD (Internal)",2,10,-0.05,1,0.01,"A",0,"16-131484","True",0,0,"Hunt",,"03/22/21 15:20:58","MultiFlash v1.49","Default.mfi",,,,"False",,0.201346
35,"sandra_BTF",,"V9-170-B1","03/22/21 16:47:38",8.645505,0.663277,6.571043,0.450662,2.961322,51.64166,12.186509,50.700234,0.02686,0.035578,0.663277,0.027041,0.450662,0.012187,12.186509,12320.156902,6.526992,6.571043,0.450662,51.64166,2.961322,12.186509,0.02686,0.027041,0.450662,0.012187,12.186509,6.526992,6.695986,24.812372,15.068862,0.033446,0.58407,0.019535,82.78205199999999,19.535085,0.917377,1.249891,1.62685e-13,1.084495e-08,,,,189.136708,4723313000000000,1.223862,,1.045309,0.791948,-0.006216,15.173657,0.450662,,,,,,,56.627486,-0.07999299999999999,0.846101,24.137182,,,28.144304,0.14308,"False","False",3,3,"p-type",0.018,243,243,1,1,25,1,"Generalized",540,8.420871,0.284941,2.2,0,1000,53.654429,1.66e-30,"Sinton","OFF","Center Point",3000000000000000,30,2000000000000000,4000000000000000,"OFF","Dark Rsh (Cell only)",0.4,"False","RTD (Internal)",2,10,-0.05,1,0.01,"A",0,"16-131484","True",0,0,"Hunt",,"03/22/21 16:47:38","MultiFlash v1.49","Default.mfi",,,,"False",,0.201346
36,"sandra_BTF",,"V9-169-B1","03/22/21 16:51:10",7.756907,0.661362,5.220089,0.359123,1.874653,36.542057,7.71462,104.185865,0.052739,0.031921,0.661362,0.021482,0.359123,0.007715,7.71462,25317.165101,12.815503,5.220089,0.359123,36.542057,1.874653,7.71462,0.052739,0.021482,0.359123,0.007715,7.71462,12.815503,11.667387,24.857321,14.382823,0.030317,0.5833390000000001,0.017685,83.770555,17.685321,0.903123,1.092727,1.805384e-13,3.453414e-09,,,,198.595346,4723313000000000,1.247572,,1.08765,0.8098379999999999,-0.009242999999999999,19.835685,0.359123,,,,,,,71.211675,0.646922,0.884449,32.983993,,,43.393061,0.078502,"False","False",3,3,"p-type",0.018,243,243,1,1,25,1,"Generalized",540,14.861968,0.284941,2.2,0,1000,70.357556,1.66e-30,"Sinton","OFF","Center Point",3000000000000000,30,2000000000000000,4000000000000000,"OFF","Dark Rsh (Cell only)",0.4,"False","RTD (Internal)",2,10,-0.05,1,0.01,"A",0,"16-131484","True",0,0,"Hunt",,"03/22/21 16:51:10","MultiFlash v1.49","Default.mfi",,,,"False",,0.201346
37,"sandra_BTF",,"V9-168-B1","03/22/21 16:53:22",7.143636,0.661208,4.993782,0.384686,1.921039,40.670438,7.90551,139.450643,0.049603,0.029398,0.661208,0.020551,0.384686,0.007906,7.90551,33886.5062,12.053532,4.993782,0.384686,40.670438,1.921039,7.90551,0.049603,0.020551,0.384686,0.007906,7.90551,12.053532,11.564784,24.906766,14.917854,0.02792,0.5836750000000001,0.016296,83.83615399999999,16.296051,0.901757,1.083453,1.659041e-13,2.969529e-09,,,,217.88676,4723313000000000,1.258981,,1.08845,0.811094,-0.013071,19.260461,0.384686,,,,,,,66.855436,0.264501,0.830947,30.436892,,,39.167916,0.063481,"False","False",3,3,"p-type",0.018,243,243,1,1,25,1,"Generalized",540,15.318761,0.284941,2.2,0,1000,101.977492,1.66e-30,"Sinton","OFF","Center Point",3000000000000000,30,2000000000000000,4000000000000000,"OFF","Dark Rsh (Cell only)",0.4,"False","RTD (Internal)",2,10,-0.05,1,0.01,"A",0,"16-131484","True",0,0,"Hunt",,"03/22/21 16:53:22","MultiFlash v1.49","Default.mfi",,,,"False",,0.201346
38,"sandra_BTF",,"V9-192-B3","03/22/21 16:55:44",7.056227,0.6611050000000001,4.591424,0.355608,1.632749,35.000674,6.719132,38.219507,0.060624,0.029038,0.6611050000000001,0.018895,0.355608,0.006719,6.719132,9287.340135,14.731618,4.591424,0.355608,35.000674,1.632749,6.719132,0.060624,0.018895,0.355608,0.006719,6.719132,14.731618,12.891103,24.933736,14.615836,0.027283,0.5800689999999999,0.015826,82.43920300000001,15.825978,0.956907,1.273584,1.463227e-13,1.013215e-08,,,,201.463393,4723313000000000,1.249965,,1.037544,0.78494,-0.013415,14.862176,0.355608,,,,,,,70.194857,0.788084,0.903587,35.176332,,,43.905128,0.235073,"False","False",3,3,"p-type",0.018,243,243,1,1,25,1,"Generalized",540,17.144476,0.284941,2.2,0,1000,63.282888,1.66e-30,"Sinton","OFF","Center Point",3000000000000000,30,2000000000000000,4000000000000000,"OFF","Dark Rsh (Cell only)",0.4,"False","RTD (Internal)",2,10,-0.05,1,0.01,"A",0,"16-131484","True",0,0,"Hunt",,"03/22/21 16:55:44","MultiFlash v1.49","Default.mfi",,,,"False",,0.201346
39,"sandra_BTF",,"V9-190-B3","03/22/21 16:58:04",5.932126,0.663021,1.319209,0.517989,0.683335,17.373853,2.812078,38.65309,0.105153,0.024412,0.663021,0.005429,0.517989,0.002812,2.812078,9392.700908999999,25.552155,1.319209,0.517989,17.373853,0.683335,2.812078,0.105153,0.005429,0.517989,0.002812,2.812078,25.552155,22.813691,24.960707,14.999858,0.022877,0.582662,0.013329,82.352559,13.329332,0.960005,1.304262,1.10106e-13,9.057607e-09,,,,227.074062,4723313000000000,1.21297,,1.08448,0.815392,-0.018641,18.088218,0.517989,,,,,,,135.336821,5.413925,0.773825,78.520566,,,21.123866,0.286403,"False","False",3,3,"p-type",0.018,243,243,1,1,25,1,"Generalized",540,25.283148,0.284941,2.2,0,1000,,1.66e-30,"Sinton","OFF","Center Point",3000000000000000,30,2000000000000000,4000000000000000,"OFF","Dark Rsh (Cell only)",0.4,"False","RTD (Internal)",2,10,-0.05,1,0.01,"A",0,"16-131484","True",0,0,"Hunt",,"03/22/21 16:58:04","MultiFlash v1.49","Default.mfi",,,,"False",,0.201346
40,"sandra_BTF",,"V9-189-B3","03/22/21 17:00:13",7.35901,0.662523,5.261169,0.367975,1.935978,39.708207,7.966986,47.621844,0.050185,0.030284,0.662523,0.021651,0.367975,0.007967,7.966986,11572.108177,12.194887,5.261169,0.367975,39.708207,1.935978,7.966986,0.050185,0.021651,0.367975,0.007967,7.966986,12.194887,10.589023,24.960707,14.694841,0.028751,0.584527,0.016806,83.76096099999999,16.805655,0.908304,1.091657,1.629722e-13,3.228513e-09,,,,220.471073,4723313000000000,1.232019,,1.098699,0.8135289999999999,-0.012101,20.373372,0.367975,,,,,,,66.048884,0.942329,0.902057,28.810397,,,41.775309,0.180341,"False","False",3,3,"p-type",0.018,243,243,1,1,25,1,"Generalized",540,15.198933,0.284941,2.2,0,1000,44.879698,1.66e-30,"Sinton","OFF","Center Point",3000000000000000,30,2000000000000000,4000000000000000,"OFF","Dark Rsh (Cell only)",0.4,"False","RTD (Internal)",2,10,-0.05,1,0.01,"A",0,"16-131484","True",0,0,"Hunt",,"03/22/21 17:00:13","MultiFlash v1.49","Default.mfi",,,,"False",,0.201346
41,"sandra_BTF",,"V9-188-B3","03/22/21 17:02:22",7.588854,0.6641550000000001,4.998369,0.353336,1.766102,35.040485,7.267908,109.782162,0.056831,0.03123,0.6641550000000001,0.020569,0.353336,0.007268,7.267908,26677.065434,13.809989,4.998369,0.353336,35.040485,1.766102,7.267908,0.056831,0.020569,0.353336,0.007268,7.267908,13.809989,11.991226,24.978687,14.992857,0.029411,0.585229,0.017212,82.98437,17.21217,0.931119,1.211826,1.412652e-13,8.308505e-09,,,,215.483409,4723313000000000,1.214323,,1.082929,0.810445,-0.01049,19.201502,0.353336,,,,,,,78.00621700000001,1.104716,0.947491,34.398776,,,44.567322,0.07650700000000001,"False","False",3,3,"p-type",0.018,243,243,1,1,25,1,"Generalized",540,15.821105,0.284941,2.2,0,1000,25.454486,1.66e-30,"Sinton","OFF","Center Point",3000000000000000,30,2000000000000000,4000000000000000,"OFF","Dark Rsh (Cell only)",0.4,"False","RTD (Internal)",2,10,-0.05,1,0.01,"A",0,"16-131484","True",0,0,"Hunt",,"03/22/21 17:02:22","MultiFlash v1.49","Default.mfi",,,,"False",,0.201346
42,"sandra_BTF",,"V9-187-B3","03/22/21 17:03:59",7.557484,0.664566,4.776698,0.348325,1.663844,33.128152,6.847093,147.440645,0.061028,0.031101,0.664566,0.019657,0.348325,0.006847,6.847093,35828.076746,14.829684,4.776698,0.348325,33.128152,1.663844,6.847093,0.061028,0.019657,0.348325,0.006847,6.847093,14.829684,12.486427,25.019144,14.867851,0.029527,0.5854549999999999,0.017287,83.639146,17.286959,0.9337800000000001,1.096926,1.565536e-13,3.678976e-09,,,,218.111057,4723313000000000,1.208038,,1.062679,0.812214,-0.010641,18.002309,0.348325,,,,,,,83.94518100000001,1.442882,1.001716,37.057947,,,45.56095,0.057421,"False","False",3,3,"p-type",0.018,243,243,1,1,25,1,"Generalized",540,15.947588,0.284941,2.2,0,1000,-11.729265,1.66e-30,"Sinton","OFF","Center Point",3000000000000000,30,2000000000000000,4000000000000000,"OFF","Dark Rsh (Cell only)",0.4,"False","RTD (Internal)",2,10,-0.05,1,0.01,"A",0,"16-131484","True",0,0,"Hunt",,"03/22/21 17:03:59","MultiFlash v1.49","Default.mfi",,,,"False",,0.201346
43,"sandra_BTF",,"V9-T18-B2","03/22/21 17:06:35",9.012172,0.668258,6.952604,0.47888,3.329465,55.284176,13.7015,125.755309,0.021848,0.037087,0.668258,0.028612,0.47888,0.013702,13.7015,30558.539974,5.309001,6.952604,0.47888,55.284176,3.329465,13.7015,0.021848,0.028612,0.47888,0.013702,13.7015,5.309001,6.216509,24.983182,14.958856,0.035088,0.588358,0.020644,83.298362,20.64447,0.937221,1.159743,1.546457e-13,6.381758e-09,249.221634,-506.24813,-1975.315939,216.074511,4723313000000000,1.16251,0.999629,1.099649,0.816954,-0.004126,18.37388,0.47888,,,,,,,63.550264,-0.5958870000000001,0.843309,23.003758,,,24.080344,0.055657,"False","False",3,3,"p-type",0.018,243,243,1,1,25,1,"Generalized",540,7.150372,0.284941,2.2,0,1000,49.608698,1.66e-30,"Sinton","OFF","Center Point",3000000000000000,30,2000000000000000,4000000000000000,"OFF","Dark Rsh (Cell only)",0.4,"False","RTD (Internal)",2,10,-0.05,1,0.01,"A",0,"16-131484","True",0,0,"Hunt",,"03/22/21 17:06:35","MultiFlash v1.49","Default.mfi",,,,"False",,0.201346
44,"sandra_BTF",,"V9-160-B2","03/22/21 17:08:46",8.697459,0.662959,6.259279,0.417801,2.615133,45.353934,10.761864,59.300154,0.034022,0.035792,0.662959,0.025758,0.417801,0.010762,10.761864,14409.937423,8.267417999999999,6.259279,0.417801,45.353934,2.615133,10.761864,0.034022,0.025758,0.417801,0.010762,10.761864,8.267417999999999,8.196714999999999,24.974192,14.873851,0.033756,0.5832310000000001,0.019687,82.96908999999999,19.687424,0.940913,1.202367,1.752516e-13,8.962374e-09,,,,182.076614,4723313000000000,1.231234,,1.091458,0.814118,-0.005723,19.277574,0.417801,,,,,,,63.504407,0.040958,0.819395,28.264396,,,33.761607,0.122296,"False","False",3,3,"p-type",0.018,243,243,1,1,25,1,"Generalized",540,10.532894,0.284941,2.2,0,1000,77.498069,1.66e-30,"Sinton","OFF","Center Point",3000000000000000,30,2000000000000000,4000000000000000,"OFF","Dark Rsh (Cell only)",0.4,"False","RTD (Internal)",2,10,-0.05,1,0.01,"A",0,"16-131484","True",0,0,"Hunt",,"03/22/21 17:08:46","MultiFlash v1.49","Default.mfi",,,,"False",,0.201346
45,"sandra_BTF",,"V9-159-B2","03/22/21 17:11:19",9.016832000000001,0.660931,6.863471,0.443065,3.040961,51.027125,12.514244,125.409652,0.026451,0.037106,0.660931,0.028245,0.443065,0.012514,12.514244,30474.545366,6.427649,6.863471,0.443065,51.027125,3.040961,12.514244,0.026451,0.028245,0.443065,0.012514,12.514244,6.427649,6.78756,24.974192,14.766845,0.035063,0.581183,0.020378,83.09064600000001,20.377723,0.938986,1.175624,2.021507e-13,8.380026e-09,,,,166.20851,4723313000000000,1.262262,,1.096158,0.810527,-0.003823,18.134912,0.443065,,,,,,,52.137603,-0.177534,0.845672,24.068327,,,29.065344,0.055236,"False","False",3,3,"p-type",0.018,243,243,1,1,25,1,"Generalized",540,8.236978000000001,0.284941,2.2,0,1000,50.934188,1.66e-30,"Sinton","OFF","Center Point",3000000000000000,30,2000000000000000,4000000000000000,"OFF","Dark Rsh (Cell only)",0.4,"False","RTD (Internal)",2,10,-0.05,1,0.01,"A",0,"16-131484","True",0,0,"Hunt",,"03/22/21 17:11:19","MultiFlash v1.49","Default.mfi",,,,"False",,0.201346
46,"sandra_BTF",,"V9-158-B2","03/22/21 17:13:06",8.470817,0.664111,6.160852,0.409134,2.520614,44.806424,10.372897,83.77129499999999,0.036037,0.034859,0.664111,0.025353,0.409134,0.010373,10.372897,20356.424726,8.756983,6.160852,0.409134,44.806424,2.520614,10.372897,0.036037,0.025353,0.409134,0.010373,10.372897,8.756983,8.405582000000001,25.037125,14.511829,0.032834,0.584437,0.01919,82.890626,19.189568,0.938907,1.222942,1.597826e-13,9.464385e-09,,,,195.681428,4723313000000000,1.193467,,1.060907,0.810788,-0.006993,17.512176,0.409134,,,,,,,64.303016,0.185889,0.838037,27.377671,,,35.178242,0.08894299999999999,"False","False",3,3,"p-type",0.018,243,243,1,1,25,1,"Generalized",540,10.755521,0.284941,2.2,0,1000,68.916338,1.66e-30,"Sinton","OFF","Center Point",3000000000000000,30,2000000000000000,4000000000000000,"OFF","Dark Rsh (Cell only)",0.4,"False","RTD (Internal)",2,10,-0.05,1,0.01,"A",0,"16-131484","True",0,0,"Hunt",,"03/22/21 17:13:06","MultiFlash v1.49","Default.mfi",,,,"False",,0.201346
47,"sandra_BTF",,"V9-157-B2","03/22/21 17:14:53",7.434491,0.6659890000000001,5.127191,0.387891,1.988791,40.167109,8.184324999999999,41.939873,0.04851,0.030595,0.6659890000000001,0.0211,0.387891,0.008184,8.184324999999999,10191.389055,11.788035,5.127191,0.387891,40.167109,1.988791,8.184324999999999,0.04851,0.0211,0.387891,0.008184,8.184324999999999,11.788035,11.186417,25.014649,14.627837,0.029008,0.585966,0.016998,83.420869,16.997576,0.9485,1.128947,1.444883e-13,4.4279e-09,,,,235.399571,4723313000000000,1.185142,,1.090162,0.815357,-0.011681,19.732485,0.387891,,,,,,,76.163326,0.382927,0.819652,31.293652,,,39.068827,0.204173,"False","False",3,3,"p-type",0.018,243,243,1,1,25,1,"Generalized",540,14.935909,0.284941,2.2,0,1000,107.908601,1.66e-30,"Sinton","OFF","Center Point",3000000000000000,30,2000000000000000,4000000000000000,"OFF","Dark Rsh (Cell only)",0.4,"False","RTD (Internal)",2,10,-0.05,1,0.01,"A",0,"16-131484","True",0,0,"Hunt",,"03/22/21 17:14:53","MultiFlash v1.49","Default.mfi",,,,"False",,0.201346
1,"sandra_BTF",,"V7-19","03/22/21 10:20:17",9.531326,,,,,,,,,0.039224,,,,,,,,9.531326,-0.009199000000000001,,-0.087682,-0.360832,0.000965,0.039224,-0.009199000000000001,-0.000361,-0.360832,0.234536,0.184526,25.551865,149.743565,,,,,,,,,,,,,,,,,1.088789,0.812492,-0.009199000000000001,0.589854,-0.009199000000000001,,,,,,0,0,0,,0,0,0,0,0,"False","True",3,3,"p-type",0.018,243,243,1,1,25,1,"Generalized",540,0.654105,0.284941,2.2,0,1000,,1.66e-30,"Sinton","OFF","Center Point",3000000000000000,30,2000000000000000,4000000000000000,"OFF","Dark Rsh (Cell only)",0.4,"False","RTD (Internal)",2,10,-0.05,1,0.01,,0,"16-131484","True",0,0,"Hunt",,"03/22/21 10:20:17","MultiFlash v1.49","Default.mfi",0,0,0,"False",0,0.201346
2,"sandra_BTF",,"V7-19","03/22/21 10:20:48",9.525907999999999,0.648348,8.714211000000001,0.540435,4.709469,76.25308800000001,19.380529,44.288927,0.00392,0.039201,0.648348,0.035861,0.540435,0.019381,19.380529,10762.209235,0.952553,8.714211000000001,0.540435,76.25308800000001,4.709469,19.380529,0.00392,0.035861,0.540435,0.019381,19.380529,0.952553,1.056791,25.52489,17.389994,0.036772,0.563469,0.02072,81.52219700000001,20.719729,1.13312,1.29158,3.383754e-13,2.192921e-08,,,,68.878691,4723313000000000,1.427996,,1.078464,0.8112470000000001,0.000577,3.365628,0.540435,,,,,,,8.755836,-0.008109,0.97987,8.551052,,,5.944677,0.136195,"False","False",3,3,"p-type",0.018,243,243,1,1,25,1,"Generalized",540,1.050052,0.284941,2.2,0,1000,7.342155,1.66e-30,"Sinton","OFF","Center Point",3000000000000000,30,2000000000000000,4000000000000000,"OFF","Dark Rsh (Cell only)",0.4,"False","RTD (Internal)",2,10,-0.05,1,0.01,"A",0,"16-131484","True",0,0,"Hunt",,"03/22/21 10:20:48","MultiFlash v1.49","Default.mfi",,,,"False",,0.201346
3,"sandra_BTF",,"V9-177-B3","03/22/21 10:23:47",8.842876,0.669056,6.973059,0.494469,3.447964,58.278249,14.189151,55.783309,0.018787,0.03639,0.669056,0.028696,0.494469,0.014189,14.189151,13555.34406,4.565288,6.973059,0.494469,58.278249,3.447964,14.189151,0.018787,0.028696,0.494469,0.014189,14.189151,4.565288,5.840351,25.367538,15.295875,0.033801,0.585968,0.019806,81.349532,19.806374,1.011856,1.507344,1.121483e-13,1.945695e-08,180.218175,-20761.861592,-48.165238,197.5692,4723313000000000,1.142917,0.9981910000000001,1.065449,0.809047,-0.003513,15.869412,0.494469,,,,,,,53.620499,-0.6474220000000001,0.871685,21.285769,,,20.944539,0.126798,"False","False",3,3,"p-type",0.018,243,243,1,1,25,1,"Generalized",540,6.136244,0.284941,2.2,0,1000,35.361171,1.66e-30,"Sinton","OFF","Center Point",3000000000000000,30,2000000000000000,4000000000000000,"OFF","Dark Rsh (Cell only)",0.4,"False","RTD (Internal)",2,10,-0.05,1,0.01,"A",0,"16-131484","True",0,0,"Hunt",,"03/22/21 10:23:47","MultiFlash v1.49","Default.mfi",,,,"False",,0.201346
4,"sandra_BTF",,"V9-178-B3","03/22/21 10:30:04",8.897824,0.667323,7.198172,0.503576,3.624828,61.047438,14.916988,15.907673,0.016139,0.036617,0.667323,0.029622,0.503576,0.014917,14.916988,3865.564431,3.921834,7.198172,0.503576,61.047438,3.624828,14.916988,0.016139,0.029622,0.503576,0.014917,14.916988,3.921834,5.41251,25.230424,14.791846,0.033858,0.584049,0.019775,80.928511,19.774943,1.024552,1.612083,1.136275e-13,2.270748e-08,196.849039,-7591.027393,-131.734474,176.876463,4723313000000000,1.154623,0.987833,1.092947,0.8134940000000001,-0.002291,18.118251,0.503576,,,,,,,44.404341,-0.748266,0.896346,19.26751,,,18.742769,0.43785,"False","False",3,3,"p-type",0.018,243,243,1,1,25,1,"Generalized",540,5.145164,0.284941,2.2,0,1000,25.677835,1.66e-30,"Sinton","OFF","Center Point",3000000000000000,30,2000000000000000,4000000000000000,"OFF","Dark Rsh (Cell only)",0.4,"False","RTD (Internal)",2,10,-0.05,1,0.01,"A",0,"16-131484","True",0,0,"Hunt",,"03/22/21 10:30:04","MultiFlash v1.49","Default.mfi",,,,"False",,0.201346
5,"sandra_BTF",,"V9-161-B1","03/22/21 10:33:25",8.905138000000001,0.667139,6.980195,0.509135,3.553863,59.819595,14.624953,96.34205,0.016325,0.036647,0.667139,0.028725,0.509135,0.014625,14.624953,23411.118052,3.966991,6.980195,0.509135,59.819595,3.553863,14.624953,0.016325,0.028725,0.509135,0.014625,14.624953,3.966991,5.699648,25.180974,15.22487,0.033805,0.583259,0.019717,80.646545,19.716815,1.014191,1.675708,1.087667e-13,2.501308e-08,183.307868,2793.569469,357.964966,176.471906,4723313000000000,1.155854,0.998602,1.053855,0.811297,-0.003907,15.557715,0.509135,,,,,,,49.598588,-0.816752,0.868972,18.564293,1.373505,17.190788,18.286986,0.072626,"False","False",3,3,"p-type",0.018,243,243,1,1,25,1,"Generalized",540,5.537781,0.284941,2.2,0,1000,38.910163,1.66e-30,"Sinton","OFF","Center Point",3000000000000000,30,2000000000000000,4000000000000000,"OFF","Dark Rsh (Cell only)",0.4,"False","RTD (Internal)",2,10,-0.05,1,0.01,"A",0,"16-131484","True",0,0,"Hunt",,"03/22/21 10:33:25","MultiFlash v1.49","Default.mfi",,,,"False",,0.201346
6,"sandra_BTF",,"V9-175-B1","03/22/21 10:35:35",9.194214000000001,0.668428,7.316217,0.520374,3.807168,61.948819,15.66736,121.40363,0.014054,0.037836,0.668428,0.030108,0.520374,0.015667,15.66736,29501.082208,3.415155,7.316217,0.520374,61.948819,3.807168,15.66736,0.014054,0.030108,0.520374,0.015667,15.66736,3.415155,5.053522,25.189965,14.711841,0.034996,0.5852000000000001,0.02048,80.97718999999999,20.479789,1.01002,1.610693,1.111189e-13,2.335524e-08,194.346344,-9296.488552000001,-107.567497,181.442081,4723313000000000,1.1391,0.997513,1.088796,0.812268,-0.002407,17.270023,0.520374,,,,,,,49.777551,-0.925902,0.8762799999999999,20.562323,,,16.497442,0.055831,"False","False",3,3,"p-type",0.018,243,243,1,1,25,1,"Generalized",540,4.872744,0.284941,2.2,0,1000,34.719979,1.66e-30,"Sinton","OFF","Center Point",3000000000000000,30,2000000000000000,4000000000000000,"OFF","Dark Rsh (Cell only)",0.4,"False","RTD (Internal)",2,10,-0.05,1,0.01,"A",0,"16-131484","True",0,0,"Hunt",,"03/22/21 10:35:35","MultiFlash v1.49","Default.mfi",,,,"False",,0.201346
7,"sandra_BTF",,"V9-148-B2","03/22/21 10:38:04",9.369237,0.668412,7.942022,0.53306,4.233572,67.60178000000001,17.422105,75.643643,0.010316,0.038557,0.668412,0.032683,0.53306,0.017422,17.422105,18381.405226,2.506864,7.942022,0.53306,67.60178000000001,4.233572,17.422105,0.010316,0.032683,0.53306,0.017422,17.422105,2.506864,3.484587,25.198956,14.70784,0.035994,0.585191,0.021063,81.730844,21.063401,1.006266,1.408468,1.331117e-13,1.736316e-08,199.277579,-5671.736985,-176.31283,178.336441,4723313000000000,1.152404,0.997645,1.103988,0.815159,-0.001482,11.658664,0.53306,,,,,,,37.816917,-0.37841,0.919725,15.282318,,,13.323849,0.086775,"False","False",3,3,"p-type",0.018,243,243,1,1,25,1,"Generalized",540,3.308169,0.284941,2.2,0,1000,19.884461,1.66e-30,"Sinton","OFF","Center Point",3000000000000000,30,2000000000000000,4000000000000000,"OFF","Dark Rsh (Cell only)",0.4,"False","RTD (Internal)",2,10,-0.05,1,0.01,"A",0,"16-131484","True",0,0,"Hunt",,"03/22/21 10:38:04","MultiFlash v1.49","Default.mfi",,,,"False",,0.201346
8,"sandra_BTF",,"V9-149-B2","03/22/21 10:40:32",9.038919,0.6696800000000001,7.210776,0.51262,3.696388,61.065199,15.211475,39.055598,0.015872,0.037197,0.6696800000000001,0.029674,0.51262,0.015211,15.211475,9490.510323,3.856897,7.210776,0.51262,61.065199,3.696388,15.211475,0.015872,0.029674,0.51262,0.015211,15.211475,3.856897,5.528221,25.12703,14.489829,0.035111,0.587476,0.020627,82.804467,20.626774,0.982699,1.213944,1.453682e-13,8.717772999999999e-09,200.184901,-1404.082157,-712.209036,213.712712,4723313000000000,1.140843,0.9973,1.086749,0.811588,-0.003511,18.320347,0.51262,,,,,,,56.46115,-1.05386,0.863057,20.366183,,,18.25148,0.17763,"False","False",3,3,"p-type",0.018,243,243,1,1,25,1,"Generalized",540,5.46222,0.284941,2.2,0,1000,39.366572,1.66e-30,"Sinton","OFF","Center Point",3000000000000000,30,2000000000000000,4000000000000000,"OFF","Dark Rsh (Cell only)",0.4,"False","RTD (Internal)",2,10,-0.05,1,0.01,"A",0,"16-131484","True",0,0,"Hunt",,"03/22/21 10:40:32","MultiFlash v1.49","Default.mfi",,,,"False",,0.201346
9,"sandra_BTF",,"V9-85","03/22/21 10:42:38",5.180915,0.668316,2.826563,0.345876,0.977641,28.23519,4.023214,71.397678,0.107513,0.021321,0.668316,0.011632,0.345876,0.004023,4.023214,17349.635789,26.125672,2.826563,0.345876,28.23519,0.977641,4.023214,0.107513,0.011632,0.345876,0.004023,4.023214,26.125672,23.253346,25.185469,14.50283,0.020313,0.590817,0.012001,84.224193,12.00105,0.898603,1.04792,9.495794e-14,8.307481e-10,158.084479,-617.9732330000001,-1618.193066,357.004922,4723313000000000,1.154462,0.999561,1.090665,0.8116409999999999,-0.02376,20.340624,0.345876,,,,,,,111.920279,2.417633,0.923596,45.848129,,,46.769584,0.175658,"False","False",3,3,"p-type",0.018,243,243,1,1,25,1,"Generalized",540,26.027453,0.284941,2.2,0,1000,144.540394,1.66e-30,"Sinton","OFF","Center Point",3000000000000000,30,2000000000000000,4000000000000000,"OFF","Dark Rsh (Cell only)",0.4,"False","RTD (Internal)",2,10,-0.05,1,0.01,"A",0,"16-131484","True",0,0,"Hunt",,"03/22/21 10:42:38","MultiFlash v1.49","Default.mfi",,,,"False",,0.201346
10,"sandra_BTF",,"V9-74","03/22/21 10:44:19",4.861751,0.670115,1.121484,0.519489,0.5825979999999999,17.882446,2.397522,41.500274,0.128463,0.020007,0.670115,0.004615,0.519489,0.002398,2.397522,10084.5665,31.216555,1.121484,0.519489,17.882446,0.5825979999999999,2.397522,0.128463,0.004615,0.519489,0.002398,2.397522,31.216555,24.180216,25.140516,14.759844,0.0189,0.589844,0.011148,83.15111400000001,11.148176,0.959355,1.183226,7.602977e-14,4.121989e-09,112.030261,-1725.186123,-579.647602,345.674732,4723313000000000,1.130899,0.999813,1.090478,0.811415,-0.025898,22.914435,0.519489,,,,,,,161.900198,23.387849,0.787167,77.745514,,,21.710904,0.328878,"False","False",3,3,"p-type",0.018,243,243,1,1,25,1,"Generalized",540,31.121159,0.284941,2.2,0,1000,,1.66e-30,"Sinton","OFF","Center Point",3000000000000000,30,2000000000000000,4000000000000000,"OFF","Dark Rsh (Cell only)",0.4,"False","RTD (Internal)",2,10,-0.05,1,0.01,"A",0,"16-131484","True",0,0,"Hunt",,"03/22/21 10:44:19","MultiFlash v1.49","Default.mfi",,,,"False",,0.201346
11,"sandra_BTF",,"V9-12","03/22/21 10:46:38",4.17526,0.673288,2.198161,0.348835,0.766796,27.276931,3.15554,103.920899,0.138974,0.017182,0.673288,0.009046,0.348835,0.003156,3.15554,25252.778433,33.770786,2.198161,0.348835,27.276931,0.766796,3.15554,0.138974,0.009046,0.348835,0.003156,3.15554,33.770786,22.887992,25.131526,14.960856,0.016366,0.591715,0.009684,83.709509,9.683959,0.982569,1.090061,6.594684e-14,1.338213e-09,75.09303800000001,-8661.502063,-115.453416,489.330936,4723313000000000,1.092631,0.999003,1.083873,0.811022,-0.030879,10.934896,0.348835,,,,,,,126.911408,7.294367,0.911922,48.022843,,,46.687379,0.150802,"False","False",3,3,"p-type",0.018,243,243,1,1,25,1,"Generalized",540,2.327453,0.284941,2.2,0,1000,229.178957,1.66e-30,"Sinton","OFF","Center Point",3000000000000000,30,2000000000000000,4000000000000000,"OFF","Dark Rsh (Cell only)",0.4,"False","RTD (Internal)",2,10,-0.05,1,0.01,"A",0,"16-131484","True",0,0,"Hunt",,"03/22/21 10:46:38","MultiFlash v1.49","Default.mfi",,,,"False",,0.201346
12,"sandra_BTF",,"V9-21","03/22/21 10:48:23",6.598089,0.670803,4.14902,0.360464,1.49557,33.790408,6.154611,17.411627,0.06840599999999999,0.027153,0.670803,0.017074,0.360464,0.006155,6.154611,4231.025356,16.622574,4.14902,0.360464,33.790408,1.49557,6.154611,0.06840599999999999,0.017074,0.360464,0.006155,6.154611,16.622574,14.40697,25.109049,15.369879,0.025653,0.587077,0.01506,82.684977,15.060306,1.013072,1.211151,1.065528e-13,5.5914e-09,117.680172,4106.203613,243.533954,286.235687,4723313000000000,1.118321,0.999502,1.062788,0.810293,-0.015583,18.812667,0.360464,,,,,,,95.695392,1.6218,0.866165,36.609083,2.615437,33.993645,44.052746,0.560812,"False","False",3,3,"p-type",0.018,243,243,1,1,25,1,"Generalized",540,19.891204,0.284941,2.2,0,1000,109.518794,1.66e-30,"Sinton","OFF","Center Point",3000000000000000,30,2000000000000000,4000000000000000,"OFF","Dark Rsh (Cell only)",0.4,"False","RTD (Internal)",2,10,-0.05,1,0.01,"A",0,"16-131484","True",0,0,"Hunt",,"03/22/21 10:48:23","MultiFlash v1.49","Default.mfi",,,,"False",,0.201346
13,"sandra_BTF",,"V9-173-B1","03/22/21 13:02:43",7.086436,0.657775,4.284924,0.348331,1.492572,32.020644,6.142271,122.477477,0.067374,0.029162,0.657775,0.017633,0.348331,0.006142,6.142271,29762.026989,16.371777,4.284924,0.348331,32.020644,1.492572,6.142271,0.067374,0.017633,0.348331,0.006142,6.142271,16.371777,15.209529,24.803382,14.625836,0.027246,0.58339,0.015895,82.863409,15.895044,0.815531,1.335987,1.485602e-13,1.096693e-08,,,,196.826464,4723313000000000,1.281248,,1.086593,0.81209,-0.013325,20.077081,0.348331,,,,,,,77.116738,0.6710660000000001,0.869119,39.814852,,,45.319326,0.073396,"False","False",3,3,"p-type",0.018,243,243,1,1,25,1,"Generalized",540,18.030668,0.284941,2.2,0,1000,136.96538,1.66e-30,"Sinton","OFF","Center Point",3000000000000000,30,2000000000000000,4000000000000000,"OFF","Dark Rsh (Cell only)",0.4,"False","RTD (Internal)",2,10,-0.05,1,0.01,"A",0,"16-131484","True",0,0,"Hunt",,"03/22/21 13:02:43","MultiFlash v1.49","Default.mfi",,,,"False",,0.201346
14,"sandra_BTF",,"V9-176-B3","03/22/21 13:07:39",8.508367,0.658975,6.374855,0.376638,2.401015,42.823292,9.880722,88.73129,0.038939,0.035014,0.658975,0.026234,0.376638,0.009880999999999999,9.880722,21561.703418,9.462291,6.374855,0.376638,42.823292,2.401015,9.880722,0.038939,0.026234,0.376638,0.009880999999999999,9.880722,9.462291,8.518933000000001,24.857321,14.852849,0.033202,0.580633,0.019278,83.551818,19.278114,0.917108,1.110903,2.152522e-13,4.866154e-09,,,,168.90682,4723313000000000,1.27907,,1.093677,0.81147,-0.006481,18.601034,0.376638,,,,,,,52.581408,0.412772,0.9107189999999999,25.331527,,,39.724703,0.082769,"False","False",3,3,"p-type",0.018,243,243,1,1,25,1,"Generalized",540,11.458175,0.284941,2.2,0,1000,30.59468,1.66e-30,"Sinton","OFF","Center Point",3000000000000000,30,2000000000000000,4000000000000000,"OFF","Dark Rsh (Cell only)",0.4,"False","RTD (Internal)",2,10,-0.05,1,0.01,"A",0,"16-131484","True",0,0,"Hunt",,"03/22/21 13:07:39","MultiFlash v1.49","Default.mfi",,,,"False",,0.201346
15,"sandra_BTF",,"V9-200-B3","03/22/21 13:10:33",7.416853,0.662266,4.959898,0.356276,1.767093,35.975533,7.271987,38.149899,0.055972,0.030522,0.662266,0.020411,0.356276,0.007272,7.271987,9270.425367,13.601303,4.959898,0.356276,35.975533,1.767093,7.271987,0.055972,0.020411,0.356276,0.007272,7.271987,13.601303,11.148567,24.906766,15.594892,0.028586,0.58199,0.016637,82.3043,16.636746,0.956942,1.325054,1.404298e-13,1.173727e-08,,,,202.387096,4723313000000000,1.219727,,1.084379,0.814107,-0.011833,19.286668,0.356276,,,,,,,70.053562,1.456642,0.927685,33.238757,,,43.797435,0.224029,"False","False",3,3,"p-type",0.018,243,243,1,1,25,1,"Generalized",540,15.966835,0.284941,2.2,0,1000,36.713563,1.66e-30,"Sinton","OFF","Center Point",3000000000000000,30,2000000000000000,4000000000000000,"OFF","Dark Rsh (Cell only)",0.4,"False","RTD (Internal)",2,10,-0.05,1,0.01,"A",0,"16-131484","True",0,0,"Hunt",,"03/22/21 13:10:33","MultiFlash v1.49","Default.mfi",,,,"False",,0.201346
16,"sandra_BTF",,"V9-172-B1","03/22/21 13:56:43",7.234739,0.661872,4.774983,0.366862,1.75176,36.582865,7.208888,176.242616,0.056377,0.029773,0.661872,0.01965,0.366862,0.007209,7.208888,42826.955642,13.699509,4.774983,0.366862,36.582865,1.75176,7.208888,0.056377,0.01965,0.366862,0.007209,7.208888,13.699509,12.534839,24.771918,14.880851,0.028082,0.584574,0.016416,83.30646400000001,16.416072,0.884682,1.183517,1.483533e-13,6.746134e-09,,,,216.146428,4723313000000000,1.236521,,1.094051,0.811114,-0.012686,19.877442,0.366862,,,,,,,74.885216,0.703943,0.836524,34.366131,,,42.323187,0.049884,"False","False",3,3,"p-type",0.018,243,243,1,1,25,1,"Generalized",540,16.558182,0.284941,2.2,0,1000,120.164198,1.66e-30,"Sinton","OFF","Center Point",3000000000000000,30,2000000000000000,4000000000000000,"OFF","Dark Rsh (Cell only)",0.4,"False","RTD (Internal)",2,10,-0.05,1,0.01,"A",0,"16-131484","True",0,0,"Hunt",,"03/22/21 13:56:43","MultiFlash v1.49","Default.mfi",,,,"False",,0.201346
17,"sandra_BTF",,"V9-171-B1","03/22/21 13:59:38",8.036438,0.662493,5.647381,0.397264,2.243502,42.138746,9.232516,214.881691,0.041788,0.033072,0.662493,0.02324,0.397264,0.009233,9.232516,52216.250854,10.154474,5.647381,0.397264,42.138746,2.243502,9.232516,0.041788,0.02324,0.397264,0.009233,9.232516,10.154474,9.781893999999999,24.852826,15.616894,0.031334,0.584735,0.018322,83.625362,18.322152,0.892861,1.12396,1.721336e-13,4.798076e-09,,,,202.424359,4723313000000000,1.233886,,1.074301,0.811622,-0.008819,17.653347,0.397264,,,,,,,68.681254,0.198635,0.816855,30.004478,,,37.265973,0.03667,"False","False",3,3,"p-type",0.018,243,243,1,1,25,1,"Generalized",540,12.960586,0.284941,2.2,0,1000,96.052249,1.66e-30,"Sinton","OFF","Center Point",3000000000000000,30,2000000000000000,4000000000000000,"OFF","Dark Rsh (Cell only)",0.4,"False","RTD (Internal)",2,10,-0.05,1,0.01,"A",0,"16-131484","True",0,0,"Hunt",,"03/22/21 13:59:38","MultiFlash v1.49","Default.mfi",,,,"False",,0.201346
18,"sandra_BTF",,"V9-199-B3","03/22/21 14:01:32",8.057947,0.663947,5.419299,0.35286,1.912254,35.742717,7.869356,85.53172000000001,0.052306,0.03316,0.663947,0.022302,0.35286,0.007868999999999999,7.869356,20784.208041,12.710318,5.419299,0.35286,35.742717,1.912254,7.869356,0.052306,0.022302,0.35286,0.007868999999999999,7.869356,12.710318,10.943656,24.911261,14.790846,0.031476,0.585167,0.018419,83.657954,18.418696,0.941148,1.093684,1.707887e-13,3.726433e-09,,,,203.949735,4723313000000000,1.223345,,1.066003,0.812817,-0.008715000000000001,18.645669,0.35286,,,,,,,75.486867,1.018792,0.96756,32.994032,,,44.546594,0.09232600000000001,"False","False",3,3,"p-type",0.018,243,243,1,1,25,1,"Generalized",540,14.637643,0.284941,2.2,0,1000,9.618406,1.66e-30,"Sinton","OFF","Center Point",3000000000000000,30,2000000000000000,4000000000000000,"OFF","Dark Rsh (Cell only)",0.4,"False","RTD (Internal)",2,10,-0.05,1,0.01,"A",0,"16-131484","True",0,0,"Hunt",,"03/22/21 14:01:32","MultiFlash v1.49","Default.mfi",,,,"False",,0.201346
19,"sandra_BTF",,"V9-197-B3","03/22/21 14:03:23",6.565342,0.660542,3.863635,0.343115,1.325673,30.56883,5.455443,90.397739,0.076486,0.027018,0.660542,0.0159,0.343115,0.005455,5.455443,21966.650654,18.586215,3.863635,0.343115,30.56883,1.325673,5.455443,0.076486,0.0159,0.343115,0.005455,5.455443,18.586215,15.917332,24.906766,15.091863,0.025499,0.581761,0.014835,83.123276,14.834533,0.927854,1.178223,1.460009e-13,6.428478e-09,,,,215.759415,4723313000000000,1.248145,,1.088545,0.8115790000000001,-0.016135,19.803331,0.343115,,,,,,,80.967106,1.691353,1.010933,41.405415,,,46.275126,0.107606,"False","False",3,3,"p-type",0.018,243,243,1,1,25,1,"Generalized",540,19.046682,0.284941,2.2,0,1000,-17.069133,1.66e-30,"Sinton","OFF","Center Point",3000000000000000,30,2000000000000000,4000000000000000,"OFF","Dark Rsh (Cell only)",0.4,"False","RTD (Internal)",2,10,-0.05,1,0.01,"A",0,"16-131484","True",0,0,"Hunt",,"03/22/21 14:03:23","MultiFlash v1.49","Default.mfi",,,,"False",,0.201346
20,"sandra_BTF",,"V9-5-FSPD0.9-SILANE","03/22/21 14:05:41",2.572059,0.655679,0.65566,0.499113,0.327248,19.40464,1.346701,166.382731,0.229087,0.010585,0.655679,0.002698,0.499113,0.001347,1.346701,40431.003551,55.668227,0.65566,0.499113,19.40464,0.327248,1.346701,0.229087,0.002698,0.499113,0.001347,1.346701,55.668227,2.009449,24.902271,15.280874,0.010097,0.582158,0.005878,84.69454500000001,5.877886,0.8241000000000001,1.001216,7.357346e-14,9.999999999999999e-12,,,,430.274414,4723313000000000,1.335805,,1.076644,0.812446,-0.045823,-0.170588,0.499113,,,,,,,110.509343,-18.655576,0.816186,75.51267300000001,,,23.13101,0.151729,"False","False",3,3,"p-type",0.018,243,243,1,1,25,1,"Generalized",540,56.691142,0.284941,2.2,0,1000,,1.66e-30,"Sinton","OFF","Center Point",3000000000000000,30,2000000000000000,4000000000000000,"OFF","Dark Rsh (Cell only)",0.4,"False","RTD (Internal)",2,10,-0.05,1,0.01,"A",0,"16-131484","True",0,0,"Hunt",,"03/22/21 14:05:41","MultiFlash v1.49","Default.mfi",,,,"False",,0.201346
21,"sandra_BTF",,"V9-8-FSPD0.9-SILANE","03/22/21 14:07:19",2.975926,0.660581,1.583496,0.34347,0.543884,27.666731,2.238205,76.282347,0.188983,0.012247,0.660581,0.006516,0.34347,0.002238,2.238205,18536.610213,45.922791,1.583496,0.34347,27.666731,0.543884,2.238205,0.188983,0.006516,0.34347,0.002238,2.238205,45.922791,37.593349,24.956212,14.880851,0.011653,0.583432,0.006799,84.040538,6.798779,0.899219,1.060122,7.339537999999999e-14,7.252806e-10,,,,479.470168,4723313000000000,1.257893,,1.055764,0.799384,-0.041769,10.551243,0.34347,,,,,,,91.443904,3.280893,0.961732,47.160335,,,46.560962,0.283125,"False","False",3,3,"p-type",0.018,243,243,1,1,25,1,"Generalized",540,2.486719,0.284941,2.2,0,1000,141.584046,1.66e-30,"Sinton","OFF","Center Point",3000000000000000,30,2000000000000000,4000000000000000,"OFF","Dark Rsh (Cell only)",0.4,"False","RTD (Internal)",2,10,-0.05,1,0.01,"A",0,"16-131484","True",0,0,"Hunt",,"03/22/21 14:07:19","MultiFlash v1.49","Default.mfi",,,,"False",,0.201346
22,"sandra_BTF",,"V9-59-FSPD0.1-SI","03/22/21 14:09:53",2.277952,0.6631590000000001,1.212517,0.34507,0.418403,27.697013,1.721824,29.538081,0.245952,0.009374,0.6631590000000001,0.00499,0.34507,0.001722,1.721824,7177.753733,59.766375,1.212517,0.34507,27.697013,0.418403,1.721824,0.245952,0.00499,0.34507,0.001722,1.721824,59.766375,54.730368,24.915756,14.496829,0.008874999999999999,0.580299,0.00515,82.844858,5.150167,1.009263,1.176796,5.146803e-14,1.783209e-09,,,,638.646686,4723313000000000,1.236458,,1.088967,0.811945,-0.049321,20.954781,0.34507,,,,,,,92.976625,3.592331,0.976094,47.13617,,,46.358157,0.95605,"False","False",3,3,"p-type",0.018,243,243,1,1,25,1,"Generalized",540,61.354947,0.284941,2.2,0,1000,116.800008,1.66e-30,"Sinton","OFF","Center Point",3000000000000000,30,2000000000000000,4000000000000000,"OFF","Dark Rsh (Cell only)",0.4,"False","RTD (Internal)",2,10,-0.05,1,0.01,"A",0,"16-131484","True",0,0,"Hunt",,"03/22/21 14:09:53","MultiFlash v1.49","Default.mfi",,,,"False",,0.201346
23,"sandra_BTF",,"V9-60-FSPD0.1-SI","03/22/21 14:12:02",1.144075,0.662066,0.284728,0.48019,0.136723,18.050393,0.562648,77.760177,0.6133420000000001,0.004708,0.662066,0.001172,0.48019,0.000563,0.562648,18895.722971,149.042168,0.284728,0.48019,18.050393,0.136723,0.562648,0.6133420000000001,0.001172,0.48019,0.000563,0.562648,149.042168,309.311173,24.956212,15.390881,0.004478,0.582039,0.002606,83.606497,2.606092,0.980151,1.089851,2.74386e-14,4.676874e-10,,,,1149.08923,4723313000000000,1.234435,,1.078459,0.81307,-0.06581099999999999,-9.198286,0.48019,,,,,,,128.652277,52.33237,0.876389,75.827713,,,26.667992,0.736061,"False","False",3,3,"p-type",0.018,243,243,1,1,25,1,"Generalized",540,148.278059,0.284941,2.2,0,1000,,1.66e-30,"Sinton","OFF","Center Point",3000000000000000,30,2000000000000000,4000000000000000,"OFF","Dark Rsh (Cell only)",0.4,"False","RTD (Internal)",2,10,-0.05,1,0.01,"A",0,"16-131484","True",0,0,"Hunt",,"03/22/21 14:12:02","MultiFlash v1.49","Default.mfi",,,,"False",,0.201346
24,"sandra_BTF",,"V9-165-B1","03/22/21 14:58:53",3.930228,0.66628,2.483952,0.372372,0.924953,35.321998,3.806392,45.10166,0.108076,0.016174,0.66628,0.010222,0.372372,0.003806,3.806392,10959.703294,26.262577,2.483952,0.372372,35.321998,0.924953,3.806392,0.108076,0.010222,0.372372,0.003806,3.806392,26.262577,23.951618,24.803382,15.934911,0.015319,0.585444,0.008968,83.223482,8.968382999999999,0.9708560000000001,1.150674,7.558548e-14,2.793208e-09,64.075886,1271.884389,786.2349830000001,433.465195,4723313000000000,1.18125,0.479491,1.089781,0.8113050000000001,-0.034475,20.140121,0.372372,,,,,,,86.46707499999999,1.644773,0.788463,37.073928,,,41.89446,0.361519,"False","False",3,3,"p-type",0.018,243,243,1,1,25,1,"Generalized",540,35.367915,0.284941,2.2,0,1000,341.240766,1.66e-30,"Sinton","OFF","Center Point",3000000000000000,30,2000000000000000,4000000000000000,"OFF","Dark Rsh (Cell only)",0.4,"False","RTD (Internal)",2,10,-0.05,1,0.01,"A",0,"16-131484","True",0,0,"Hunt",,"03/22/21 14:58:53","MultiFlash v1.49","Default.mfi",,,,"False",,0.201346
25,"sandra_BTF",,"V9-183-B3","03/22/21 15:00:48",8.224807,0.670476,6.020887,0.47496,2.85968,51.857143,11.768228,105.660561,0.026693,0.033847,0.670476,0.024777,0.47496,0.011768,11.768228,25675.516376,6.486413,6.020887,0.47496,51.857143,2.85968,11.768228,0.026693,0.024777,0.47496,0.011768,11.768228,6.486413,7.444491,24.893281,14.587834,0.031904,0.588269,0.018768,82.702877,18.768222,0.985382,1.23496,1.231917e-13,9.065319e-09,168.683657,-2577.990413,-387.899038,239.440739,4723313000000000,1.119944,0.999843,1.086889,0.812287,-0.008513,18.714546,0.47496,,,,,,,74.010684,-0.719275,0.805503,26.932989,,,25.283464,0.073147,"False","False",3,3,"p-type",0.018,243,243,1,1,25,1,"Generalized",540,9.530885,0.284941,2.2,0,1000,81.607823,1.66e-30,"Sinton","OFF","Center Point",3000000000000000,30,2000000000000000,4000000000000000,"OFF","Dark Rsh (Cell only)",0.4,"False","RTD (Internal)",2,10,-0.05,1,0.01,"A",0,"16-131484","True",0,0,"Hunt",,"03/22/21 15:00:48","MultiFlash v1.49","Default.mfi",,,,"False",,0.201346
26,"sandra_BTF",,"V9-165-B1","03/22/21 15:02:17",3.923447,0.666373,2.478574,0.372612,0.923547,35.324306,3.800603,44.979375,0.108257,0.016146,0.666373,0.0102,0.372612,0.003801,3.800603,10929.988054,26.306491,2.478574,0.372612,35.324306,0.923547,3.800603,0.108257,0.0102,0.372612,0.003801,3.800603,26.306491,23.9454,24.884291,14.519831,0.015293,0.585461,0.008952999999999999,83.21437,8.953179,0.972607,1.153324,7.495572e-14,2.833379e-09,95.317567,-4401.222737,-227.209587,434.742452,4723313000000000,1.191695,0.813431,1.076426,0.813418,-0.034253,19.666801,0.372612,,,,,,,86.742634,1.648928,0.787595,37.162252,,,41.863821,0.363189,"False","False",3,3,"p-type",0.018,243,243,1,1,25,1,"Generalized",540,35.338968,0.284941,2.2,0,1000,343.377821,1.66e-30,"Sinton","OFF","Center Point",3000000000000000,30,2000000000000000,4000000000000000,"OFF","Dark Rsh (Cell only)",0.4,"False","RTD (Internal)",2,10,-0.05,1,0.01,"A",0,"16-131484","True",0,0,"Hunt",,"03/22/21 15:02:17","MultiFlash v1.49","Default.mfi",,,,"False",,0.201346
27,"sandra_BTF",,"V9-152-B2","03/22/21 15:05:12",7.697435,0.670906,5.776934,0.502371,2.902167,56.197165,11.943074,59.257484,0.02291,0.031677,0.670906,0.023773,0.502371,0.011943,11.943074,14399.568554,5.567024,5.776934,0.502371,56.197165,2.902167,11.943074,0.02291,0.023773,0.502371,0.011943,11.943074,5.567024,7.40116,24.857321,15.260873,0.030078,0.589023,0.017716,83.363463,17.71648,0.983831,1.125424,1.288753e-13,3.979694e-09,153.744234,-3279.089508,-304.962703,265.422471,4723313000000000,1.127198,0.999754,1.086295,0.810376,-0.01128,18.6401,0.502371,,,,,,,71.86340800000001,-1.396516,0.810266,25.123414,,,20.850517,0.139153,"False","False",3,3,"p-type",0.018,243,243,1,1,25,1,"Generalized",540,9.292839000000001,0.284941,2.2,0,1000,81.59057199999999,1.66e-30,"Sinton","OFF","Center Point",3000000000000000,30,2000000000000000,4000000000000000,"OFF","Dark Rsh (Cell only)",0.4,"False","RTD (Internal)",2,10,-0.05,1,0.01,"A",0,"16-131484","True",0,0,"Hunt",,"03/22/21 15:05:12","MultiFlash v1.49","Default.mfi",,,,"False",,0.201346
28,"sandra_BTF",,"V9-153-B2","03/22/21 15:07:33",7.827245,0.670165,5.796498,0.502606,2.913356,55.539632,11.989119,58.958576,0.0228,0.032211,0.670165,0.023854,0.502606,0.011989,11.989119,14326.933925,5.540321,5.796498,0.502606,55.539632,2.913356,11.989119,0.0228,0.023854,0.502606,0.011989,11.989119,5.540321,7.399796,24.942726,14.595835,0.030464,0.588465,0.017927,83.045697,17.926743,0.989052,1.175774,1.265228e-13,6.265473e-09,160.021925,-3647.905859,-274.129881,251.161828,4723313000000000,1.139237,0.9996350000000001,1.092665,0.813169,-0.010006,18.639577,0.502606,,,,,,,71.96533599999999,-1.413145,0.801942,26.15079,,,20.81979,0.137549,"False","False",3,3,"p-type",0.018,243,243,1,1,25,1,"Generalized",540,9.115876999999999,0.284941,2.2,0,1000,91.78694299999999,1.66e-30,"Sinton","OFF","Center Point",3000000000000000,30,2000000000000000,4000000000000000,"OFF","Dark Rsh (Cell only)",0.4,"False","RTD (Internal)",2,10,-0.05,1,0.01,"A",0,"16-131484","True",0,0,"Hunt",,"03/22/21 15:07:33","MultiFlash v1.49","Default.mfi",,,,"False",,0.201346
29,"sandra_BTF",,"V9-164-B1","03/22/21 15:09:50",9.019918000000001,0.66669,6.924795,0.506734,3.509027,58.352629,14.440442,50.571929,0.017542,0.037119,0.66669,0.028497,0.506734,0.01444,14.440442,12288.978714,4.262799,6.924795,0.506734,58.352629,3.509027,14.440442,0.017542,0.028497,0.506734,0.01444,14.440442,4.262799,5.841864,24.942726,15.358878,0.035024,0.5851499999999999,0.020494,82.81485600000001,20.494075,0.982579,1.209589,1.605715e-13,9.435989000000001e-09,281.245454,-384.812949,-2598.665153,193.982836,4723313000000000,1.171864,0.980531,1.075,0.815016,-0.004437,17.636122,0.506734,,,,,,,58.569339,-0.9798,0.8319569999999999,23.405137,,,19.33677,0.137719,"False","False",3,3,"p-type",0.018,243,243,1,1,25,1,"Generalized",540,6.372209,0.284941,2.2,0,1000,57.53882,1.66e-30,"Sinton","OFF","Center Point",3000000000000000,30,2000000000000000,4000000000000000,"OFF","Dark Rsh (Cell only)",0.4,"False","RTD (Internal)",2,10,-0.05,1,0.01,"A",0,"16-131484","True",0,0,"Hunt",,"03/22/21 15:09:50","MultiFlash v1.49","Default.mfi",,,,"False",,0.201346
30,"sandra_BTF",,"V9-7-fspd0.9","03/22/21 15:12:27",4.33656,0.674378,2.681487,0.376869,1.010568,34.555445,4.158715,56.820126,0.101409,0.017846,0.674378,0.011035,0.376869,0.004159,4.158715,13807.290507,24.642453,2.681487,0.376869,34.555445,1.010568,4.158715,0.101409,0.011035,0.376869,0.004159,4.158715,24.642453,21.946461,24.938231,14.629837,0.016966,0.590498,0.010018,83.243421,10.018267,1.021757,1.132877,6.626983e-14,2.142193e-09,64.11716199999999,4155.664907,240.635379,492.324553,4723313000000000,1.088979,0.998467,1.089363,0.8103939999999999,-0.031124,20.34179,0.376869,,,,,,,108.90203,2.466095,0.768651,38.157145,4.559615,33.59753,41.912643,0.263306,"False","False",3,3,"p-type",0.018,243,243,1,1,25,1,"Generalized",540,32.57255,0.284941,2.2,0,1000,364.645557,1.66e-30,"Sinton","OFF","Center Point",3000000000000000,30,2000000000000000,4000000000000000,"OFF","Dark Rsh (Cell only)",0.4,"False","RTD (Internal)",2,10,-0.05,1,0.01,"A",0,"16-131484","True",0,0,"Hunt",,"03/22/21 15:12:27","MultiFlash v1.49","Default.mfi",,,,"False",,0.201346
31,"sandra_BTF",,"V9-2-fspd0.9","03/22/21 15:14:21",4.02445,0.672059,2.22636,0.351187,0.78187,28.908175,3.217571,127.972785,0.134434,0.016562,0.672059,0.009162,0.351187,0.003218,3.217571,31097.386672,32.667538,2.22636,0.351187,28.908175,0.78187,3.217571,0.134434,0.009162,0.351187,0.003218,3.217571,32.667538,27.882488,24.969697,14.767845,0.015701,0.5880379999999999,0.009233,82.953507,9.232987,1.035673,1.164678,6.447367e-14,2.960055e-09,59.518176,2361.832885,423.399982,479.104724,4723313000000000,1.107718,0.993789,1.089649,0.811348,-0.03311,20.461465,0.351187,,,,,,,114.189181,4.376505,0.858199,45.023791,9.130934,35.892857,46.01158,0.126303,"False","False",3,3,"p-type",0.018,243,243,1,1,25,1,"Generalized",540,34.07306,0.284941,2.2,0,1000,321.833091,1.66e-30,"Sinton","OFF","Center Point",3000000000000000,30,2000000000000000,4000000000000000,"OFF","Dark Rsh (Cell only)",0.4,"False","RTD (Internal)",2,10,-0.05,1,0.01,"A",0,"16-131484","True",0,0,"Hunt",,"03/22/21 15:14:21","MultiFlash v1.49","Default.mfi",,,,"False",,0.201346
32,"sandra_BTF",,"V9-17-fspd0.9-SI","03/22/21 15:16:51",4.480334,0.670305,2.810055,0.37945,1.066275,35.504744,4.387962,35.668203,0.09454700000000001,0.018438,0.670305,0.011564,0.37945,0.004388,4.387962,8667.373401999999,22.974894,2.810055,0.37945,35.504744,1.066275,4.387962,0.09454700000000001,0.011564,0.37945,0.004388,4.387962,22.974894,20.598829,24.983182,14.998857,0.01753,0.589385,0.010332,83.60189,10.332195,0.981849,1.095544,7.776031e-14,1.77862e-09,89.416763,-9203.546404999999,-108.653768,433.265236,4723313000000000,1.137792,0.99887,1.028112,0.78241,-0.029244,15.349769,0.37945,,,,,,,98.08636300000001,1.50218,0.763619,37.545828,,,41.183608,0.403698,"False","False",3,3,"p-type",0.018,243,243,1,1,25,1,"Generalized",540,31.207225,0.284941,2.2,0,1000,352.067668,1.66e-30,"Sinton","OFF","Center Point",3000000000000000,30,2000000000000000,4000000000000000,"OFF","Dark Rsh (Cell only)",0.4,"False","RTD (Internal)",2,10,-0.05,1,0.01,"A",0,"16-131484","True",0,0,"Hunt",,"03/22/21 15:16:51","MultiFlash v1.49","Default.mfi",,,,"False",,0.201346
33,"sandra_BTF",,"V9-63-fspd0.9-SI","03/22/21 15:18:57",6.187736,0.671252,4.169953,0.432813,1.804808,43.452421,7.427195,36.444844,0.05018,0.025464,0.671252,0.01716,0.432813,0.007427,7.427195,8856.097161,12.193738,4.169953,0.432813,43.452421,1.804808,7.427195,0.05018,0.01716,0.432813,0.007427,7.427195,12.193738,12.51298,24.956212,14.51883,0.024165,0.588835,0.014229,83.24814499999999,14.229362,0.984939,1.139556,1.026594e-13,3.352321e-09,120.171818,-5909.519156,-169.218506,323.035257,4723313000000000,1.123027,0.99912,1.0776,0.812836,-0.018341,18.842694,0.432813,,,,,,,89.678748,-0.251,0.754625,32.929027,,,32.590856,0.284714,"False","False",3,3,"p-type",0.018,243,243,1,1,25,1,"Generalized",540,18.077448,0.284941,2.2,0,1000,201.687008,1.66e-30,"Sinton","OFF","Center Point",3000000000000000,30,2000000000000000,4000000000000000,"OFF","Dark Rsh (Cell only)",0.4,"False","RTD (Internal)",2,10,-0.05,1,0.01,"A",0,"16-131484","True",0,0,"Hunt",,"03/22/21 15:18:57","MultiFlash v1.49","Default.mfi",,,,"False",,0.201346
