Repository: dintalframe/MLPROJECT

File: FCT450csv/MultiFlash_Database WW12 - 2022.csv
ID,User_ID,Batch_ID,Sample_ID,Measurement_Date-Time,Isc_(A),Voc_(V),Imp_(A),Vmp_(V),Pmp_(W),FF_(percent),Efficiency_(percent),Rsh_(ohm),Rs_(ohm),Jsc_(A/cm2),Voc_(V/cell),Jmp_(A/cm2),Vmp_(V/cell),Pmp_(W/cm2),Cell_Efficiency_(percent),Rsh_(ohm-cm2),Rs_(ohm-cm2),ILoad_(A),VLoad_(V),FFLoad_(percent),PLoad_(W),EffLoad_(percent),RsLoad_(ohm),JLoad_(A/cm2),VLoad_(V/cell),PLoad_(W/cm2),Cell_EffLoad_(percent),RsLoad_(ohm-cm2),Rs_Modulation_(ohm-cm2),Measured_Temperature_(C),Total_Test_Time_(s),pJmp_(A/cm2),pVmp_(V/cell),pPmp_(W/cm2),pFF_(percent),pEfficiency_(percent),n_at_1_sun,n_at_ 1/10_suns,Jo1_(A/cm2),Jo2_(A/cm2),Jo_(fA/cm2),Est_Bulk_Lifetime_(us),BRR_(Hz),Lifetime_at_Vmp_(us),Doping_(cm-3),Measured_Resistivity_(Ohm-cm),Lifetime_Fit_R2,Max_Intensity_(suns),Intensity_@_flash_cutoff_(suns),V_at_Isc_(V),dV/dt,V_Pad_0_(V),V_Pad_1_(V),V_Pad_2_(V),V_Pad_3_(V),V_Pad_4_(V),dBreak_(A),dBreak_(V),Capacitance_(uF/cm2),Capacitance_Error_(percent),Pm/Pe,BulkSRH_AND_Jo_Power_Loss_(percent),BulkSRH_Power_Loss_(percent),Jo_Power_Loss_(percent),Rs_Power_Loss_(percent),Rsh_Power_Loss_(percent),Dark_Break_Interpolated,Calibration,Resistivity_(ohm-cm),Analysis_Resistivity_(ohm-cm),Sample_Type,Thickness_(cm),Cell_Area_(cm2),Total_Area_(cm2),Number_of_Cells_per_String,Number_of_Strings,Temperature_(C),Intensity_(suns),Analysis_Type,Nominal_Load_Voltage_(mV/cell),Rs_Modulation_Target_(ohm-cm2),Reference_Constant_(V/sun),Voltage_Temperature_Coefficient_(mV/C),Temperature_Offset_(C),Power_per_Sun_(W/m2),Conductivity_Modulation_(ohm-cm2/V),Auger_Coefficient,Auger_Method,Band_Gap_Narrowing,Fit_Method,Carrier_Density_Center_Point_(cm-3),Percent_Fit,Lower_Bound_(cm-3),Upper_Bound_(cm-3),Rsh_Lifetime_Correction,Rsh_Measurement_Method,SunsVoc_Rsh_Voltage_(V),Do_Dark_Break_Measurement,Temperature_Measurement_Method,Number_of_dRsh_Points,dRsh_Output_Vlimit_(V),Current_Transfer,Voltage_Transfer,Temperature_Transfer,Final_Bin,Bin_Index,Tester_ID,Do_Doping_Measurement,Doping_Sample_Time_(us),Doping_Measurement_Length_(us),Measurement_Type,Comments,Measurement_Date-Time_String,Software Version,Recipe_Filename,EL Pulse Current Delivered (Coulombs),Forward Dark IV (V),Forward Dark IV (A),Forward Dark IV Interpolated?,EL Pulse Energy Delivered (J),Doping Calibration Factor (V/sun)
34,"RD023-6
RD123F-03","Z6-800C","ACI_RD0123D_11_28um","03/24/22 17:47:12",0.029697,0.469837,0.006321,0.439444,0.002778,19.909055,0.011297,36.181523,20.719955,0.000121,0.469837,2.57068e-05,0.439444,1.12967e-05,0.011297,8897.036468,5095.036935,0.006321,0.439444,19.909055,0.002778,0.011297,20.719955,2.57068e-05,0.439444,1.12967e-05,0.011297,5095.036935,5900.600306,24.978687,14.68584,9.339186999999999e-05,0.556141,5.193901e-05,91.536168,0.051939,-27.274107,1.892146,1.155482e-11,9.999999999999999e-12,,,,4668.675176,4723313000000000,73.13108800000001,,1.08759,0.806117,-0.122828,20.262141,0.439444,,,,,,,7.478996,-80.492099,0.648187,34.894207,,,22.960895,53.088069,"False","False",3,3,"p-type",0.018,245.9,245.9,1,1,25,1,"Generalized",540,5705.535885,0.285362,2.2,0,1000,,1.66e-30,"Sinton","OFF","Center Point",3000000000000000,30,2000000000000000,4000000000000000,"OFF","Dark Rsh (Cell only)",0.4,"False","RTD (Internal)",2,10,-0.05,1,0.01,"A",0,"16-131484","True",0,0,"Hunt",,"03/24/22 17:47:12","MultiFlash v1.49","Default.mfi",,,,"False",,0.201942
35,"RD023-6
RD123E-03","Z6-800C","ACI_RD0123D_11_28um","03/24/22 17:57:58",0.526058,0.617264,0.6045970000000001,0.432057,0.26122,80.445733,1.062303,4.602101,-0.764559,0.002139,0.617264,0.002459,0.432057,0.001062,1.062303,1131.656729,-188.005146,0.6045970000000001,0.432057,80.445733,0.26122,1.062303,-0.764559,0.002459,0.432057,0.001062,1.062303,-188.005146,-576.28733,24.924746,14.565834,0.001949,0.544081,0.00106,80.286621,1.060202,0.758729,1.922835,5.177444e-14,1.94427e-09,,,,-0.032361,4723313000000000,1.983807,,1.072339,0.80715,0.429104,-5.548847,0.432057,,,,,,,5.424797e-10,8.248680000000001e-11,0.478677,-2.012457e-05,,,1531.030429,-1.247124,"False","False",3,3,"p-type",0.018,245.9,245.9,1,1,25,1,"Generalized",540,-1848.596997,0.285362,2.2,0,1000,-351.467563,1.66e-30,"Sinton","OFF","Center Point",3000000000000000,30,2000000000000000,4000000000000000,"OFF","Dark Rsh (Cell only)",0.4,"False","RTD (Internal)",2,10,-0.05,1,0.01,"A",0,"16-131484","True",0,0,"Hunt",,"03/24/22 17:57:58","MultiFlash v1.49","Default.mfi",,,,"False",,0.201942
36,"RD023-6
RD123F-04","Z6-740C","ACI_RD0123D_11_28um","03/24/22 18:06:06",0.021014,0.6040759999999999,0.003963,0.470794,0.001866,14.697619,0.007587,103.954136,31.36857,8.545741999999999e-05,0.6040759999999999,1.6116e-05,0.470794,7.587318e-06,0.007587,25562.321956,7713.531343,0.003963,0.470794,14.697619,0.001866,0.007587,31.36857,1.6116e-05,0.470794,7.587318e-06,0.007587,7713.531343,6639.280832,24.938232,14.319819,4.940853e-05,0.593899,2.934369e-05,56.842541,0.029344,1.496174,1.734708,2.092004e-15,9.999999999999999e-12,,,,10332.640114,4723313000000000,22.916298,,1.067894,0.81072,-0.127967,19.378052,0.470794,,,,,,,18.734513,364.485118,0.659564,56.99158,,,20.888951,27.242301,"False","False",3,3,"p-type",0.018,245.9,245.9,1,1,25,1,"Generalized",540,8443.867506000001,0.285362,2.2,0,1000,,1.66e-30,"Sinton","OFF","Center Point",3000000000000000,30,2000000000000000,4000000000000000,"OFF","Dark Rsh (Cell only)",0.4,"False","RTD (Internal)",2,10,-0.05,1,0.01,"A",0,"16-131484","True",0,0,"Hunt",,"03/24/22 18:06:06","MultiFlash v1.49","Default.mfi",,,,"False",,0.201942
37,"RD023-6
ALBSF_RD123D-02","Z6-740C","ACI_RD0123D_11_28um","03/24/22 18:08:23",0.001655,0.535307,0.000743,0.258774,0.000192,21.691897,0.000782,707.034908,403.737355,6.73128e-06,0.535307,3.020487e-06,0.258774,7.816237e-07,0.000782,173859.883984,99279.015715,0.000743,0.258774,21.691897,0.000192,0.000782,403.737355,3.020487e-06,0.258774,7.816237e-07,0.000782,99279.015715,947878.721384,24.983182,13.706784,1.707767e-06,0.558969,9.545895999999999e-07,26.492106,0.000955,1.439444,0.992285,2.241227e-15,9.999999999999999e-12,,,,11609.909561,4723313000000000,41.749692,,1.078703,0.8078650000000001,-0.161639,21.440032,0.258774,,,,,,,4.777778,-3036.15118,1.045879,159.994378,,,53.679447,47.735217,"False","False",3,3,"p-type",0.018,245.9,245.9,1,1,25,1,"Generalized",540,103481.635793,0.285362,2.2,0,1000,17788070,1.66e-30,"Sinton","OFF","Center Point",3000000000000000,30,2000000000000000,4000000000000000,"OFF","Dark Rsh (Cell only)",0.4,"False","RTD (Internal)",2,10,-0.05,1,0.01,"A",0,"16-131484","True",0,0,"Hunt",,"03/24/22 18:08:23","MultiFlash v1.49","Default.mfi",,,,"False",,0.201942
1,"Sandra","cal","V7-19","03/24/22 13:29:13",9.531907,,,,,,,,,0.038763,,,,,,,,9.531907,-0.003107,,-0.029617,-0.120442,0.000326,0.038763,-0.003107,-0.00012,-0.120442,0.08015600000000001,-1.640631,23.720288,126.197217,,,,,,,,,,,,,,,,,1.062474,0.807602,-0.003107,-4.70011,-0.003107,,,,,,0,0,0,,,,,,,"False","True",3,3,"p-type",0.018,245.9,245.9,1,1,25,1,"Generalized",540,0.654105,0.285362,2.2,0,1000,,1.66e-30,"Sinton","OFF","Center Point",3000000000000000,30,2000000000000000,4000000000000000,"OFF","Dark Rsh (Cell only)",0.4,"False","RTD (Internal)",2,10,-0.05,1,0.01,"A",0,"16-131484","True",0,0,"Hunt",,"03/24/22 13:29:13","MultiFlash v1.49","Default.mfi",0,0,0,"False",0,0.201942
2,"Sandra","cal","V7-19","03/24/22 13:29:37",9.533243000000001,0.6465070000000001,8.650534,0.519777,4.49635,72.953509,18.285278,43.189791,0.006216,0.038769,0.6465070000000001,0.035179,0.519777,0.018285,18.285278,10620.369676,1.528539,8.650534,0.519777,72.953509,4.49635,18.285278,0.006216,0.035179,0.519777,0.018285,18.285278,1.528539,1.41538,23.870821,15.38588,0.03615,0.561628,0.020303,81.004126,20.303108,1.136837,1.397222,3.200555e-13,2.952161e-08,,,,61.651352,4723313000000000,1.453383,,1.085821,0.807685,0.004932,4.245435,0.519777,,,,,,,8.417553,0.008132,0.973255,9.280912000000001,,,9.376264000000001,0.139299,"False","False",3,3,"p-type",0.018,245.9,245.9,1,1,25,1,"Generalized",540,1.575725,0.285362,2.2,0,1000,6.372292,1.66e-30,"Sinton","OFF","Center Point",3000000000000000,30,2000000000000000,4000000000000000,"OFF","Dark Rsh (Cell only)",0.4,"False","RTD (Internal)",2,10,-0.05,1,0.01,"A",0,"16-131484","True",0,0,"Hunt",,"03/24/22 13:29:37","MultiFlash v1.49","Default.mfi",,,,"False",,0.201942
3,"Sandra","BS210_Z6800_PT724","ACI_RD0123D_28um_10","03/24/22 13:32:56",10.140923,0.668307,9.284293,0.537388,4.989268,73.61784900000001,20.289824,127.158253,0.007037,0.04124,0.668307,0.037756,0.537388,0.02029,20.289824,31268.214527,1.730301,9.284293,0.537388,73.61784900000001,4.989268,20.289824,0.007037,0.037756,0.537388,0.02029,20.289824,1.730301,1.494255,25.154002,15.413882,0.039311,0.586175,0.023043,83.607938,23.043194,0.97538,1.081153,1.952907e-13,3.844409e-09,243.002466,-872.505268,-1146.124886,191.626831,4723313000000000,1.173807,0.998541,1.08208,0.808705,0.011408,4.63798,0.537388,,,,,,,24.641347,0.047887,0.969471,8.465514000000001,,,10.841403,0.04674,"False","False",3,3,"p-type",0.018,245.9,245.9,1,1,25,1,"Generalized",540,1.761672,0.285362,2.2,0,1000,5.552126,1.66e-30,"Sinton","OFF","Center Point",3000000000000000,30,2000000000000000,4000000000000000,"OFF","Dark Rsh (Cell only)",0.4,"False","RTD (Internal)",2,10,-0.05,1,0.01,"A",0,"16-131484","True",0,0,"Hunt",,"03/24/22 13:32:56","MultiFlash v1.49","Default.mfi",,,,"False",,0.201942
4,"Sandra","BS210_Z6800_PT724_MZ210","ACI_RD0123F_10","03/24/22 13:36:15",0.010827,0.585212,0.004708,0.318852,0.001501,23.689986,0.006104,229.771657,53.282333,4.403167e-05,0.585212,1.914495e-05,0.318852,6.104398e-06,0.006104,56500.850375,13102.125747,0.004708,0.318852,23.689986,0.001501,0.006104,53.282333,1.914495e-05,0.318852,6.104398e-06,0.006104,13102.125747,16563.817393,25.859848,14.627837,3.170698e-05,0.562374,1.783117e-05,69.199333,0.017831,1.164376,1.305537,2.13495e-15,9.999999999999999e-12,,,,9407.980046000001,4723313000000000,29.282377,,1.070224,0.808525,-0.132343,20.49049,0.318852,,,,,,,7.275092,-162.736986,0.903371,46.181244,,,44.030207,22.89915,"False","False",3,3,"p-type",0.018,245.9,245.9,1,1,25,1,"Generalized",540,13438.359702,0.285362,2.2,0,1000,315132.74173,1.66e-30,"Sinton","OFF","Center Point",3000000000000000,30,2000000000000000,4000000000000000,"OFF","Dark Rsh (Cell only)",0.4,"False","RTD (Internal)",2,10,-0.05,1,0.01,"A",0,"16-131484","True",0,0,"Hunt",,"03/24/22 13:36:15","MultiFlash v1.49","Default.mfi",,,,"False",,0.201942
5,"Sandra","BS210_Z6800_PT724_MZ210","ACI_RD0123E_10","03/24/22 13:38:48",0.000313,0.448113,0.000136,0.406512,5.523594e-05,39.442843,0.000225,1140.953056,225.254944,1.27089e-06,0.448113,5.525737e-07,0.406512,2.246276e-07,0.000225,280560.356462,55390.190721,0.000136,0.406512,39.442843,5.523594e-05,0.000225,225.254944,5.525737e-07,0.406512,2.246276e-07,0.000225,55390.190721,-54042.532522,25.751938,15.549889,-6.058218e-06,0.5766790000000001,-3.493644e-06,-613.456326,-0.003494,-3.239165,1.08565,2.361869e-15,9.999999999999999e-12,,,,1987.646367,4723313000000000,115.87439,,1.058975,0.81088,-0.181985,18.91575,0.406512,,,,,,,0.042946,-297.640963,2.99021,44.010798,,,6.999761,122.592885,"False","False",3,3,"p-type",0.018,245.9,245.9,1,1,25,1,"Generalized",540,450162.339086,0.285362,2.2,0,1000,,1.66e-30,"Sinton","OFF","Center Point",3000000000000000,30,2000000000000000,4000000000000000,"OFF","Dark Rsh (Cell only)",0.4,"False","RTD (Internal)",2,10,-0.05,1,0.01,"A",0,"16-131484","True",0,0,"Hunt",,"03/24/22 13:38:48","MultiFlash v1.49","Default.mfi",,,,"False",,0.201942
6,"Sandra","BS210_Z6830_PT779_MZ210","ACI_RD0123E_11","03/24/22 14:51:44",0.000259,0.44679,0.00015,0.361114,5.433836e-05,46.88384,0.000221,1140.953056,313.28784,1.054925e-06,0.44679,6.119322e-07,0.361114,2.209775e-07,0.000221,280560.356462,77037.47993,0.00015,0.361114,46.88384,5.433836e-05,0.000221,313.28784,6.119322e-07,0.361114,2.209775e-07,0.000221,77037.47993,-47962.524812,24.996668,14.014802,-6.527293e-07,0.53615,-3.499607e-07,-74.249656,-0.00035,-2.526929,,1.59684e-15,9.999999999999999e-12,,,,1363.789766,4723313000000000,127.71378,,1.080462,0.808359,-0.185942,21.698353,0.361114,,,,,,,0.013968,-129.061248,1.491714,25.119062,,,11.544674,137.938299,"False","False",3,3,"p-type",0.018,245.9,245.9,1,1,25,1,"Generalized",540,109863.221475,0.285362,2.2,0,1000,,1.66e-30,"Sinton","OFF","Center Point",3000000000000000,30,2000000000000000,4000000000000000,"OFF","Dark Rsh (Cell only)",0.4,"False","RTD (Internal)",2,10,-0.05,1,0.01,"A",0,"16-131484","True",0,0,"Hunt",,"03/24/22 14:51:44","MultiFlash v1.49","Default.mfi",,,,"False",,0.201942
7,"Sandra","BS210_Z6830_PT779_MZ210","ACI_RD0123D_11_28um","03/24/22 14:58:55",10.113219,0.6688269999999999,9.489262999999999,0.5424949999999999,5.14788,76.1071,20.93485,117.411471,0.005326,0.041127,0.6688269999999999,0.03859,0.5424949999999999,0.020935,20.93485,28871.480754,1.309651,9.489262999999999,0.5424949999999999,76.1071,5.14788,20.93485,0.005326,0.03859,0.5424949999999999,0.020935,20.93485,1.309651,1.022394,25.04162,15.409882,0.03916,0.585777,0.022939,83.392968,22.93898,0.98907,1.105438,1.892617e-13,5.002482e-09,219.65248,-1936.40773,-516.420165,182.176799,4723313000000000,1.166104,0.9987510000000001,1.079768,0.811253,0.010206,3.194264,0.5424949999999999,,,,,,,17.372687,0.040433,0.99307,6.212879,,,8.523546,0.049944,"False","False",3,3,"p-type",0.018,245.9,245.9,1,1,25,1,"Generalized",540,1.314577,0.285362,2.2,0,1000,1.208293,1.66e-30,"Sinton","OFF","Center Point",3000000000000000,30,2000000000000000,4000000000000000,"OFF","Dark Rsh (Cell only)",0.4,"False","RTD (Internal)",2,10,-0.05,1,0.01,"A",0,"16-131484","True",0,0,"Hunt",,"03/24/22 14:58:55","MultiFlash v1.49","Default.mfi",,,,"False",,0.201942
8,"RD023-2","BS210_Z6830_PT779_MZ210","ACI_RD0123D_11_28um","03/24/22 15:04:45",10.137483,0.668743,8.114108,0.523988,4.251698,62.715195,17.290354,74.464843,0.012663,0.041226,0.668743,0.032998,0.523988,0.01729,17.290354,18310.904902,3.113753,8.114108,0.523988,62.715195,4.251698,17.290354,0.012663,0.032998,0.523988,0.01729,17.290354,3.113753,3.97723,25.04162,15.189869,0.039287,0.5865590000000001,0.023044,83.584279,23.043885,0.972846,1.084847,1.916232e-13,3.861605e-09,232.886652,-1096.871365,-911.683933,193.191461,4723313000000000,1.170623,0.999868,1.059982,0.808496,0.010819,11.372699,0.523988,,,,,,,55.854982,-0.417988,0.8158029999999999,20.089536,,,16.393391,0.083024,"False","False",3,3,"p-type",0.018,245.9,245.9,1,1,25,1,"Generalized",540,4.116481,0.285362,2.2,0,1000,55.947403,1.66e-30,"Sinton","OFF","Center Point",3000000000000000,30,2000000000000000,4000000000000000,"OFF","Dark Rsh (Cell only)",0.4,"False","RTD (Internal)",2,10,-0.05,1,0.01,"A",0,"16-131484","True",0,0,"Hunt",,"03/24/22 15:04:45","MultiFlash v1.49","Default.mfi",,,,"False",,0.201942
9,"RD023-2","BS210_Z6830_PT779_MZ210","ACI_RD0123D_11_28um","03/24/22 15:05:51",10.139091,0.668423,9.265869,0.528712,4.898973,72.286126,19.922623,74.032021,0.008024,0.041233,0.668423,0.037681,0.528712,0.019923,19.922623,18204.474052,1.973191,9.265869,0.528712,72.286126,4.898973,19.922623,0.008024,0.037681,0.528712,0.019923,19.922623,1.973191,1.749041,24.762928,15.501886,0.039287,0.586082,0.023025,83.544022,23.025388,0.972701,1.089875,1.938653e-13,4.065724e-09,240.834079,-943.986298,-1059.33741,189.22889,4723313000000000,1.162101,0.999337,1.059474,0.800087,0.010118,5.167826,0.528712,,,,,,,24.947205,0.043821,0.970175,8.685525,,,12.328329,0.080342,"False","False",3,3,"p-type",0.018,245.9,245.9,1,1,25,1,"Generalized",540,1.997676,0.285362,2.2,0,1000,5.233136,1.66e-30,"Sinton","OFF","Center Point",3000000000000000,30,2000000000000000,4000000000000000,"OFF","Dark Rsh (Cell only)",0.4,"False","RTD (Internal)",2,10,-0.05,1,0.01,"A",0,"16-131484","True",0,0,"Hunt",,"03/24/22 15:05:51","MultiFlash v1.49","Default.mfi",,,,"False",,0.201942
10,"RD023-3","BS210_Z6800_PT779_MZ210","ACI_RD0123D_11_28um","03/24/22 15:37:43",10.104728,0.667547,9.018122,0.51886,4.679138,69.368053,19.028622,10.76768,0.009583,0.041093,0.667547,0.036674,0.51886,0.019029,19.028622,2647.772517,2.356366,9.018122,0.51886,69.368053,4.679138,19.028622,0.009583,0.036674,0.51886,0.019029,19.028622,2.356366,2.292853,24.664044,14.697841,0.038835,0.5838680000000001,0.022674,82.65820600000001,22.674296,1.001157,1.208248,1.92505e-13,6.933836e-09,250.699073,-869.547087,-1150.023978,164.79771,4723313000000000,1.164283,0.994629,1.074533,0.811634,0.00996,6.831899,0.51886,,,,,,,26.983298,0.013835,0.949527,10.863231,,,14.274857,0.556298,"False","False",3,3,"p-type",0.018,245.9,245.9,1,1,25,1,"Generalized",540,2.441062,0.285362,2.2,0,1000,9.412302,1.66e-30,"Sinton","OFF","Center Point",3000000000000000,30,2000000000000000,4000000000000000,"OFF","Dark Rsh (Cell only)",0.4,"False","RTD (Internal)",2,10,-0.05,1,0.01,"A",0,"16-131484","True",0,0,"Hunt",,"03/24/22 15:37:43","MultiFlash v1.49","Default.mfi",,,,"False",,0.201942
11,"RD023-3","BS210_Z6800_PT779_MZ210","ACI_RD0123D_11_28um","03/24/22 15:38:30",10.110026,0.6676800000000001,9.094066,0.522249,4.749366,70.358206,19.314217,54.983578,0.009081000000000001,0.041114,0.6676800000000001,0.036983,0.522249,0.019314,19.314217,13520.461774,2.233,9.094066,0.522249,70.358206,4.749366,19.314217,0.009081000000000001,0.036983,0.522249,0.019314,19.314217,2.233,2.102382,24.72697,15.147866,0.039045,0.5842270000000001,0.022811,83.097661,22.811359,0.989848,1.144175,1.936365e-13,6.64542e-09,262.891684,-624.804021,-1600.501862,173.845201,4723313000000000,1.176452,0.988313,1.083465,0.808567,0.009474,6.685114,0.522249,,,,,,,26.561721,0.02981,0.952695,10.124061,,,13.653271,0.108805,"False","False",3,3,"p-type",0.018,245.9,245.9,1,1,25,1,"Generalized",540,2.313663,0.285362,2.2,0,1000,8.798738999999999,1.66e-30,"Sinton","OFF","Center Point",3000000000000000,30,2000000000000000,4000000000000000,"OFF","Dark Rsh (Cell only)",0.4,"False","RTD (Internal)",2,10,-0.05,1,0.01,"A",0,"16-131484","True",0,0,"Hunt",,"03/24/22 15:38:30","MultiFlash v1.49","Default.mfi",,,,"False",,0.201942
12,"RD023-4","BS210_Z6800_PT779_MZ210","ACI_RD0123D_11_28um","03/24/22 15:45:36",10.086856,0.667088,9.463051,0.5389119999999999,5.099749,75.78961200000001,20.739119,65.97327199999999,0.005403,0.04102,0.667088,0.038483,0.5389119999999999,0.020739,20.739119,16222.827694,1.328576,9.463051,0.5389119999999999,75.78961200000001,5.099749,20.739119,0.005403,0.038483,0.5389119999999999,0.020739,20.739119,1.328576,1.034536,24.879796,15.409882,0.039009,0.583314,0.022754,83.153907,22.75429,1.004695,1.125438,2.014537e-13,6.177812e-09,251.295097,-912.725773,-1095.61933,162.905317,4723313000000000,1.179137,0.9978669999999999,1.07179,0.809049,0.009887999999999999,2.936348,0.5389119999999999,,,,,,,15.566927,0.033755,0.994919,6.221313,,,8.664906,0.08866599999999999,"False","False",3,3,"p-type",0.018,245.9,245.9,1,1,25,1,"Generalized",540,1.336651,0.285362,2.2,0,1000,0.887281,1.66e-30,"Sinton","OFF","Center Point",3000000000000000,30,2000000000000000,4000000000000000,"OFF","Dark Rsh (Cell only)",0.4,"False","RTD (Internal)",2,10,-0.05,1,0.01,"A",0,"16-131484","True",0,0,"Hunt",,"03/24/22 15:45:36","MultiFlash v1.49","Default.mfi",,,,"False",,0.201942
13,"RD023-5","BS210_Z6800_PT779_MZ210","ACI_RD0123D_11_28um","03/24/22 15:51:54",10.126355,0.66821,9.478678,0.541978,5.137234,75.92128099999999,20.891558,110.994795,0.005393,0.041181,0.66821,0.038547,0.541978,0.020892,20.891558,27293.620152,1.326187,9.478678,0.541978,75.92128099999999,5.137234,20.891558,0.005393,0.038547,0.541978,0.020892,20.891558,1.326187,1.056858,24.978687,15.199869,0.039211,0.584794,0.022931,83.331248,22.930588,0.990021,1.108198,1.946952e-13,5.361794e-09,236.075537,-1118.933795,-893.707925,176.310784,4723313000000000,1.177552,0.9987549999999999,1.084906,0.809082,0.010369,3.453335,0.541978,,,,,,,17.413166,0.039787,0.991025,6.426674,,,8.620595,0.052768,"False","False",3,3,"p-type",0.018,245.9,245.9,1,1,25,1,"Generalized",540,1.327667,0.285362,2.2,0,1000,1.679879,1.66e-30,"Sinton","OFF","Center Point",3000000000000000,30,2000000000000000,4000000000000000,"OFF","Dark Rsh (Cell only)",0.4,"False","RTD (Internal)",2,10,-0.05,1,0.01,"A",0,"16-131484","True",0,0,"Hunt",,"03/24/22 15:51:54","MultiFlash v1.49","Default.mfi",,,,"False",,0.201942
14,"RD023-6
RD023-6","BS210_Z6800_PT779_MZ210","ACI_RD0123D_11_28um","03/24/22 15:58:09",10.139981,0.667054,9.451074,0.545453,5.15512,76.21500399999999,20.964295,28.510502,0.005069,0.041236,0.667054,0.038435,0.545453,0.020964,20.964295,7010.732346,1.24635,9.451074,0.545453,76.21500399999999,5.15512,20.964295,0.005069,0.038435,0.545453,0.020964,20.964295,1.24635,0.961757,24.983182,14.841849,0.039212,0.5839,0.022896,83.236407,22.895657,0.995349,1.117715,2.047465e-13,5.036185e-09,304.937743,-359.795351,-2779.357761,167.401085,4723313000000000,1.18406,0.9844309999999999,1.074291,0.809929,0.010572,2.994991,0.545453,,,,,,,17.578033,0.040557,0.987076,6.825687,,,8.074336000000001,0.205245,"False","False",3,3,"p-type",0.018,245.9,245.9,1,1,25,1,"Generalized",540,1.252389,0.285362,2.2,0,1000,2.53738,1.66e-30,"Sinton","OFF","Center Point",3000000000000000,30,2000000000000000,4000000000000000,"OFF","Dark Rsh (Cell only)",0.4,"False","RTD (Internal)",2,10,-0.05,1,0.01,"A",0,"16-131484","True",0,0,"Hunt",,"03/24/22 15:58:09","MultiFlash v1.49","Default.mfi",,,,"False",,0.201942
15,"RD023-6
RD023-7","BS210_Z6800_PT779_MZ210","ACI_RD0123D_11_28um","03/24/22 15:59:36",10.219001,0.669581,9.235795,0.518642,4.790073,70.00524299999999,19.47976,102.081451,0.009486,0.041558,0.669581,0.037559,0.518642,0.01948,19.47976,25101.828862,2.332657,9.235795,0.518642,70.00524299999999,4.790073,19.47976,0.009486,0.037559,0.518642,0.01948,19.47976,2.332657,2.065744,25.014649,14.939854,0.039529,0.5864509999999999,0.023182,83.309493,23.181819,0.97942,1.123333,1.826225e-13,5.765644e-09,225.766286,-1168.762235,-855.606016,189.812284,4723313000000000,1.157235,0.996804,1.068438,0.80921,0.010609,5.630781,0.518642,,,,,,,27.93071,0.054139,0.962368,9.669874999999999,,,14.452537,0.058117,"False","False",3,3,"p-type",0.018,245.9,245.9,1,1,25,1,"Generalized",540,2.380118,0.285362,2.2,0,1000,6.424651,1.66e-30,"Sinton","OFF","Center Point",3000000000000000,30,2000000000000000,4000000000000000,"OFF","Dark Rsh (Cell only)",0.4,"False","RTD (Internal)",2,10,-0.05,1,0.01,"A",0,"16-131484","True",0,0,"Hunt",,"03/24/22 15:59:36","MultiFlash v1.49","Default.mfi",,,,"False",,0.201942
16,"RD023-6
RD023-8","BS210_Z6800_PT779_MZ210","ACI_RD0123D_11_28um","03/24/22 16:05:32",10.141583,0.669048,9.343453,0.532698,4.977243,73.35436799999999,20.240923,75.267939,0.00726,0.041243,0.669048,0.037997,0.532698,0.020241,20.240923,18508.386226,1.785211,9.343453,0.532698,73.35436799999999,4.977243,20.240923,0.00726,0.037997,0.532698,0.020241,20.240923,1.785211,1.490704,24.987678,14.593834,0.039272,0.586206,0.023021,83.431055,23.021417,0.979475,1.104779,1.878974e-13,4.702081e-09,229.186846,-1141.14853,-876.310115,188.824314,4723313000000000,1.151996,0.997649,1.050914,0.797148,0.010353,4.376509,0.532698,,,,,,,22.788993,0.05188,0.977936,7.918424,,,11.296256,0.07867200000000001,"False","False",3,3,"p-type",0.018,245.9,245.9,1,1,25,1,"Generalized",540,1.791137,0.285362,2.2,0,1000,3.923159,1.66e-30,"Sinton","OFF","Center Point",3000000000000000,30,2000000000000000,4000000000000000,"OFF","Dark Rsh (Cell only)",0.4,"False","RTD (Internal)",2,10,-0.05,1,0.01,"A",0,"16-131484","True",0,0,"Hunt",,"03/24/22 16:05:32","MultiFlash v1.49","Default.mfi",,,,"False",,0.201942
17,"RD023-6
RD023-8","BS210_Z6800_PT779_MZ210","ACI_RD0123D_11_28um","03/24/22 16:06:41",10.146763,0.669565,9.495561,0.530535,5.037725,74.150496,20.486883,75.75286699999999,0.006771,0.041264,0.669565,0.038616,0.530535,0.020487,20.486883,18627.629946,1.664891,9.495561,0.530535,74.150496,5.037725,20.486883,0.006771,0.038616,0.530535,0.020487,20.486883,1.664891,1.318452,25.014649,14.33982,0.039288,0.5864279999999999,0.02304,83.3903,23.039729,0.982424,1.108089,1.846314e-13,4.868642e-09,218.438206,-1498.045964,-667.53626,187.442358,4723313000000000,1.154666,0.998758,1.072925,0.801019,0.009993,3.848315,0.530535,,,,,,,18.544715,0.048543,0.993641,6.438173,,,10.807497,0.077386,"False","False",3,3,"p-type",0.018,245.9,245.9,1,1,25,1,"Generalized",540,1.659575,0.285362,2.2,0,1000,1.12521,1.66e-30,"Sinton","OFF","Center Point",3000000000000000,30,2000000000000000,4000000000000000,"OFF","Dark Rsh (Cell only)",0.4,"False","RTD (Internal)",2,10,-0.05,1,0.01,"A",0,"16-131484","True",0,0,"Hunt",,"03/24/22 16:06:41","MultiFlash v1.49","Default.mfi",,,,"False",,0.201942
18,"RD023-6
RD023-21um-1","BS210_Z6800_PT779_MZ210","ACI_RD0123D_11_28um","03/24/22 16:08:26",10.195228,0.666208,8.305704,0.461547,3.833474,56.439854,15.589566,118.784771,0.019626,0.041461,0.666208,0.033777,0.461547,0.01559,15.589566,29209.175199,4.826035,8.305704,0.461547,56.439854,3.833474,15.589566,0.019626,0.033777,0.461547,0.01559,15.589566,4.826035,5.152836,25.005658,14.488829,0.039527,0.586954,0.0232,83.993629,23.200347,0.907237,1.063527,2.054172e-13,2.515288e-09,,,,191.271133,4723313000000000,1.201883,,1.05776,0.8070349999999999,0.010268,14.972322,0.461547,,,,,,,52.040863,-0.146324,0.853028,18.680245,,,26.099567,0.051572,"False","False",3,3,"p-type",0.018,245.9,245.9,1,1,25,1,"Generalized",540,5.462664,0.285362,2.2,0,1000,36.351565,1.66e-30,"Sinton","OFF","Center Point",3000000000000000,30,2000000000000000,4000000000000000,"OFF","Dark Rsh (Cell only)",0.4,"False","RTD (Internal)",2,10,-0.05,1,0.01,"A",0,"16-131484","True",0,0,"Hunt",,"03/24/22 16:08:26","MultiFlash v1.49","Default.mfi",,,,"False",,0.201942
19,"RD023-6
RD023-21um-1","BS210_Z6800_PT779_MZ210","ACI_RD0123D_11_28um","03/24/22 16:09:35",10.204804,0.666141,8.324759999999999,0.463484,3.858392,56.759126,15.690899,43.489389,0.019307,0.0415,0.666141,0.033854,0.463484,0.015691,15.690899,10694.040683,4.747651,8.324759999999999,0.463484,56.759126,3.858392,15.690899,0.019307,0.033854,0.463484,0.015691,15.690899,4.747651,5.02684,25.118039,14.352821,0.039532,0.586815,0.023198,83.91388000000001,23.197753,0.9056689999999999,1.074575,2.055178e-13,2.656941e-09,,,,190.406873,4723313000000000,1.192256,,1.067869,0.801223,0.01097,14.241145,0.463484,,,,,,,51.461222,-0.120189,0.85497,18.520726,,,25.749498,0.140651,"False","False",3,3,"p-type",0.018,245.9,245.9,1,1,25,1,"Generalized",540,5.361382,0.285362,2.2,0,1000,35.571534,1.66e-30,"Sinton","OFF","Center Point",3000000000000000,30,2000000000000000,4000000000000000,"OFF","Dark Rsh (Cell only)",0.4,"False","RTD (Internal)",2,10,-0.05,1,0.01,"A",0,"16-131484","True",0,0,"Hunt",,"03/24/22 16:09:35","MultiFlash v1.49","Default.mfi",,,,"False",,0.201942
20,"RD023-6
RD023-21um-1","BS210_Z6800_PT779_MZ210","ACI_RD0123D_11_28um","03/24/22 16:10:12",10.203803,0.666072,8.308992999999999,0.465022,3.863867,56.851092,15.713162,34.242835,0.019172,0.041496,0.666072,0.03379,0.465022,0.015713,15.713162,8420.313139,4.71438,8.308992999999999,0.465022,56.851092,3.863867,15.713162,0.019172,0.03379,0.465022,0.015713,15.713162,4.71438,5.191053,25.032629,14.613835,0.03951,0.586863,0.023187,83.89140999999999,23.186878,0.904629,1.077538,2.057398e-13,2.712552e-09,,,,188.694969,4723313000000000,1.192051,,1.05586,0.803678,0.010517,13.798451,0.465022,,,,,,,51.646027,-0.1938,0.853694,18.763483,,,25.513763,0.17868,"False","False",3,3,"p-type",0.018,245.9,245.9,1,1,25,1,"Generalized",540,5.324682,0.285362,2.2,0,1000,35.988149,1.66e-30,"Sinton","OFF","Center Point",3000000000000000,30,2000000000000000,4000000000000000,"OFF","Dark Rsh (Cell only)",0.4,"False","RTD (Internal)",2,10,-0.05,1,0.01,"A",0,"16-131484","True",0,0,"Hunt",,"03/24/22 16:10:12","MultiFlash v1.49","Default.mfi",,,,"False",,0.201942
21,"RD023-6
RD023-21um-2","BS210_Z6800_PT779_MZ210","ACI_RD0123D_11_28um","03/24/22 16:16:43",10.227362,0.6654,8.745798000000001,0.497632,4.352188,63.953046,17.699015,87.773134,0.013629,0.041592,0.6654,0.035566,0.497632,0.017699,17.699015,21583.413692,3.351379,8.745798000000001,0.497632,63.953046,4.352188,17.699015,0.013629,0.035566,0.497632,0.017699,17.699015,3.351379,3.36859,25.023639,14.349821,0.039685,0.585609,0.02324,83.975101,23.240122,0.926611,1.052927,2.17261e-13,2.07304e-09,,,,185.431363,4723313000000000,1.195146,,1.057244,0.796395,0.010642,9.525772999999999,0.497632,,,,,,,40.251528,-0.005478,0.89336,14.563268,,,19.324664,0.068713,"False","False",3,3,"p-type",0.018,245.9,245.9,1,1,25,1,"Generalized",540,3.695188,0.285362,2.2,0,1000,22.910219,1.66e-30,"Sinton","OFF","Center Point",3000000000000000,30,2000000000000000,4000000000000000,"OFF","Dark Rsh (Cell only)",0.4,"False","RTD (Internal)",2,10,-0.05,1,0.01,"A",0,"16-131484","True",0,0,"Hunt",,"03/24/22 16:16:43","MultiFlash v1.49","Default.mfi",,,,"False",,0.201942
22,"RD023-6
RD023-21um-3","BS210_Z6800_PT779_MZ210","ACI_RD0123D_11_28um","03/24/22 16:21:29",10.218604,0.666705,8.480886999999999,0.477478,4.049439,59.438731,16.467826,28.768786,0.017066,0.041556,0.666705,0.034489,0.477478,0.016468,16.467826,7074.244474,4.196482,8.480886999999999,0.477478,59.438731,4.049439,16.467826,0.017066,0.034489,0.477478,0.016468,16.467826,4.196482,4.432605,25.010153,14.968857,0.03957,0.586982,0.023227,83.835397,23.227056,0.9190700000000001,1.079401,2.025123e-13,2.726117e-09,914.349275,-45.212849,-22117.60665,191.743976,4723313000000000,1.185311,1,1.071665,0.807215,0.010764,13.082928,0.477478,,,,,,,48.187633,-0.097412,0.870774,17.104364,,,23.260565,0.211653,"False","False",3,3,"p-type",0.018,245.9,245.9,1,1,25,1,"Generalized",540,4.709337,0.285362,2.2,0,1000,29.689325,1.66e-30,"Sinton","OFF","Center Point",3000000000000000,30,2000000000000000,4000000000000000,"OFF","Dark Rsh (Cell only)",0.4,"False","RTD (Internal)",2,10,-0.05,1,0.01,"A",0,"16-131484","True",0,0,"Hunt",,"03/24/22 16:21:29","MultiFlash v1.49","Default.mfi",,,,"False",,0.201942
23,"RD023-6
RD123D--ALBSF-1","Z6-800C","ACI_RD0123D_11_28um","03/24/22 16:38:49",0.306726,0.606432,0.261135,0.166992,0.043608,23.443839,0.177339,145.875792,1.551521,0.001247,0.606432,0.001062,0.166992,0.000177,0.177339,35870.857257,381.519049,0.261135,0.166992,23.443839,0.043608,0.177339,1.551521,0.001062,0.166992,0.000177,0.177339,381.519049,1256.914868,25.086572,14.552833,0.001196,0.544322,0.000651,86.059026,0.650985,0.618819,0.833793,4.367815e-14,9.999999999999999e-12,,,,1126.261881,4723313000000000,2.300563,,1.086228,0.809407,0.166577,-2.92177,0.166992,,,,,,,7.983974,1.529873,0.91253,14.964432,,,70.813714,1.278718,"False","False",3,3,"p-type",0.018,245.9,245.9,1,1,25,1,"Generalized",540,351.334621,0.285362,2.2,0,1000,-2068.459172,1.66e-30,"Sinton","OFF","Center Point",3000000000000000,30,2000000000000000,4000000000000000,"OFF","Dark Rsh (Cell only)",0.4,"False","RTD (Internal)",2,10,-0.05,1,0.01,"A",0,"16-131484","True",0,0,"Hunt",,"03/24/22 16:38:49","MultiFlash v1.49","Default.mfi",,,,"False",,0.201942
24,"RD023-6
RD123D--ALBSF-1","Z6-800C","ACI_RD0123D_11_28um","03/24/22 16:42:50",0.31301,0.594125,0.417731,0.416385,0.173937,93.53094400000001,0.707349,137.849752,-0.339669,0.001273,0.594125,0.001699,0.416385,0.0007069999999999999,0.707349,33897.254137,-83.524568,0.417731,0.416385,93.53094400000001,0.173937,0.707349,-0.339669,0.001699,0.416385,0.0007069999999999999,0.707349,-83.524568,-52.208164,24.974192,14.33082,0.001217,0.5341360000000001,0.00065,85.983566,0.65027,0.585766,0.832881,7.101621e-14,9.999999999999999e-12,,,,5.056632,4723313000000000,2.651313,,1.081422,0.809543,0.414146,-1.462658,0.416385,,,,,,,7.660849e-05,-3.956653e-06,1.764517,0.030724,,,-51.692077,0.636164,"False","False",3,3,"p-type",0.018,245.9,245.9,1,1,25,1,"Generalized",540,93.046898,0.285362,2.2,0,1000,-567.675226,1.66e-30,"Sinton","OFF","Center Point",3000000000000000,30,2000000000000000,4000000000000000,"OFF","Dark Rsh (Cell only)",0.4,"False","RTD (Internal)",2,10,-0.05,1,0.01,"A",0,"16-131484","True",0,0,"Hunt",,"03/24/22 16:42:50","MultiFlash v1.49","Default.mfi",,,,"False",,0.201942
25,"RD023-6
RD123D--ALBSF-1","Z6-800C","ACI_RD0123D_11_28um","03/24/22 16:43:56",0.111324,0.577617,0.023662,0.440471,0.010422,16.208297,0.042385,149.569579,6.663602,0.000453,0.577617,9.622572e-05,0.440471,4.238468e-05,0.042385,36779.159396,1638.579627,0.023662,0.440471,16.208297,0.010422,0.042385,6.663602,9.622572e-05,0.440471,4.238468e-05,0.042385,1638.579627,1452.782385,25.023639,14.322819,0.000431,0.538664,0.000232,88.683402,0.231907,-9.546941,0.916527,1.279854e-14,9.999999999999999e-12,,,,1623.340966,4723313000000000,8.891044000000001,,1.05335,0.801009,-0.102243,18.320281,0.440471,,,,,,,20.914896,50.934896,0.81768,76.74732899999999,,,26.360968,3.592303,"False","False",3,3,"p-type",0.018,245.9,245.9,1,1,25,1,"Generalized",540,1529.360262,0.285362,2.2,0,1000,,1.66e-30,"Sinton","OFF","Center Point",3000000000000000,30,2000000000000000,4000000000000000,"OFF","Dark Rsh (Cell only)",0.4,"False","RTD (Internal)",2,10,-0.05,1,0.01,"A",0,"16-131484","True",0,0,"Hunt",,"03/24/22 16:43:56","MultiFlash v1.49","Default.mfi",,,,"False",,0.201942
26,"RD023-6
RD123D--ALBSF-1","Z6-800C","ACI_RD0123D_11_28um","03/24/22 16:45:00",0.602095,0.593993,0.416949,0.378938,0.157998,44.177937,0.642529,150.806547,0.46884,0.002449,0.593993,0.001696,0.378938,0.000643,0.642529,37083.33001,115.287733,0.416949,0.378938,44.177937,0.157998,0.642529,0.46884,0.001696,0.378938,0.000643,0.642529,115.287733,164.609616,24.983182,15.302875,0.002345,0.534065,0.001252,86.095967,1.25219,0.596224,0.819792,1.366725e-13,9.999999999999999e-12,,,,301.667659,4723313000000000,2.651294,,1.071931,0.811295,0.127286,20.01428,0.378938,,,,,,,8.698549999999999,-3.076613,0.763491,31.050728,,,34.030333,0.632623,"False","False",3,3,"p-type",0.018,245.9,245.9,1,1,25,1,"Generalized",540,140.100386,0.285362,2.2,0,1000,2943.494209,1.66e-30,"Sinton","OFF","Center Point",3000000000000000,30,2000000000000000,4000000000000000,"OFF","Dark Rsh (Cell only)",0.4,"False","RTD (Internal)",2,10,-0.05,1,0.01,"A",0,"16-131484","True",0,0,"Hunt",,"03/24/22 16:45:00","MultiFlash v1.49","Default.mfi",,,,"False",,0.201942
27,"RD023-6
RD123F-01","Z6-800C","ACI_RD0123D_11_28um","03/24/22 16:52:50",0.567157,0.472927,0.831524,0.359703,0.299102,111.511917,1.216355,1.718388,-0.388711,0.002306,0.472927,0.003382,0.359703,0.001216,1.216355,422.551571,-95.583915,0.831524,0.359703,111.511917,0.299102,1.216355,-0.388711,0.003382,0.359703,0.001216,1.216355,-95.583915,-782.600668,24.965202,13.361765,0.002017,0.378797,0.000764,70.046706,0.764059,1.540224,2.477703,1.347949e-11,1.021454e-07,,,,2.011575e-05,4723313000000000,23.022647,,1.07132,0.806191,0.356916,-3.722579,0.359703,,,,,,,7.266217e-09,7.02204e-10,0.407256,0.402657,,,-886.006241,3.743155,"False","False",3,3,"p-type",0.018,245.9,245.9,1,1,25,1,"Generalized",540,-118.830994,0.285362,2.2,0,1000,-892.874151,1.66e-30,"Sinton","OFF","Center Point",3000000000000000,30,2000000000000000,4000000000000000,"OFF","Dark Rsh (Cell only)",0.4,"False","RTD (Internal)",2,10,-0.05,1,0.01,"A",0,"16-131484","True",0,0,"Hunt",,"03/24/22 16:52:50","MultiFlash v1.49","Default.mfi",,,,"False",,0.201942
28,"RD023-6
ALBSF_RD123F-02","Z6-800C","ACI_RD0123D_11_28um","03/24/22 17:01:23",0.05932,0.6037360000000001,0.012578,0.450964,0.005672,15.83809,0.023067,75.943353,11.269427,0.000241,0.6037360000000001,5.115033e-05,0.450964,2.306697e-05,0.023067,18674.470572,2771.152159,0.012578,0.450964,15.83809,0.005672,0.023067,11.269427,5.115033e-05,0.450964,2.306697e-05,0.023067,2771.152159,913.281516,24.996668,14.698841,0.000213,0.559585,0.000119,81.87775600000001,0.119249,0.6590780000000001,0.966091,1.632424e-14,9.999999999999999e-12,,,,3182.174024,4723313000000000,6.194799,,1.053987,0.79643,-0.112266,23.631414,0.450964,,,,,,,17.16758,1613.499103,0.764474,59.900645,,,23.915084,13.156884,"False","False",3,3,"p-type",0.018,245.9,245.9,1,1,25,1,"Generalized",540,2771.595382,0.285362,2.2,0,1000,,1.66e-30,"Sinton","OFF","Center Point",3000000000000000,30,2000000000000000,4000000000000000,"OFF","Dark Rsh (Cell only)",0.4,"False","RTD (Internal)",2,10,-0.05,1,0.01,"A",0,"16-131484","True",0,0,"Hunt",,"03/24/22 17:01:23","MultiFlash v1.49","Default.mfi",,,,"False",,0.201942
29,"RD023-6
RD123F-02","Z6-800C","ACI_RD0123D_11_28um","03/24/22 17:27:36",0.040908,0.45124,0.0089,0.407494,0.003627,19.647713,0.014749,31.548021,16.105837,0.000166,0.45124,3.619505e-05,0.407494,1.474927e-05,0.014749,7757.658445,3960.4253,0.0089,0.407494,19.647713,0.003627,0.014749,16.105837,3.619505e-05,0.407494,1.474927e-05,0.014749,3960.4253,3250.822232,24.938231,14.341821,0.000132,0.519692,6.840741e-05,91.126485,0.068407,-19.50058,1.421324,3.022051e-11,9.999999999999999e-12,,,,1281.679248,4723313000000000,84.779011,,1.088297,0.8055639999999999,-0.118138,21.052614,0.407494,,,,,,,3.5429,44.981922,0.789963,43.379321,,,26.023397,42.682069,"False","False",3,3,"p-type",0.018,245.9,245.9,1,1,25,1,"Generalized",540,3989.291997,0.285362,2.2,0,1000,0,1.66e-30,"Sinton","OFF","Center Point",3000000000000000,30,2000000000000000,4000000000000000,"OFF","Dark Rsh (Cell only)",0.4,"False","RTD (Internal)",2,10,-0.05,1,0.01,"A",0,"16-131484","True",0,0,"Hunt",,"03/24/22 17:27:36","MultiFlash v1.49","Default.mfi",,,,"False",,0.201942
30,"RD023-6
RD123E-01","Z6-800C","ACI_RD0123D_11_28um","03/24/22 17:29:03",0.028256,0.364261,0.011811,0.175282,0.00207,20.114878,0.008418999999999999,21.547245,15.031526,0.000115,0.364261,4.803334e-05,0.175282,8.419359000000001e-06,0.008418999999999999,5298.467483,3696.252255,0.011811,0.175282,20.114878,0.00207,0.008418999999999999,15.031526,4.803334e-05,0.175282,8.419359000000001e-06,0.008418999999999999,3696.252255,2772.607365,24.983182,13.151752,6.994881e-05,0.283192,1.980896e-05,47.326027,0.019809,-10.509357,3.224102,1e-18,4.205228e-08,,,,0.907985,4723313000000000,133.51086,,1.071354,0.810427,-0.123595,19.451759,0.175282,,,,,,,0.001615,0.021788,1.078062,40.016348,,,50.319126,57.950855,"False","False",3,3,"p-type",0.018,245.9,245.9,1,1,25,1,"Generalized",540,2991.909629,0.285362,2.2,0,1000,,1.66e-30,"Sinton","OFF","Center Point",3000000000000000,30,2000000000000000,4000000000000000,"OFF","Dark Rsh (Cell only)",0.4,"False","RTD (Internal)",2,10,-0.05,1,0.01,"A",0,"16-131484","True",0,0,"Hunt",,"03/24/22 17:29:03","MultiFlash v1.49","Default.mfi",,,,"False",,0.201942
31,"RD023-6
RD123E-01","Z6-800C","ACI_RD0123D_11_28um","03/24/22 17:30:36",0.686273,0.381524,0.104715,0.357493,0.037435,14.297356,0.152236,0.767566,-0.011308,0.002791,0.381524,0.000426,0.357493,0.000152,0.152236,188.744426,-2.780697,0.104715,0.357493,14.297356,0.037435,0.152236,-0.011308,0.000426,0.357493,0.000152,0.152236,-2.780697,-10.831719,24.974192,13.548775,,,0,,0,5.920705,2.511652,1e-18,8.475892e-07,,,,0.027611,4723313000000000,,,1.052738,0.802556,0.188564,-1.653826,0.357493,,,,,,,0.00185,0.000534,,62.052132,,,-0.332798,67.641598,"False","False",3,3,"p-type",0.018,245.9,245.9,1,1,25,1,"Generalized",540,-3.535096,0.285362,2.2,0,1000,,1.66e-30,"Sinton","OFF","Center Point",3000000000000000,30,2000000000000000,4000000000000000,"OFF","Dark Rsh (Cell only)",0.4,"False","RTD (Internal)",2,10,-0.05,1,0.01,"A",0,"16-131484","True",0,0,"Hunt",,"03/24/22 17:30:36","MultiFlash v1.49","Default.mfi",,,,"False",,0.201942
32,"RD023-6
RD123D-8","Z6-800C","ACI_RD0123D_11_28um","03/24/22 17:34:29",10.14023,0.668987,9.477308000000001,0.543219,5.148255,75.89178099999999,20.936378,14.047569,0.005281,0.041237,0.668987,0.038541,0.543219,0.020936,20.936378,3454.297316,1.298485,9.477308000000001,0.543219,75.89178099999999,5.148255,20.936378,0.005281,0.038541,0.543219,0.020936,20.936378,1.298485,1.008141,24.893281,14.358821,0.039103,0.586135,0.022919,83.080172,22.91945,0.982254,1.155703,1.86796e-13,5.014525e-09,228.731375,-1230.017612,-812.996489,172.727433,4723313000000000,1.159036,0.996795,1.081348,0.809009,0.009991,3.183747,0.543219,,,,,,,17.519177,0.041654,0.993449,6.592183,,,8.434469999999999,0.416485,"False","False",3,3,"p-type",0.018,245.9,245.9,1,1,25,1,"Generalized",540,1.298058,0.285362,2.2,0,1000,1.217829,1.66e-30,"Sinton","OFF","Center Point",3000000000000000,30,2000000000000000,4000000000000000,"OFF","Dark Rsh (Cell only)",0.4,"False","RTD (Internal)",2,10,-0.05,1,0.01,"A",0,"16-131484","True",0,0,"Hunt",,"03/24/22 17:34:29","MultiFlash v1.49","Default.mfi",,,,"False",,0.201942
33,"RD023-6
RD123E-02","Z6-800C","ACI_RD0123D_11_28um","03/24/22 17:45:11",0.517821,0.292898,0.60329,0.227576,0.137294,90.52263600000001,0.558334,0.331377,-0.382783,0.002106,0.292898,0.002453,0.227576,0.000558,0.558334,81.485502,-94.126356,0.60329,0.227576,90.52263600000001,0.137294,0.558334,-0.382783,0.002453,0.227576,0.000558,0.558334,-94.126356,-18.834312,24.933736,14.534831,0.001405,0.198961,0.00028,45.32215,0.279542,2.929582,2.896938,1e-09,1e-06,,,,-0.003332,4723313000000000,181.007257,,1.048272,0.7961549999999999,0.227676,-5.421454,0.227576,,,,,,,1.541828e-09,-1.362009e-09,0.403809,-0.000565,,,6887.776829,-1.953866,"False","False",3,3,"p-type",0.018,245.9,245.9,1,1,25,1,"Generalized",540,-97.35370399999999,0.285362,2.2,0,1000,,1.66e-30,"Sinton","OFF","Center Point",3000000000000000,30,2000000000000000,4000000000000000,"OFF","Dark Rsh (Cell only)",0.4,"False","RTD (Internal)",2,10,-0.05,1,0.01,"A",0,"16-131484","True",0,0,"Hunt",,"03/24/22 17:45:11","MultiFlash v1.49","Default.mfi",,,,"False",,0.201942
