Repository: dintalframe/MLPROJECT

File: FCT450csv/MultiFlash_Database WW13 - 2017.csv
ID,User_ID,Batch_ID,Sample_ID,Measurement_Date-Time,Isc_(A),Voc_(V),Imp_(A),Vmp_(V),Pmp_(W),FF_(percent),Efficiency_(percent),Rsh_(ohm),Rs_(ohm),Jsc_(A/cm2),Voc_(V/cell),Jmp_(A/cm2),Vmp_(V/cell),Pmp_(W/cm2),Cell_Efficiency_(percent),Rsh_(ohm-cm2),Rs_(ohm-cm2),ILoad_(A),VLoad_(V),FFLoad_(percent),PLoad_(W),EffLoad_(percent),RsLoad_(ohm),JLoad_(A/cm2),VLoad_(V/cell),PLoad_(W/cm2),Cell_EffLoad_(percent),RsLoad_(ohm-cm2),Rs_Modulation_(ohm-cm2),Measured_Temperature_(C),Total_Test_Time_(s),pJmp_(A/cm2),pVmp_(V/cell),pPmp_(W/cm2),pFF_(percent),pEfficiency_(percent),n_at_1_sun,n_at_ 1/10_suns,Jo1_(A/cm2),Jo2_(A/cm2),Jo_(fA/cm2),Est_Bulk_Lifetime_(us),BRR_(Hz),Lifetime_at_Vmp_(us),Doping_(cm-3),Measured_Resistivity_(Ohm-cm),Lifetime_Fit_R2,Max_Intensity_(suns),Intensity_@_flash_cutoff_(suns),V_at_Isc_(V),dV/dt,V_Pad_0_(V),V_Pad_1_(V),V_Pad_2_(V),V_Pad_3_(V),V_Pad_4_(V),Pm/Pe,Resistivity_(ohm-cm),Sample_Type,Thickness_(cm),Cell_Area_(cm2),Total_Area_(cm2),Number_of_Cells_per_String,Number_of_Strings,Temperature_(C),Intensity_(suns),Analysis_Type,Nominal_Load_Voltage_(mV/cell),Rs_Modulation_Target_(ohm-cm2),Reference_Constant_(V/sun),Voltage_Temperature_Coefficient_(mV/C),Temperature_Offset_(C),Power_per_Sun_(W/m2),Conductivity_Modulation_(ohm-cm2/V),Auger_Coefficient,Auger_Method,Band_Gap_Narrowing,Fit_Method,Carrier_Density_Center_Point_(cm-3),Percent_Fit,Lower_Bound_(cm-3),Upper_Bound_(cm-3),Rsh_Lifetime_Correction,Rsh_Measurement_Method,SunsVoc_Rsh_Voltage_(V),Do_Dark_Break_Measurement,Temperature_Measurement_Method,Number_of_dRsh_Points,dRsh_Output_Vlimit_(V),Current_Transfer,Voltage_Transfer,Temperature_Transfer,Final_Bin,Bin_Index,Tester_ID,Do_Doping_Measurement,Doping_Sample_Time_(us),Doping_Measurement_Length_(us),Measurement_Type,Comments,Calibration,dBreak_(V),dBreak_(A),Dark_Break_Interpolated,Measurement_Date-Time_String,Software Version
1,"Katy","Encapsulated","Encap_NPT_1649","03/29/17 16:36:17",8.878899000000001,,,,,,,,,0.035558,,,,,,,,8.878899000000001,-0.014873,,-0.132057,-0.528865,0.001675,0.035558,-0.014873,-0.000529,-0.528865,0.418276,1.821102,25.59008,346.052793,,,,,,,,,,,,,,,,,1.243451,0.937551,-0.014873,6.038748,-0.014873,,,,,,3,"p-type",0.021,249.7,249.7,1,1,25,1,"Generalized",500,1.782833,0.246373,2.2,0,1000,,1.66e-30,"Sinton","OFF","Center Point",3000000000000000,30,2000000000000000,4000000000000000,"OFF","Dark Rsh (Cell only)",0.4,"True","RTD (Internal)",2,10,-0.05,1,0.01,"A",0,"16-131484","True",0,0,"Hunt","midPIDtest, 48 hrs exposure","True",0,,"False","03/29/17 16:36:17","MultiFlash v1.27"
2,"Katy","Encapsulated","Encap_NPT_1649","03/29/17 16:36:53",8.879318,0.639585,8.211598,0.504028,4.138872,72.879272,16.575379,593.582192,0.007399,0.03556,0.639585,0.032886,0.504028,0.016575,16.575379,148217.473418,1.847461,8.211598,0.504028,72.879272,4.138872,16.575379,0.007399,0.032886,0.504028,0.016575,16.575379,1.847461,1.856684,25.55711,13.333763,0.033795,0.55299,0.018689,82.17055499999999,18.688552,1.198995,1.104321,6.539942e-13,1.031188e-08,,,,68.869328,7924745000000000,1.830533,,1.24158,0.932932,-0.001164,6.170331,0.504028,,,,,0.990607,3,"p-type",0.021,249.7,249.7,1,1,25,1,"Generalized",500,1.887962,0.246373,2.2,0,1000,1.899317,1.66e-30,"Sinton","OFF","Center Point",3000000000000000,30,2000000000000000,4000000000000000,"OFF","Dark Rsh (Cell only)",0.4,"True","RTD (Internal)",2,10,-0.05,1,0.01,"A",0,"16-131484","True",0,0,"Hunt","midPIDtest, 48 hrs exposure","False",-2,-0.00172,"False","03/29/17 16:36:53","MultiFlash v1.27"
3,"Katy","Encapsulated","Encap_NPT_1649","03/29/17 16:37:27",8.879821,0.639509,8.342026000000001,0.496497,4.141793,72.935259,16.587078,594.175323,0.007436,0.035562,0.639509,0.033408,0.496497,0.016587,16.587078,148365.578139,1.856859,8.342026000000001,0.496497,72.935259,4.141793,16.587078,0.007436,0.033408,0.496497,0.016587,16.587078,1.856859,1.876505,25.521222,27.832592,0.033798,0.5529269999999999,0.018688,82.17183900000001,18.687679,1.200426,1.104134,6.55372e-13,1.031465e-08,,,,67.23825100000001,7892496000000000,1.83762,,1.250661,0.931555,-0.0012,6.232523,0.496497,,,,,0.991306,3,"p-type",0.021,249.7,249.7,1,1,25,1,"Generalized",500,1.905408,0.246373,2.2,0,1000,1.284917,1.66e-30,"Sinton","OFF","Center Point",3000000000000000,30,2000000000000000,4000000000000000,"OFF","Dark Rsh (Cell only)",0.4,"True","RTD (Internal)",2,10,-0.05,1,0.01,"A",0,"16-131484","True",0,0,"Full IV","midPIDtest, 48 hrs exposure","False",-2,-0.001645,"False","03/29/17 16:37:27","MultiFlash v1.27"
4,"Katy","Encapsulated","C579","03/29/17 16:39:00",8.90314,0.642976,8.26041,0.495224,4.090757,71.460392,16.382686,431.772588,0.008132,0.035655,0.642976,0.033081,0.495224,0.016383,16.382686,107813.615261,2.03056,8.26041,0.495224,71.460392,4.090757,16.382686,0.008132,0.033081,0.495224,0.016383,16.382686,2.03056,2.030914,25.431779,27.493572,0.033708,0.553624,0.018662,81.40129899999999,18.661693,1.140052,1.226353,5.629811e-13,1.559126e-08,,,,65.612745,7590379000000000,1.906908,,1.250205,0.931854,-0.001497,6.659444,0.495224,,,,,0.979091,3,"p-type",0.021,249.7,249.7,1,1,25,1,"Generalized",500,2.098225,0.246373,2.2,0,1000,3.487164,1.66e-30,"Sinton","OFF","Center Point",3000000000000000,30,2000000000000000,4000000000000000,"OFF","Dark Rsh (Cell only)",0.4,"True","RTD (Internal)",2,10,-0.05,1,0.01,"A",0,"16-131484","True",0,0,"Full IV","midPIDtest, 48 hrs exposure","False",-2,-0.003266,"False","03/29/17 16:39:00","MultiFlash v1.27"
5,"Katy","Encapsulated","C555","03/29/17 17:01:45",8.242445999999999,0.613218,7.70378,0.469691,3.618398,71.588865,14.490982,447.687377,0.008487,0.033009,0.613218,0.030852,0.469691,0.014491,14.490982,111787.53811,2.119228,7.70378,0.469691,71.588865,3.618398,14.490982,0.008487,0.030852,0.469691,0.014491,14.490982,2.119228,2.359201,25.015148,26.827534,0.031316,0.528291,0.016544,81.73041499999999,16.54383,1.125138,1.108314,1.71637e-12,1.235652e-08,,,,27.103267,4206310000000000,3.353997,,1.254789,0.94076,-0.006286,7.443934,0.469691,,,,,0.866035,3,"p-type",0.021,249.7,249.7,1,1,25,1,"Generalized",500,2.162158,0.246373,2.2,0,1000,0.800436,1.66e-30,"Sinton","OFF","Center Point",3000000000000000,30,2000000000000000,4000000000000000,"OFF","Dark Rsh (Cell only)",0.4,"True","RTD (Internal)",2,10,-0.05,1,0.01,"A",0,"16-131484","True",0,0,"Full IV","midPIDtest, 48 hrs exposure","False",-2,-0.005361,"False","03/29/17 17:01:45","MultiFlash v1.27"
6,"Katy","Encapsulated","C555-repeat","03/29/17 17:10:25",8.250582,0.614668,7.712909,0.471221,3.634482,71.66667700000001,14.555395,409.351721,0.008534999999999999,0.033042,0.614668,0.030889,0.471221,0.014555,14.555395,102215.124641,2.131146,7.712909,0.471221,71.66667700000001,3.634482,14.555395,0.008534999999999999,0.030889,0.471221,0.014555,14.555395,2.131146,2.147678,24.899774,26.627523,0.031352,0.530277,0.016625,81.85893299999999,16.625427,1.119051,1.102313,1.600109e-12,1.193673e-08,,,,29.305302,4449704000000000,3.177178,,1.263429,0.934868,-0.006526,6.707202,0.471221,,,,,0.869885,3,"p-type",0.021,249.7,249.7,1,1,25,1,"Generalized",500,2.173681,0.246373,2.2,0,1000,0.987635,1.66e-30,"Sinton","OFF","Center Point",3000000000000000,30,2000000000000000,4000000000000000,"OFF","Dark Rsh (Cell only)",0.4,"True","RTD (Internal)",2,10,-0.05,1,0.01,"A",0,"16-131484","True",0,0,"Full IV","midPIDtest, 48 hrs exposure","False",-2,-0.004535,"False","03/29/17 17:10:25","MultiFlash v1.27"
7,"Katy","Encapsulated","C555-repeat","03/29/17 17:12:49",8.254846000000001,0.614822,7.713829,0.471307,3.635578,71.63326499999999,14.559784,447.256114,0.008572,0.033059,0.614822,0.030892,0.471307,0.01456,14.559784,111679.851659,2.140314,7.713829,0.471307,71.63326499999999,3.635578,14.559784,0.008572,0.030892,0.471307,0.01456,14.559784,2.140314,2.409082,24.905018,26.611522,0.031372,0.5304410000000001,0.016641,81.872334,16.640921,1.118204,1.100917,1.588743e-12,1.194928e-08,,,,29.552086,4588225000000000,3.084858,,1.251056,0.941692,-0.006331,7.540723,0.471307,,,,,0.870147,3,"p-type",0.021,249.7,249.7,1,1,25,1,"Generalized",500,2.182353,0.246373,2.2,0,1000,1.239015,1.66e-30,"Sinton","OFF","Center Point",3000000000000000,30,2000000000000000,4000000000000000,"OFF","Dark Rsh (Cell only)",0.4,"True","RTD (Internal)",2,10,-0.05,1,0.01,"A",0,"16-131484","True",0,0,"Full IV","midPIDtest, 48 hrs exposure","False",-2,-0.004399,"False","03/29/17 17:12:49","MultiFlash v1.27"
8,"Katy","Encapulated","C555","03/31/17 17:50:49",8.314904,0.611602,7.715976,0.472384,3.644902,71.673663,14.597125,374.898906,0.008654999999999999,0.0333,0.611602,0.030901,0.472384,0.014597,14.597125,93612.25684099999,2.161118,7.715976,0.472384,71.673663,3.644902,14.597125,0.008654999999999999,0.030901,0.472384,0.014597,14.597125,2.161118,2.366186,24.461039,12.810733,0.031635,0.529186,0.016741,82.200048,16.740938,1.100924,1.064107,1.785394e-12,8.987262e-09,,,,28.516114,3955438000000000,3.558832,,1.243943,0.931831,-0.005603,7.443284,0.472384,,,,,0.991544,3,"p-type",0.021,249.7,249.7,1,1,25,1,"Generalized",500,2.21499,0.246373,2.2,0,1000,1.925747,1.66e-30,"Sinton","OFF","Center Point",3000000000000000,30,2000000000000000,4000000000000000,"OFF","Dark Rsh (Cell only)",0.4,"True","RTD (Internal)",2,10,-0.05,1,0.01,"A",0,"16-131484","True",0,0,"Hunt","post PID test- no cal","False",-2,-0.008789999999999999,"True","03/31/17 17:50:49","MultiFlash v1.27"
9,"Katy","Encapulated","C555","03/31/17 17:51:23",8.314164999999999,0.612699,7.768281,0.470768,3.657059,71.79038300000001,14.645811,401.345934,0.008623,0.033297,0.612699,0.03111,0.470768,0.014646,14.645811,100216.079679,2.153253,7.768281,0.470768,71.79038300000001,3.657059,14.645811,0.008623,0.03111,0.470768,0.014646,14.645811,2.153253,2.423911,24.85957,26.278503,0.031635,0.530286,0.016776,82.231066,16.775794,1.099166,1.063692,1.711232e-12,8.731685999999999e-09,,,,29.606397,4057456000000000,3.472503,,1.243764,0.927215,-0.005064,7.710932,0.470768,,,,,0.994851,3,"p-type",0.021,249.7,249.7,1,1,25,1,"Generalized",500,2.205498,0.246373,2.2,0,1000,1.963409,1.66e-30,"Sinton","OFF","Center Point",3000000000000000,30,2000000000000000,4000000000000000,"OFF","Dark Rsh (Cell only)",0.4,"True","RTD (Internal)",2,10,-0.05,1,0.01,"A",0,"16-131484","True",0,0,"Full IV","post PID test- no cal","False",-2,-0.008444,"True","03/31/17 17:51:23","MultiFlash v1.27"
10,"Katy","Encapulated","C555","03/31/17 17:54:59",8.315519999999999,0.615289,7.757463,0.473188,3.670741,71.74393000000001,14.700605,405.981371,0.008732999999999999,0.033302,0.615289,0.031067,0.473188,0.014701,14.700605,101373.548368,2.180625,7.757463,0.473188,71.74393000000001,3.670741,14.700605,0.008732999999999999,0.031067,0.473188,0.014701,14.700605,2.180625,2.403992,25.815884,26.880538,0.03165,0.5326959999999999,0.01686,82.28226100000001,16.85995,1.101654,1.065334,1.548199e-12,8.359002e-09,,,,32.761898,4567298000000000,3.098449,,1.249696,0.930007,-0.0009940000000000001,7.552058,0.473188,,,,,0.998573,3,"p-type",0.021,249.7,249.7,1,1,25,1,"Generalized",500,2.219722,0.246373,2.2,0,1000,1.96381,1.66e-30,"Sinton","OFF","Center Point",3000000000000000,30,2000000000000000,4000000000000000,"OFF","Dark Rsh (Cell only)",0.4,"True","RTD (Internal)",2,10,-0.05,1,0.01,"A",0,"16-131484","True",0,0,"Full IV","post PID test- no cal","False",-2,-0.006325,"True","03/31/17 17:54:59","MultiFlash v1.27"
11,"Kayla","Encapsulated","Encap_NPT_1649","04/02/17 13:57:42",8.880231,,,,,,,,,0.035564,,,,,,,,8.880231,-0.014649,,-0.130087,-0.520973,0.00165,0.035564,-0.014649,-0.000521,-0.520973,0.411911,1.785513,25.09781,158674.516664,,,,,,,,,,,,,,,,,1.247721,0.936431,-0.014649,5.98781,-0.014649,,,,,,3,"p-type",0.021,249.7,249.7,1,1,25,1,"Generalized",500,1.782833,0.246441,2.2,0,1000,,1.66e-30,"Sinton","OFF","Center Point",3000000000000000,30,2000000000000000,4000000000000000,"OFF","Dark Rsh (Cell only)",0.4,"True","RTD (Internal)",2,10,-0.05,1,0.01,"A",0,"16-131484","True",0,0,"Full IV","Recipe\MultiFlash\Encapsulated Cell_NPT_1649Cal.mfi","True",0,,"False","04/02/17 13:57:42","MultiFlash v1.27"
12,"Kayla","Encapsulated","Encap_NPT_1649","04/02/17 14:02:26",8.87961,0.6420940000000001,8.360163,0.497403,4.158371,72.934157,16.653467,598.583789,0.007552,0.035561,0.6420940000000001,0.033481,0.497403,0.016653,16.653467,149466.372213,1.885693,8.360163,0.497403,72.934157,4.158371,16.653467,0.007552,0.033481,0.497403,0.016653,16.653467,1.885693,1.896576,25.009444,28.346621,0.033813,0.555708,0.01879,82.29094499999999,18.789955,1.193519,1.096099,5.933395e-13,9.263438999999999e-09,,,,75.15456,9053146000000000,1.614049,,1.255606,0.9365830000000001,-0.001312,6.351083,0.497403,,,,,1.131226,3,"p-type",0.021,249.7,249.7,1,1,25,1,"Generalized",500,1.895804,0.246441,2.2,0,1000,2.035144,1.66e-30,"Sinton","OFF","Center Point",3000000000000000,30,2000000000000000,4000000000000000,"OFF","Dark Rsh (Cell only)",0.4,"True","RTD (Internal)",2,10,-0.05,1,0.01,"A",0,"16-131484","True",0,0,"Full IV","Recipe\MultiFlash\Encapsulated Cell_NPT_1649Cal.mfi","False",-2,-0.001477,"False","04/02/17 14:02:26","MultiFlash v1.27"
13,"Kayla","Encapsulated","Encap_NPT_1649","04/02/17 14:03:23",8.880008,0.641889,8.305379,0.500895,4.160124,72.984882,16.660488,596.630003,0.007496,0.035563,0.641889,0.033261,0.500895,0.01666,16.660488,148978.511847,1.871801,8.305379,0.500895,72.984882,4.160124,16.660488,0.007496,0.033261,0.500895,0.01666,16.660488,1.871801,1.873697,25.110468,28.239615,0.033812,0.555482,0.018782,82.277316,18.781701,1.198068,1.097894,5.992239e-13,9.307336e-09,,,,75.14222599999999,8894845000000000,1.64114,,1.252921,0.937608,-0.001333,6.141769,0.500895,,,,,1.131703,3,"p-type",0.021,249.7,249.7,1,1,25,1,"Generalized",500,1.902916,0.246441,2.2,0,1000,1.930106,1.66e-30,"Sinton","OFF","Center Point",3000000000000000,30,2000000000000000,4000000000000000,"OFF","Dark Rsh (Cell only)",0.4,"True","RTD (Internal)",2,10,-0.05,1,0.01,"A",0,"16-131484","True",0,0,"Full IV","Recipe\MultiFlash\Encapsulated Cell_NPT_1649Cal.mfi","False",-2,-0.00143,"False","04/02/17 14:03:23","MultiFlash v1.27"
14,"Kayla","Encapsulated","C555","04/02/17 14:06:04",8.433887,0.630618,7.919987,0.484617,3.838159,72.16534900000001,15.37108,517.474329,0.008777,0.033776,0.630618,0.031718,0.484617,0.015371,15.37108,129213.33998,2.191547,7.919987,0.484617,72.16534900000001,3.838159,15.37108,0.008777,0.031718,0.484617,0.015371,15.37108,2.191547,2.326629,24.9432,27.28156,0.032169,0.547543,0.017614,82.69474599999999,17.613821,1.11213,1.0483,8.781398e-13,5.017884e-09,,,,59.236004,8262191000000000,1.759661,,1.249439,0.934685,-0.003902,7.455635,0.484617,,,,,1.044117,3,"p-type",0.021,249.7,249.7,1,1,25,1,"Generalized",500,2.19058,0.246441,2.2,0,1000,2.170043,1.66e-30,"Sinton","OFF","Center Point",3000000000000000,30,2000000000000000,4000000000000000,"OFF","Dark Rsh (Cell only)",0.4,"True","RTD (Internal)",2,10,-0.05,1,0.01,"A",0,"16-131484","True",0,0,"Full IV","EMS#1,DC6212,2-step cure, post PID Recipe\MultiFlash\Encapsulated Cell_NPT_1649Cal.mfi","False",-2,-0.002496,"False","04/02/17 14:06:04","MultiFlash v1.27"
15,"Kayla","Encapsulated","C580","04/02/17 14:08:05",8.318346,0.631043,7.818656,0.499934,3.908814,74.46451999999999,15.654041,317.45847,0.007117,0.033313,0.631043,0.031312,0.499934,0.015654,15.654041,79269.379866,1.777009,7.818656,0.499934,74.46451999999999,3.908814,15.654041,0.007117,0.031312,0.499934,0.015654,15.654041,1.777009,1.891098,25.021036,28.186612,0.031744,0.549154,0.017433,82.92451699999999,17.432514,1.068835,1.039068,8.430912e-13,3.146713e-09,,,,64.371954,8848694000000000,1.649219,,1.251818,0.935186,-0.004671,5.920053,0.499934,,,,,1.063338,3,"p-type",0.021,249.7,249.7,1,1,25,1,"Generalized",500,1.784226,0.246441,2.2,0,1000,1.540248,1.66e-30,"Sinton","OFF","Center Point",3000000000000000,30,2000000000000000,4000000000000000,"OFF","Dark Rsh (Cell only)",0.4,"True","RTD (Internal)",2,10,-0.05,1,0.01,"A",0,"16-131484","True",0,0,"Full IV","Henkel,DC6212,2-step cure, post PID Recipe\MultiFlash\Encapsulated Cell_NPT_1649Cal.mfi","False",-2,-0.005123,"True","04/02/17 14:08:05","MultiFlash v1.27"
16,"Kayla","Encapsulated","C579","04/02/17 14:10:01",8.946292,0.647253,8.307141,0.502645,4.175542,72.11004800000001,16.722236,390.601267,0.008314,0.035828,0.647253,0.033268,0.502645,0.016722,16.722236,97533.13646199999,2.075896,8.307141,0.502645,72.11004800000001,4.175542,16.722236,0.008314,0.033268,0.502645,0.016722,16.722236,2.075896,2.100568,25.032629,27.344564,0.034054,0.561216,0.019112,82.41440299999999,19.111804,1.131297,1.112542,4.803098e-13,8.237332e-09,,,,93.958718,1.003741e+16,1.464584,,1.257424,0.93453,-0.001217,7.1025,0.502645,,,,,1.135897,3,"p-type",0.021,249.7,249.7,1,1,25,1,"Generalized",500,2.139447,0.246441,2.2,0,1000,5.338034,1.66e-30,"Sinton","OFF","Center Point",3000000000000000,30,2000000000000000,4000000000000000,"OFF","Dark Rsh (Cell only)",0.4,"True","RTD (Internal)",2,10,-0.05,1,0.01,"A",0,"16-131484","True",0,0,"Full IV","Henkel,momentive, WB#1, post PID Recipe\MultiFlash\Encapsulated Cell_NPT_1649Cal.mfi","False",-2,-0.00235,"False","04/02/17 14:10:01","MultiFlash v1.27"
17,"Kayla","Encapsulated","C563","04/02/17 14:12:22",8.232298999999999,0.621906,7.751945,0.48483,3.758378,73.40984400000001,15.051575,335.412721,0.007901,0.032969,0.621906,0.031045,0.48483,0.015052,15.051575,83752.55641,1.972774,7.751945,0.48483,73.40984400000001,3.758378,15.051575,0.007901,0.031045,0.48483,0.015052,15.051575,1.972774,2.187647,24.90327,25.815476,0.031398,0.540772,0.016979,82.81120199999999,16.979181,1.062312,1.035655,1.184616e-12,3.126321e-09,,,,46.420273,6481324000000000,2.216033,,1.247462,0.935715,-0.005307,6.893583,0.48483,,,,,1.022414,3,"p-type",0.021,249.7,249.7,1,1,25,1,"Generalized",500,1.973954,0.246441,2.2,0,1000,1.729052,1.66e-30,"Sinton","OFF","Center Point",3000000000000000,30,2000000000000000,4000000000000000,"OFF","Dark Rsh (Cell only)",0.4,"True","RTD (Internal)",2,10,-0.05,1,0.01,"A",0,"16-131484","True",0,0,"Full IV","EMS#1, DC6212,no degas, post PID Recipe\MultiFlash\Encapsulated Cell_NPT_1649Cal.mfi","False",-2,-0.006962,"True","04/02/17 14:12:22","MultiFlash v1.27"
18,"Kayla","Encapsulated","C575","04/02/17 14:14:40",8.820691,0.637829,8.171866,0.495059,4.045556,71.907053,16.201666,663.49339,0.008536999999999999,0.035325,0.637829,0.032727,0.495059,0.016202,16.201666,165674.299606,2.131582,8.171866,0.495059,71.907053,4.045556,16.201666,0.008536999999999999,0.032727,0.495059,0.016202,16.201666,2.131582,2.285366,25.006131,27.520574,0.033669,0.552725,0.01861,82.594122,18.609613,1.229545,1.056182,7.199362e-13,5.308643e-09,,,,70.874531,8811244000000000,1.655836,,1.253102,0.939547,-0.001927,7.515515,0.495059,,,,,1.100536,3,"p-type",0.021,249.7,249.7,1,1,25,1,"Generalized",500,2.263243,0.246441,2.2,0,1000,7.605382,1.66e-30,"Sinton","OFF","Center Point",3000000000000000,30,2000000000000000,4000000000000000,"OFF","Dark Rsh (Cell only)",0.4,"True","RTD (Internal)",2,10,-0.05,1,0.01,"A",0,"16-131484","True",0,0,"Full IV","Soltabond, Momentive, post PID Recipe\MultiFlash\Encapsulated Cell_NPT_1649Cal.mfi","False",-2,-0.000643,"False","04/02/17 14:14:40","MultiFlash v1.27"
19,"Kayla","Encapsulated","C575","04/02/17 14:15:37",8.824659,0.634738,8.133319,0.494685,4.023433,71.829702,16.113069,660.6079999999999,0.008407,0.035341,0.634738,0.032572,0.494685,0.016113,16.113069,164953.817695,2.099339,8.133319,0.494685,71.829702,4.023433,16.113069,0.008407,0.032572,0.494685,0.016113,16.113069,2.099339,2.250115,24.976321,27.565577,0.03366,0.549592,0.018499,82.466286,18.499102,1.23383,1.060053,8.16792e-13,5.90874e-09,,,,62.202406,7672762000000000,1.887478,,1.253059,0.933153,-0.002115,7.478159,0.494685,,,,,1.094518,3,"p-type",0.021,249.7,249.7,1,1,25,1,"Generalized",500,2.265946,0.246441,2.2,0,1000,7.214549,1.66e-30,"Sinton","OFF","Center Point",3000000000000000,30,2000000000000000,4000000000000000,"OFF","Dark Rsh (Cell only)",0.4,"True","RTD (Internal)",2,10,-0.05,1,0.01,"A",0,"16-131484","True",0,0,"Full IV","Soltabond, Momentive, post PID Recipe\MultiFlash\Encapsulated Cell_NPT_1649Cal.mfi","False",-2,-0.000714,"False","04/02/17 14:15:37","MultiFlash v1.27"
20,"Kayla","Encapsulated","C561","04/02/17 14:18:16",8.321873999999999,0.622481,7.806039,0.480723,3.75254,72.439925,15.028193,473.588196,0.008612,0.033327,0.622481,0.031262,0.480723,0.015028,15.028193,118254.972482,2.150495,7.806039,0.480723,72.439925,3.75254,15.028193,0.008612,0.031262,0.480723,0.015028,15.028193,2.150495,2.217075,24.870057,26.349507,0.031731,0.541102,0.01717,82.763632,17.169921,1.065384,1.039001,1.170577e-12,3.732554e-09,,,,46.439585,6474905000000000,2.218127,,1.248713,0.934879,-0.004938,6.801309,0.480723,,,,,1.020826,3,"p-type",0.021,249.7,249.7,1,1,25,1,"Generalized",500,2.160748,0.246441,2.2,0,1000,1.899303,1.66e-30,"Sinton","OFF","Center Point",3000000000000000,30,2000000000000000,4000000000000000,"OFF","Dark Rsh (Cell only)",0.4,"True","RTD (Internal)",2,10,-0.05,1,0.01,"A",0,"16-131484","True",0,0,"Full IV","EMS#1, DC6212, degased both sides, post PID Recipe\MultiFlash\Encapsulated Cell_NPT_1649Cal.mfi","False",-2,-0.00368,"False","04/02/17 14:18:16","MultiFlash v1.27"
21,"Kayla","Encapsulated","C575-new stability","04/02/17 14:21:56",8.825975,0.631741,8.076547,0.495516,4.002057,71.77633299999999,16.027461,658.660635,0.008211,0.035346,0.631741,0.032345,0.495516,0.016027,16.027461,164467.560645,2.050245,8.076547,0.495516,71.77633299999999,4.002057,16.027461,0.008211,0.032345,0.495516,0.016027,16.027461,2.050245,2.202086,24.987914,27.381566,0.033651,0.546274,0.018383,82.32396300000001,18.382718,1.241863,1.068098,9.241458000000001e-13,6.60106e-09,,,,54.706013,6871919000000000,2.095891,,1.253389,0.935481,0.0005509999999999999,7.306974,0.495516,,,,,1.088703,3,"p-type",0.021,249.7,249.7,1,1,25,1,"Generalized",500,2.208477,0.246441,2.2,0,1000,7.139128,1.66e-30,"Sinton","OFF","Center Point",3000000000000000,30,2000000000000000,4000000000000000,"OFF","Dark Rsh (Cell only)",0.4,"True","RTD (Internal)",2,10,-0.05,1,0.01,"A",0,"16-131484","True",0,0,"Full IV","Soltabond, Momentive, new stability, post PID Recipe\MultiFlash\Encapsulated Cell_NPT_1649Cal_20170402newStability.mfi","False",-2,-0.000717,"False","04/02/17 14:21:56","MultiFlash v1.27"
