Repository: dintalframe/MLPROJECT

File: FCT450csv/MultiFlash_Database WW13 - 2021.csv
ID,User_ID,Batch_ID,Sample_ID,Measurement_Date-Time,Isc_(A),Voc_(V),Imp_(A),Vmp_(V),Pmp_(W),FF_(percent),Efficiency_(percent),Rsh_(ohm),Rs_(ohm),Jsc_(A/cm2),Voc_(V/cell),Jmp_(A/cm2),Vmp_(V/cell),Pmp_(W/cm2),Cell_Efficiency_(percent),Rsh_(ohm-cm2),Rs_(ohm-cm2),ILoad_(A),VLoad_(V),FFLoad_(percent),PLoad_(W),EffLoad_(percent),RsLoad_(ohm),JLoad_(A/cm2),VLoad_(V/cell),PLoad_(W/cm2),Cell_EffLoad_(percent),RsLoad_(ohm-cm2),Rs_Modulation_(ohm-cm2),Measured_Temperature_(C),Total_Test_Time_(s),pJmp_(A/cm2),pVmp_(V/cell),pPmp_(W/cm2),pFF_(percent),pEfficiency_(percent),n_at_1_sun,n_at_ 1/10_suns,Jo1_(A/cm2),Jo2_(A/cm2),Jo_(fA/cm2),Est_Bulk_Lifetime_(us),BRR_(Hz),Lifetime_at_Vmp_(us),Doping_(cm-3),Measured_Resistivity_(Ohm-cm),Lifetime_Fit_R2,Max_Intensity_(suns),Intensity_@_flash_cutoff_(suns),V_at_Isc_(V),dV/dt,V_Pad_0_(V),V_Pad_1_(V),V_Pad_2_(V),V_Pad_3_(V),V_Pad_4_(V),dBreak_(A),dBreak_(V),Capacitance_(uF/cm2),Capacitance_Error_(percent),Pm/Pe,BulkSRH_AND_Jo_Power_Loss_(percent),BulkSRH_Power_Loss_(percent),Jo_Power_Loss_(percent),Rs_Power_Loss_(percent),Rsh_Power_Loss_(percent),Dark_Break_Interpolated,Calibration,Resistivity_(ohm-cm),Analysis_Resistivity_(ohm-cm),Sample_Type,Thickness_(cm),Cell_Area_(cm2),Total_Area_(cm2),Number_of_Cells_per_String,Number_of_Strings,Temperature_(C),Intensity_(suns),Analysis_Type,Nominal_Load_Voltage_(mV/cell),Rs_Modulation_Target_(ohm-cm2),Reference_Constant_(V/sun),Voltage_Temperature_Coefficient_(mV/C),Temperature_Offset_(C),Power_per_Sun_(W/m2),Conductivity_Modulation_(ohm-cm2/V),Auger_Coefficient,Auger_Method,Band_Gap_Narrowing,Fit_Method,Carrier_Density_Center_Point_(cm-3),Percent_Fit,Lower_Bound_(cm-3),Upper_Bound_(cm-3),Rsh_Lifetime_Correction,Rsh_Measurement_Method,SunsVoc_Rsh_Voltage_(V),Do_Dark_Break_Measurement,Temperature_Measurement_Method,Number_of_dRsh_Points,dRsh_Output_Vlimit_(V),Current_Transfer,Voltage_Transfer,Temperature_Transfer,Final_Bin,Bin_Index,Tester_ID,Do_Doping_Measurement,Doping_Sample_Time_(us),Doping_Measurement_Length_(us),Measurement_Type,Comments,Measurement_Date-Time_String,Software Version,Recipe_Filename,EL Pulse Current Delivered (Coulombs),Forward Dark IV (V),Forward Dark IV (A),Forward Dark IV Interpolated?,EL Pulse Energy Delivered (J),Doping Calibration Factor (V/sun)
1,"Aba","SPP","V7-97","03/30/21 11:51:01",9.587941000000001,0.663203,7.95478,0.528124,4.201109,66.068106,17.288516,47.797212,0.011045,0.039457,0.663203,0.032736,0.528124,0.017289,17.288516,11614.722566,2.684038,7.95478,0.528124,66.068106,4.201109,17.288516,0.011045,0.032736,0.528124,0.017289,17.288516,2.684038,3.955444,24.78765,15.515887,0.037314,0.581539,0.0217,82.925641,21.699749,1.006905,1.167991,2.043823e-13,8.689721000000001e-09,,,,161.23631,4723313000000000,1.21469,,1.089507,0.810549,-0.001463,13.428087,0.528124,,,,,,,39.120418,-0.515763,0.88903,17.125395,,,14.264442,0.134414,"False","False",3,3,"p-type",0.018,243,243,1,1,25,1,"Generalized",540,4.03355,0.284941,2.2,0,1000,35.57222,1.66e-30,"Sinton","OFF","Center Point",3000000000000000,30,2000000000000000,4000000000000000,"OFF","Dark Rsh (Cell only)",0.4,"False","RTD (Internal)",2,10,-0.05,1,0.01,"A",0,"16-131484","True",0,0,"Hunt",,"03/30/21 11:51:01","MultiFlash v1.49","Default.mfi",,,,"False",,0.201346
2,"Aba","SPP","C1","03/30/21 11:54:53",7.406836,0.630643,4.93447,0.431343,2.128447,45.56663,8.759042000000001,67.50648,0.035112,0.030481,0.630643,0.020306,0.431343,0.008758999999999999,8.759042000000001,16404.074603,8.532247999999999,4.93447,0.431343,45.56663,2.128447,8.759042000000001,0.035112,0.020306,0.431343,0.008758999999999999,8.759042000000001,8.532247999999999,9.635227,24.879796,14.364822,0.029016,0.554196,0.016081,83.655376,16.080649,0.9102749999999999,1.032216,6.07043e-13,4.806008e-10,,,,69.920316,4723313000000000,1.760521,,1.074236,0.8108,-0.01193,16.781556,0.431343,,,,,,,26.347203,-0.24927,0.72847,33.666156,,,28.656537,0.120918,"False","False",3,3,"p-type",0.018,243,243,1,1,25,1,"Generalized",540,13.638408,0.284941,2.2,0,1000,250.507532,1.66e-30,"Sinton","OFF","Center Point",3000000000000000,30,2000000000000000,4000000000000000,"OFF","Dark Rsh (Cell only)",0.4,"False","RTD (Internal)",2,10,-0.05,1,0.01,"A",0,"16-131484","True",0,0,"Hunt",,"03/30/21 11:54:53","MultiFlash v1.49","Default.mfi",,,,"False",,0.201346
3,"Aba","PERC-BTF","C1","03/30/21 12:18:00",1.61791,0.624275,0.896466,0.329372,0.295271,29.234167,1.215106,9.0284,0.315275,0.006658,0.624275,0.003689,0.329372,0.001215,1.215106,2193.901155,76.61187700000001,0.896466,0.329372,29.234167,0.295271,1.215106,0.315275,0.003689,0.329372,0.001215,1.215106,76.61187700000001,75.720653,25.001163,15.425882,0.006356,0.567828,0.003609,86.827218,3.608939,0.572972,0.797862,1.185751e-13,9.999999999999999e-12,,,,314.126692,4723313000000000,1.853548,,1.087536,0.812347,-0.058052,20.898959,0.329372,,,,,,,34.134086,0.228391,0.844322,45.060432,,,46.1834,4.189772,"False","False",3,3,"p-type",0.018,243,243,1,1,25,1,"Generalized",540,11.224441,0.284941,2.2,0,1000,1669.019321,1.66e-30,"Sinton","OFF","Center Point",3000000000000000,30,2000000000000000,4000000000000000,"OFF","Dark Rsh (Cell only)",0.4,"False","RTD (Internal)",2,10,-0.05,1,0.01,"A",0,"16-131484","True",0,0,"Hunt",,"03/30/21 12:18:00","MultiFlash v1.49","Default.mfi",,,,"False",,0.201346
4,"Aba","Test","V7-78","03/30/21 12:40:58",8.028952,0.619326,5.086302,0.380079,1.933199,38.877476,7.955551,16.297364,0.038206,0.033041,0.619326,0.020931,0.380079,0.007956,7.955551,3960.259361,9.284146,5.086302,0.380079,38.877476,1.933199,7.955551,0.038206,0.020931,0.380079,0.007956,7.955551,9.284146,8.696546,25.205699,15.265872,0.028049,0.5139280000000001,0.014415,70.44332,14.414913,1.536451,4.629617,1e-18,1.957354e-07,,,,20.259944,4723313000000000,2.066334,,1.053165,0.811754,-0.008676,16.469703,0.380079,,,,,,,8.694572000000001,0.046181,0.835109,34.246336,,,33.829156,0.43898,"False","False",3,3,"p-type",0.018,243,243,1,1,25,1,"Generalized",540,11.110209,0.284941,2.2,0,1000,83.512674,1.66e-30,"Sinton","OFF","Center Point",3000000000000000,30,2000000000000000,4000000000000000,"OFF","Dark Rsh (Cell only)",0.4,"False","RTD (Internal)",2,10,-0.05,1,0.01,"A",0,"16-131484","True",0,0,"Hunt",,"03/30/21 12:40:58","MultiFlash v1.49","Default.mfi",,,,"False",,0.201346
5,"Aba","V7","V7-78","03/30/21 12:48:47",8.025134,0.619116,4.348072,0.433261,1.883851,37.915999,7.752474,16.27151,0.035011,0.033025,0.619116,0.017893,0.433261,0.007752,7.752474,3953.976829,8.507592000000001,4.348072,0.433261,37.915999,1.883851,7.752474,0.035011,0.017893,0.433261,0.007752,7.752474,8.507592000000001,7.345884,24.823609,15.121865,0.028037,0.513643,0.014401,70.431882,14.400816,1.537253,4.659833,1e-18,1.94093e-07,,,,23.023796,4723313000000000,2.143294,,1.069673,0.81067,-0.011143,12.308789,0.433261,,,,,,,13.15958,0.143171,0.658124,46.015143,,,26.000532,0.448373,"False","False",3,3,"p-type",0.018,243,243,1,1,25,1,"Generalized",540,9.80462,0.284941,2.2,0,1000,106.763083,1.66e-30,"Sinton","OFF","Center Point",3000000000000000,30,2000000000000000,4000000000000000,"OFF","Dark Rsh (Cell only)",0.4,"False","RTD (Internal)",2,10,-0.05,1,0.01,"A",0,"16-131484","True",0,0,"Hunt",,"03/30/21 12:48:47","MultiFlash v1.49","Default.mfi",,,,"False",,0.201346
6,"sandra","calibrate","19","03/30/21 13:09:18",9.532252,,,,,,,,,0.039227,,,,,,,,9.532252,-0.006352,,-0.060552,-0.249185,0.000666,0.039227,-0.006352,-0.000249,-0.249185,0.161936,0.033247,25.043867,371.045222,,,,,,,,,,,,,,,,,1.095905,0.815974,-0.006352,0.105393,-0.006352,,,,,,0,0,0,,0,0,0,0,0,"False","True",3,3,"p-type",0.018,243,243,1,1,25,1,"Generalized",540,0.654105,0.285185,2.2,0,1000,,1.66e-30,"Sinton","OFF","Center Point",3000000000000000,30,2000000000000000,4000000000000000,"OFF","Dark Rsh (Cell only)",0.4,"False","RTD (Internal)",2,10,-0.05,1,0.01,,0,"16-131484","True",0,0,"Hunt",,"03/30/21 13:09:18","MultiFlash v1.49","Default.mfi",0,0,0,"False",0,0.199822
7,"sandra","calibrate","19","03/30/21 13:10:04",9.531790000000001,0.6475919999999999,8.698973000000001,0.538127,4.68115,75.83622,19.26399,44.075151,0.004194,0.039225,0.6475919999999999,0.035798,0.538127,0.019264,19.26399,10710.261709,1.019093,8.698973000000001,0.538127,75.83622,4.68115,19.26399,0.004194,0.035798,0.538127,0.019264,19.26399,1.019093,1.097564,25.052858,15.515887,0.036782,0.562727,0.020698,81.481943,20.698122,1.132845,1.29396,3.435933e-13,2.299747e-08,,,,67.066107,4723313000000000,1.45056,,1.084617,0.814384,0.002576,3.473873,0.538127,,,,,,,8.760308,-0.006081,0.977971,8.781298,,,6.348687,0.136774,"False","False",3,3,"p-type",0.018,243,243,1,1,25,1,"Generalized",540,1.108244,0.285185,2.2,0,1000,7.330192,1.66e-30,"Sinton","OFF","Center Point",3000000000000000,30,2000000000000000,4000000000000000,"OFF","Dark Rsh (Cell only)",0.4,"False","RTD (Internal)",2,10,-0.05,1,0.01,"A",0,"16-131484","True",0,0,"Hunt",,"03/30/21 13:10:04","MultiFlash v1.49","Default.mfi",,,,"False",,0.199822
8,"sandra","calibrate","c1","03/30/21 13:50:22",1.672574,0.617807,0.9374169999999999,0.327083,0.306613,29.67242,1.261782,10.531131,0.296832,0.006883,0.617807,0.003858,0.327083,0.001262,1.261782,2559.064724,72.13008499999999,0.9374169999999999,0.327083,29.67242,0.306613,1.261782,0.296832,0.003858,0.327083,0.001262,1.261782,72.13008499999999,71.418021,24.742702,14.528831,0.006583,0.56172,0.003698,86.956941,3.697735,0.576954,0.775651,1.543785e-13,9.999999999999999e-12,,,,241.597818,4723313000000000,1.987263,,1.089836,0.811024,-0.053069,21.088732,0.327083,,,,,,,27.041762,0.147833,0.781335,44.339359,,,45.968248,3.436668,"False","False",3,3,"p-type",0.018,243,243,1,1,25,1,"Generalized",540,84.537047,0.285185,2.2,0,1000,1919.340507,1.66e-30,"Sinton","OFF","Center Point",3000000000000000,30,2000000000000000,4000000000000000,"OFF","Dark Rsh (Cell only)",0.4,"False","RTD (Internal)",2,10,-0.05,1,0.01,"A",0,"16-131484","True",0,0,"Hunt",,"03/30/21 13:50:22","MultiFlash v1.49","Default.mfi",,,,"False",,0.199822
9,"sandra","VP-200-B3","BS_300_PT_629C","03/30/21 14:49:12",9.335997000000001,0.665407,7.865688,0.480599,3.78024,60.851527,15.556542,35.178462,0.016632,0.03842,0.665407,0.032369,0.480599,0.015557,15.556542,8548.366327,4.04158,7.865688,0.480599,60.851527,3.78024,15.556542,0.016632,0.032369,0.480599,0.015557,15.556542,4.04158,4.985434,24.767423,15.174868,0.035423,0.582754,0.020643,80.748086,20.643048,1.000586,1.683367,1.230152e-13,2.600821e-08,,,,152.569915,4723313000000000,1.183645,,1.087742,0.810459,0.001452,15.103092,0.480599,,,,,,,33.451561,-0.295338,0.881457,15.737456,,,21.399121,0.186167,"False","False",3,3,"p-type",0.018,243,243,1,1,25,1,"Generalized",540,4.703157,0.285185,2.2,0,1000,32.02466,1.66e-30,"Sinton","OFF","Center Point",3000000000000000,30,2000000000000000,4000000000000000,"OFF","Dark Rsh (Cell only)",0.4,"False","RTD (Internal)",2,10,-0.05,1,0.01,"A",0,"16-131484","True",0,0,"Hunt",,"03/30/21 14:49:12","MultiFlash v1.49","Default.mfi",,,,"False",,0.199822
10,"sandra","VP-176-B3","BS_300_PT_629C","03/30/21 14:52:15",9.449567,0.663817,8.207159000000001,0.513672,4.215791,67.207618,17.348934,83.225767,0.011531,0.038887,0.663817,0.033774,0.513672,0.017349,17.348934,20223.861466,2.802055,8.207159000000001,0.513672,67.207618,4.215791,17.348934,0.011531,0.033774,0.513672,0.017349,17.348934,2.802055,3.590946,24.870806,14.710842,0.036577,0.582153,0.021293,82.48837399999999,21.293499,0.983622,1.257035,1.801522e-13,1.254659e-08,,,,160.059402,4723313000000000,1.211189,,1.069402,0.816554,0.002551,10.454022,0.513672,,,,,,,30.020258,-0.204123,0.893434,13.220515,,,15.557716,0.077349,"False","False",3,3,"p-type",0.018,243,243,1,1,25,1,"Generalized",540,3.412418,0.285185,2.2,0,1000,31.771344,1.66e-30,"Sinton","OFF","Center Point",3000000000000000,30,2000000000000000,4000000000000000,"OFF","Dark Rsh (Cell only)",0.4,"False","RTD (Internal)",2,10,-0.05,1,0.01,"A",0,"16-131484","True",0,0,"Hunt",,"03/30/21 14:52:15","MultiFlash v1.49","Default.mfi",,,,"False",,0.199822
11,"sandra","VP-173-B1","BS_300_PT_629C","03/30/21 14:54:26",9.513427,0.6677650000000001,7.852796,0.474289,3.724491,58.628152,15.327124,121.666282,0.018305,0.03915,0.6677650000000001,0.032316,0.474289,0.015327,15.327124,29564.906508,4.44801,7.852796,0.474289,58.628152,3.724491,15.327124,0.018305,0.032316,0.474289,0.015327,15.327124,4.44801,5.358705,24.848331,14.85485,0.036099,0.585764,0.021146,80.884815,21.145671,0.976672,1.678047,1.135181e-13,2.49793e-08,248.514214,-677.677098,-1475.629032,170.704526,4723313000000000,1.13507,0.9975850000000001,1.095741,0.8119499999999999,0.00367,16.40535,0.474289,,,,,,,41.917891,-0.361663,0.861397,17.552125,,,23.257808,0.053395,"False","False",3,3,"p-type",0.018,243,243,1,1,25,1,"Generalized",540,5.156906,0.285185,2.2,0,1000,38.899997,1.66e-30,"Sinton","OFF","Center Point",3000000000000000,30,2000000000000000,4000000000000000,"OFF","Dark Rsh (Cell only)",0.4,"False","RTD (Internal)",2,10,-0.05,1,0.01,"A",0,"16-131484","True",0,0,"Hunt",,"03/30/21 14:54:26","MultiFlash v1.49","Default.mfi",,,,"False",,0.199822
12,"sandra","VP-172-B1","BS_312_PT_611C","03/30/21 14:56:56",9.194518,0.66877,7.778506,0.492213,3.82868,62.264921,15.755886,167.559876,0.015934,0.037838,0.66877,0.03201,0.492213,0.015756,15.755886,40717.049832,3.871845,7.778506,0.492213,62.264921,3.82868,15.755886,0.015934,0.03201,0.492213,0.015756,15.755886,3.871845,4.960098,24.924747,15.317876,0.035301,0.586257,0.020695,81.785186,20.69541,0.996525,1.416482,1.279651e-13,1.666005e-08,203.168511,-2134.87433,-468.411646,186.458945,4723313000000000,1.147606,0.999416,1.083607,0.809662,0.002734,15.000128,0.492213,,,,,,,39.338783,-0.404661,0.872126,15.534508,,,20.112064,0.039993,"False","False",3,3,"p-type",0.018,243,243,1,1,25,1,"Generalized",540,4.64113,0.285185,2.2,0,1000,37.052997,1.66e-30,"Sinton","OFF","Center Point",3000000000000000,30,2000000000000000,4000000000000000,"OFF","Dark Rsh (Cell only)",0.4,"False","RTD (Internal)",2,10,-0.05,1,0.01,"A",0,"16-131484","True",0,0,"Hunt",,"03/30/21 14:56:56","MultiFlash v1.49","Default.mfi",,,,"False",,0.199822
13,"sandra","V9-171-B1","BS_312_PT_611C","03/30/21 14:59:20",9.310093999999999,0.668574,8.057245999999999,0.506599,4.081794,65.57640000000001,16.797504,209.684302,0.013227,0.038313,0.668574,0.033157,0.506599,0.016798,16.797504,50953.28535,3.214074,8.057245999999999,0.506599,65.57640000000001,4.081794,16.797504,0.013227,0.033157,0.506599,0.016798,16.797504,3.214074,3.98899,24.942726,14.415824,0.035992,0.586272,0.021101,82.378227,21.10132,0.986638,1.287742,1.44707e-13,1.236902e-08,217.859871,-1193.172517,-838.101772,189.503324,4723313000000000,1.155745,0.996452,1.053986,0.7906879999999999,0.001817,10.509925,0.506599,,,,,,,35.529751,-0.218792,0.892032,13.543929,,,17.379971,0.031409,"False","False",3,3,"p-type",0.018,243,243,1,1,25,1,"Generalized",540,3.810132,0.285185,2.2,0,1000,30.434478,1.66e-30,"Sinton","OFF","Center Point",3000000000000000,30,2000000000000000,4000000000000000,"OFF","Dark Rsh (Cell only)",0.4,"False","RTD (Internal)",2,10,-0.05,1,0.01,"A",0,"16-131484","True",0,0,"Hunt",,"03/30/21 14:59:20","MultiFlash v1.49","Default.mfi",,,,"False",,0.199822
14,"sandra","V9-199-B3","BS_312_PT_611C","03/30/21 15:02:38",9.582869000000001,0.668026,8.386915,0.508595,4.26554,66.63237700000001,17.553665,81.800003,0.012193,0.039436,0.668026,0.034514,0.508595,0.017554,17.553665,19877.400761,2.962894,8.386915,0.508595,66.63237700000001,4.26554,17.553665,0.012193,0.034514,0.508595,0.017554,17.553665,2.962894,3.582351,25.028134,14.382823,0.037059,0.586458,0.021733,82.498037,21.733322,0.9865350000000001,1.270081,1.516829e-13,1.251027e-08,232.710276,-997.774806,-1002.230156,182.560915,4723313000000000,1.163155,0.992832,1.081073,0.810034,0.003488,11.468968,0.508595,,,,,,,32.803711,-0.18858,0.908145,12.550885,,,16.739062,0.077927,"False","False",3,3,"p-type",0.018,243,243,1,1,25,1,"Generalized",540,3.403217,0.285185,2.2,0,1000,23.521396,1.66e-30,"Sinton","OFF","Center Point",3000000000000000,30,2000000000000000,4000000000000000,"OFF","Dark Rsh (Cell only)",0.4,"False","RTD (Internal)",2,10,-0.05,1,0.01,"A",0,"16-131484","True",0,0,"Hunt",,"03/30/21 15:02:38","MultiFlash v1.49","Default.mfi",,,,"False",,0.199822
15,"sandra","V9-8-FSPD-0.9-SI","BS_312_PT_611C","03/30/21 15:05:09",7.475936,0.671175,4.99225,0.3919,1.956462,38.9915,8.051285,67.879739,0.050262,0.030765,0.671175,0.020544,0.3919,0.008051000000000001,8.051285,16494.776574,12.213585,4.99225,0.3919,38.9915,1.956462,8.051285,0.050262,0.020544,0.3919,0.008051000000000001,8.051285,12.213585,11.182466,24.992173,15.341877,0.029175,0.589812,0.017208,83.335095,17.207714,0.976167,1.138848,1.200867e-13,4.581269e-09,155.021131,-1923.152076,-519.97968,269.432358,4723313000000000,1.125557,0.999075,1.080025,0.808958,-0.006932,19.477472,0.3919,,,,,,,91.69925499999999,0.801328,0.792229,33.513505,,,39.032862,0.126673,"False","False",3,3,"p-type",0.018,243,243,1,1,25,1,"Generalized",540,15.316028,0.285185,2.2,0,1000,125.823858,1.66e-30,"Sinton","OFF","Center Point",3000000000000000,30,2000000000000000,4000000000000000,"OFF","Dark Rsh (Cell only)",0.4,"False","RTD (Internal)",2,10,-0.05,1,0.01,"A",0,"16-131484","True",0,0,"Hunt",,"03/30/21 15:05:09","MultiFlash v1.49","Default.mfi",,,,"False",,0.199822
16,"sandra","V9-5-FSPD-0.9-SI","BS_312_PT_611C","03/30/21 15:07:36",7.365581,0.6709310000000001,4.931245,0.375183,1.850118,37.438138,7.613654,141.583348,0.054265,0.030311,0.6709310000000001,0.020293,0.375183,0.007614,7.613654,34404.753622,13.18633,4.931245,0.375183,37.438138,1.850118,7.613654,0.054265,0.020293,0.375183,0.007614,7.613654,13.18633,11.517999,25.032629,14.388823,0.028755,0.590062,0.016967,83.431021,16.967054,0.959039,1.131698,1.189091e-13,4.322825e-09,165.56116,-1121.687064,-891.514248,274.564783,4723313000000000,1.128898,0.997936,1.08621,0.809886,-0.007608,19.45896,0.375183,,,,,,,91.582893,1.272006,0.835219,33.33169,,,41.630824,0.061637,"False","False",3,3,"p-type",0.018,243,243,1,1,25,1,"Generalized",540,15.904478,0.285185,2.2,0,1000,100.115226,1.66e-30,"Sinton","OFF","Center Point",3000000000000000,30,2000000000000000,4000000000000000,"OFF","Dark Rsh (Cell only)",0.4,"False","RTD (Internal)",2,10,-0.05,1,0.01,"A",0,"16-131484","True",0,0,"Hunt",,"03/30/21 15:07:36","MultiFlash v1.49","Default.mfi",,,,"False",,0.199822
17,"sandra","V9-197-B3","BS_312_PT_611C","03/30/21 15:09:56",9.317921,0.665811,7.161118,0.494428,3.540658,57.070825,14.570609,81.64846300000001,0.018292,0.038345,0.665811,0.02947,0.494428,0.014571,14.570609,19840.576448,4.445004,7.161118,0.494428,57.070825,3.540658,14.570609,0.018292,0.02947,0.494428,0.014571,14.570609,4.445004,5.647873,24.978687,15.254872,0.035704,0.583037,0.020817,81.53624000000001,20.816813,1.001862,1.450394,1.382215e-13,2.034395e-08,,,,171.367433,4723313000000000,1.187526,,1.05269,0.812769,0.001807,14.825826,0.494428,,,,,,,53.5286,-0.573407,0.847323,23.245756,,,20.946032,0.082206,"False","False",3,3,"p-type",0.018,243,243,1,1,25,1,"Generalized",540,5.874343,0.285185,2.2,0,1000,38.880736,1.66e-30,"Sinton","OFF","Center Point",3000000000000000,30,2000000000000000,4000000000000000,"OFF","Dark Rsh (Cell only)",0.4,"False","RTD (Internal)",2,10,-0.05,1,0.01,"A",0,"16-131484","True",0,0,"Hunt",,"03/30/21 15:09:56","MultiFlash v1.49","Default.mfi",,,,"False",,0.199822
18,"sandra","V9-59-FSPD-0.1-SI","BS_312_PT_611C","03/30/21 15:12:33",6.132157,0.668689,3.798819,0.365136,1.387087,33.827234,5.708178,25.551856,0.07320400000000001,0.025235,0.668689,0.015633,0.365136,0.005708,5.708178,6209.101042,17.788518,3.798819,0.365136,33.827234,1.387087,5.708178,0.07320400000000001,0.015633,0.365136,0.005708,5.708178,17.788518,15.551986,24.996668,15.289875,0.023842,0.585889,0.013969,82.78069000000001,13.968831,1.003121,1.202395,1.05231e-13,5.600784e-09,120.134941,5278.461315,189.449148,290.313989,4723313000000000,1.143448,0.998229,1.081683,0.809136,-0.014244,19.843563,0.365136,,,,,,,92.795277,1.693439,0.811301,37.949758,2.113856,35.835902,43.23189,0.410513,"False","False",3,3,"p-type",0.018,243,243,1,1,25,1,"Generalized",540,21.36842,0.285185,2.2,0,1000,176.467686,1.66e-30,"Sinton","OFF","Center Point",3000000000000000,30,2000000000000000,4000000000000000,"OFF","Dark Rsh (Cell only)",0.4,"False","RTD (Internal)",2,10,-0.05,1,0.01,"A",0,"16-131484","True",0,0,"Hunt",,"03/30/21 15:12:33","MultiFlash v1.49","Default.mfi",,,,"False",,0.199822
19,"sandra","V9-60-FSPD-0.1-SI","BS_312_PT_611C","03/30/21 15:14:09",5.835984,0.672687,3.12336,0.347728,1.08608,27.665244,4.469466,68.94023199999999,0.09762,0.024016,0.672687,0.012853,0.347728,0.004469,4.469466,16752.47639,23.72154,3.12336,0.347728,27.665244,1.08608,4.469466,0.09762,0.012853,0.347728,0.004469,4.469466,23.72154,19.663352,25.032629,14.784845,0.022753,0.5894740000000001,0.013412,83.018942,13.412149,1.001459,1.171791,8.861358e-14,4.247635e-09,100.363899,16072.44506,62.218287,339.870166,4723313000000000,1.094272,0.999968,1.062837,0.806338,-0.015221,18.490934,0.347728,,,,,,,121.16738,3.597522,0.99818,46.359726,0.991125,45.368601,46.718868,0.162211,"False","False",3,3,"p-type",0.018,243,243,1,1,25,1,"Generalized",540,23.738647,0.285185,2.2,0,1000,4.087655,1.66e-30,"Sinton","OFF","Center Point",3000000000000000,30,2000000000000000,4000000000000000,"OFF","Dark Rsh (Cell only)",0.4,"False","RTD (Internal)",2,10,-0.05,1,0.01,"A",0,"16-131484","True",0,0,"Hunt",,"03/30/21 15:14:09","MultiFlash v1.49","Default.mfi",,,,"False",,0.199822
20,"sandra","V9-157-B2","BS_312_PT_611C","03/30/21 15:16:00",8.850857,0.668807,7.586522,0.5031060000000001,3.816823,64.478585,15.707089,39.740064,0.014848,0.036423,0.668807,0.03122,0.5031060000000001,0.015707,15.707089,9656.835503,3.607967,7.586522,0.5031060000000001,64.478585,3.816823,15.707089,0.014848,0.03122,0.5031060000000001,0.015707,15.707089,3.607967,4.957375,25.04162,14.739842,0.034356,0.586232,0.020141,82.678157,20.140534,0.986301,1.229872,1.459058e-13,9.193352e-09,194.583354,-2181.188837,-458.465578,206.451042,4723313000000000,1.144181,0.999731,1.079757,0.811454,-0.00043,14.218909,0.5031060000000001,,,,,,,38.802117,-0.481073,0.869935,14.362823,,,18.292947,0.175061,"False","False",3,3,"p-type",0.018,243,243,1,1,25,1,"Generalized",540,4.443899,0.285185,2.2,0,1000,42.208815,1.66e-30,"Sinton","OFF","Center Point",3000000000000000,30,2000000000000000,4000000000000000,"OFF","Dark Rsh (Cell only)",0.4,"False","RTD (Internal)",2,10,-0.05,1,0.01,"A",0,"16-131484","True",0,0,"Hunt",,"03/30/21 15:16:00","MultiFlash v1.49","Default.mfi",,,,"False",,0.199822
21,"sandra","V9-158-B2","BS_312_PT_611C","03/30/21 15:18:11",9.508804,0.668106,8.258851999999999,0.516052,4.261998,67.087552,17.539084,75.46678199999999,0.011332,0.039131,0.668106,0.033987,0.516052,0.017539,17.539084,18338.427934,2.75367,8.258851999999999,0.516052,67.087552,4.261998,17.539084,0.011332,0.033987,0.516052,0.017539,17.539084,2.75367,3.392395,25.019144,14.782846,0.036473,0.5849259999999999,0.021334,81.60331600000001,21.334024,1.006087,1.445727,1.29913e-13,1.918896e-08,194.882565,9071.562302,110.234595,167.130591,4723313000000000,1.133192,0.994263,1.085461,0.809335,0.002874,10.470706,0.516052,,,,,,,31.447928,-0.182374,0.903954,10.383298,0.243447,10.139851,15.352319,0.084956,"False","False",3,3,"p-type",0.018,243,243,1,1,25,1,"Generalized",540,3.255394,0.285185,2.2,0,1000,27.284113,1.66e-30,"Sinton","OFF","Center Point",3000000000000000,30,2000000000000000,4000000000000000,"OFF","Dark Rsh (Cell only)",0.4,"False","RTD (Internal)",2,10,-0.05,1,0.01,"A",0,"16-131484","True",0,0,"Hunt",,"03/30/21 15:18:11","MultiFlash v1.49","Default.mfi",,,,"False",,0.199822
22,"sandra","V9-159-B2","BS_312_PT_611C","03/30/21 15:20:03",9.695620999999999,0.664171,8.635935,0.532,4.594315,71.345252,18.906644,119.218414,0.007974999999999999,0.0399,0.664171,0.035539,0.532,0.018907,18.906644,28970.074719,1.938008,8.635935,0.532,71.345252,4.594315,18.906644,0.007974999999999999,0.035539,0.532,0.018907,18.906644,1.938008,2.202523,25.104553,14.758844,0.037371,0.581359,0.021726,81.98303900000001,21.725681,0.997342,1.341359,1.706519e-13,1.689876e-08,,,,142.562683,4723313000000000,1.189198,,1.088784,0.81275,0.003961,6.747111,0.532,,,,,,,23.070924,-0.052621,0.928942,10.980675,,,11.461841,0.051983,"False","False",3,3,"p-type",0.018,243,243,1,1,25,1,"Generalized",540,2.236044,0.285185,2.2,0,1000,21.833179,1.66e-30,"Sinton","OFF","Center Point",3000000000000000,30,2000000000000000,4000000000000000,"OFF","Dark Rsh (Cell only)",0.4,"False","RTD (Internal)",2,10,-0.05,1,0.01,"A",0,"16-131484","True",0,0,"Hunt",,"03/30/21 15:20:03","MultiFlash v1.49","Default.mfi",,,,"False",,0.199822
23,"sandra","V9-160-B2","BS_312_PT_611C","03/30/21 15:21:53",9.555007,0.667054,8.351645,0.519219,4.336337,68.03474900000001,17.845007,58.467254,0.010596,0.039321,0.667054,0.034369,0.519219,0.017845,17.845007,14207.542705,2.574838,8.351645,0.519219,68.03474900000001,4.336337,17.845007,0.010596,0.034369,0.519219,0.017845,17.845007,2.574838,3.111604,25.023639,15.535889,0.03672,0.584167,0.02145,81.78022,21.450341,1.000593,1.401227,1.436989e-13,1.76761e-08,215.198877,-5216.225396,-191.709507,161.489522,4723313000000000,1.16506,0.997995,1.073279,0.811971,0.00319,9.104944,0.519219,,,,,,,29.400146,-0.134417,0.909458,12.677248,,,14.560494,0.108782,"False","False",3,3,"p-type",0.018,243,243,1,1,25,1,"Generalized",540,3.026221,0.285185,2.2,0,1000,25.80538,1.66e-30,"Sinton","OFF","Center Point",3000000000000000,30,2000000000000000,4000000000000000,"OFF","Dark Rsh (Cell only)",0.4,"False","RTD (Internal)",2,10,-0.05,1,0.01,"A",0,"16-131484","True",0,0,"Hunt",,"03/30/21 15:21:53","MultiFlash v1.49","Default.mfi",,,,"False",,0.199822
24,"sandra","V9-T18-B2","BS_312_PT_611C","03/30/21 15:24:09",9.65583,0.67022,8.544366,0.528315,4.514119,69.753483,18.576622,127.655676,0.009546000000000001,0.039736,0.67022,0.035162,0.528315,0.018577,18.576622,31020.32931,2.319625,8.544366,0.528315,69.753483,4.514119,18.576622,0.009546000000000001,0.035162,0.528315,0.018577,18.576622,2.319625,2.680628,25.014649,14.579834,0.037303,0.588073,0.021937,82.370971,21.936889,0.9816589999999999,1.301985,1.380452e-13,1.294919e-08,202.994429,-1844.441239,-542.169617,189.691234,4723313000000000,1.112995,0.9998089999999999,1.093774,0.810669,0.003611,7.914356,0.528315,,,,,,,31.708134,-0.096152,0.9195449999999999,11.565195,,,13.372793,0.049478,"False","False",3,3,"p-type",0.018,243,243,1,1,25,1,"Generalized",540,2.708152,0.285185,2.2,0,1000,22.673563,1.66e-30,"Sinton","OFF","Center Point",3000000000000000,30,2000000000000000,4000000000000000,"OFF","Dark Rsh (Cell only)",0.4,"False","RTD (Internal)",2,10,-0.05,1,0.01,"A",0,"16-131484","True",0,0,"Hunt",,"03/30/21 15:24:09","MultiFlash v1.49","Default.mfi",,,,"False",,0.199822
25,"sandra","V9-187-B3","BS_312_PT_611C","03/30/21 15:26:33",9.374821000000001,0.669082,8.05409,0.481251,3.876037,61.79391,15.950769,127.533861,0.016667,0.03858,0.669082,0.033144,0.481251,0.015951,15.950769,30990.728214,4.050167,8.05409,0.481251,61.79391,3.876037,15.950769,0.016667,0.033144,0.481251,0.015951,15.950769,4.050167,4.941715,25.010153,14.707841,0.036311,0.586915,0.021311,82.56070200000001,21.311271,0.993734,1.256694,1.46207e-13,1.131715e-08,204.795378,-1951.844371,-512.335929,195.809786,4723313000000000,1.144526,0.998108,1.08023,0.80849,0.002213,15.165877,0.481251,,,,,,,38.465388,-0.317572,0.884232,14.16469,,,21.80975,0.051479,"False","False",3,3,"p-type",0.018,243,243,1,1,25,1,"Generalized",540,4.691413,0.285185,2.2,0,1000,29.936856,1.66e-30,"Sinton","OFF","Center Point",3000000000000000,30,2000000000000000,4000000000000000,"OFF","Dark Rsh (Cell only)",0.4,"False","RTD (Internal)",2,10,-0.05,1,0.01,"A",0,"16-131484","True",0,0,"Hunt",,"03/30/21 15:26:33","MultiFlash v1.49","Default.mfi",,,,"False",,0.199822
26,"sandra","V9-188-B3","BS_312_PT_611C","03/30/21 15:28:33",9.375044000000001,0.668351,8.092371999999999,0.495325,4.008356,63.971749,16.495292,98.486659,0.01422,0.03858,0.668351,0.033302,0.495325,0.016495,16.495292,23932.258215,3.455372,8.092371999999999,0.495325,63.971749,4.008356,16.495292,0.01422,0.033302,0.495325,0.016495,16.495292,3.455372,4.171123,25.014649,14.516829,0.035769,0.585547,0.020945,81.22723000000001,20.944665,1.002184,1.554682,1.169828e-13,2.222126e-08,199.397911,-6233.014634,-160.43601,167.563972,4723313000000000,1.125808,0.999603,1.083365,0.8114980000000001,0.002061,12.412291,0.495325,,,,,,,32.283982,-0.206523,0.903475,13.743325,,,18.85099,0.066109,"False","False",3,3,"p-type",0.018,243,243,1,1,25,1,"Generalized",540,3.938184,0.285185,2.2,0,1000,24.692066,1.66e-30,"Sinton","OFF","Center Point",3000000000000000,30,2000000000000000,4000000000000000,"OFF","Dark Rsh (Cell only)",0.4,"False","RTD (Internal)",2,10,-0.05,1,0.01,"A",0,"16-131484","True",0,0,"Hunt",,"03/30/21 15:28:33","MultiFlash v1.49","Default.mfi",,,,"False",,0.199822
27,"sandra","V9-189-B3","BS_312_PT_611C","03/30/21 15:30:29",8.764594000000001,0.668254,7.645957,0.492776,3.767744,64.329167,15.505121,43.615481,0.01561,0.036068,0.668254,0.031465,0.492776,0.015505,15.505121,10598.561793,3.793146,7.645957,0.492776,64.329167,3.767744,15.505121,0.01561,0.031465,0.492776,0.015505,15.505121,3.793146,4.975808,25.037124,15.019859,0.03397,0.586493,0.019923,82.6596,19.923265,0.986652,1.239007,1.431681e-13,9.819567000000001e-09,205.673622,-1355.68349,-737.635301,204.191651,4723313000000000,1.161827,0.998636,1.085116,0.81224,-0.000985,14.7612,0.492776,,,,,,,34.277065,-0.382222,0.895158,12.853118,,,19.497447,0.160129,"False","False",3,3,"p-type",0.018,243,243,1,1,25,1,"Generalized",540,4.429588,0.285185,2.2,0,1000,29.433187,1.66e-30,"Sinton","OFF","Center Point",3000000000000000,30,2000000000000000,4000000000000000,"OFF","Dark Rsh (Cell only)",0.4,"False","RTD (Internal)",2,10,-0.05,1,0.01,"A",0,"16-131484","True",0,0,"Hunt",,"03/30/21 15:30:29","MultiFlash v1.49","Default.mfi",,,,"False",,0.199822
28,"sandra","V9-190-B3","BS_312_PT_611C","03/30/21 15:32:41",8.800786,0.668032,6.744966,0.491372,3.31429,56.373068,13.639052,33.252837,0.020051,0.036217,0.668032,0.027757,0.491372,0.013639,13.639052,8080.439446,4.872477,6.744966,0.491372,56.373068,3.31429,13.639052,0.020051,0.027757,0.491372,0.013639,13.639052,4.872477,5.97704,25.028134,15.38288,0.033397,0.584476,0.01952,80.678776,19.51964,1.022893,1.67627,1.016101e-13,2.450462e-08,167.012435,1771.825856,564.389551,187.062341,4723313000000000,1.155479,0.995657,1.084947,0.809325,-0.000595,17.501541,0.491372,,,,,,,55.644936,-0.64835,0.854527,20.666888,2.483172,18.183716,21.583694,0.214118,"False","False",3,3,"p-type",0.018,243,243,1,1,25,1,"Generalized",540,6.531103,0.285185,2.2,0,1000,38.336923,1.66e-30,"Sinton","OFF","Center Point",3000000000000000,30,2000000000000000,4000000000000000,"OFF","Dark Rsh (Cell only)",0.4,"False","RTD (Internal)",2,10,-0.05,1,0.01,"A",0,"16-131484","True",0,0,"Hunt",,"03/30/21 15:32:41","MultiFlash v1.49","Default.mfi",,,,"False",,0.199822
29,"sandra","V9-192-B3","BS_312_PT_611C","03/30/21 15:34:29",8.993157,0.666197,7.67541,0.48353,3.711292,61.945564,15.272808,34.608296,0.016434,0.037009,0.666197,0.031586,0.48353,0.015273,15.272808,8409.815903999999,3.993504,7.67541,0.48353,61.945564,3.711292,15.272808,0.016434,0.031586,0.48353,0.015273,15.272808,3.993504,5.147219,25.014649,14.600835,0.034321,0.582203,0.019982,81.044207,19.981618,1.018729,1.558842,1.254587e-13,2.215352e-08,260.788798,-541.110674,-1848.050773,158.706771,4723313000000000,1.182262,1,1.082893,0.81027,5.02681e-05,15.184987,0.48353,,,,,,,31.478667,-0.33925,0.8877119999999999,14.728297,,,20.688936,0.195885,"False","False",3,3,"p-type",0.018,243,243,1,1,25,1,"Generalized",540,4.700591,0.285185,2.2,0,1000,30.627183,1.66e-30,"Sinton","OFF","Center Point",3000000000000000,30,2000000000000000,4000000000000000,"OFF","Dark Rsh (Cell only)",0.4,"False","RTD (Internal)",2,10,-0.05,1,0.01,"A",0,"16-131484","True",0,0,"Hunt",,"03/30/21 15:34:29","MultiFlash v1.49","Default.mfi",,,,"False",,0.199822
30,"sandra","V9-168-B1","BS_312_PT_611C","03/30/21 15:36:56",8.934186,0.667064,7.63699,0.486987,3.719111,62.404616,15.304985,129.253019,0.01679,0.036766,0.667064,0.031428,0.486987,0.015305,15.304985,31408.483583,4.079981,7.63699,0.486987,62.404616,3.719111,15.304985,0.01679,0.031428,0.486987,0.015305,15.304985,4.079981,5.465149,24.987678,15.585892,0.034704,0.585384,0.020315,82.832571,20.315024,0.98086,1.207712,1.584655e-13,8.709042999999999e-09,269.589885,-417.632827,-2394.447791,197.175282,4723313000000000,1.166428,0.999852,1.083796,0.808761,-4.84195e-05,15.702428,0.486987,,,,,,,38.101441,-0.48244,0.8706469999999999,14.61151,,,20.843281,0.053276,"False","False",3,3,"p-type",0.018,243,243,1,1,25,1,"Generalized",540,4.938228,0.285185,2.2,0,1000,38.176702,1.66e-30,"Sinton","OFF","Center Point",3000000000000000,30,2000000000000000,4000000000000000,"OFF","Dark Rsh (Cell only)",0.4,"False","RTD (Internal)",2,10,-0.05,1,0.01,"A",0,"16-131484","True",0,0,"Hunt",,"03/30/21 15:36:56","MultiFlash v1.49","Default.mfi",,,,"False",,0.199822
31,"sandra","V9-169-B1","BS_312_PT_611C","03/30/21 15:38:54",9.327185999999999,0.66725,8.087726,0.490113,3.963898,63.691774,16.312337,96.794096,0.015138,0.038383,0.66725,0.033283,0.490113,0.016312,16.312337,23520.965283,3.678585,8.087726,0.490113,63.691774,3.963898,16.312337,0.015138,0.033283,0.490113,0.016312,16.312337,3.678585,4.512367,25.028134,15.183868,0.036248,0.585152,0.021211,82.817142,21.210606,0.98651,1.204644,1.658368e-13,9.108952e-09,240.976577,-814.085185,-1228.372679,186.953064,4723313000000000,1.168274,0.987648,1.058843,0.804695,0.001872,11.817554,0.490113,,,,,,,34.776571,-0.228243,0.889756,13.395436,,,19.986044,0.06784800000000001,"False","False",3,3,"p-type",0.018,243,243,1,1,25,1,"Generalized",540,4.276455,0.285185,2.2,0,1000,28.850842,1.66e-30,"Sinton","OFF","Center Point",3000000000000000,30,2000000000000000,4000000000000000,"OFF","Dark Rsh (Cell only)",0.4,"False","RTD (Internal)",2,10,-0.05,1,0.01,"A",0,"16-131484","True",0,0,"Hunt",,"03/30/21 15:38:54","MultiFlash v1.49","Default.mfi",,,,"False",,0.199822
32,"sandra","V9-170-B1","BS_312_PT_611C","03/30/21 15:41:23",9.459885,0.6672129999999999,8.285739,0.518894,4.299417,68.117574,17.693076,46.502993,0.010528,0.03893,0.6672129999999999,0.034098,0.518894,0.017693,17.693076,11300.227356,2.558184,8.285739,0.518894,68.117574,4.299417,17.693076,0.010528,0.034098,0.518894,0.017693,17.693076,2.558184,3.14873,24.996668,15.117865,0.036189,0.584102,0.021138,81.38043500000001,21.138013,1.000198,1.498544,1.316907e-13,2.059096e-08,228.351291,-1342.24898,-745.0182600000001,156.549752,4723313000000000,1.157838,0.996597,1.081796,0.809804,0.002464,9.935305,0.518894,,,,,,,27.800204,-0.15191,0.9160700000000001,12.454561,,,14.391465,0.137782,"False","False",3,3,"p-type",0.018,243,243,1,1,25,1,"Generalized",540,2.981282,0.285185,2.2,0,1000,23.705003,1.66e-30,"Sinton","OFF","Center Point",3000000000000000,30,2000000000000000,4000000000000000,"OFF","Dark Rsh (Cell only)",0.4,"False","RTD (Internal)",2,10,-0.05,1,0.01,"A",0,"16-131484","True",0,0,"Hunt",,"03/30/21 15:41:23","MultiFlash v1.49","Default.mfi",,,,"False",,0.199822
