Repository: dintalframe/MLPROJECT

File: FCT450csv/MultiFlash_Database WW14 - 2017.csv (part 1 of 4)
ID,User_ID,Batch_ID,Sample_ID,Measurement_Date-Time,Isc_(A),Voc_(V),Imp_(A),Vmp_(V),Pmp_(W),FF_(percent),Efficiency_(percent),Rsh_(ohm),Rs_(ohm),Jsc_(A/cm2),Voc_(V/cell),Jmp_(A/cm2),Vmp_(V/cell),Pmp_(W/cm2),Cell_Efficiency_(percent),Rsh_(ohm-cm2),Rs_(ohm-cm2),ILoad_(A),VLoad_(V),FFLoad_(percent),PLoad_(W),EffLoad_(percent),RsLoad_(ohm),JLoad_(A/cm2),VLoad_(V/cell),PLoad_(W/cm2),Cell_EffLoad_(percent),RsLoad_(ohm-cm2),Rs_Modulation_(ohm-cm2),Measured_Temperature_(C),Total_Test_Time_(s),pJmp_(A/cm2),pVmp_(V/cell),pPmp_(W/cm2),pFF_(percent),pEfficiency_(percent),n_at_1_sun,n_at_ 1/10_suns,Jo1_(A/cm2),Jo2_(A/cm2),Jo_(fA/cm2),Est_Bulk_Lifetime_(us),BRR_(Hz),Lifetime_at_Vmp_(us),Doping_(cm-3),Measured_Resistivity_(Ohm-cm),Lifetime_Fit_R2,Max_Intensity_(suns),Intensity_@_flash_cutoff_(suns),V_at_Isc_(V),dV/dt,V_Pad_0_(V),V_Pad_1_(V),V_Pad_2_(V),V_Pad_3_(V),V_Pad_4_(V),Pm/Pe,Resistivity_(ohm-cm),Sample_Type,Thickness_(cm),Cell_Area_(cm2),Total_Area_(cm2),Number_of_Cells_per_String,Number_of_Strings,Temperature_(C),Intensity_(suns),Analysis_Type,Nominal_Load_Voltage_(mV/cell),Rs_Modulation_Target_(ohm-cm2),Reference_Constant_(V/sun),Voltage_Temperature_Coefficient_(mV/C),Temperature_Offset_(C),Power_per_Sun_(W/m2),Conductivity_Modulation_(ohm-cm2/V),Auger_Coefficient,Auger_Method,Band_Gap_Narrowing,Fit_Method,Carrier_Density_Center_Point_(cm-3),Percent_Fit,Lower_Bound_(cm-3),Upper_Bound_(cm-3),Rsh_Lifetime_Correction,Rsh_Measurement_Method,SunsVoc_Rsh_Voltage_(V),Do_Dark_Break_Measurement,Temperature_Measurement_Method,Number_of_dRsh_Points,dRsh_Output_Vlimit_(V),Current_Transfer,Voltage_Transfer,Temperature_Transfer,Final_Bin,Bin_Index,Tester_ID,Do_Doping_Measurement,Doping_Sample_Time_(us),Doping_Measurement_Length_(us),Measurement_Type,Comments,Calibration,dBreak_(V),dBreak_(A),Dark_Break_Interpolated,Measurement_Date-Time_String,Software Version
1,"Kayla","TT_Tabbed","Encap_NPT_1649","04/06/17 11:46:44",8.882306,,,,,,,,,0.035572,,,,,,,,8.882306,-0.015656,,-0.139058,-0.556902,0.001763,0.035572,-0.015656,-0.000557,-0.556902,0.440113,1.745282,25.639536,336365.122848,,,,,,,,,,,,,,,,,1.243369,0.9346139999999999,-0.015656,5.873791,-0.015656,,,,,,3,"p-type",0.021,249.7,249.7,1,1,25,1,"Generalized",500,1.782833,0.246388,2.2,0,1000,,1.66e-30,"Sinton","OFF","Center Point",3000000000000000,30,2000000000000000,4000000000000000,"OFF","Dark Rsh (Cell only)",0.4,"True","RTD (Internal)",2,10,-0.05,1,0.01,"A",0,"16-131484","True",0,0,"Full IV","Recipe\MultiFlash\Encapsulated Cell_NPT_1649Cal.mfi","True",0,,"False","04/06/17 11:46:44","MultiFlash v1.27"
2,"Kayla","TT_Tabbed","Encap_NPT_1649","04/06/17 11:48:09",8.882524,0.6399629999999999,8.312512999999999,0.502264,4.175078,73.446906,16.720378,612.457809,0.007024,0.035573,0.6399629999999999,0.03329,0.502264,0.01672,16.720378,152930.715018,1.753994,8.312512999999999,0.502264,73.446906,4.175078,16.720378,0.007024,0.03329,0.502264,0.01672,16.720378,1.753994,1.746517,25.559319,27.9646,0.033809,0.553384,0.01871,82.18477799999999,18.709577,1.197542,1.103073,6.444958e-13,1.019358e-08,,,,68.81555899999999,8003389000000000,1.813487,,1.245672,0.932817,-0.001216,5.819421,0.502264,,,,,1.135771,3,"p-type",0.021,249.7,249.7,1,1,25,1,"Generalized",500,1.775916,0.246388,2.2,0,1000,2.040423,1.66e-30,"Sinton","OFF","Center Point",3000000000000000,30,2000000000000000,4000000000000000,"OFF","Dark Rsh (Cell only)",0.4,"True","RTD (Internal)",2,10,-0.05,1,0.01,"A",0,"16-131484","True",0,0,"Full IV","Recipe\MultiFlash\Encapsulated Cell_NPT_1649Cal.mfi","False",-2,-0.001756,"False","04/06/17 11:48:09","MultiFlash v1.27"
3,"Kayla","TT_Tabbed","C479","04/06/17 11:50:46",8.898182,0.643717,8.399611,0.496006,4.166261,72.736121,16.685064,274.965415,0.007772,0.035635,0.643717,0.033639,0.496006,0.016685,16.685064,68658.864071,1.940558,8.399611,0.496006,72.736121,4.166261,16.685064,0.007772,0.033639,0.496006,0.016685,16.685064,1.940558,1.779332,25.390372,27.784589,0.033915,0.557227,0.018898,82.385126,18.898466,1.160709,1.091801,5.78212e-13,6.906144e-09,,,,80.585171,7668527000000000,1.888467,,1.24234,0.937469,-0.001674,5.532147,0.496006,,,,,1.133372,3,"p-type",0.021,249.7,249.7,1,1,25,1,"Generalized",500,1.952534,0.246388,2.2,0,1000,1.588601,1.66e-30,"Sinton","OFF","Center Point",3000000000000000,30,2000000000000000,4000000000000000,"OFF","Dark Rsh (Cell only)",0.4,"True","RTD (Internal)",2,10,-0.05,1,0.01,"A",0,"16-131484","True",0,0,"Full IV","Recipe\MultiFlash\Encapsulated Cell_NPT_1649Cal.mfi","False",-2,-0.007185,"True","04/06/17 11:50:46","MultiFlash v1.27"
4,"Kayla","TT_Tabbed","C478","04/06/17 11:52:48",8.880160999999999,0.644714,8.313978000000001,0.503833,4.188857,73.165769,16.775559,279.611612,0.007373,0.035563,0.644714,0.033296,0.503833,0.016776,16.775559,69819.019535,1.841016,8.313978000000001,0.503833,73.165769,4.188857,16.775559,0.007373,0.033296,0.503833,0.016776,16.775559,1.841016,1.867531,25.274432,27.345564,0.033816,0.557758,0.018861,82.262151,18.861192,1.153431,1.110459,5.472773e-13,8.233343e-09,,,,82.341953,7404289000000000,1.952371,,1.245055,0.930043,-0.002139,6.015124,0.503833,,,,,1.13952,3,"p-type",0.021,249.7,249.7,1,1,25,1,"Generalized",500,1.870659,0.246388,2.2,0,1000,1.679272,1.66e-30,"Sinton","OFF","Center Point",3000000000000000,30,2000000000000000,4000000000000000,"OFF","Dark Rsh (Cell only)",0.4,"True","RTD (Internal)",2,10,-0.05,1,0.01,"A",0,"16-131484","True",0,0,"Full IV","Recipe\MultiFlash\Encapsulated Cell_NPT_1649Cal.mfi","False",-2,-0.006837,"True","04/06/17 11:52:48","MultiFlash v1.27"
5,"Kayla","TT_Tabbed","C477","04/06/17 11:54:34",8.896877999999999,0.646363,8.341162000000001,0.506863,4.227828,73.519581,16.93163,122.274391,0.007317,0.03563,0.646363,0.033405,0.506863,0.016932,16.93163,30531.91552,1.827158,8.341162000000001,0.506863,73.519581,4.227828,16.93163,0.007317,0.033405,0.506863,0.016932,16.93163,1.827158,1.826648,25.233027,27.017545,0.033883,0.561083,0.019011,82.549447,19.011217,1.116976,1.101799,4.915945e-13,7.740155e-09,,,,93.27588900000001,8848433000000000,1.649265,,1.245163,0.932397,-0.002183,6.09186,0.506863,,,,,1.150121,3,"p-type",0.021,249.7,249.7,1,1,25,1,"Generalized",500,1.849234,0.246388,2.2,0,1000,1.399749,1.66e-30,"Sinton","OFF","Center Point",3000000000000000,30,2000000000000000,4000000000000000,"OFF","Dark Rsh (Cell only)",0.4,"True","RTD (Internal)",2,10,-0.05,1,0.01,"A",0,"16-131484","True",0,0,"Full IV","Recipe\MultiFlash\Encapsulated Cell_NPT_1649Cal.mfi","False",-2,-0.011423,"True","04/06/17 11:54:34","MultiFlash v1.27"
6,"Kayla","TT_Tabbed","C476","04/06/17 11:56:19",8.91761,0.6466769999999999,8.346909,0.502606,4.19521,72.74749,16.801001,358.629636,0.007875,0.035713,0.6466769999999999,0.033428,0.502606,0.016801,16.801001,89549.820223,1.966397,8.346909,0.502606,72.74749,4.19521,16.801001,0.007875,0.033428,0.502606,0.016801,16.801001,1.966397,1.962474,25.145248,27.948598,0.033995,0.560407,0.019051,82.491023,19.051265,1.13766,1.094506,5.098997e-13,6.5995e-09,,,,92.348378,7963458000000000,1.8221,,1.249835,0.932501,-0.002186,6.589839,0.502606,,,,,1.141248,3,"p-type",0.021,249.7,249.7,1,1,25,1,"Generalized",500,1.98771,0.246388,2.2,0,1000,2.017469,1.66e-30,"Sinton","OFF","Center Point",3000000000000000,30,2000000000000000,4000000000000000,"OFF","Dark Rsh (Cell only)",0.4,"True","RTD (Internal)",2,10,-0.05,1,0.01,"A",0,"16-131484","True",0,0,"Full IV","Recipe\MultiFlash\Encapsulated Cell_NPT_1649Cal.mfi","False",-2,-0.004267,"False","04/06/17 11:56:19","MultiFlash v1.27"
7,"Kayla","TT_Tabbed","C475","04/06/17 11:58:44",8.90056,0.647574,8.32283,0.503602,4.191391,72.719545,16.785706,88.068271,0.007908999999999999,0.035645,0.647574,0.033331,0.503602,0.016786,16.785706,21990.64739,1.974887,8.32283,0.503602,72.719545,4.191391,16.785706,0.007908999999999999,0.033331,0.503602,0.016786,16.785706,1.974887,1.997928,25.070721,28.838649,0.033888,0.561606,0.019032,82.449522,19.031657,1.115326,1.113879,4.69719e-13,8.337514000000001e-09,,,,95.174128,7723830000000000,1.87564,,1.242832,0.931767,-0.002499,6.677984,0.503602,,,,,1.140209,3,"p-type",0.021,249.7,249.7,1,1,25,1,"Generalized",500,1.997592,0.246388,2.2,0,1000,1.810592,1.66e-30,"Sinton","OFF","Center Point",3000000000000000,30,2000000000000000,4000000000000000,"OFF","Dark Rsh (Cell only)",0.4,"True","RTD (Internal)",2,10,-0.05,1,0.01,"A",0,"16-131484","True",0,0,"Full IV","Recipe\MultiFlash\Encapsulated Cell_NPT_1649Cal.mfi","False",-2,-0.018365,"True","04/06/17 11:58:44","MultiFlash v1.27"
8,"Kayla","TT_Tabbed","C474","04/06/17 12:01:48",8.874983,0.645632,8.319459999999999,0.505518,4.205637,73.397205,16.84276,274.718251,0.007269,0.035543,0.645632,0.033318,0.505518,0.016843,16.84276,68597.14733199999,1.814952,8.319459999999999,0.505518,73.397205,4.205637,16.84276,0.007269,0.033318,0.505518,0.016843,16.84276,1.814952,1.806076,25.027661,27.590578,0.033809,0.5590000000000001,0.018899,82.358738,18.8992,1.14651,1.105344,5.264368e-13,7.611989e-09,,,,86.707714,7321309000000000,1.973381,,1.244266,0.93119,-0.002805,6.013043,0.505518,,,,,1.144084,3,"p-type",0.021,249.7,249.7,1,1,25,1,"Generalized",500,1.837919,0.246388,2.2,0,1000,1.434771,1.66e-30,"Sinton","OFF","Center Point",3000000000000000,30,2000000000000000,4000000000000000,"OFF","Dark Rsh (Cell only)",0.4,"True","RTD (Internal)",2,10,-0.05,1,0.01,"A",0,"16-131484","True",0,0,"Full IV","Recipe\MultiFlash\Encapsulated Cell_NPT_1649Cal.mfi","False",-2,-0.005677,"True","04/06/17 12:01:48","MultiFlash v1.27"
9,"Kayla","TT_Tabbed","C473","04/06/17 12:04:30",8.88031,0.6477850000000001,8.314033,0.506471,4.210819,73.199359,16.863514,235.434406,0.007548,0.035564,0.6477850000000001,0.033296,0.506471,0.016864,16.863514,58787.971253,1.884775,8.314033,0.506471,73.199359,4.210819,16.863514,0.007548,0.033296,0.506471,0.016864,16.863514,1.884775,1.873985,24.969697,27.724586,0.033795,0.562077,0.018996,82.454245,18.995635,1.108807,1.120779,4.576112e-13,8.822502000000001e-09,,,,96.375947,8324099000000000,1.747277,,1.242629,0.932504,-0.002821,6.249698,0.506471,,,,,1.145494,3,"p-type",0.021,249.7,249.7,1,1,25,1,"Generalized",500,1.90813,0.246388,2.2,0,1000,1.591224,1.66e-30,"Sinton","OFF","Center Point",3000000000000000,30,2000000000000000,4000000000000000,"OFF","Dark Rsh (Cell only)",0.4,"True","RTD (Internal)",2,10,-0.05,1,0.01,"A",0,"16-131484","True",0,0,"Full IV","Recipe\MultiFlash\Encapsulated Cell_NPT_1649Cal.mfi","False",-2,-0.006224,"True","04/06/17 12:04:30","MultiFlash v1.27"
80,"Kayla","TT_Tabbed","C499","04/07/17 10:37:02",8.885248000000001,0.642979,8.295009,0.495535,4.110464,71.94895099999999,17.106974,351.371869,0.008218,0.036979,0.642979,0.034522,0.495535,0.017107,17.106974,84427.632736,1.974518,8.295009,0.495535,71.94895099999999,4.110464,17.106974,0.008218,0.034522,0.495535,0.017107,17.106974,1.974518,1.937118,25.201559,27.45257,0.035103,0.555917,0.019514,82.073336,19.514203,1.176348,1.124807,5.858141e-13,1.193432e-08,,,,71.95804,7789986000000000,1.860533,,1.250023,0.932284,-0.002091,6.60223,0.495535,,,,,,3,"p-type",0.021,240.28,240.28,1,1,25,1,"Generalized",500,2.002938,0.246591,2.2,0,1000,1.885605,1.66e-30,"Sinton","OFF","Center Point",3000000000000000,30,2000000000000000,4000000000000000,"OFF","Dark Rsh (Cell only)",0.4,"True","RTD (Internal)",2,10,-0.05,1,0.01,"A",0,"16-131484","True",0,0,"Full IV","Recipe\MultiFlash\Tabbed Cell_NPT_1649Cal.mfi","False",-2,-0.004847,"False","04/07/17 10:37:02","MultiFlash v1.27"
81,"Kayla","TT_Tabbed","C498","04/07/17 10:38:20",8.921218,0.649695,8.346632,0.50851,4.244342,73.22787099999999,17.664152,36.629507,0.007501,0.037128,0.649695,0.034737,0.50851,0.017664,17.664152,8801.338007,1.802243,8.346632,0.50851,73.22787099999999,4.244342,17.664152,0.007501,0.034737,0.50851,0.017664,17.664152,1.802243,1.755348,25.163466,28.003602,0.035246,0.564113,0.019883,82.42517100000001,19.88274,1.099771,1.133549,4.45144e-13,8.222270000000001e-09,,,,98.28778699999999,8288596000000000,1.754357,,1.254495,0.92975,-0.002129,6.078891,0.50851,,,,,,3,"p-type",0.021,240.28,240.28,1,1,25,1,"Generalized",500,1.820224,0.246591,2.2,0,1000,1.273707,1.66e-30,"Sinton","OFF","Center Point",3000000000000000,30,2000000000000000,4000000000000000,"OFF","Dark Rsh (Cell only)",0.4,"True","RTD (Internal)",2,10,-0.05,1,0.01,"A",0,"16-131484","True",0,0,"Full IV","Recipe\MultiFlash\Tabbed Cell_NPT_1649Cal.mfi","False",-2,-0.056903,"True","04/07/17 10:38:20","MultiFlash v1.27"
82,"Kayla","TT_Tabbed","C497","04/07/17 10:39:35",8.899547,0.645441,8.324038,0.501771,4.17676,72.713538,17.382888,242.422611,0.007535,0.037038,0.645441,0.034643,0.501771,0.017383,17.382888,58249.304882,1.810479,8.324038,0.501771,72.713538,4.17676,17.382888,0.007535,0.034643,0.501771,0.017383,17.382888,1.810479,1.744978,25.160154,27.371565,0.035199,0.556941,0.019604,82.00382,19.603822,1.1852,1.126439,5.661877e-13,9.788672000000001e-09,,,,76.12712999999999,6818535000000000,2.111506,,1.250098,0.931959,-0.001957,6.009276,0.501771,,,,,,3,"p-type",0.021,240.28,240.28,1,1,25,1,"Generalized",500,1.826094,0.246591,2.2,0,1000,1.469293,1.66e-30,"Sinton","OFF","Center Point",3000000000000000,30,2000000000000000,4000000000000000,"OFF","Dark Rsh (Cell only)",0.4,"True","RTD (Internal)",2,10,-0.05,1,0.01,"A",0,"16-131484","True",0,0,"Full IV","Recipe\MultiFlash\Tabbed Cell_NPT_1649Cal.mfi","False",-2,-0.007966000000000001,"True","04/07/17 10:39:35","MultiFlash v1.27"
75,"Kayla","TT_Tabbed2","C548","04/06/17 15:52:58",8.781249000000001,0.641035,8.270648,0.496216,4.104029,72.907579,17.080194,63.114286,0.007446,0.036546,0.641035,0.034421,0.496216,0.01708,17.080194,15165.10062,1.789074,8.270648,0.496216,72.907579,4.104029,17.080194,0.007446,0.034421,0.496216,0.01708,17.080194,1.789074,1.725186,24.818996,27.406568,0.034744,0.55322,0.019221,82.04509400000001,19.220856,1.217441,1.104702,6.550866e-13,1.023858e-08,,,,66.224785,6855910000000000,2.100548,,1.240965,0.932207,-0.003585,5.60702,0.496216,,,,,,3,"p-type",0.021,240.28,240.28,1,1,25,1,"Generalized",500,1.796185,0.246467,2.2,0,1000,1.380809,1.66e-30,"Sinton","OFF","Center Point",3000000000000000,30,2000000000000000,4000000000000000,"OFF","Dark Rsh (Cell only)",0.4,"True","RTD (Internal)",2,10,-0.05,1,0.01,"A",0,"16-131484","True",0,0,"Full IV","Recipe\MultiFlash\Tabbed Cell_NPT_1649Cal.mfi","False",-2,-0.022254,"True","04/06/17 15:52:58","MultiFlash v1.27"
77,"Kayla","TT_Tabbed2","C550","04/06/17 15:58:10",8.824793,0.64734,8.251473000000001,0.503455,4.154242,72.720195,17.289173,34.294115,0.007891,0.036727,0.64734,0.034341,0.503455,0.017289,17.289173,8240.190022000001,1.896009,8.251473000000001,0.503455,72.720195,4.154242,17.289173,0.007891,0.034341,0.503455,0.017289,17.289173,1.896009,1.888604,24.85046,27.816591,0.034867,0.561297,0.019571,82.31693300000001,19.57079,1.130169,1.127051,4.902282e-13,8.338674e-09,,,,89.294602,8487041000000000,1.715535,,1.234678,0.932061,-0.003481,6.381117,0.503455,,,,,,3,"p-type",0.021,240.28,240.28,1,1,25,1,"Generalized",500,1.940152,0.246467,2.2,0,1000,0.983188,1.66e-30,"Sinton","OFF","Center Point",3000000000000000,30,2000000000000000,4000000000000000,"OFF","Dark Rsh (Cell only)",0.4,"True","RTD (Internal)",2,10,-0.05,1,0.01,"A",0,"16-131484","True",0,0,"Full IV","Recipe\MultiFlash\Tabbed Cell_NPT_1649Cal.mfi","False",-2,-0.047531,"True","04/06/17 15:58:10","MultiFlash v1.27"
76,"Kayla","TT_Tabbed2","C549","04/06/17 15:55:58",8.751689000000001,0.635665,8.178580999999999,0.494632,4.045388,72.71770100000001,16.836143,451.045748,0.007627,0.036423,0.635665,0.034038,0.494632,0.016836,16.836143,108377.27221,1.832521,8.178580999999999,0.494632,72.71770100000001,4.045388,16.836143,0.007627,0.034038,0.494632,0.016836,16.836143,1.832521,1.790317,24.818996,28.131609,0.034657,0.548735,0.019018,82.139904,19.017642,1.23765,1.08222,8.338152e-13,7.833148999999999e-09,,,,57.17899,7143792000000000,2.01995,,1.236693,0.934361,-0.003747,6.077415,0.494632,,,,,,3,"p-type",0.021,240.28,240.28,1,1,25,1,"Generalized",500,1.856543,0.246467,2.2,0,1000,1.417627,1.66e-30,"Sinton","OFF","Center Point",3000000000000000,30,2000000000000000,4000000000000000,"OFF","Dark Rsh (Cell only)",0.4,"True","RTD (Internal)",2,10,-0.05,1,0.01,"A",0,"16-131484","True",0,0,"Full IV","Recipe\MultiFlash\Tabbed Cell_NPT_1649Cal.mfi","False",-2,-0.002699,"False","04/06/17 15:55:58","MultiFlash v1.27"
78,"Kayla","TT_Tabbed","Encap_NPT_1649","04/07/17 10:31:06",8.881497,,,,,,,,,0.035569,,,,,,,,8.881497,-0.015386,,-0.136648,-0.547249,0.001732,0.035569,-0.015386,-0.000547,-0.547249,0.432563,1.726322,25.482179,759.157421,,,,,,,,,,,,,,,,,1.2488,0.935677,-0.015386,5.776696,-0.015386,,,,,,3,"p-type",0.021,249.7,249.7,1,1,25,1,"Generalized",500,1.792197,0.246591,2.2,0,1000,,1.66e-30,"Sinton","OFF","Center Point",3000000000000000,30,2000000000000000,4000000000000000,"OFF","Dark Rsh (Cell only)",0.4,"True","RTD (Internal)",2,10,-0.05,1,0.01,"A",0,"16-131484","True",0,0,"Full IV","Recipe\MultiFlash\Tabbed Cell_NPT_1649Cal.mfi","True",0,,"False","04/07/17 10:31:06","MultiFlash v1.27"
79,"Kayla","TT_Tabbed","C500","04/07/17 10:34:47",8.895689000000001,0.644947,8.261846999999999,0.495241,4.091605,71.31647700000001,17.028487,158.894074,0.008603,0.037022,0.644947,0.034384,0.495241,0.017028,17.028487,38179.068074,2.067115,8.261846999999999,0.495241,71.31647700000001,4.091605,17.028487,0.008603,0.034384,0.495241,0.017028,17.028487,2.067115,2.036978,25.309214,27.514574,0.035141,0.556463,0.019555,81.895674,19.554519,1.189986,1.140561,5.569055e-13,1.207087e-08,,,,74.159649,6905388000000000,2.086222,,1.252999,0.933573,-0.001572,7.089,0.495241,,,,,,3,"p-type",0.021,240.28,240.28,1,1,25,1,"Generalized",500,2.111936,0.246591,2.2,0,1000,2.214873,1.66e-30,"Sinton","OFF","Center Point",3000000000000000,30,2000000000000000,4000000000000000,"OFF","Dark Rsh (Cell only)",0.4,"True","RTD (Internal)",2,10,-0.05,1,0.01,"A",0,"16-131484","True",0,0,"Full IV","Recipe\MultiFlash\Tabbed Cell_NPT_1649Cal.mfi","False",-2,-0.010212,"True","04/07/17 10:34:47","MultiFlash v1.27"
10,"Kayla","TT_Tabbed","C472","04/06/17 12:06:16",8.889865,0.647837,8.313998,0.50887,4.230744,73.460841,16.943307,122.020185,0.007347,0.035602,0.647837,0.033296,0.50887,0.016943,16.943307,30468.440134,1.834469,8.313998,0.50887,73.460841,4.230744,16.943307,0.007347,0.033296,0.50887,0.016943,16.943307,1.834469,1.823722,24.926639,27.9686,0.033842,0.562263,0.019028,82.500337,19.028213,1.114913,1.110591,4.620379e-13,8.105202e-09,,,,97.494765,8523797000000000,1.708541,,1.241486,0.932648,-0.002754,6.029716,0.50887,,,,,1.150914,3,"p-type",0.021,249.7,249.7,1,1,25,1,"Generalized",500,1.851152,0.246388,2.2,0,1000,1.423614,1.66e-30,"Sinton","OFF","Center Point",3000000000000000,30,2000000000000000,4000000000000000,"OFF","Dark Rsh (Cell only)",0.4,"True","RTD (Internal)",2,10,-0.05,1,0.01,"A",0,"16-131484","True",0,0,"Full IV","Recipe\MultiFlash\Encapsulated Cell_NPT_1649Cal.mfi","False",-2,-0.014869,"True","04/06/17 12:06:16","MultiFlash v1.27"
11,"Kayla","TT_Tabbed","C471","04/06/17 12:08:24",8.908181000000001,0.648935,8.323413,0.509592,4.241544,73.372607,16.986558,290.364599,0.00752,0.035676,0.648935,0.033334,0.509592,0.016987,16.986558,72504.04038999999,1.87786,8.323413,0.509592,73.372607,4.241544,16.986558,0.00752,0.033334,0.509592,0.016987,16.986558,1.87786,2.046745,24.929951,27.072548,0.03392,0.563986,0.01913,82.632243,19.130265,1.08701,1.11016,4.362443e-13,7.922863e-09,,,,104.526108,8347844000000000,1.742575,,1.237749,0.935384,-0.002882,5.836859,0.509592,,,,,1.153852,3,"p-type",0.021,249.7,249.7,1,1,25,1,"Generalized",500,1.900999,0.246388,2.2,0,1000,1.773747,1.66e-30,"Sinton","OFF","Center Point",3000000000000000,30,2000000000000000,4000000000000000,"OFF","Dark Rsh (Cell only)",0.4,"True","RTD (Internal)",2,10,-0.05,1,0.01,"A",0,"16-131484","True",0,0,"Full IV","Recipe\MultiFlash\Encapsulated Cell_NPT_1649Cal.mfi","False",-2,-0.005828,"False","04/06/17 12:08:24","MultiFlash v1.27"
12,"Kayla","TT_Tabbed","C470","04/06/17 12:10:15",8.866625000000001,0.648421,8.299962000000001,0.50911,4.225593,73.497471,16.922677,269.777203,0.007495,0.035509,0.648421,0.03324,0.50911,0.016923,16.922677,67363.36754399999,1.871544,8.299962000000001,0.50911,73.497471,4.225593,16.922677,0.007495,0.03324,0.50911,0.016923,16.922677,1.871544,1.894394,24.941544,27.609579,0.033789,0.5635520000000001,0.019042,82.7009,19.041752,1.103988,1.093649,4.496408e-13,6.97102e-09,,,,104.254315,9310606000000000,1.571934,,1.239307,0.932195,-0.003142,6.314215,0.50911,,,,,1.149513,3,"p-type",0.021,249.7,249.7,1,1,25,1,"Generalized",500,1.88974,0.246388,2.2,0,1000,1.640403,1.66e-30,"Sinton","OFF","Center Point",3000000000000000,30,2000000000000000,4000000000000000,"OFF","Dark Rsh (Cell only)",0.4,"True","RTD (Internal)",2,10,-0.05,1,0.01,"A",0,"16-131484","True",0,0,"Full IV","Recipe\MultiFlash\Encapsulated Cell_NPT_1649Cal.mfi","False",-2,-0.007099,"True","04/06/17 12:10:15","MultiFlash v1.27"
13,"Kayla","TT_Tabbed","C469","04/06/17 12:11:45",8.909951,0.648927,8.328449000000001,0.507849,4.229597,73.152304,16.938714,97.678628,0.007738,0.035683,0.648927,0.033354,0.507849,0.016939,16.938714,24390.353434,1.932271,8.328449000000001,0.507849,73.152304,4.229597,16.938714,0.007738,0.033354,0.507849,0.016939,16.938714,1.932271,1.929172,24.916703,28.027603,0.033931,0.564195,0.019144,82.674459,19.143607,1.086625,1.106149,4.393105e-13,7.061696e-09,,,,105.534873,8165122000000000,1.779454,,1.246792,0.930765,-0.003192,6.425367,0.507849,,,,,1.150602,3,"p-type",0.021,249.7,249.7,1,1,25,1,"Generalized",500,1.964069,0.246388,2.2,0,1000,1.340073,1.66e-30,"Sinton","OFF","Center Point",3000000000000000,30,2000000000000000,4000000000000000,"OFF","Dark Rsh (Cell only)",0.4,"True","RTD (Internal)",2,10,-0.05,1,0.01,"A",0,"16-131484","True",0,0,"Full IV","Recipe\MultiFlash\Encapsulated Cell_NPT_1649Cal.mfi","False",-2,-0.016781,"True","04/06/17 12:11:45","MultiFlash v1.27"
14,"Kayla","TT_Tabbed","C468","04/06/17 12:14:15",8.867476,0.6486499999999999,8.304425999999999,0.509443,4.230632,73.552029,16.94286,274.583149,0.007467,0.035513,0.6486499999999999,0.033258,0.509443,0.016943,16.94286,68563.41225199999,1.864481,8.304425999999999,0.509443,73.552029,4.230632,16.94286,0.007467,0.033258,0.509443,0.016943,16.94286,1.864481,1.832959,24.913391,28.130609,0.033792,0.5638879999999999,0.019055,82.72069999999999,19.054882,1.096822,1.093597,4.45761e-13,6.813291e-09,,,,105.467533,9121023000000000,1.602717,,1.240391,0.933673,-0.003273,5.830714,0.509443,,,,,1.150884,3,"p-type",0.021,249.7,249.7,1,1,25,1,"Generalized",500,1.877107,0.246388,2.2,0,1000,1.211945,1.66e-30,"Sinton","OFF","Center Point",3000000000000000,30,2000000000000000,4000000000000000,"OFF","Dark Rsh (Cell only)",0.4,"True","RTD (Internal)",2,10,-0.05,1,0.01,"A",0,"16-131484","True",0,0,"Full IV","Recipe\MultiFlash\Encapsulated Cell_NPT_1649Cal.mfi","False",-2,-0.005882,"False","04/06/17 12:14:15","MultiFlash v1.27"
15,"Kayla","TT_Tabbed","C467","04/06/17 12:15:51",8.861912,0.64806,8.317636,0.506753,4.214986,73.392785,16.880199,120.47099,0.007609,0.03549,0.64806,0.033311,0.506753,0.01688,16.880199,30081.606135,1.900008,8.317636,0.506753,73.392785,4.214986,16.880199,0.007609,0.033311,0.506753,0.01688,16.880199,1.900008,1.872046,24.91339,27.722585,0.033773,0.563394,0.019028,82.72909900000001,19.027533,1.09782,1.093892,4.571528e-13,6.440559e-09,,,,103.383816,9122383000000000,1.602492,,1.241081,0.9306449999999999,-0.00329,6.194246,0.506753,,,,,1.146627,3,"p-type",0.021,249.7,249.7,1,1,25,1,"Generalized",500,1.88277,0.246388,2.2,0,1000,1.798139,1.66e-30,"Sinton","OFF","Center Point",3000000000000000,30,2000000000000000,4000000000000000,"OFF","Dark Rsh (Cell only)",0.4,"True","RTD (Internal)",2,10,-0.05,1,0.01,"A",0,"16-131484","True",0,0,"Full IV","Recipe\MultiFlash\Encapsulated Cell_NPT_1649Cal.mfi","False",-2,-0.017235,"True","04/06/17 12:15:51","MultiFlash v1.27"
16,"Kayla","TT_Tabbed","C466","04/06/17 12:17:46",8.83159,0.648312,8.274305,0.510108,4.220785,73.71744700000001,16.903426,113.666158,0.007323,0.035369,0.648312,0.033137,0.510108,0.016903,16.903426,28382.439623,1.828583,8.274305,0.510108,73.71744700000001,4.220785,16.903426,0.007323,0.033137,0.510108,0.016903,16.903426,1.828583,1.839028,24.890206,27.62558,0.033632,0.563628,0.018956,82.667597,18.955697,1.094238,1.102518,4.478781e-13,6.980009e-09,,,,103.569037,9217138000000000,1.586954,,1.24197,0.930525,-0.003597,6.057334,0.510108,,,,,1.148205,3,"p-type",0.021,249.7,249.7,1,1,25,1,"Generalized",500,1.848557,0.246388,2.2,0,1000,0.816066,1.66e-30,"Sinton","OFF","Center Point",3000000000000000,30,2000000000000000,4000000000000000,"OFF","Dark Rsh (Cell only)",0.4,"True","RTD (Internal)",2,10,-0.05,1,0.01,"A",0,"16-131484","True",0,0,"Full IV","Recipe\MultiFlash\Encapsulated Cell_NPT_1649Cal.mfi","False",-2,-0.015833,"True","04/06/17 12:17:46","MultiFlash v1.27"
17,"Kayla","TT_Tabbed","C466","04/06/17 12:52:00",0.000103,-1.024123,,,,,,-2.646978e-17,,4.108918e-07,-1.024123,,,,,-6.609504e-15,,8.354297999999999e-05,-1.023957,81.412941,-8.554439000000001e-05,-0.000343,-1.9886,3.345734e-07,-1.023957,-3.425887e-07,-0.000343,-496.553503,-6.424754e-10,24.856423,11.313647,,,0,,0,-5.167603e-18,0,6.287112e-11,9.918873000000001e-07,,,,,,,,1.243256,0.937724,-1.024123,6.958753e-13,-1.023957,,,,,,3,"p-type",0.021,249.7,249.7,1,1,25,1,"Generalized",500,-496.553503,0.246388,2.2,0,1000,,1.66e-30,"Sinton","OFF","Center Point",3000000000000000,30,2000000000000000,4000000000000000,"OFF","Dark Rsh (Cell only)",0.4,"True","RTD (Internal)",2,10,-0.05,1,0.01,"A",0,"16-131484","True",0,0,"Full IV","Recipe\MultiFlash\Encapsulated Cell_NPT_1649Cal.mfi","False",-2,48700240,"False","04/06/17 12:52:00","MultiFlash v1.27"
18,"Kayla","TT_Tabbed","C465","04/06/17 12:53:28",8.879792999999999,0.64735,8.305227,0.508391,4.2223,73.45263300000001,16.909491,164.427012,0.007417,0.035562,0.64735,0.033261,0.508391,0.016909,16.909491,41057.424954,1.852035,8.305227,0.508391,73.45263300000001,4.2223,16.909491,0.007417,0.033261,0.508391,0.016909,16.909491,1.852035,1.85842,24.815684,27.10655,0.033805,0.562323,0.019009,82.57461000000001,19.009457,1.106071,1.107435,4.669974e-13,7.745578e-09,,,,97.84061199999999,8802077000000000,1.657464,,1.240699,0.9341390000000001,-0.003568,6.153915,0.508391,,,,,1.148617,3,"p-type",0.021,249.7,249.7,1,1,25,1,"Generalized",500,1.870405,0.246388,2.2,0,1000,1.257803,1.66e-30,"Sinton","OFF","Center Point",3000000000000000,30,2000000000000000,4000000000000000,"OFF","Dark Rsh (Cell only)",0.4,"True","RTD (Internal)",2,10,-0.05,1,0.01,"A",0,"16-131484","True",0,0,"Full IV","Recipe\MultiFlash\Encapsulated Cell_NPT_1649Cal.mfi","False",-2,-0.012846,"True","04/06/17 12:53:28","MultiFlash v1.27"
19,"Kayla","TT_Tabbed","C464","04/06/17 12:55:12",8.88941,0.650123,8.306758,0.50902,4.228305,73.16408699999999,16.933541,38.752739,0.007796,0.0356,0.650123,0.033267,0.50902,0.016934,16.933541,9676.5589,1.946785,8.306758,0.50902,73.16408699999999,4.228305,16.933541,0.007796,0.033267,0.50902,0.016934,16.933541,1.946785,1.927512,24.871989,27.398567,0.033845,0.565654,0.019145,82.717887,19.144731,1.082513,1.106648,4.218268e-13,5.915645e-09,,,,111.461893,9115792000000000,1.603585,,1.248047,0.932223,-0.00354,6.377306,0.50902,,,,,1.150251,3,"p-type",0.021,249.7,249.7,1,1,25,1,"Generalized",500,1.959846,0.246388,2.2,0,1000,1.682028,1.66e-30,"Sinton","OFF","Center Point",3000000000000000,30,2000000000000000,4000000000000000,"OFF","Dark Rsh (Cell only)",0.4,"True","RTD (Internal)",2,10,-0.05,1,0.01,"A",0,"16-131484","True",0,0,"Full IV","Recipe\MultiFlash\Encapsulated Cell_NPT_1649Cal.mfi","False",-2,-0.055308,"True","04/06/17 12:55:12","MultiFlash v1.27"
20,"Kayla","TT_Tabbed","C463","04/06/17 12:56:43",8.874919999999999,0.648741,8.306682,0.503847,4.185297,72.69264,16.761302,83.367092,0.008116,0.035542,0.648741,0.033267,0.503847,0.016761,16.761302,20816.762984,2.02662,8.306682,0.503847,72.69264,4.185297,16.761302,0.008116,0.033267,0.503847,0.016761,16.761302,2.02662,2.047522,24.823964,27.62058,0.033797,0.5637489999999999,0.019053,82.63212900000001,19.053127,1.105969,1.10436,4.447567e-13,6.951407e-09,,,,103.808118,9413407000000000,1.555755,,1.247355,0.931373,-0.003492,6.777155,0.503847,,,,,1.138551,3,"p-type",0.021,249.7,249.7,1,1,25,1,"Generalized",500,2.057866,0.246388,2.2,0,1000,1.359837,1.66e-30,"Sinton","OFF","Center Point",3000000000000000,30,2000000000000000,4000000000000000,"OFF","Dark Rsh (Cell only)",0.4,"True","RTD (Internal)",2,10,-0.05,1,0.01,"A",0,"16-131484","True",0,0,"Full IV","Recipe\MultiFlash\Encapsulated Cell_NPT_1649Cal.mfi","False",-2,-0.019536,"True","04/06/17 12:56:43","MultiFlash v1.27"
21,"Kayla","TT_Tabbed","C462","04/06/17 12:58:46",8.879428000000001,0.647402,8.318731,0.508061,4.226423,73.521445,16.926002,245.79765,0.007435,0.03556,0.647402,0.033315,0.508061,0.016926,16.926002,61375.673228,1.8565,8.318731,0.508061,73.521445,4.226423,16.926002,0.007435,0.033315,0.508061,0.016926,16.926002,1.8565,1.863642,24.857085,27.744586,0.033857,0.562268,0.019037,82.690179,19.036815,1.11283,1.088178,4.778274e-13,6.385646e-09,,,,99.82301,8612204000000000,1.691961,,1.240852,0.93362,-0.003474,6.003319,0.508061,,,,,1.149739,3,"p-type",0.021,249.7,249.7,1,1,25,1,"Generalized",500,1.875313,0.246388,2.2,0,1000,1.228685,1.66e-30,"Sinton","OFF","Center Point",3000000000000000,30,2000000000000000,4000000000000000,"OFF","Dark Rsh (Cell only)",0.4,"True","RTD (Internal)",2,10,-0.05,1,0.01,"A",0,"16-131484","True",0,0,"Full IV","Recipe\MultiFlash\Encapsulated Cell_NPT_1649Cal.mfi","False",-2,-0.006692,"True","04/06/17 12:58:46","MultiFlash v1.27"
22,"Kayla","TT_Tabbed","C461","04/06/17 13:02:15",8.896993,0.649443,8.143007000000001,0.517916,4.217394,72.98944,16.889844,38.970046,0.007542,0.035631,0.649443,0.032611,0.517916,0.01689,16.889844,9730.82044,1.883214,8.143007000000001,0.517916,72.98944,4.217394,16.889844,0.007542,0.032611,0.517916,0.01689,16.889844,1.883214,1.876254,24.843836,28.361622,0.033807,0.564407,0.019081,82.45732700000001,19.080724,1.094183,1.139104,4.239865e-13,8.153601e-09,,,,106.557979,7696152000000000,1.882037,,1.243151,0.932772,-0.003124,6.207303,0.517916,,,,,1.147283,3,"p-type",0.021,249.7,249.7,1,1,25,1,"Generalized",500,1.904994,0.246388,2.2,0,1000,1.192504,1.66e-30,"Sinton","OFF","Center Point",3000000000000000,30,2000000000000000,4000000000000000,"OFF","Dark Rsh (Cell only)",0.4,"True","RTD (Internal)",2,10,-0.05,1,0.01,"A",0,"16-131484","True",0,0,"Full IV","Recipe\MultiFlash\Encapsulated Cell_NPT_1649Cal.mfi","False",-2,-0.048032,"True","04/06/17 13:02:15","MultiFlash v1.27"
23,"Kayla","TT_Tabbed","C460","04/06/17 13:03:39",8.866533,0.647941,8.299101,0.504942,4.190562,72.942899,16.782388,69.855693,0.007917,0.035509,0.647941,0.033236,0.504942,0.016782,16.782388,17442.966642,1.976997,8.299101,0.504942,72.942899,4.190562,16.782388,0.007917,0.033236,0.504942,0.016782,16.782388,1.976997,1.983638,24.858741,27.005545,0.033769,0.563083,0.019015,82.64572200000001,19.014772,1.09704,1.104163,4.588259e-13,6.817994e-09,,,,101.5337,8325773000000000,1.746944,,1.247135,0.932434,-0.003571,6.433898,0.504942,,,,,1.139983,3,"p-type",0.021,249.7,249.7,1,1,25,1,"Generalized",500,1.987487,0.246388,2.2,0,1000,1.92426,1.66e-30,"Sinton","OFF","Center Point",3000000000000000,30,2000000000000000,4000000000000000,"OFF","Dark Rsh (Cell only)",0.4,"True","RTD (Internal)",2,10,-0.05,1,0.01,"A",0,"16-131484","True",0,0,"Full IV","Recipe\MultiFlash\Encapsulated Cell_NPT_1649Cal.mfi","False",-2,-0.024733,"True","04/06/17 13:03:39","MultiFlash v1.27"
24,"Kayla","TT_Tabbed","C459","04/06/17 13:05:58",8.90314,0.649226,8.308873999999999,0.508023,4.2211,73.027511,16.904684,82.32243699999999,0.007665,0.035655,0.649226,0.033275,0.508023,0.016905,16.904684,20555.912495,1.913848,8.308873999999999,0.508023,73.027511,4.2211,16.904684,0.007665,0.033275,0.508023,0.016905,16.904684,1.913848,1.921754,24.862053,27.576578,0.033858,0.563506,0.019079,82.420827,19.079084,1.111112,1.131179,4.320954e-13,8.720174999999999e-09,,,,101.040368,8057954000000000,1.801854,,1.243775,0.929664,-0.003294,6.373802,0.508023,,,,,1.148291,3,"p-type",0.021,249.7,249.7,1,1,25,1,"Generalized",500,1.942842,0.246388,2.2,0,1000,1.548883,1.66e-30,"Sinton","OFF","Center Point",3000000000000000,30,2000000000000000,4000000000000000,"OFF","Dark Rsh (Cell only)",0.4,"True","RTD (Internal)",2,10,-0.05,1,0.01,"A",0,"16-131484","True",0,0,"Full IV","Recipe\MultiFlash\Encapsulated Cell_NPT_1649Cal.mfi","False",-2,-0.020515,"True","04/06/17 13:05:58","MultiFlash v1.27"
25,"Kayla","TT_Tabbed","C458","04/06/17 13:08:25",8.874155,0.648071,8.304503,0.502644,4.174206,72.581254,16.716886,300.297197,0.008156,0.035539,0.648071,0.033258,0.502644,0.016717,16.716886,74984.210133,2.036599,8.304503,0.502644,72.581254,4.174206,16.716886,0.008156,0.033258,0.502644,0.016717,16.716886,2.036599,2.059457,24.891862,28.32062,0.033793,0.562813,0.019019,82.577325,19.019178,1.109306,1.105512,4.547121e-13,7.915235000000001e-09,,,,100.096405,9091546000000000,1.607618,,1.239677,0.930776,-0.003435,6.783321,0.502644,,,,,1.135534,3,"p-type",0.021,249.7,249.7,1,1,25,1,"Generalized",500,2.073869,0.246388,2.2,0,1000,1.322961,1.66e-30,"Sinton","OFF","Center Point",3000000000000000,30,2000000000000000,4000000000000000,"OFF","Dark Rsh (Cell only)",0.4,"True","RTD (Internal)",2,10,-0.05,1,0.01,"A",0,"16-131484","True",0,0,"Full IV","Recipe\MultiFlash\Encapsulated Cell_NPT_1649Cal.mfi","False",-2,-0.004469,"False","04/06/17 13:08:25","MultiFlash v1.27"
26,"Kayla","TT_Tabbed","C457","04/06/17 13:09:48",8.879433000000001,0.648747,8.304582999999999,0.509962,4.235021,73.518254,16.960437,345.192566,0.007329,0.03556,0.648747,0.033258,0.509962,0.01696,16.960437,86194.583774,1.830132,8.304582999999999,0.509962,73.518254,4.235021,16.960437,0.007329,0.033258,0.509962,0.01696,16.960437,1.830132,1.811511,24.848804,27.672583,0.033783,0.563373,0.019032,82.498574,19.03217,1.096727,1.122379,4.359736e-13,8.830333000000001e-09,,,,100.965447,9020925000000000,1.619487,,1.242175,0.930875,-0.003252,5.951832,0.509962,,,,,1.152078,3,"p-type",0.021,249.7,249.7,1,1,25,1,"Generalized",500,1.85241,0.246388,2.2,0,1000,1.14319,1.66e-30,"Sinton","OFF","Center Point",3000000000000000,30,2000000000000000,4000000000000000,"OFF","Dark Rsh (Cell only)",0.4,"True","RTD (Internal)",2,10,-0.05,1,0.01,"A",0,"16-131484","True",0,0,"Full IV","Recipe\MultiFlash\Encapsulated Cell_NPT_1649Cal.mfi","False",-2,-0.004245,"False","04/06/17 13:09:48","MultiFlash v1.27"
27,"Kayla","TT_Tabbed","C457-new stability","04/06/17 13:15:36",8.896082,0.648591,8.320428,0.510037,4.243724,73.54916299999999,16.995291,351.48593,0.007279,0.035627,0.648591,0.033322,0.510037,0.016995,16.995291,87766.036767,1.817574,8.320428,0.510037,73.54916299999999,4.243724,16.995291,0.007279,0.033322,0.510037,0.016995,16.995291,1.817574,1.789647,24.875301,27.848593,0.033846,0.563151,0.019061,82.487325,19.060667,1.097056,1.124195,4.398193e-13,8.940091e-09,,,,99.955663,9208679000000000,1.588328,,1.254706,0.9342240000000001,-0.000695,5.945585,0.510037,,,,,1.154445,3,"p-type",0.021,249.7,249.7,1,1,25,1,"Generalized",500,1.825943,0.246388,2.2,0,1000,1.223807,1.66e-30,"Sinton","OFF","Center Point",3000000000000000,30,2000000000000000,4000000000000000,"OFF","Dark Rsh (Cell only)",0.4,"True","RTD (Internal)",2,10,-0.05,1,0.01,"A",0,"16-131484","True",0,0,"Full IV","Recipe\MultiFlash\Encapsulated Cell_NPT_1649Cal_20170406newStability.mfi","False",-2,-0.004165,"False","04/06/17 13:15:36","MultiFlash v1.27"
70,"Kayla","TT_Tabbed2","Encap_NPT_1649","04/06/17 15:26:57",8.880001,0,5.945274,0.384508,2.286006,,9.157209999999999,,-0.064675,0.035571,0,0.023815,0.384508,0.009157,9.157209999999999,,-16.145362,5.945274,0.384508,,2.286006,9.157209999999999,-0.064675,0.023815,0.384508,0.009157,9.157209999999999,-16.145362,-3.939559,25.237167,321.334379,,,0,,0,,,6.052621000000001e-11,7.689441000000001e-07,,,,0,4723313000000000,19.570614,,1.237505,0.933549,-0.016412,-92.221228,0.384508,,,,,,3,"p-type",0.021,249.64,249.64,1,1,25,1,"Generalized",500,1.962571,0.246467,2.2,0,1000,0,1.66e-30,"Sinton","OFF","Center Point",3000000000000000,30,2000000000000000,4000000000000000,"OFF","Dark Rsh (Cell only)",0.4,"True","RTD (Internal)",2,10,-0.05,1,0.01,"A",0,"16-131484","True",0,0,"Full IV","Recipe\MultiFlash\Tabbed Cell_NPT_1649Cal.mfi","True",-2,0,"False","04/06/17 15:26:57","MultiFlash v1.27"
71,"Kayla","TT_Tabbed2","Encap_NPT_1649","04/06/17 15:28:23",8.878028,0.63918,8.356875,0.496434,4.148635,73.108126,16.61847,571.466871,0.007279,0.035563,0.63918,0.033476,0.496434,0.016618,16.61847,142660.989587,1.817168,8.356875,0.496434,73.108126,4.148635,16.61847,0.007279,0.033476,0.496434,0.016618,16.61847,1.817168,1.823969,25.123718,28.085606,0.033794,0.552644,0.018676,82.159873,18.676055,1.202867,1.102723,6.645471e-13,1.040757e-08,,,,66.034931,7964456000000000,1.821884,,1.244127,0.935445,-0.002351,6.041293,0.496434,,,,,,3,"p-type",0.021,249.64,249.64,1,1,25,1,"Generalized",500,1.834239,0.246467,2.2,0,1000,1.910282,1.66e-30,"Sinton","OFF","Center Point",3000000000000000,30,2000000000000000,4000000000000000,"OFF","Dark Rsh (Cell only)",0.4,"True","RTD (Internal)",2,10,-0.05,1,0.01,"A",0,"16-131484","True",0,0,"Full IV","Recipe\MultiFlash\Tabbed Cell_NPT_1649Cal.mfi","False",-2,-0.001767,"False","04/06/17 15:28:23","MultiFlash v1.27"
72,"Kayla","TT_Tabbed2","C545","04/06/17 15:47:17",8.759048,0.635976,8.235054,0.487875,4.017679,72.123659,16.720821,541.440082,0.008102,0.036454,0.635976,0.034273,0.487875,0.016721,16.720821,130097.222885,1.946744,8.235054,0.487875,72.123659,4.017679,16.720821,0.008102,0.034273,0.487875,0.016721,16.720821,1.946744,1.998453,24.926639,27.399567,0.03466,0.54919,0.019035,82.105632,19.034996,1.223754,1.093492,8.029511e-13,9.361482e-09,,,,57.010178,7265140000000000,1.987872,,1.257514,0.93185,-0.003263,6.81767,0.487875,,,,,,3,"p-type",0.021,240.28,240.28,1,1,25,1,"Generalized",500,1.971574,0.246467,2.2,0,1000,1.336397,1.66e-30,"Sinton","OFF","Center Point",3000000000000000,30,2000000000000000,4000000000000000,"OFF","Dark Rsh (Cell only)",0.4,"True","RTD (Internal)",2,10,-0.05,1,0.01,"A",0,"16-131484","True",0,0,"Full IV","Recipe\MultiFlash\Tabbed Cell_NPT_1649Cal.mfi","False",-2,-0.002247,"False","04/06/17 15:47:17","MultiFlash v1.27"
73,"Kayla","TT_Tabbed2","C546","04/06/17 15:49:17",8.81635,0.643984,8.261918,0.504975,4.172062,73.482951,17.363336,71.407599,0.00719,0.036692,0.643984,0.034385,0.504975,0.017363,17.363336,17157.817972,1.727538,8.261918,0.504975,73.482951,4.172062,17.363336,0.00719,0.034385,0.504975,0.017363,17.363336,1.727538,1.693106,24.906766,28.341621,0.034877,0.557604,0.019448,82.303633,19.447581,1.159835,1.107017,5.668463e-13,9.057298e-09,,,,78.568804,7898982000000000,1.83619,,1.245219,0.933175,-0.003453,5.71914,0.504975,,,,,,3,"p-type",0.021,240.28,240.28,1,1,25,1,"Generalized",500,1.743019,0.246467,2.2,0,1000,1.207179,1.66e-30,"Sinton","OFF","Center Point",3000000000000000,30,2000000000000000,4000000000000000,"OFF","Dark Rsh (Cell only)",0.4,"True","RTD (Internal)",2,10,-0.05,1,0.01,"A",0,"16-131484","True",0,0,"Full IV","Recipe\MultiFlash\Tabbed Cell_NPT_1649Cal.mfi","False",-2,-0.023095,"True","04/06/17 15:49:17","MultiFlash v1.27"
74,"Kayla","TT_Tabbed2","C547","04/06/17 15:50:50",8.768922,0.639504,8.230095,0.487955,4.015919,71.61355,16.713495,149.477996,0.008486,0.036495,0.639504,0.034252,0.487955,0.016713,16.713495,35916.572891,2.039062,8.230095,0.487955,71.61355,4.015919,16.713495,0.008486,0.034252,0.487955,0.016713,16.713495,2.039062,2.074155,24.871989,27.152553,0.034699,0.551625,0.019141,82.013533,19.14069,1.232138,1.100943,7.108436e-13,9.580271000000001e-09,,,,62.752801,7312488000000000,1.975642,,1.244136,0.933418,-0.003426,7.033415,0.487955,,,,,,3,"p-type",0.021,240.28,240.28,1,1,25,1,"Generalized",500,2.07606,0.246467,2.2,0,1000,1.328883,1.66e-30,"Sinton","OFF","Center Point",3000000000000000,30,2000000000000000,4000000000000000,"OFF","Dark Rsh (Cell only)",0.4,"True","RTD (Internal)",2,10,-0.05,1,0.01,"A",0,"16-131484","True",0,0,"Full IV","Recipe\MultiFlash\Tabbed Cell_NPT_1649Cal.mfi","False",-2,-0.010835,"True","04/06/17 15:50:50","MultiFlash v1.27"
