Repository: dintalframe/MLPROJECT

File: FCT450csv/MultiFlash_Database WW15 - 2017.csv
ID,User_ID,Batch_ID,Sample_ID,Measurement_Date-Time,Isc_(A),Voc_(V),Imp_(A),Vmp_(V),Pmp_(W),FF_(percent),Efficiency_(percent),Rsh_(ohm),Rs_(ohm),Jsc_(A/cm2),Voc_(V/cell),Jmp_(A/cm2),Vmp_(V/cell),Pmp_(W/cm2),Cell_Efficiency_(percent),Rsh_(ohm-cm2),Rs_(ohm-cm2),ILoad_(A),VLoad_(V),FFLoad_(percent),PLoad_(W),EffLoad_(percent),RsLoad_(ohm),JLoad_(A/cm2),VLoad_(V/cell),PLoad_(W/cm2),Cell_EffLoad_(percent),RsLoad_(ohm-cm2),Rs_Modulation_(ohm-cm2),Measured_Temperature_(C),Total_Test_Time_(s),pJmp_(A/cm2),pVmp_(V/cell),pPmp_(W/cm2),pFF_(percent),pEfficiency_(percent),n_at_1_sun,n_at_ 1/10_suns,Jo1_(A/cm2),Jo2_(A/cm2),Jo_(fA/cm2),Est_Bulk_Lifetime_(us),BRR_(Hz),Lifetime_at_Vmp_(us),Doping_(cm-3),Measured_Resistivity_(Ohm-cm),Lifetime_Fit_R2,Max_Intensity_(suns),Intensity_@_flash_cutoff_(suns),V_at_Isc_(V),dV/dt,V_Pad_0_(V),V_Pad_1_(V),V_Pad_2_(V),V_Pad_3_(V),V_Pad_4_(V),Pm/Pe,Resistivity_(ohm-cm),Sample_Type,Thickness_(cm),Cell_Area_(cm2),Total_Area_(cm2),Number_of_Cells_per_String,Number_of_Strings,Temperature_(C),Intensity_(suns),Analysis_Type,Nominal_Load_Voltage_(mV/cell),Rs_Modulation_Target_(ohm-cm2),Reference_Constant_(V/sun),Voltage_Temperature_Coefficient_(mV/C),Temperature_Offset_(C),Power_per_Sun_(W/m2),Conductivity_Modulation_(ohm-cm2/V),Auger_Coefficient,Auger_Method,Band_Gap_Narrowing,Fit_Method,Carrier_Density_Center_Point_(cm-3),Percent_Fit,Lower_Bound_(cm-3),Upper_Bound_(cm-3),Rsh_Lifetime_Correction,Rsh_Measurement_Method,SunsVoc_Rsh_Voltage_(V),Do_Dark_Break_Measurement,Temperature_Measurement_Method,Number_of_dRsh_Points,dRsh_Output_Vlimit_(V),Current_Transfer,Voltage_Transfer,Temperature_Transfer,Final_Bin,Bin_Index,Tester_ID,Do_Doping_Measurement,Doping_Sample_Time_(us),Doping_Measurement_Length_(us),Measurement_Type,Comments,Calibration,dBreak_(V),dBreak_(A),Dark_Break_Interpolated,Measurement_Date-Time_String,Software Version
22,"Kayla","Mid PID Test","C582","04/14/17 17:30:42",8.577423,0.624467,8.04851,0.487164,3.920943,73.202162,15.702613,445.16498,0.007261,0.034351,0.624467,0.032233,0.487164,0.015703,15.702613,111157.695469,1.813053,8.04851,0.487164,73.202162,3.920943,15.702613,0.007261,0.032233,0.487164,0.015703,15.702613,1.813053,1.917186,24.995919,25.88548,0.032619,0.539985,0.017614,82.112438,17.613959,1.129381,1.096941,1.11587e-12,1.116461e-08,,,,41.460776,5193960000000000,2.738567,,1.248936,0.930291,-0.003121,6.269388,0.487164,,,,,,3,"p-type",0.021,249.7,249.7,1,1,25,1,"Generalized",500,1.847799,0.246582,2.2,0,1000,1.531695,1.66e-30,"Sinton","OFF","Center Point",3000000000000000,30,2000000000000000,4000000000000000,"OFF","Dark Rsh (Cell only)",0.4,"True","RTD (Internal)",2,10,-0.05,1,0.01,"A",0,"16-131484","True",0,0,"Full IV","C:\SintonInstruments\Recipe\MultiFlash\Encapsulated Cell_NPT_1649Cal.mfi Mid PID test 30 hr","False",-2,-0.0033,"False","04/14/17 17:30:42","MultiFlash v1.27"
23,"Kayla","Mid PID Test","C583","04/14/17 17:31:52",8.450341,0.615944,7.91223,0.480756,3.803851,73.08162,15.233686,529.567503,0.00757,0.033842,0.615944,0.031687,0.480756,0.015234,15.233686,132233.005616,1.890335,7.91223,0.480756,73.08162,3.803851,15.233686,0.00757,0.031687,0.480756,0.015234,15.233686,1.890335,2.087339,24.932987,26.797533,0.032167,0.533818,0.017171,82.376464,17.171173,1.070465,1.068249,1.513805e-12,8.309166e-09,,,,33.642339,3962769000000000,3.552482,,1.241835,0.930894,-0.003985,6.538686,0.480756,,,,,,3,"p-type",0.021,249.7,249.7,1,1,25,1,"Generalized",500,1.934481,0.246582,2.2,0,1000,1.75816,1.66e-30,"Sinton","OFF","Center Point",3000000000000000,30,2000000000000000,4000000000000000,"OFF","Dark Rsh (Cell only)",0.4,"True","RTD (Internal)",2,10,-0.05,1,0.01,"A",0,"16-131484","True",0,0,"Full IV","C:\SintonInstruments\Recipe\MultiFlash\Encapsulated Cell_NPT_1649Cal.mfi Mid PID test 30 hr","False",-2,-0.002395,"False","04/14/17 17:31:52","MultiFlash v1.27"
24,"Kayla","Mid PID Test","C584","04/14/17 17:32:41",9.052562,0.652508,8.438995999999999,0.516747,4.360826,73.826307,17.464262,26.909875,0.006832,0.036254,0.652508,0.033797,0.516747,0.017464,17.464262,6719.395773,1.705939,8.438995999999999,0.516747,73.826307,4.360826,17.464262,0.006832,0.033797,0.516747,0.017464,17.464262,1.705939,1.656052,24.954792,27.053547,0.034356,0.5665480000000001,0.019464,82.27999199999999,19.464056,1.066334,1.169734,3.809279e-13,8.928201e-09,,,,108.645002,6982289000000000,2.064355,,1.246739,0.931473,-0.00063,5.466709,0.516747,,,,,,3,"p-type",0.021,249.7,249.7,1,1,25,1,"Generalized",500,1.734167,0.246582,2.2,0,1000,2.057751,1.66e-30,"Sinton","OFF","Center Point",3000000000000000,30,2000000000000000,4000000000000000,"OFF","Dark Rsh (Cell only)",0.4,"True","RTD (Internal)",2,10,-0.05,1,0.01,"A",0,"16-131484","True",0,0,"Full IV","C:\SintonInstruments\Recipe\MultiFlash\Encapsulated Cell_NPT_1649Cal.mfi Mid PID test 30 hr","False",-2,-0.150724,"True","04/14/17 17:32:41","MultiFlash v1.27"
1,"Katy","Encapsulated","C574","04/10/17 20:11:46",8.627775,0.622731,8.025579,0.488636,3.921583,72.989744,15.705178,271.039142,0.006798,0.034553,0.622731,0.032141,0.488636,0.015705,15.705178,67678.47375600001,1.697399,8.025579,0.488636,72.989744,3.921583,15.705178,0.006798,0.032141,0.488636,0.015705,15.705178,1.697399,1.682196,24.882293,26.700527,0.03258,0.536837,0.01749,81.286508,17.49039,1.138787,1.203135,1.104271e-12,2.333212e-08,,,,33.29524,5979618000000000,2.39315,,1.262505,0.936319,0.00256,5.388031,0.488636,,,,,,3,"p-type",0.021,249.7,249.7,1,1,25,1,"Generalized",500,1.713415,0.246557,2.2,0,1000,1.514231,1.66e-30,"Sinton","OFF","Center Point",3000000000000000,30,2000000000000000,4000000000000000,"OFF","Dark Rsh (Cell only)",0.4,"True","RTD (Internal)",2,10,-0.05,1,0.01,"A",0,"16-131484","True",0,0,"Full IV","Recipe\MultiFlash\Tabbed Cell_NPT_1649Cal.mfi ","False",-2,-0.005215,"False","04/10/17 20:11:46","MultiFlash v1.27"
2,"Katy","Encapsulated","C570-postPID","04/10/17 20:26:33",8.356138,0.612718,7.827575,0.477792,3.73995,73.04657,14.977773,519.81872,0.007683,0.033465,0.612718,0.031348,0.477792,0.014978,14.977773,129798.73437,1.918549,7.827575,0.477792,73.04657,3.73995,14.977773,0.007683,0.031348,0.477792,0.014978,14.977773,1.918549,2.03033,24.924247,27.322563,0.031826,0.531072,0.016902,82.429557,16.901699,1.0712,1.050882,1.71198e-12,6.631017e-09,,,,30.771176,4126822000000000,3.416224,,1.254065,0.9353359999999999,0.001082,6.44232,0.477792,,,,,,3,"p-type",0.021,249.7,249.7,1,1,25,1,"Generalized",500,1.958556,0.246557,2.2,0,1000,1.319464,1.66e-30,"Sinton","OFF","Center Point",3000000000000000,30,2000000000000000,4000000000000000,"OFF","Dark Rsh (Cell only)",0.4,"True","RTD (Internal)",2,10,-0.05,1,0.01,"A",0,"16-131484","True",0,0,"Full IV","Recipe\MultiFlash\Tabbed Cell_NPT_1649Cal.mfi ","False",-2,-0.003823,"False","04/10/17 20:26:33","MultiFlash v1.27"
3,"Kayla","Post PID Test","Encap_NPT_1649","04/12/17 06:49:18",8.882326000000001,,,,,,,,,0.035572,,,,,,,,8.882326000000001,-0.014983,,-0.13308,-0.532961,0.001687,0.035572,-0.014983,-0.0005330000000000001,-0.532961,0.421191,1.650688,24.855074,331.168942,,,,,,,,,,,,,,,,,1.247626,0.936676,-0.014983,5.463285,-0.014983,,,,,,3,"p-type",0.021,249.7,249.7,1,1,25,1,"Generalized",500,1.782833,0.246575,2.2,0,1000,,1.66e-30,"Sinton","OFF","Center Point",3000000000000000,30,2000000000000000,4000000000000000,"OFF","Dark Rsh (Cell only)",0.4,"True","RTD (Internal)",2,10,-0.05,1,0.01,"A",0,"16-131484","True",0,0,"Full IV","Recipe\MultiFlash\Encapsulated Cell_NPT_1649Cal.mfi","True",0,,"False","04/12/17 06:49:18","MultiFlash v1.27"
4,"Kayla","Post PID Test","Encap_NPT_1649","04/12/17 06:50:43",8.881079,0.638336,8.330781,0.497796,4.14703,73.151256,16.608049,490.457257,0.007211,0.035567,0.638336,0.033363,0.497796,0.016608,16.608049,122467.177073,1.800685,8.330781,0.497796,73.151256,4.14703,16.608049,0.007211,0.033363,0.497796,0.016608,16.608049,1.800685,1.796887,24.895174,28.222614,0.033797,0.551701,0.018646,82.127403,18.645967,1.201644,1.103276,6.877713000000001e-13,1.064042e-08,,,,64.046865,7431227000000000,1.94565,,1.246915,0.937944,-0.001299,5.91006,0.497796,,,,,,3,"p-type",0.021,249.7,249.7,1,1,25,1,"Generalized",500,1.826079,0.246575,2.2,0,1000,1.85213,1.66e-30,"Sinton","OFF","Center Point",3000000000000000,30,2000000000000000,4000000000000000,"OFF","Dark Rsh (Cell only)",0.4,"True","RTD (Internal)",2,10,-0.05,1,0.01,"A",0,"16-131484","True",0,0,"Full IV","Recipe\MultiFlash\Encapsulated Cell_NPT_1649Cal.mfi","False",-2,-0.001773,"False","04/12/17 06:50:43","MultiFlash v1.27"
5,"Kayla","Post PID Test","C554 Post PID","04/12/17 06:54:24",8.351557,0.61374,7.81896,0.475979,3.721662,72.608051,14.904533,301.095152,0.007908,0.033446,0.61374,0.031313,0.475979,0.014905,14.904533,75183.45948999999,1.974664,7.81896,0.475979,72.608051,3.721662,14.904533,0.007908,0.031313,0.475979,0.014905,14.904533,1.974664,2.166266,24.864813,27.10555,0.03175,0.53152,0.016875,82.209681,16.875497,1.094468,1.074607,1.62801e-12,9.780497e-09,,,,30.421965,4471724000000000,3.162123,,1.246605,0.937152,-0.004432,6.791269,0.475979,,,,,,3,"p-type",0.021,249.7,249.7,1,1,25,1,"Generalized",500,2.011377,0.246575,2.2,0,1000,1.502765,1.66e-30,"Sinton","OFF","Center Point",3000000000000000,30,2000000000000000,4000000000000000,"OFF","Dark Rsh (Cell only)",0.4,"True","RTD (Internal)",2,10,-0.05,1,0.01,"A",0,"16-131484","True",0,0,"Full IV","Recipe\MultiFlash\Encapsulated Cell_NPT_1649Cal.mfi EMS#1, DC6212, degased both sides, WB2","False",-2,-0.005347,"False","04/12/17 06:54:24","MultiFlash v1.27"
6,"Kayla","Post PID Test","C553 Post PID","04/12/17 06:56:03",8.393231,0.6168439999999999,7.692867,0.493999,3.800272,73.402417,15.219351,325.690847,0.007153,0.033613,0.6168439999999999,0.030808,0.493999,0.015219,15.219351,81325.004399,1.786179,7.692867,0.493999,73.402417,3.800272,15.219351,0.007153,0.030808,0.493999,0.015219,15.219351,1.786179,1.908292,24.847332,26.202499,0.031959,0.534664,0.017088,82.41263499999999,17.087541,1.091987,1.059399,1.468221e-12,7.216761e-09,,,,35.694564,4824235000000000,2.93968,,1.24499,0.936438,-0.004241,6.012997,0.493999,,,,,,3,"p-type",0.021,249.7,249.7,1,1,25,1,"Generalized",500,1.832348,0.246575,2.2,0,1000,1.45885,1.66e-30,"Sinton","OFF","Center Point",3000000000000000,30,2000000000000000,4000000000000000,"OFF","Dark Rsh (Cell only)",0.4,"True","RTD (Internal)",2,10,-0.05,1,0.01,"A",0,"16-131484","True",0,0,"Full IV","Recipe\MultiFlash\Encapsulated Cell_NPT_1649Cal.mfi EMS#1, DC6212, degased both sides, WB2","False",-2,-0.004914,"False","04/12/17 06:56:03","MultiFlash v1.27"
7,"Kayla","Post PID Test","C569 Post PID","04/12/17 06:57:44",8.437308,0.61768,7.899672,0.481391,3.802834,72.969289,15.229612,479.073224,0.007712,0.03379,0.61768,0.031637,0.481391,0.01523,15.229612,119624.584113,1.92573,7.899672,0.481391,72.969289,3.802834,15.229612,0.007712,0.031637,0.481391,0.01523,15.229612,1.92573,2.109485,24.922499,26.914539,0.032106,0.535572,0.017195,82.38599499999999,17.194997,1.074126,1.069914,1.406682e-12,8.331996e-09,,,,35.872732,4777016000000000,2.967588,,1.252204,0.936137,-0.003833,6.760375,0.481391,,,,,,3,"p-type",0.021,249.7,249.7,1,1,25,1,"Generalized",500,1.968251,0.246575,2.2,0,1000,1.773452,1.66e-30,"Sinton","OFF","Center Point",3000000000000000,30,2000000000000000,4000000000000000,"OFF","Dark Rsh (Cell only)",0.4,"True","RTD (Internal)",2,10,-0.05,1,0.01,"A",0,"16-131484","True",0,0,"Full IV","Recipe\MultiFlash\Encapsulated Cell_NPT_1649Cal.mfi EMS#1, DC6212, no degas, WB2","False",-2,-0.003031,"False","04/12/17 06:57:44","MultiFlash v1.27"
8,"Kayla","Post PID Test","C570 Post PID","04/12/17 06:58:50",8.424094999999999,0.616466,7.909368,0.482739,3.818162,73.52275899999999,15.290998,565.606999,0.007313,0.033737,0.616466,0.031675,0.482739,0.015291,15.290998,141232.067687,1.825985,7.909368,0.482739,73.52275899999999,3.818162,15.290998,0.007313,0.031675,0.482739,0.015291,15.290998,1.825985,1.975357,24.866561,26.164497,0.03209,0.534583,0.017155,82.483171,17.154552,1.077773,1.052098,1.494721e-12,6.433935e-09,,,,35.019845,4505551000000000,3.13928,,1.245267,0.936778,-0.00417,6.196679,0.482739,,,,,,3,"p-type",0.021,249.7,249.7,1,1,25,1,"Generalized",500,1.857864,0.246575,2.2,0,1000,1.563682,1.66e-30,"Sinton","OFF","Center Point",3000000000000000,30,2000000000000000,4000000000000000,"OFF","Dark Rsh (Cell only)",0.4,"True","RTD (Internal)",2,10,-0.05,1,0.01,"A",0,"16-131484","True",0,0,"Full IV","Recipe\MultiFlash\Encapsulated Cell_NPT_1649Cal.mfi EMS#1, DC6212, no degas, WB2","False",-2,-0.002639,"False","04/12/17 06:58:50","MultiFlash v1.27"
9,"Kayla","Post PID Test","C577 Post PID","04/12/17 07:00:12",8.887426,0.63384,8.258034,0.485352,4.008057,71.150566,16.051489,420.085898,0.008673,0.035592,0.63384,0.033072,0.485352,0.016051,16.051489,104895.44877,2.165761,8.258034,0.485352,71.150566,4.008057,16.051489,0.008673,0.033072,0.485352,0.016051,16.051489,2.165761,2.2787,24.890206,28.268617,0.033806,0.547206,0.018499,81.998491,18.498769,1.195008,1.10667,8.230139e-13,1.143545e-08,,,,54.098401,6679337000000000,2.153387,,1.250242,0.937403,-0.001304,7.527748,0.485352,,,,,,3,"p-type",0.021,249.7,249.7,1,1,25,1,"Generalized",500,2.277883,0.246575,2.2,0,1000,4.673156,1.66e-30,"Sinton","OFF","Center Point",3000000000000000,30,2000000000000000,4000000000000000,"OFF","Dark Rsh (Cell only)",0.4,"True","RTD (Internal)",2,10,-0.05,1,0.01,"A",0,"16-131484","True",0,0,"Full IV","Recipe\MultiFlash\Encapsulated Cell_NPT_1649Cal.mfi Henkel, momentive, WB1","False",-2,-0.001937,"False","04/12/17 07:00:12","MultiFlash v1.27"
10,"Kayla","Post PID Test","C578 Post PID","04/12/17 07:02:06",8.862682,0.636135,8.30555,0.4977,4.133674,73.31983700000001,16.554563,385.146964,0.00694,0.035493,0.636135,0.033262,0.4977,0.016555,16.554563,96171.197004,1.733014,8.30555,0.4977,73.31983700000001,4.133674,16.554563,0.00694,0.033262,0.4977,0.016555,16.554563,1.733014,1.727831,24.933263,27.041546,0.033722,0.548818,0.018507,81.9692,18.507465,1.155497,1.116559,7.715815e-13,1.014144e-08,,,,57.426147,5940199000000000,2.408322,,1.245072,0.9361390000000001,-0.001586,5.635671,0.4977,,,,,,3,"p-type",0.021,249.7,249.7,1,1,25,1,"Generalized",500,1.777267,0.246575,2.2,0,1000,2.220986,1.66e-30,"Sinton","OFF","Center Point",3000000000000000,30,2000000000000000,4000000000000000,"OFF","Dark Rsh (Cell only)",0.4,"True","RTD (Internal)",2,10,-0.05,1,0.01,"A",0,"16-131484","True",0,0,"Full IV","Recipe\MultiFlash\Encapsulated Cell_NPT_1649Cal.mfi Henkel, momentive, WB1","False",-2,-0.001398,"False","04/12/17 07:02:06","MultiFlash v1.27"
11,"Kayla","Post PID Test","C571 Post PID","04/12/17 07:03:30",8.736914000000001,0.625638,8.158186000000001,0.489436,3.992907,73.047965,15.990816,644.439885,0.007325,0.03499,0.625638,0.032672,0.489436,0.015991,15.990816,160916.639404,1.829145,8.158186000000001,0.489436,73.047965,3.992907,15.990816,0.007325,0.032672,0.489436,0.015991,15.990816,1.829145,1.93306,24.908514,27.134552,0.033274,0.540965,0.018,82.225981,17.999961,1.248934,1.07272,1.132056e-12,8.342909e-09,,,,43.504633,5762358000000000,2.479328,,1.247315,0.936791,-0.002041,6.284575,0.489436,,,,,,3,"p-type",0.021,249.7,249.7,1,1,25,1,"Generalized",500,1.912846,0.246575,2.2,0,1000,5.283523,1.66e-30,"Sinton","OFF","Center Point",3000000000000000,30,2000000000000000,4000000000000000,"OFF","Dark Rsh (Cell only)",0.4,"True","RTD (Internal)",2,10,-0.05,1,0.01,"A",0,"16-131484","True",0,0,"Full IV","Recipe\MultiFlash\Encapsulated Cell_NPT_1649Cal.mfi Soltabond, momentive, WB1","False",-2,-0.000833,"False","04/12/17 07:03:30","MultiFlash v1.27"
12,"Kayla","Post PID Test","C574 Post PID","04/12/17 07:04:53",8.631721000000001,0.622768,8.044221,0.486215,3.91122,72.759345,15.663678,307.154649,0.007034,0.034568,0.622768,0.032216,0.486215,0.015664,15.663678,76696.51590100001,1.756415,8.044221,0.486215,72.759345,3.91122,15.663678,0.007034,0.032216,0.486215,0.015664,15.663678,1.756415,1.872709,24.891033,26.719528,0.032623,0.536879,0.017515,81.35774000000001,17.514745,1.137715,1.191344,1.117984e-12,2.213349e-08,,,,33.590724,5880221000000000,2.431793,,1.24321,0.936661,-0.002886,6.007698,0.486215,,,,,,3,"p-type",0.021,249.7,249.7,1,1,25,1,"Generalized",500,1.786881,0.246575,2.2,0,1000,1.731209,1.66e-30,"Sinton","OFF","Center Point",3000000000000000,30,2000000000000000,4000000000000000,"OFF","Dark Rsh (Cell only)",0.4,"True","RTD (Internal)",2,10,-0.05,1,0.01,"A",0,"16-131484","True",0,0,"Full IV","Recipe\MultiFlash\Encapsulated Cell_NPT_1649Cal.mfi Soltabond, momentive, WB1","False",-2,-0.004603,"False","04/12/17 07:04:53","MultiFlash v1.27"
13,"Kayla","Pre PID Test","C581 Pre PID","04/12/17 08:16:33",8.827002999999999,0.637373,8.251683999999999,0.497195,4.102696,72.92263800000001,16.430499,261.822917,0.007445,0.03535,0.637373,0.033046,0.497195,0.01643,16.430499,65377.18247,1.859086,8.251683999999999,0.497195,72.92263800000001,4.102696,16.430499,0.007445,0.033046,0.497195,0.01643,16.430499,1.859086,1.892477,24.8339,27.10355,0.033644,0.550399,0.018518,82.18667000000001,18.517816,1.223875,1.08198,7.71281e-13,6.348513e-09,,,,63.029376,8539559000000000,1.70556,,1.250356,0.936687,-0.001667,6.21828,0.497195,,,,,,3,"p-type",0.021,249.7,249.7,1,1,25,1,"Generalized",500,1.89402,0.246575,2.2,0,1000,1.731498,1.66e-30,"Sinton","OFF","Center Point",3000000000000000,30,2000000000000000,4000000000000000,"OFF","Dark Rsh (Cell only)",0.4,"True","RTD (Internal)",2,10,-0.05,1,0.01,"A",0,"16-131484","True",0,0,"Full IV","Recipe\MultiFlash\Encapsulated Cell_NPT_1649Cal.mfi WB#2, TT tabbed D2 w/ henkel, DC6212, 2 step cure","False",-2,-0.001323,"False","04/12/17 08:16:33","MultiFlash v1.27"
14,"Kayla","Pre PID Test","C581 Pre PID_redone","04/12/17 08:17:15",8.826665,0.63713,8.316895000000001,0.492849,4.098972,72.88704,16.415586,548.149351,0.007469,0.035349,0.63713,0.033308,0.492849,0.016416,16.415586,136872.893041,1.865106,8.316895000000001,0.492849,72.88704,4.098972,16.415586,0.007469,0.033308,0.492849,0.016416,16.415586,1.865106,1.931131,24.878613,27.943598,0.033641,0.550133,0.018507,82.172201,18.506786,1.223426,1.083479,7.749467e-13,6.667668e-09,,,,61.785254,7834057000000000,1.85061,,1.249008,0.9338610000000001,-0.001465,6.403548,0.492849,,,,,,3,"p-type",0.021,249.7,249.7,1,1,25,1,"Generalized",500,1.890453,0.246575,2.2,0,1000,1.336998,1.66e-30,"Sinton","OFF","Center Point",3000000000000000,30,2000000000000000,4000000000000000,"OFF","Dark Rsh (Cell only)",0.4,"True","RTD (Internal)",2,10,-0.05,1,0.01,"A",0,"16-131484","True",0,0,"Full IV","Recipe\MultiFlash\Encapsulated Cell_NPT_1649Cal.mfi WB#2, TT tabbed D2 w/ henkel, DC6212, 2 step cure","False",-2,-0.000616,"False","04/12/17 08:17:15","MultiFlash v1.27"
15,"Kayla","Pre PID Test","C582 Pre PID_redone","04/12/17 08:20:25",-8.096997e-05,-2502.416748,,,,,,429.713448,,-3.24269e-07,-2502.416748,,,,,107299.447992,,-0.000137,0.589606,-0.039752,-8.054603e-05,-0.000323,1010.509887,-5.470964e-07,0.589606,-3.225712e-07,-0.000323,252324.318802,85540.540213,24.950818,11.406652,,,0,,0,,,9.999969999999999e-10,1e-06,,,,,,,,1.256219,0.939582,0.589825,-2.700344,0.589606,,,,,,3,"p-type",0.021,249.7,249.7,1,1,25,1,"Generalized",500,252324.318802,0.246575,2.2,0,1000,,1.66e-30,"Sinton","OFF","Center Point",3000000000000000,30,2000000000000000,4000000000000000,"OFF","Dark Rsh (Cell only)",0.4,"True","RTD (Internal)",2,10,-0.05,1,0.01,"A",0,"16-131484","True",0,0,"Full IV","Recipe\MultiFlash\Encapsulated Cell_NPT_1649Cal.mfi WB#2, TT tabbed D2 w/ henkel (splotchy), momentive 3, 2 step cure","False",-2,0.0005910000000000001,"False","04/12/17 08:20:25","MultiFlash v1.27"
16,"Kayla","Pre PID Test","C582 Pre PID_redone","04/12/17 08:21:41",8.827715,0.64523,8.261638,0.502118,4.148315,72.82972100000001,16.613197,677.051772,0.007692,0.035353,0.64523,0.033086,0.502118,0.016613,16.613197,169059.827369,1.920613,8.261638,0.502118,72.82972100000001,4.148315,16.613197,0.007692,0.033086,0.502118,0.016613,16.613197,1.920613,1.944782,24.862053,27.990601,0.03363,0.557974,0.018765,82.262022,18.764801,1.169186,1.104005,5.475677e-13,7.256928e-09,,,,84.031232,8074822000000000,1.798289,,1.25282,0.935847,-0.001605,6.415881,0.502118,,,,,,3,"p-type",0.021,249.7,249.7,1,1,25,1,"Generalized",500,1.944444,0.246575,2.2,0,1000,1.776393,1.66e-30,"Sinton","OFF","Center Point",3000000000000000,30,2000000000000000,4000000000000000,"OFF","Dark Rsh (Cell only)",0.4,"True","RTD (Internal)",2,10,-0.05,1,0.01,"A",0,"16-131484","True",0,0,"Full IV","Recipe\MultiFlash\Encapsulated Cell_NPT_1649Cal.mfi WB#2, TT tabbed D2 w/ henkel (splotchy), momentive 3, 2 step cure","False",-2,-0.001046,"False","04/12/17 08:21:41","MultiFlash v1.27"
17,"Kayla","Pre PID Test","C583 Pre PID","04/12/17 08:23:30",8.94914,0.651653,8.358333999999999,0.506252,4.231422,72.558601,16.946023,686.521787,0.007998,0.03584,0.651653,0.033474,0.506252,0.016946,16.946023,171424.490145,1.997076,8.358333999999999,0.506252,72.558601,4.231422,16.946023,0.007998,0.033474,0.506252,0.016946,16.946023,1.997076,2.002777,24.835556,27.914597,0.034059,0.564878,0.019239,82.377365,19.23919,1.11379,1.132569,4.068036e-13,8.332953999999999e-09,,,,107.257197,7039767000000000,2.048321,,1.252921,0.935561,-0.000585,6.733099,0.506252,,,,,,3,"p-type",0.021,249.7,249.7,1,1,25,1,"Generalized",500,2.026014,0.246575,2.2,0,1000,2.207906,1.66e-30,"Sinton","OFF","Center Point",3000000000000000,30,2000000000000000,4000000000000000,"OFF","Dark Rsh (Cell only)",0.4,"True","RTD (Internal)",2,10,-0.05,1,0.01,"A",0,"16-131484","True",0,0,"Full IV","Recipe\MultiFlash\Encapsulated Cell_NPT_1649Cal.mfi WB#2, TT tabbed D2 w/ henkel (splotchy), momentive 3, single step cure","False",-2,-0.000731,"False","04/12/17 08:23:30","MultiFlash v1.27"
18,"Kayla","Pre PID Test","C584 Pre PID","04/12/17 08:25:24",9.065822000000001,0.657401,8.490848,0.519963,4.414928,74.077421,17.68093,27.868026,0.00696,0.036307,0.657401,0.034004,0.519963,0.017681,17.68093,6958.646174,1.73796,8.490848,0.519963,74.077421,4.414928,17.68093,0.00696,0.034004,0.519963,0.017681,17.68093,1.73796,1.689483,24.872155,28.410625,0.034499,0.572038,0.019735,82.68244,19.734791,1.050534,1.132547,3.222393e-13,6.189353e-09,,,,138.368799,8373380000000000,1.737548,,1.254152,0.934541,-0.000365,5.755877,0.519963,,,,,,3,"p-type",0.021,249.7,249.7,1,1,25,1,"Generalized",500,1.746843,0.246575,2.2,0,1000,1.624599,1.66e-30,"Sinton","OFF","Center Point",3000000000000000,30,2000000000000000,4000000000000000,"OFF","Dark Rsh (Cell only)",0.4,"True","RTD (Internal)",2,10,-0.05,1,0.01,"A",0,"16-131484","True",0,0,"Full IV","Recipe\MultiFlash\Encapsulated Cell_NPT_1649Cal.mfi random cell, TT tabbed D2 w/ henkel, momentive 3, single step cure","False",-2,-0.141821,"True","04/12/17 08:25:24","MultiFlash v1.27"
19,"Kayla","Pre PID Test","C585 Pre PID","04/12/17 08:27:45",9.121105999999999,0.658093,8.510318,0.508987,4.331642,72.16354699999999,17.347384,25.02493,0.00838,0.036528,0.658093,0.034082,0.508987,0.017347,17.347384,6248.724987,2.092411,8.510318,0.508987,72.16354699999999,4.331642,17.347384,0.00838,0.034082,0.508987,0.017347,17.347384,2.092411,2.013556,24.876874,28.224615,0.034664,0.572168,0.019834,82.50606999999999,19.833621,1.057028,1.158136,3.137313e-13,6.982853e-09,,,,136.648553,8503599000000000,1.712377,,1.252847,0.935265,0.000387,6.801392,0.508987,,,,,,3,"p-type",0.021,249.7,249.7,1,1,25,1,"Generalized",500,2.100114,0.246575,2.2,0,1000,1.444109,1.66e-30,"Sinton","OFF","Center Point",3000000000000000,30,2000000000000000,4000000000000000,"OFF","Dark Rsh (Cell only)",0.4,"True","RTD (Internal)",2,10,-0.05,1,0.01,"A",0,"16-131484","True",0,0,"Full IV","Recipe\MultiFlash\Encapsulated Cell_NPT_1649Cal.mfi random cell, TT tabbed D2 w/ henkel, DC6212, single step cure","False",-2,-0.14045,"True","04/12/17 08:27:45","MultiFlash v1.27"
20,"Kayla","Mid PID Test","Encap_NPT_1649","04/14/17 17:19:50",8.879613000000001,,,,,,,,,0.035561,,,,,,,,8.879613000000001,-0.014152,,-0.125666,-0.503269,0.001594,0.035561,-0.014152,-0.000503,-0.503269,0.397969,1.681027,25.052858,139.52298,,,,,,,,,,,,,,,,,1.242975,0.929828,-0.014152,5.582724,-0.014152,,,,,,3,"p-type",0.021,249.7,249.7,1,1,25,1,"Generalized",500,1.782833,0.246582,2.2,0,1000,,1.66e-30,"Sinton","OFF","Center Point",3000000000000000,30,2000000000000000,4000000000000000,"OFF","Dark Rsh (Cell only)",0.4,"True","RTD (Internal)",2,10,-0.05,1,0.01,"A",0,"16-131484","True",0,0,"Full IV","C:\SintonInstruments\Recipe\MultiFlash\Encapsulated Cell_NPT_1649Cal.mfi Mid PID test 30 hr","True",0,,"False","04/14/17 17:19:50","MultiFlash v1.27"
21,"Kayla","Mid PID Test","C581","04/14/17 17:21:27",8.215406,0.60439,7.693654,0.472153,3.632581,73.15920199999999,14.54778,322.141983,0.007369,0.032901,0.60439,0.030812,0.472153,0.014548,14.54778,80438.853264,1.840003,7.693654,0.472153,73.15920199999999,3.632581,14.54778,0.007369,0.030812,0.472153,0.014548,14.54778,1.840003,2.075401,25.162199,25.398453,0.031244,0.522584,0.016327,82.108701,16.327397,1.08236,1.061663,2.33028e-12,9.277269000000001e-09,,,,21.927715,3180945000000000,4.393233,,1.24155,0.931959,-0.004931,6.429522,0.472153,,,,,,3,"p-type",0.021,249.7,249.7,1,1,25,1,"Generalized",500,1.889013,0.246582,2.2,0,1000,1.352296,1.66e-30,"Sinton","OFF","Center Point",3000000000000000,30,2000000000000000,4000000000000000,"OFF","Dark Rsh (Cell only)",0.4,"True","RTD (Internal)",2,10,-0.05,1,0.01,"A",0,"16-131484","True",0,0,"Full IV","C:\SintonInstruments\Recipe\MultiFlash\Encapsulated Cell_NPT_1649Cal.mfi Mid PID test 30 hr","False",-2,-0.015278,"True","04/14/17 17:21:27","MultiFlash v1.27"
25,"Kayla","Mid PID Test","C585","04/14/17 17:34:07",9.105622,0.654654,8.485182,0.518095,4.396127,73.747721,17.605636,25.370805,0.006836,0.036466,0.654654,0.033982,0.518095,0.017606,17.605636,6335.090074,1.706981,8.485182,0.518095,73.747721,4.396127,17.605636,0.006836,0.033982,0.518095,0.017606,17.605636,1.706981,1.62918,24.926639,26.506516,0.034546,0.568173,0.019628,82.21845500000001,19.627836,1.068514,1.185405,3.518625e-13,9.198293e-09,,,,114.715055,7267066000000000,1.987372,,1.243697,0.929738,-0.000556,5.469065,0.518095,,,,,,3,"p-type",0.021,249.7,249.7,1,1,25,1,"Generalized",500,1.731714,0.246582,2.2,0,1000,2.069987,1.66e-30,"Sinton","OFF","Center Point",3000000000000000,30,2000000000000000,4000000000000000,"OFF","Dark Rsh (Cell only)",0.4,"True","RTD (Internal)",2,10,-0.05,1,0.01,"A",0,"16-131484","True",0,0,"Full IV","C:\SintonInstruments\Recipe\MultiFlash\Encapsulated Cell_NPT_1649Cal.mfi Mid PID test 30 hr","False",-2,-0.134046,"True","04/14/17 17:34:07","MultiFlash v1.27"

File: FCT450csv/MultiFlash_Database WW15 - 2021.csv (part 1 of 12)
ID,User_ID,Batch_ID,Sample_ID,Measurement_Date-Time,Isc_(A),Voc_(V),Imp_(A),Vmp_(V),Pmp_(W),FF_(percent),Efficiency_(percent),Rsh_(ohm),Rs_(ohm),Jsc_(A/cm2),Voc_(V/cell),Jmp_(A/cm2),Vmp_(V/cell),Pmp_(W/cm2),Cell_Efficiency_(percent),Rsh_(ohm-cm2),Rs_(ohm-cm2),ILoad_(A),VLoad_(V),FFLoad_(percent),PLoad_(W),EffLoad_(percent),RsLoad_(ohm),JLoad_(A/cm2),VLoad_(V/cell),PLoad_(W/cm2),Cell_EffLoad_(percent),RsLoad_(ohm-cm2),Rs_Modulation_(ohm-cm2),Measured_Temperature_(C),Total_Test_Time_(s),pJmp_(A/cm2),pVmp_(V/cell),pPmp_(W/cm2),pFF_(percent),pEfficiency_(percent),n_at_1_sun,n_at_ 1/10_suns,Jo1_(A/cm2),Jo2_(A/cm2),Jo_(fA/cm2),Est_Bulk_Lifetime_(us),BRR_(Hz),Lifetime_at_Vmp_(us),Doping_(cm-3),Measured_Resistivity_(Ohm-cm),Lifetime_Fit_R2,Max_Intensity_(suns),Intensity_@_flash_cutoff_(suns),V_at_Isc_(V),dV/dt,V_Pad_0_(V),V_Pad_1_(V),V_Pad_2_(V),V_Pad_3_(V),V_Pad_4_(V),dBreak_(A),dBreak_(V),Capacitance_(uF/cm2),Capacitance_Error_(percent),Pm/Pe,BulkSRH_AND_Jo_Power_Loss_(percent),BulkSRH_Power_Loss_(percent),Jo_Power_Loss_(percent),Rs_Power_Loss_(percent),Rsh_Power_Loss_(percent),Dark_Break_Interpolated,Calibration,Resistivity_(ohm-cm),Analysis_Resistivity_(ohm-cm),Sample_Type,Thickness_(cm),Cell_Area_(cm2),Total_Area_(cm2),Number_of_Cells_per_String,Number_of_Strings,Temperature_(C),Intensity_(suns),Analysis_Type,Nominal_Load_Voltage_(mV/cell),Rs_Modulation_Target_(ohm-cm2),Reference_Constant_(V/sun),Voltage_Temperature_Coefficient_(mV/C),Temperature_Offset_(C),Power_per_Sun_(W/m2),Conductivity_Modulation_(ohm-cm2/V),Auger_Coefficient,Auger_Method,Band_Gap_Narrowing,Fit_Method,Carrier_Density_Center_Point_(cm-3),Percent_Fit,Lower_Bound_(cm-3),Upper_Bound_(cm-3),Rsh_Lifetime_Correction,Rsh_Measurement_Method,SunsVoc_Rsh_Voltage_(V),Do_Dark_Break_Measurement,Temperature_Measurement_Method,Number_of_dRsh_Points,dRsh_Output_Vlimit_(V),Current_Transfer,Voltage_Transfer,Temperature_Transfer,Final_Bin,Bin_Index,Tester_ID,Do_Doping_Measurement,Doping_Sample_Time_(us),Doping_Measurement_Length_(us),Measurement_Type,Comments,Measurement_Date-Time_String,Software Version,Recipe_Filename,EL Pulse Current Delivered (Coulombs),Forward Dark IV (V),Forward Dark IV (A),Forward Dark IV Interpolated?,EL Pulse Energy Delivered (J),Doping Calibration Factor (V/sun)
13,"Ben","DMEGC-BL","05","04/12/21 15:51:32",10.413105,0.6816179999999999,9.851076000000001,0.574303,5.657506,79.708333,22.450419,259.737638,0.002801,0.041322,0.6816179999999999,0.039092,0.574303,0.02245,22.450419,65453.884699,0.705937,9.851076000000001,0.574303,79.708333,5.657506,22.450419,0.002801,0.039092,0.574303,0.02245,22.450419,0.705937,0.476968,25.014649,14.576834,0.039415,0.597614,0.023555,83.630396,23.555096,1.004181,1.091889,1.183219e-13,3.596673e-09,117.505774,4069.587104,245.725174,289.226565,4723313000000000,1.00505,0.999627,1.087014,0.81236,0.008749,1.553879,0.574303,,,,,,,23.932535,0.045643,0.995312,4.668913,0.385896,4.283017,4.58403,0.022254,"False","False",3,3,"p-type",0.018,252,252,1,1,25,1,"Generalized",540,0.703645,0.285035,2.2,0,1000,1.279936,1.66e-30,"Sinton","OFF","Center Point",3000000000000000,30,2000000000000000,4000000000000000,"OFF","Dark Rsh (Cell only)",0.4,"False","RTD (Internal)",2,10,-0.05,1,0.01,"A",0,"16-131484","True",0,0,"Hunt",,"04/12/21 15:51:32","MultiFlash v1.49","Default.mfi",,,,"False",,0.199898
14,"Ben","DMEGC-BL","06","04/12/21 15:52:56",10.374596,0.681049,9.804793,0.5730229999999999,5.618371,79.51714200000001,22.295125,274.05385,0.002424,0.041169,0.681049,0.038908,0.5730229999999999,0.022295,22.295125,69061.57008400001,0.610795,9.804793,0.5730229999999999,79.51714200000001,5.618371,22.295125,0.002424,0.038908,0.5730229999999999,0.022295,22.295125,0.610795,0.393579,25.04162,14.67384,0.039042,0.595021,0.023231,82.853577,23.230599,1.034447,1.190557,1.143727e-13,7.578656999999999e-09,107.239224,1400.785236,713.885308,235.562776,4723313000000000,1.009977,0.999625,1.089607,0.811503,0.008592000000000001,1.280947,0.5730229999999999,,,,,,,19.913647,0.036169,1.000067,4.144794,0.929542,3.215252,3.981561,0.02099,"False","False",3,3,"p-type",0.018,252,252,1,1,25,1,"Generalized",540,0.612397,0.285035,2.2,0,1000,-0.07615,1.66e-30,"Sinton","OFF","Center Point",3000000000000000,30,2000000000000000,4000000000000000,"OFF","Dark Rsh (Cell only)",0.4,"False","RTD (Internal)",2,10,-0.05,1,0.01,"A",0,"16-131484","True",0,0,"Hunt",,"04/12/21 15:52:56","MultiFlash v1.49","Default.mfi",,,,"False",,0.199898
15,"Ben","DMEGC-BL","07","04/12/21 15:54:47",10.413949,0.68041,9.747681999999999,0.57202,5.575867,78.691245,22.126458,5.686497,0.002721,0.041325,0.68041,0.038681,0.57202,0.022126,22.126458,1432.99727,0.685728,9.747681999999999,0.57202,78.691245,5.575867,22.126458,0.002721,0.038681,0.57202,0.022126,22.126458,0.685728,0.445579,25.028134,15.155866,0.038953,0.594879,0.023172,82.410983,23.172376,1.034822,1.266939,1.158512e-13,6.810897e-09,109.966846,1336.067161,748.465369,215.203788,4723313000000000,1.010844,0.999423,1.04259,0.79358,0.008912,1.212646,0.57202,,,,,,,21.218559,0.035813,0.996818,4.554088,1.036956,3.517132,4.429904,1.010733,"False","False",3,3,"p-type",0.018,252,252,1,1,25,1,"Generalized",540,0.672061,0.285035,2.2,0,1000,1.112554,1.66e-30,"Sinton","OFF","Center Point",3000000000000000,30,2000000000000000,4000000000000000,"OFF","Dark Rsh (Cell only)",0.4,"False","RTD (Internal)",2,10,-0.05,1,0.01,"A",0,"16-131484","True",0,0,"Hunt",,"04/12/21 15:54:47","MultiFlash v1.49","Default.mfi",,,,"False",,0.199898
1,,,"V7-19","04/12/21 14:36:24",9.531145,,,,,,,,,0.039223,,,,,,,,9.531145,-0.006377,,-0.060784,-0.250141,0.000669,0.039223,-0.006377,-0.00025,-0.250141,0.162595,0.017558,24.131463,170.28774,,,,,,,,,,,,,,,,,1.089564,0.811899,-0.006377,0.056904,-0.006377,,,,,,0,0,0,,0,0,0,0,0,"False","True",3,3,"p-type",0.018,243,243,1,1,25,1,"Generalized",540,0.654105,0.285035,2.2,0,1000,,1.66e-30,"Sinton","OFF","Center Point",3000000000000000,30,2000000000000000,4000000000000000,"OFF","Dark Rsh (Cell only)",0.4,"False","RTD (Internal)",2,10,-0.05,1,0.01,,0,"16-131484","True",0,0,"Hunt",,"04/12/21 14:36:24","MultiFlash v1.49","Default.mfi",0,0,0,"False",0,0.199898
2,,,"V7-19","04/12/21 14:36:56",9.531922,0.647701,8.764974,0.526856,4.617883,74.797634,19.003632,44.242364,0.005159,0.039226,0.647701,0.03607,0.526856,0.019004,19.003632,10750.894424,1.253541,8.764974,0.526856,74.797634,4.617883,19.003632,0.005159,0.03607,0.526856,0.019004,19.003632,1.253541,1.193392,24.3719,15.810904,0.036779,0.563094,0.02071,81.513373,20.709882,1.128599,1.295149,3.427229e-13,2.257335e-08,,,,66.292328,4723313000000000,1.45062,,1.057926,0.8044559999999999,0.003264,3.484338,0.526856,,,,,,,7.960647,0.003896,0.974141,8.060553000000001,,,7.905754,0.135654,"False","False",3,3,"p-type",0.018,243,243,1,1,25,1,"Generalized",540,1.303709,0.285035,2.2,0,1000,7.555091,1.66e-30,"Sinton","OFF","Center Point",3000000000000000,30,2000000000000000,4000000000000000,"OFF","Dark Rsh (Cell only)",0.4,"False","RTD (Internal)",2,10,-0.05,1,0.01,"A",0,"16-131484","True",0,0,"Hunt",,"04/12/21 14:36:56","MultiFlash v1.49","Default.mfi",,,,"False",,0.199898
3,,,"V7-19","04/12/21 14:43:46",9.533901,0.647599,8.740653,0.529933,4.631962,75.021957,18.380801,44.381532,0.004919,0.037833,0.647599,0.034685,0.529933,0.018381,18.380801,11184.146181,1.23954,8.740653,0.529933,75.021957,4.631962,18.380801,0.004919,0.034685,0.529933,0.018381,18.380801,1.23954,1.248796,25.257397,15.510887,0.035472,0.562767,0.019963,81.478413,19.962669,1.13337,1.295856,3.318186e-13,2.214116e-08,,,,68.436993,4723313000000000,1.432793,,1.089337,0.809796,0.005395,3.754903,0.529933,,,,,,,8.221992,-0.000663,0.974126,8.365365000000001,,,7.503918,0.135402,"False","False",3,3,"p-type",0.018,252,252,1,1,25,1,"Generalized",540,1.283047,0.285035,2.2,0,1000,7.824261,1.66e-30,"Sinton","OFF","Center Point",3000000000000000,30,2000000000000000,4000000000000000,"OFF","Dark Rsh (Cell only)",0.4,"False","RTD (Internal)",2,10,-0.05,1,0.01,"A",0,"16-131484","True",0,0,"Hunt",,"04/12/21 14:43:46","MultiFlash v1.49","Default.mfi",,,,"False",,0.199898
4,,,"V7-19","04/12/21 14:57:24",10.40179,0.682275,9.851611,0.573329,5.648219,79.587323,22.413566,250.840682,0.002833,0.041277,0.682275,0.039094,0.573329,0.022414,22.413566,63211.851943,0.713888,9.851611,0.573329,79.587323,5.648219,22.413566,0.002833,0.039094,0.573329,0.022414,22.413566,0.713888,0.473216,25.019144,14.397823,0.039343,0.597869,0.023522,83.523771,23.522157,1.008047,1.106684,1.14888e-13,4.080317e-09,112.230939,3150.941912,317.365419,288.505182,4723313000000000,1.007404,0.9996080000000001,1.085764,0.8109459999999999,0.009412999999999999,1.525976,0.573329,,,,,,,23.373296,0.046425,0.997271,4.477864,0.486797,3.991067,4.642667,0.023043,"False","False",3,3,"p-type",0.018,252,252,1,1,25,1,"Generalized",540,0.713565,0.285035,2.2,0,1000,0.715372,1.66e-30,"Sinton","OFF","Center Point",3000000000000000,30,2000000000000000,4000000000000000,"OFF","Dark Rsh (Cell only)",0.4,"False","RTD (Internal)",2,10,-0.05,1,0.01,"A",0,"16-131484","True",0,0,"Hunt",,"04/12/21 14:57:24","MultiFlash v1.49","Default.mfi",,,,"False",,0.199898
5,,,"V7-19","04/12/21 15:00:11",10.402628,0.682344,9.847669,0.574133,5.653874,79.65253300000001,22.436008,240.252306,0.002783,0.04128,0.682344,0.039078,0.574133,0.022436,22.436008,60543.581008,0.701211,9.847669,0.574133,79.65253300000001,5.653874,22.436008,0.002783,0.039078,0.574133,0.022436,22.436008,0.701211,0.47583,25.04162,15.063861,0.039346,0.597943,0.023527,83.525375,23.526885,1.011021,1.105941,1.145597e-13,4.077693e-09,111.63573,2983.843231,335.13825,288.897865,4723313000000000,1.00613,0.999749,1.096866,0.8118339999999999,0.009495999999999999,1.588638,0.574133,,,,,,,23.623013,0.04553,0.9970329999999999,4.53552,0.519741,4.015778,4.556707,0.024069,"False","False",3,3,"p-type",0.018,252,252,1,1,25,1,"Generalized",540,0.70091,0.285035,2.2,0,1000,0.6738960000000001,1.66e-30,"Sinton","OFF","Center Point",3000000000000000,30,2000000000000000,4000000000000000,"OFF","Dark Rsh (Cell only)",0.4,"False","RTD (Internal)",2,10,-0.05,1,0.01,"A",0,"16-131484","True",0,0,"Hunt",,"04/12/21 15:00:11","MultiFlash v1.49","Default.mfi",,,,"False",,0.199898
6,"Ben","DMEGC-BL","01","04/12/21 15:01:27",10.401742,0.682316,9.849885,0.573872,5.652569,79.644266,22.430829,239.963878,0.002791,0.041277,0.682316,0.039087,0.573872,0.022431,22.430829,60470.89724,0.703413,9.849885,0.573872,79.644266,5.652569,22.430829,0.002791,0.039087,0.573872,0.022431,22.430829,0.703413,0.494132,25.014649,15.158866,0.039342,0.597953,0.023525,83.52768,23.524545,1.0113,1.107096,1.145296e-13,4.098499e-09,111.611544,2906.829438,344.017433,288.113362,4723313000000000,1.00276,0.999678,1.085113,0.810936,0.009488999999999999,1.60779,0.573872,,,,,,,23.480366,0.040881,0.997038,4.519053,0.530199,3.988854,4.571134,0.024093,"False","False",3,3,"p-type",0.018,252,252,1,1,25,1,"Generalized",540,0.700166,0.285035,2.2,0,1000,0.772323,1.66e-30,"Sinton","OFF","Center Point",3000000000000000,30,2000000000000000,4000000000000000,"OFF","Dark Rsh (Cell only)",0.4,"False","RTD (Internal)",2,10,-0.05,1,0.01,"A",0,"16-131484","True",0,0,"Hunt",,"04/12/21 15:01:27","MultiFlash v1.49","Default.mfi",,,,"False",,0.199898
7,"Ben","DMEGC-BL","01","04/12/21 15:03:50",10.401505,0.682308,9.851538,0.573839,5.653198,79.655804,22.433324,240.382429,0.002781,0.041276,0.682308,0.039093,0.573839,0.022433,22.433324,60576.372091,0.700837,9.851538,0.573839,79.655804,5.653198,22.433324,0.002781,0.039093,0.573839,0.022433,22.433324,0.700837,0.447397,25.028134,14.84585,0.039339,0.5979409999999999,0.023522,83.52251,23.522298,1.01178,1.10654,1.145788e-13,4.114775e-09,111.680371,2921.223684,342.322296,287.846345,4723313000000000,1.004193,0.999727,1.073308,0.809827,0.009591000000000001,1.42197,0.573839,,,,,,,23.372661,0.048167,0.997245,4.496556,0.525077,3.97148,4.557228,0.024046,"False","False",3,3,"p-type",0.018,252,252,1,1,25,1,"Generalized",540,0.6971850000000001,0.285035,2.2,0,1000,0.741484,1.66e-30,"Sinton","OFF","Center Point",3000000000000000,30,2000000000000000,4000000000000000,"OFF","Dark Rsh (Cell only)",0.4,"False","RTD (Internal)",2,10,-0.05,1,0.01,"A",0,"16-131484","True",0,0,"Hunt",,"04/12/21 15:03:50","MultiFlash v1.49","Default.mfi",,,,"False",,0.199898
8,"Ben","DMEGC-BL","01","04/12/21 15:04:32",10.402604,0.682274,9.848706999999999,0.573958,5.652744,79.64494000000001,22.431522,240.076765,0.002783,0.04128,0.682274,0.039082,0.573958,0.022432,22.431522,60499.34478,0.701322,9.848706999999999,0.573958,79.64494000000001,5.652744,22.431522,0.002783,0.039082,0.573958,0.022432,22.431522,0.701322,0.495416,25.046115,14.569833,0.039339,0.597923,0.023522,83.516685,23.521976,1.006576,1.106461,1.148247e-13,4.132642e-09,112.46238,3177.990702,314.664231,287.910611,4723313000000000,1.009651,0.999315,1.085879,0.812717,0.00933,1.623263,0.573958,,,,,,,23.481546,0.040569,0.9970020000000001,4.504094,0.484945,4.019149,4.558909,0.02408,"False","False",3,3,"p-type",0.018,252,252,1,1,25,1,"Generalized",540,0.697344,0.285035,2.2,0,1000,0.7962360000000001,1.66e-30,"Sinton","OFF","Center Point",3000000000000000,30,2000000000000000,4000000000000000,"OFF","Dark Rsh (Cell only)",0.4,"False","RTD (Internal)",2,10,-0.05,1,0.01,"A",0,"16-131484","True",0,0,"Hunt",,"04/12/21 15:04:32","MultiFlash v1.49","Default.mfi",,,,"False",,0.199898
9,"Ben","DMEGC-BL","01","04/12/21 15:34:11",10.340845,0.680952,9.783766,0.5718490000000001,5.594833,79.45375199999999,22.20172,93.910101,0.002535,0.041035,0.680952,0.038824,0.5718490000000001,0.022202,22.20172,23665.345444,0.638748,9.783766,0.5718490000000001,79.45375199999999,5.594833,22.20172,0.002535,0.038824,0.5718490000000001,0.022202,22.20172,0.638748,0.416761,25.005658,14.503829,0.038927,0.595338,0.023175,82.93529100000001,23.174564,1.027754,1.183826,1.120123e-13,7.742443e-09,110.112017,1642.05196,608.994127,239.973634,4723313000000000,1.016925,0.999641,1.077666,0.811136,0.009722,1.316417,0.5718490000000001,,,,,,,19.812959,0.035776,1.001335,4.085542,0.791386,3.294156,4.156122,0.06144,"False","False",3,3,"p-type",0.018,252,252,1,1,25,1,"Generalized",540,0.64684,0.285035,2.2,0,1000,-0.61471,1.66e-30,"Sinton","OFF","Center Point",3000000000000000,30,2000000000000000,4000000000000000,"OFF","Dark Rsh (Cell only)",0.4,"False","RTD (Internal)",2,10,-0.05,1,0.01,"A",0,"16-131484","True",0,0,"Hunt",,"04/12/21 15:34:11","MultiFlash v1.49","Default.mfi",,,,"False",,0.199898
10,"Ben","DMEGC-BL","02","04/12/21 15:34:37",10.349905,0.680859,9.785159,0.571916,5.596289,79.415763,22.207497,110.360238,0.00256,0.041071,0.680859,0.03883,0.571916,0.022207,22.207497,27810.780061,0.645116,9.785159,0.571916,79.415763,5.596289,22.207497,0.00256,0.03883,0.571916,0.022207,22.207497,0.645116,0.436682,25.023639,14.737843,0.038957,0.595289,0.023191,82.93153700000001,23.190633,1.026566,1.183709,1.124584e-13,7.773314e-09,110.612644,1669.288379,599.057666,239.963826,4723313000000000,1.014201,0.999476,1.086973,0.811633,0.008463,1.422053,0.571916,,,,,,,20.042458,0.035049,1.000512,4.13457,0.787129,3.34744,4.196744,0.052264,"False","False",3,3,"p-type",0.018,252,252,1,1,25,1,"Generalized",540,0.648929,0.285035,2.2,0,1000,-0.24089,1.66e-30,"Sinton","OFF","Center Point",3000000000000000,30,2000000000000000,4000000000000000,"OFF","Dark Rsh (Cell only)",0.4,"False","RTD (Internal)",2,10,-0.05,1,0.01,"A",0,"16-131484","True",0,0,"Hunt",,"04/12/21 15:34:37","MultiFlash v1.49","Default.mfi",,,,"False",,0.199898
11,"Ben","DMEGC-BL","03","04/12/21 15:43:13",10.407914,0.682028,9.853524,0.578534,5.700603,80.30726900000001,22.62144,279.17723,0.002109,0.041301,0.682028,0.039101,0.578534,0.022621,22.62144,70352.662017,0.531465,9.853524,0.578534,80.30726900000001,5.700603,22.62144,0.002109,0.039101,0.578534,0.022621,22.62144,0.531465,0.259228,25.04162,15.56689,0.039276,0.596963,0.023446,83.235963,23.446412,1.018478,1.143996,1.119899e-13,5.861317e-09,109.744205,2151.229639,464.85042,265.891683,4723313000000000,1.009229,0.999607,1.061385,0.809819,0.009032,0.757142,0.578534,,,,,,,21.815603,0.044349,0.9984189999999999,4.282276,0.6632439999999999,3.619031,3.466901,0.020626,"False","False",3,3,"p-type",0.018,252,252,1,1,25,1,"Generalized",540,0.525416,0.285035,2.2,0,1000,0.639062,1.66e-30,"Sinton","OFF","Center Point",3000000000000000,30,2000000000000000,4000000000000000,"OFF","Dark Rsh (Cell only)",0.4,"False","RTD (Internal)",2,10,-0.05,1,0.01,"A",0,"16-131484","True",0,0,"Hunt",,"04/12/21 15:43:13","MultiFlash v1.49","Default.mfi",,,,"False",,0.199898
12,"Ben","DMEGC-BL","04","04/12/21 15:44:47",10.363761,0.68101,9.80594,0.5736,5.624684,79.69425099999999,22.320173,249.957255,0.002295,0.041126,0.68101,0.038912,0.5736,0.02232,22.320173,62989.228189,0.5783469999999999,9.80594,0.5736,79.69425099999999,5.624684,22.320173,0.002295,0.038912,0.5736,0.02232,22.320173,0.5783469999999999,0.371538,24.911261,14.675839,0.038988,0.5951689999999999,0.023204,82.850617,23.204185,1.029372,1.194288,1.116769e-13,8.119168e-09,109.215444,1555.89208,642.7180990000001,234.541218,4723313000000000,1.006106,0.999573,1.086272,0.811673,0.008555,1.184785,0.5736,,,,,,,19.4267,0.032917,1.001719,4.008424,0.816543,3.191881,3.775052,0.023011,"False","False",3,3,"p-type",0.018,252,252,1,1,25,1,"Generalized",540,0.58557,0.285035,2.2,0,1000,-0.61666,1.66e-30,"Sinton","OFF","Center Point",3000000000000000,30,2000000000000000,4000000000000000,"OFF","Dark Rsh (Cell only)",0.4,"False","RTD (Internal)",2,10,-0.05,1,0.01,"A",0,"16-131484","True",0,0,"Hunt",,"04/12/21 15:44:47","MultiFlash v1.49","Default.mfi",,,,"False",,0.199898
16,"Ben","DMEGC-BL","08","04/12/21 15:56:58",10.383354,0.681125,9.810459,0.572966,5.621061,79.47929600000001,22.305799,328.763396,0.002473,0.041204,0.681125,0.03893,0.572966,0.022306,22.305799,82848.37569099999,0.62322,9.810459,0.572966,79.47929600000001,5.621061,22.305799,0.002473,0.03893,0.572966,0.022306,22.305799,0.62322,0.383022,25.028134,15.491886,0.039082,0.595197,0.023262,82.885319,23.261697,1.031222,1.187912,1.140688e-13,7.47095e-09,107.970636,1477.941725,676.616664,238.16261,4723313000000000,1.008681,0.9995039999999999,1.05246,0.797059,0.008751,1.157696,0.572966,,,,,,,20.233759,0.03774,0.999715,4.185372,0.894942,3.290429,4.062744,0.017495,"False","False",3,3,"p-type",0.018,252,252,1,1,25,1,"Generalized",540,0.618694,0.285035,2.2,0,1000,0.113244,1.66e-30,"Sinton","OFF","Center Point",3000000000000000,30,2000000000000000,4000000000000000,"OFF","Dark Rsh (Cell only)",0.4,"False","RTD (Internal)",2,10,-0.05,1,0.01,"A",0,"16-131484","True",0,0,"Hunt",,"04/12/21 15:56:58","MultiFlash v1.49","Default.mfi",,,,"False",,0.199898
17,"Ben","DMEGC-BL","09","04/12/21 15:58:20",10.425021,0.682669,9.866168,0.57592,5.682123,79.840515,22.548109,131.083664,0.002476,0.041369,0.682669,0.039151,0.57592,0.022548,22.548109,33033.083437,0.623849,9.866168,0.57592,79.840515,5.682123,22.548109,0.002476,0.039151,0.57592,0.022548,22.548109,0.623849,0.378717,25.001163,15.158866,0.039365,0.597465,0.023519,83.27908499999999,23.519211,1.019157,1.136808,1.096467e-13,5.617668e-09,106.53296,2093.626995,477.640001,274.508806,4723313000000000,1.003072,0.999568,1.098912,0.811297,0.009063999999999999,1.238723,0.57592,,,,,,,22.637132,0.046359,0.998057,4.357815,0.707043,3.650772,4.068428,0.043931,"False","False",3,3,"p-type",0.018,252,252,1,1,25,1,"Generalized",540,0.623766,0.285035,2.2,0,1000,0.556213,1.66e-30,"Sinton","OFF","Center Point",3000000000000000,30,2000000000000000,4000000000000000,"OFF","Dark Rsh (Cell only)",0.4,"False","RTD (Internal)",2,10,-0.05,1,0.01,"A",0,"16-131484","True",0,0,"Hunt",,"04/12/21 15:58:20","MultiFlash v1.49","Default.mfi",,,,"False",,0.199898
18,"Ben","DMEGC-BL","10","04/12/21 15:59:25",10.368913,0.680084,9.796844,0.572933,5.612932,79.596543,22.27354,82.542243,0.002386,0.041146,0.680084,0.038876,0.572933,0.022274,22.27354,20800.645266,0.601349,9.796844,0.572933,79.596543,5.612932,22.27354,0.002386,0.038876,0.572933,0.022274,22.27354,0.601349,0.34715,25.014649,15.104864,0.039023,0.594372,0.023194,82.885819,23.19398,1.030536,1.184463,1.153912e-13,8.172866e-09,112.8486,1490.05253,671.1172790000001,230.844417,4723313000000000,1.027559,0.9994729999999999,1.084621,0.810796,0.00882,1.118753,0.572933,,,,,,,19.572642,0.041223,0.999591,4.181853,0.858829,3.323023,3.919656,0.069673,"False","False",3,3,"p-type",0.018,252,252,1,1,25,1,"Generalized",540,0.60236,0.285035,2.2,0,1000,0.043355,1.66e-30,"Sinton","OFF","Center Point",3000000000000000,30,2000000000000000,4000000000000000,"OFF","Dark Rsh (Cell only)",0.4,"False","RTD (Internal)",2,10,-0.05,1,0.01,"A",0,"16-131484","True",0,0,"Hunt",,"04/12/21 15:59:25","MultiFlash v1.49","Default.mfi",,,,"False",,0.199898
19,"Ben","DMEGC-BL","11","04/12/21 16:00:28",10.39621,0.682169,9.835775,0.573855,5.644309,79.58735299999999,22.398052,345.613015,0.002602,0.041255,0.682169,0.039031,0.573855,0.022398,22.398052,87094.479762,0.655618,9.835775,0.573855,79.58735299999999,5.644309,22.398052,0.002602,0.039031,0.573855,0.022398,22.398052,0.655618,0.40842,24.992173,15.448884,0.039227,0.596803,0.023411,83.18679899999999,23.411034,1.021089,1.148299,1.125225e-13,5.81197e-09,106.974499,1860.041046,537.6225439999999,264.554403,4723313000000000,1.003429,0.999438,1.082741,0.813095,0.009285,1.306371,0.573855,,,,,,,21.917028,0.044415,0.998763,4.321097,0.7716499999999999,3.549447,4.269393,0.016683,"False","False",3,3,"p-type",0.018,252,252,1,1,25,1,"Generalized",540,0.65549,0.285035,2.2,0,1000,0.260637,1.66e-30,"Sinton","OFF","Center Point",3000000000000000,30,2000000000000000,4000000000000000,"OFF","Dark Rsh (Cell only)",0.4,"False","RTD (Internal)",2,10,-0.05,1,0.01,"A",0,"16-131484","True",0,0,"Hunt",,"04/12/21 16:00:28","MultiFlash v1.49","Default.mfi",,,,"False",,0.199898
20,"Ben","DMEGC-BL","12","04/12/21 16:01:26",10.413624,0.682882,9.863365999999999,0.5732699999999999,5.654367,79.512693,22.437966,315.766186,0.003044,0.041324,0.682882,0.03914,0.5732699999999999,0.022438,22.437966,79573.078887,0.767145,9.863365999999999,0.5732699999999999,79.512693,5.654367,22.437966,0.003044,0.03914,0.5732699999999999,0.022438,22.437966,0.767145,0.526179,24.974192,14.892852,0.039464,0.598981,0.023638,83.765742,23.638149,0.999868,1.075834,1.147672e-13,2.780906e-09,112.517708,4634.620719,215.767387,310.659164,4723313000000000,1.005504,0.999538,1.09346,0.814303,0.008682,1.75732,0.5732699999999999,,,,,,,25.153514,0.05171,0.995808,4.687042,0.356899,4.330143,4.976775,0.018347,"False","False",3,3,"p-type",0.018,252,252,1,1,25,1,"Generalized",540,0.76819,0.285035,2.2,0,1000,1.151218,1.66e-30,"Sinton","OFF","Center Point",3000000000000000,30,2000000000000000,4000000000000000,"OFF","Dark Rsh (Cell only)",0.4,"False","RTD (Internal)",2,10,-0.05,1,0.01,"A",0,"16-131484","True",0,0,"Hunt",,"04/12/21 16:01:26","MultiFlash v1.49","Default.mfi",,,,"False",,0.199898
21,"Ben","DMEGC-BL","13","04/12/21 16:02:40",10.392485,0.681223,9.838977999999999,0.573971,5.64729,79.768432,22.409879,403.903048,0.002504,0.04124,0.681223,0.039044,0.573971,0.02241,22.409879,101783.56818,0.631044,9.838977999999999,0.573971,79.768432,5.64729,22.409879,0.002504,0.039044,0.573971,0.02241,22.409879,0.631044,0.402152,25.04162,14.365822,0.039214,0.59634,0.023385,83.239048,23.384903,1.015983,1.14179,1.178492e-13,5.450728e-09,112.9147,2127.452258,470.045801,260.026137,4723313000000000,1.011054,0.999463,1.087271,0.8127,0.008595999999999999,1.307741,0.573971,,,,,,,21.268077,0.04053,0.999422,4.282147,0.654148,3.627999,4.115357,0.014261,"False","False",3,3,"p-type",0.018,252,252,1,1,25,1,"Generalized",540,0.633169,0.285035,2.2,0,1000,0.086021,1.66e-30,"Sinton","OFF","Center Point",3000000000000000,30,2000000000000000,4000000000000000,"OFF","Dark Rsh (Cell only)",0.4,"False","RTD (Internal)",2,10,-0.05,1,0.01,"A",0,"16-131484","True",0,0,"Hunt",,"04/12/21 16:02:40","MultiFlash v1.49","Default.mfi",,,,"False",,0.199898
22,"Ben","DMEGC-BL","14","04/12/21 16:03:37",10.427774,0.681997,9.860537000000001,0.573831,5.658281,79.562855,22.453496,274.772012,0.002844,0.04138,0.681997,0.039129,0.573831,0.022453,22.453496,69242.54693,0.716804,9.860537000000001,0.573831,79.562855,5.658281,22.453496,0.002844,0.039129,0.573831,0.022453,22.453496,0.716804,0.479103,24.983183,15.077862,0.039442,0.597731,0.023576,83.53867200000001,23.575514,1.008585,1.104128,1.156408e-13,4.095568e-09,114.223595,3185.910304,313.882032,285.956736,4723313000000000,1.00639,0.999688,1.084195,0.810518,0.008769000000000001,1.559961,0.573831,,,,,,,23.91486,0.047336,0.9958090000000001,4.646039,0.49186,4.154179,4.661154,0.021006,"False","False",3,3,"p-type",0.018,252,252,1,1,25,1,"Generalized",540,0.7118409999999999,0.285035,2.2,0,1000,1.135421,1.66e-30,"Sinton","OFF","Center Point",3000000000000000,30,2000000000000000,4000000000000000,"OFF","Dark Rsh (Cell only)",0.4,"False","RTD (Internal)",2,10,-0.05,1,0.01,"A",0,"16-131484","True",0,0,"Hunt",,"04/12/21 16:03:37","MultiFlash v1.49","Default.mfi",,,,"False",,0.199898
23,"Ben","DMEGC-BL","15","04/12/21 16:04:29",10.370387,0.680898,9.818308999999999,0.575327,5.648735,79.997112,22.415615,41.093533,0.00216,0.041152,0.680898,0.038962,0.575327,0.022416,22.415615,10355.570199,0.54437,9.818308999999999,0.575327,79.997112,5.648735,22.415615,0.00216,0.038962,0.575327,0.022416,22.415615,0.54437,0.344466,25.023639,15.38288,0.039035,0.595639,0.023251,82.97829,23.250956,1.024647,1.178747,1.11883e-13,7.672765e-09,111.725916,1749.754597,571.5087140000001,240.974448,4723313000000000,1.01313,0.999516,1.060206,0.80966,0.008348,0.974178,0.575327,,,,,,,19.73306,0.028646,1.001534,4.055937,0.737465,3.318472,3.555996,0.139981,"False","False",3,3,"p-type",0.018,252,252,1,1,25,1,"Generalized",540,0.549493,0.285035,2.2,0,1000,-0.584701,1.66e-30,"Sinton","OFF","Center Point",3000000000000000,30,2000000000000000,4000000000000000,"OFF","Dark Rsh (Cell only)",0.4,"False","RTD (Internal)",2,10,-0.05,1,0.01,"A",0,"16-131484","True",0,0,"Hunt",,"04/12/21 16:04:29","MultiFlash v1.49","Default.mfi",,,,"False",,0.199898
24,"Ben","DMEGC-BL","16","04/12/21 16:09:37",10.42798,0.682565,9.851869000000001,0.573928,5.65426,79.438559,22.43754,322.751635,0.002981,0.041381,0.682565,0.039095,0.573928,0.022438,22.43754,81333.412031,0.751261,9.851869000000001,0.573928,79.438559,5.65426,22.43754,0.002981,0.039095,0.573928,0.022438,22.43754,0.751261,0.461226,24.974192,14.674839,0.039465,0.598387,0.023615,83.60901699999999,23.615492,1.004769,1.096145,1.137931e-13,3.746681e-09,112.704097,3704.631812,269.932358,296.827584,4723313000000000,0.998969,0.999582,1.031674,0.787874,0.008926,1.220682,0.573928,,,,,,,25.155394,0.049384,0.9945079999999999,4.777613,0.445913,4.331699,4.868024,0.017925,"False","False",3,3,"p-type",0.018,252,252,1,1,25,1,"Generalized",540,0.74302,0.285035,2.2,0,1000,1.68648,1.66e-30,"Sinton","OFF","Center Point",3000000000000000,30,2000000000000000,4000000000000000,"OFF","Dark Rsh (Cell only)",0.4,"False","RTD (Internal)",2,10,-0.05,1,0.01,"A",0,"16-131484","True",0,0,"Hunt",,"04/12/21 16:09:37","MultiFlash v1.49","Default.mfi",,,,"False",,0.199898
25,"Ben","DMEGC-BL","17","04/12/21 16:10:49",10.401132,0.682441,9.821597000000001,0.572089,5.618827,79.158884,22.296931,289.712065,0.002853,0.041274,0.682441,0.038975,0.572089,0.022297,22.296931,73007.44025499999,0.719068,9.821597000000001,0.572089,79.158884,5.618827,22.296931,0.002853,0.038975,0.572089,0.022297,22.296931,0.719068,0.477162,24.996668,15.320877,0.039216,0.5968599999999999,0.023407,83.098416,23.406591,1.02869,1.152893,1.090517e-13,6.549558e-09,101.885793,1516.052561,659.607738,262.726621,4723313000000000,1.003547,0.99938,1.088082,0.810022,0.009202,1.562625,0.572089,,,,,,,22.450868,0.045642,0.997932,4.43857,0.970271,3.4683,4.670282,0.019915,"False","False",3,3,"p-type",0.018,252,252,1,1,25,1,"Generalized",540,0.7210259999999999,0.285035,2.2,0,1000,0.476941,1.66e-30,"Sinton","OFF","Center Point",3000000000000000,30,2000000000000000,4000000000000000,"OFF","Dark Rsh (Cell only)",0.4,"False","RTD (Internal)",2,10,-0.05,1,0.01,"A",0,"16-131484","True",0,0,"Hunt",,"04/12/21 16:10:49","MultiFlash v1.49","Default.mfi",,,,"False",,0.199898
26,"Ben","DMEGC-BL","18","04/12/21 16:11:37",10.422603,0.6818070000000001,9.869942,0.57503,5.675513,79.866963,22.521878,248.842282,0.002537,0.04136,0.6818070000000001,0.039166,0.57503,0.022522,22.521878,62708.254961,0.63941,9.869942,0.57503,79.866963,5.675513,22.521878,0.002537,0.039166,0.57503,0.022522,22.521878,0.63941,0.418901,24.983182,15.607893,0.039385,0.597142,0.023518,83.400638,23.518347,1.012739,1.122242,1.146037e-13,5.021057e-09,113.264618,2670.738785,374.428232,274.722964,4723313000000000,1.013392,0.999656,1.08354,0.811244,0.008670000000000001,1.356103,0.57503,,,,,,,22.418001,0.040836,0.997685,4.390399,0.548805,3.841593,4.17257,0.023137,"False","False",3,3,"p-type",0.018,252,252,1,1,25,1,"Generalized",540,0.638785,0.285035,2.2,0,1000,0.6610200000000001,1.66e-30,"Sinton","OFF","Center Point",3000000000000000,30,2000000000000000,4000000000000000,"OFF","Dark Rsh (Cell only)",0.4,"False","RTD (Internal)",2,10,-0.05,1,0.01,"A",0,"16-131484","True",0,0,"Hunt",,"04/12/21 16:11:37","MultiFlash v1.49","Default.mfi",,,,"False",,0.199898
27,"Ben","DMEGC-BL","19","04/12/21 16:12:32",10.383927,0.681378,9.827769999999999,0.573457,5.635802,79.65368100000001,22.364292,158.648827,0.00242,0.041206,0.681378,0.038999,0.573457,0.022364,22.364292,39979.504321,0.609903,9.827769999999999,0.573457,79.65368100000001,5.635802,22.364292,0.00242,0.038999,0.573457,0.022364,22.364292,0.609903,0.395892,24.983182,14.410824,0.039099,0.595956,0.023301,82.99138499999999,23.301417,1.023666,1.176235,1.111012e-13,7.452639e-09,109.518449,1750.806411,571.165375,245.724463,4723313000000000,1.015141,0.9994769999999999,1.075663,0.810608,0.008477999999999999,1.283761,0.573457,,,,,,,20.244076,0.036002,1.001009,4.09507,0.755823,3.339247,3.981754,0.036254,"False","False",3,3,"p-type",0.018,252,252,1,1,25,1,"Generalized",540,0.612569,0.285035,2.2,0,1000,-0.313033,1.66e-30,"Sinton","OFF","Center Point",3000000000000000,30,2000000000000000,4000000000000000,"OFF","Dark Rsh (Cell only)",0.4,"False","RTD (Internal)",2,10,-0.05,1,0.01,"A",0,"16-131484","True",0,0,"Hunt",,"04/12/21 16:12:32","MultiFlash v1.49","Default.mfi",,,,"False",,0.199898
28,"Ben","DMEGC-BL","20","04/12/21 16:13:25",10.433387,0.682326,9.89141,0.574842,5.685998,79.871032,22.563485,525.657156,0.002743,0.041402,0.682326,0.039252,0.574842,0.022563,22.563485,132465.603425,0.691159,9.89141,0.574842,79.871032,5.685998,22.563485,0.002743,0.039252,0.574842,0.022563,22.563485,0.691159,0.452222,24.983182,14.396823,0.039523,0.598342,0.023648,83.710331,23.648083,1.002143,1.0816,1.16264e-13,3.206888e-09,115.24104,4465.134498,223.95742,300.243081,4723313000000000,1.009805,0.999332,1.092862,0.812048,0.008801,1.541681,0.574842,,,,,,,23.993856,0.049767,0.996526,4.555984,0.351966,4.204019,4.505895,0.010976,"False","False",3,3,"p-type",0.018,252,252,1,1,25,1,"Generalized",540,0.687923,0.285035,2.2,0,1000,0.963815,1.66e-30,"Sinton","OFF","Center Point",3000000000000000,30,2000000000000000,4000000000000000,"OFF","Dark Rsh (Cell only)",0.4,"False","RTD (Internal)",2,10,-0.05,1,0.01,"A",0,"16-131484","True",0,0,"Hunt",,"04/12/21 16:13:25","MultiFlash v1.49","Default.mfi",,,,"False",,0.199898
29,"Ben","DMEGC-BL","21","04/12/21 16:14:32",10.37688,0.681175,9.833705999999999,0.572852,5.633257,79.69554599999999,22.354194,278.254264,0.002448,0.041178,0.681175,0.039023,0.572852,0.022354,22.354194,70120.074473,0.6168709999999999,9.833705999999999,0.572852,79.69554599999999,5.633257,22.354194,0.002448,0.039023,0.572852,0.022354,22.354194,0.6168709999999999,0.397078,24.974192,14.371822,0.039102,0.595924,0.023302,83.074754,23.302044,1.021152,1.164803,1.161358e-13,6.347604e-09,111.097528,1866.063246,535.887517,248.918071,4723313000000000,1.018823,0.999453,1.070127,0.81494,0.008406,1.256715,0.572852,,,,,,,20.011991,0.035667,1.001374,4.049081,0.70119,3.347891,4.032389,0.020673,"False","False",3,3,"p-type",0.018,252,252,1,1,25,1,"Generalized",540,0.624739,0.285035,2.2,0,1000,-0.601222,1.66e-30,"Sinton","OFF","Center Point",3000000000000000,30,2000000000000000,4000000000000000,"OFF","Dark Rsh (Cell only)",0.4,"False","RTD (Internal)",2,10,-0.05,1,0.01,"A",0,"16-131484","True",0,0,"Hunt",,"04/12/21 16:14:32","MultiFlash v1.49","Default.mfi",,,,"False",,0.199898
30,"Ben","DMEGC-BL","22","04/12/21 16:15:25",10.41825,0.68133,9.847879000000001,0.572818,5.641044,79.47075,22.385093,356.434145,0.002948,0.041342,0.68133,0.039079,0.572818,0.022385,22.385093,89821.40455799999,0.742841,9.847879000000001,0.572818,79.47075,5.641044,22.385093,0.002948,0.039079,0.572818,0.022385,22.385093,0.742841,0.482109,25.014649,15.249872,0.039424,0.597258,0.023546,83.593265,23.546311,1.007408,1.096678,1.189699e-13,3.894201e-09,118.125744,3630.015948,275.480883,284.358071,4723313000000000,1.01573,0.9996350000000001,1.062777,0.796493,0.00881,1.41353,0.572818,,,,,,,23.888147,0.046707,0.994861,4.726362,0.431576,4.294787,4.822557,0.016207,"False","False",3,3,"p-type",0.018,252,252,1,1,25,1,"Generalized",540,0.736017,0.285035,2.2,0,1000,1.281885,1.66e-30,"Sinton","OFF","Center Point",3000000000000000,30,2000000000000000,4000000000000000,"OFF","Dark Rsh (Cell only)",0.4,"False","RTD (Internal)",2,10,-0.05,1,0.01,"A",0,"16-131484","True",0,0,"Hunt",,"04/12/21 16:15:25","MultiFlash v1.49","Default.mfi",,,,"False",,0.199898
31,"Ben","DMEGC-BL","23","04/12/21 16:16:14",10.388184,0.68206,9.81335,0.574196,5.634787,79.52713900000001,22.360264,70.857829,0.002515,0.041223,0.68206,0.038942,0.574196,0.02236,22.360264,17856.172827,0.633775,9.81335,0.574196,79.52713900000001,5.634787,22.360264,0.002515,0.038942,0.574196,0.02236,22.360264,0.633775,0.35306,24.996668,14.394823,0.039111,0.596592,0.023333,82.987632,23.333234,1.020992,1.180806,1.065799e-13,7.728489e-09,107.207414,1832.769887,545.622234,252.321069,4723313000000000,0.997806,0.999281,1.036454,0.784284,0.00839,0.917261,0.574196,,,,,,,21.473656,0.040222,0.999267,4.249332,0.767268,3.482064,4.12139,0.08136,"False","False",3,3,"p-type",0.018,252,252,1,1,25,1,"Generalized",540,0.623366,0.285035,2.2,0,1000,0.418437,1.66e-30,"Sinton","OFF","Center Point",3000000000000000,30,2000000000000000,4000000000000000,"OFF","Dark Rsh (Cell only)",0.4,"False","RTD (Internal)",2,10,-0.05,1,0.01,"A",0,"16-131484","True",0,0,"Hunt",,"04/12/21 16:16:14","MultiFlash v1.49","Default.mfi",,,,"False",,0.199898
32,"Ben","DMEGC-BL","24","04/12/21 16:17:05",10.422934,0.681433,9.829440999999999,0.571179,5.614366,79.04734500000001,22.27923,362.94194,0.003163,0.041361,0.681433,0.039006,0.571179,0.022279,22.27923,91461.368984,0.797086,9.829440999999999,0.571179,79.04734500000001,5.614366,22.27923,0.003163,0.039006,0.571179,0.022279,22.27923,0.797086,0.544117,24.983182,14.85885,0.039407,0.596987,0.023526,83.469515,23.525603,1.010057,1.110238,1.177994e-13,4.432824e-09,115.849775,2899.035274,344.942336,277.902036,4723313000000000,1.009398,0.999607,1.090887,0.809931,0.008482,1.736826,0.571179,,,,,,,24.250594,0.050236,0.9940099999999999,4.828584,0.548705,4.279879,5.163389,0.015921,"False","False",3,3,"p-type",0.018,252,252,1,1,25,1,"Generalized",540,0.7955140000000001,0.285035,2.2,0,1000,1.578191,1.66e-30,"Sinton","OFF","Center Point",3000000000000000,30,2000000000000000,4000000000000000,"OFF","Dark Rsh (Cell only)",0.4,"False","RTD (Internal)",2,10,-0.05,1,0.01,"A",0,"16-131484","True",0,0,"Hunt",,"04/12/21 16:17:05","MultiFlash v1.49","Default.mfi",,,,"False",,0.199898
33,"Ben","DMEGC-BL","25","04/12/21 16:17:55",10.379558,0.681239,9.826597,0.573282,5.633414,79.66971700000001,22.354816,307.353659,0.002495,0.041189,0.681239,0.038994,0.573282,0.022355,22.354816,77453.12209999999,0.628624,9.826597,0.573282,79.66971700000001,5.633414,22.354816,0.002495,0.038994,0.573282,0.022355,22.354816,0.628624,0.387874,24.996668,15.042861,0.039149,0.595729,0.023322,83.116455,23.321948,1.027442,1.154417,1.173657e-13,5.953253e-09,109.840391,1681.487032,594.711693,251.76629,4723313000000000,1.015314,0.999673,1.083999,0.810393,0.009074,1.247149,0.573282,,,,,,,20.65241,0.040955,0.999656,4.227128,0.8037879999999999,3.42334,4.098885,0.018739,"False","False",3,3,"p-type",0.018,252,252,1,1,25,1,"Generalized",540,0.63147,0.285035,2.2,0,1000,-0.044933,1.66e-30,"Sinton","OFF","Center Point",3000000000000000,30,2000000000000000,4000000000000000,"OFF","Dark Rsh (Cell only)",0.4,"False","RTD (Internal)",2,10,-0.05,1,0.01,"A",0,"16-131484","True",0,0,"Hunt",,"04/12/21 16:17:55","MultiFlash v1.49","Default.mfi",,,,"False",,0.199898
34,"Ben","DMEGC-BL","26","04/12/21 16:18:43",10.420287,0.6811970000000001,9.860595999999999,0.574117,5.661134,79.75367,22.464816,325.690893,0.002693,0.04135,0.6811970000000001,0.039129,0.574117,0.022465,22.464816,82074.105084,0.678633,9.860595999999999,0.574117,79.75367,5.661134,22.464816,0.002693,0.039129,0.574117,0.022465,22.464816,0.678633,0.42455,24.987678,15.578891,0.039414,0.596863,0.023525,83.51660200000001,23.52475,1.007801,1.1068,1.191682e-13,4.188244e-09,118.57691,3420.344589,292.368203,277.255012,4723313000000000,1.01435,0.999688,1.080925,0.81072,0.008543,1.375616,0.574117,,,,,,,22.903842,0.048157,0.996384,4.555694,0.438296,4.117398,4.419704,0.017699,"False","False",3,3,"p-type",0.018,252,252,1,1,25,1,"Generalized",540,0.6772860000000001,0.285035,2.2,0,1000,1.026809,1.66e-30,"Sinton","OFF","Center Point",3000000000000000,30,2000000000000000,4000000000000000,"OFF","Dark Rsh (Cell only)",0.4,"False","RTD (Internal)",2,10,-0.05,1,0.01,"A",0,"16-131484","True",0,0,"Hunt",,"04/12/21 16:18:43","MultiFlash v1.49","Default.mfi",,,,"False",,0.199898
35,"Ben","DMEGC-BL","27","04/12/21 16:19:44",10.349059,0.68048,9.780163,0.570746,5.58199,79.263446,22.150753,254.376687,0.002469,0.041068,0.68048,0.03881,0.570746,0.022151,22.150753,64102.925189,0.622192,9.780163,0.570746,79.263446,5.58199,22.150753,0.002469,0.03881,0.570746,0.022151,22.150753,0.622192,0.404579,24.960707,14.363822,0.038888,0.593935,0.023097,82.649884,23.097118,1.046488,1.214595,1.167859e-13,8.341972999999999e-09,103.500062,1076.445663,928.983259,220.012485,4723313000000000,1.016411,0.9994459999999999,1.085464,0.814534,0.007998,1.312085,0.570746,,,,,,,18.590702,0.033773,1.001708,4.018948,1.129325,2.889623,4.057725,0.022598,"False","False",3,3,"p-type",0.018,252,252,1,1,25,1,"Generalized",540,0.63572,0.285035,2.2,0,1000,-0.9145489999999999,1.66e-30,"Sinton","OFF","Center Point",3000000000000000,30,2000000000000000,4000000000000000,"OFF","Dark Rsh (Cell only)",0.4,"False","RTD (Internal)",2,10,-0.05,1,0.01,"A",0,"16-131484","True",0,0,"Hunt",,"04/12/21 16:19:44","MultiFlash v1.49","Default.mfi",,,,"False",,0.199898
36,"Ben","DMEGC-BL","28","04/12/21 16:20:58",10.422899,0.681169,9.848307,0.570287,5.616357,79.10636599999999,22.287133,273.074758,0.003165,0.041361,0.681169,0.039081,0.570287,0.022287,22.287133,68814.839117,0.797499,9.848307,0.570287,79.10636599999999,5.616357,22.287133,0.003165,0.039081,0.570287,0.022287,22.287133,0.797499,0.561285,24.996668,15.119865,0.039429,0.596818,0.023532,83.52502800000001,23.53203,1.007828,1.103648,1.196725e-13,4.14454e-09,118.110056,3266.476388,306.140281,278.317635,4723313000000000,1.021103,0.999646,1.087539,0.81085,0.008756999999999999,1.804996,0.570287,,,,,,,23.554026,0.045791,0.995618,4.69933,0.472405,4.226926,5.182178,0.021132,"False","False",3,3,"p-type",0.018,252,252,1,1,25,1,"Generalized",540,0.79522,0.285035,2.2,0,1000,1.189677,1.66e-30,"Sinton","OFF","Center Point",3000000000000000,30,2000000000000000,4000000000000000,"OFF","Dark Rsh (Cell only)",0.4,"False","RTD (Internal)",2,10,-0.05,1,0.01,"A",0,"16-131484","True",0,0,"Hunt",,"04/12/21 16:20:58","MultiFlash v1.49","Default.mfi",,,,"False",,0.199898
