Repository: dintalframe/MLPROJECT

File: FCT450csv/MultiFlash_Database WW17 - 2024.csv
ID,User_ID,Batch_ID,Sample_ID,Measurement_Date-Time,Isc_(A),Voc_(V),Imp_(A),Vmp_(V),Pmp_(W),FF_(percent),Efficiency_(percent),Rsh_(ohm),Rs_(ohm),Jsc_(A/cm2),Voc_(V/cell),Jmp_(A/cm2),Vmp_(V/cell),Pmp_(W/cm2),Cell_Efficiency_(percent),Rsh_(ohm-cm2),Rs_(ohm-cm2),ILoad_(A),VLoad_(V),FFLoad_(percent),PLoad_(W),EffLoad_(percent),RsLoad_(ohm),JLoad_(A/cm2),VLoad_(V/cell),PLoad_(W/cm2),Cell_EffLoad_(percent),RsLoad_(ohm-cm2),Rs_Modulation_(ohm-cm2),Measured_Temperature_(C),Total_Test_Time_(s),pJmp_(A/cm2),pVmp_(V/cell),pPmp_(W/cm2),pFF_(percent),pEfficiency_(percent),n_at_1_sun,n_at_ 1/10_suns,Jo1_(A/cm2),Jo2_(A/cm2),Jo_(fA/cm2),Est_Bulk_Lifetime_(us),BRR_(Hz),Lifetime_at_Vmp_(us),Doping_(cm-3),Measured_Resistivity_(Ohm-cm),Lifetime_Fit_R2,Max_Intensity_(suns),Intensity_@_flash_cutoff_(suns),V_at_Isc_(V),dV/dt,V_Pad_0_(V),V_Pad_1_(V),V_Pad_2_(V),V_Pad_3_(V),V_Pad_4_(V),dBreak_(A),dBreak_(V),Capacitance_(uF/cm2),Capacitance_Error_(percent),Pm/Pe,BulkSRH_AND_Jo_Power_Loss_(percent),BulkSRH_Power_Loss_(percent),Jo_Power_Loss_(percent),Rs_Power_Loss_(percent),Rsh_Power_Loss_(percent),Dark_Break_Interpolated,Calibration,Resistivity_(ohm-cm),Analysis_Resistivity_(ohm-cm),Sample_Type,Thickness_(cm),Cell_Area_(cm2),Total_Area_(cm2),Number_of_Cells_per_String,Number_of_Strings,Temperature_(C),Intensity_(suns),Analysis_Type,Nominal_Load_Voltage_(mV/cell),Rs_Modulation_Target_(ohm-cm2),Reference_Constant_(V/sun),Voltage_Temperature_Coefficient_(mV/C),Temperature_Offset_(C),Power_per_Sun_(W/m2),Conductivity_Modulation_(ohm-cm2/V),Auger_Coefficient,Auger_Method,Band_Gap_Narrowing,Fit_Method,Carrier_Density_Center_Point_(cm-3),Percent_Fit,Lower_Bound_(cm-3),Upper_Bound_(cm-3),Rsh_Lifetime_Correction,Rsh_Measurement_Method,SunsVoc_Rsh_Voltage_(V),Do_Dark_Break_Measurement,Temperature_Measurement_Method,Number_of_dRsh_Points,dRsh_Output_Vlimit_(V),Current_Transfer,Voltage_Transfer,Temperature_Transfer,Final_Bin,Bin_Index,Tester_ID,Do_Doping_Measurement,Doping_Sample_Time_(us),Doping_Measurement_Length_(us),Measurement_Type,Comments,Measurement_Date-Time_String,Software Version,Recipe_Filename,EL Pulse Current Delivered (Coulombs),Forward Dark IV (V),Forward Dark IV (A),Forward Dark IV Interpolated?,EL Pulse Energy Delivered (J),Doping Calibration Factor (V/sun)
4,"Sandra","cal","v7_11","04/28/24 19:56:14",37.566483,0.651834,24.114289,1.652585,39.850906,162.742407,162.061432,39.78878,-0.042491,0.152771,0.651834,0.098065,1.652585,0.162061,162.061432,9784.060896999999,-10.448451,24.114289,1.652585,162.742407,39.850906,162.061432,-0.042491,0.098065,1.652585,0.162061,162.061432,-10.448451,41.805621,24.733712,14.770844,0.141584,0.5721039999999999,0.081001,81.34098299999999,81.00062200000001,,1.550965,6.152442e-13,1.272155e-07,,,,30.341899,4723313000000000,1.372881,,0.699681,0.534285,0.310097,-7352.613207,1.652585,,,,,,,58.086778,544.362915,2.883318e-05,36.028857,,,-163.170165,0.042011,"False","False",3,1.372881,"p-type",0.018,245.9,245.9,1,1,25,1,"Generalized",540,-3322899.232947,0.282763,2.2,0,1000,0,1.66e-30,"Sinton","OFF","Center Point",3000000000000000,30,2000000000000000,4000000000000000,"OFF","Dark Rsh (Cell only)",0.4,"False","RTD (Internal)",2,10,-0.05,1,0.01,"A",0,"16-131484","True",0,0,"Hunt",,"04/28/24 19:56:14","MultiFlash v1.49","default.mfi",,,,"False",,0.199644
5,"sandra","cal","v7-11","04/28/24 20:05:41",9.643143,,,,,,,,,0.039216,,,,,,,,9.643143,0.008944000000000001,,0.08624800000000001,0.350745,-0.000927,0.039216,0.008944000000000001,0.000351,0.350745,-0.228072,0.267015,24.713485,442.123288,,,,,,,,,,,,,,,,,1.23251,0.9187380000000001,0.008944000000000001,0.97009,0.008944000000000001,,,,,,0,0,0,,,,,,,"False","True",3,3,"p-type",0.018,245.9,245.9,1,1,25,1,"Generalized",540,1.04047,0.285141,2.2,0,1000,,1.66e-30,"Sinton","OFF","Center Point",3000000000000000,30,2000000000000000,4000000000000000,"OFF","Dark Rsh (Cell only)",0.4,"False","RTD (Internal)",2,10,-0.05,1,0.01,"A",0,"16-131484","True",0,0,"Hunt",,"04/28/24 20:05:41","MultiFlash v1.49","default.mfi",0,0,0,"False",0,0.200304
6,"sandra","cal","v7-11","04/28/24 20:06:09",9.642515,0.642761,8.312033,0.505756,4.203858,67.82792600000001,17.095804,39.673726,0.008111,0.039213,0.642761,0.033802,0.505756,0.017096,17.095804,9755.769242,1.994597,8.312033,0.505756,67.82792600000001,4.203858,17.095804,0.008111,0.033802,0.505756,0.017096,17.095804,1.994597,1.833911,24.780908,14.671839,0.035582,0.553447,0.019693,78.13157,19.692803,1.232466,2.132067,2.070651e-13,7.351533e-08,,,,42.360043,4723313000000000,1.474951,,1.236759,0.916676,0.004469,6.41828,0.505756,,,,,,,8.300345,0.013838,0.958979,13.165616,,,11.764914,0.149829,"False","False",3,1.474951,"p-type",0.018,245.9,245.9,1,1,25,1,"Generalized",540,2.050987,0.285141,2.2,0,1000,8.047515000000001,1.66e-30,"Sinton","OFF","Center Point",3000000000000000,30,2000000000000000,4000000000000000,"OFF","Dark Rsh (Cell only)",0.4,"False","RTD (Internal)",2,10,-0.05,1,0.01,"A",0,"16-131484","True",0,0,"Hunt",,"04/28/24 20:06:09","MultiFlash v1.49","default.mfi",,,,"False",,0.200304
1,"Donald","Calibration","V7-11","04/23/24 10:40:33",9.639756,,,,,,,,,0.039202,,,,,,,,9.639756,0.010333,,0.099607,0.405073,-0.001072,0.039202,0.010333,0.000405,0.405073,-0.263583,0.214154,24.666291,109.344254,,,,,,,,,,,,,,,,,1.228823,0.909824,0.010333,0.774795,0.010333,,,,,,0,0,0,,0,0,0,0,0,"False","True",3,3,"p-type",0.018,245.9,245.9,1,1,25,1,"Generalized",540,1.04047,0.282763,2.2,0,1000,,1.66e-30,"Sinton","OFF","Center Point",3000000000000000,30,2000000000000000,4000000000000000,"OFF","Dark Rsh (Cell only)",0.4,"False","RTD (Internal)",2,10,-0.05,1,0.01,,0,"16-131484","True",0,0,"Hunt",,"04/23/24 10:40:33","MultiFlash v1.49","Default.mfi",0,0,0,"False",0,0.199644
2,"Donald","Calibration","V7-11","04/23/24 10:40:55",9.640200999999999,0.642709,8.228168,0.495816,4.079659,65.84504,16.590723,39.747351,0.009722,0.039204,0.642709,0.033461,0.495816,0.016591,16.590723,9773.873705,2.390573,8.228168,0.495816,65.84504,4.079659,16.590723,0.009722,0.033461,0.495816,0.016591,16.590723,2.390573,2.063226,24.655054,15.050861,0.035578,0.553446,0.01969,78.146557,19.690289,1.233985,2.118065,2.072687e-13,7.289481e-08,,,,42.006331,4723313000000000,1.483681,,1.226605,0.907064,0.004505,6.878183,0.495816,,,,,,,9.165048000000001,0.029858,0.954081,14.687044,,,13.890124,0.150274,"False","False",3,1.483681,"p-type",0.018,245.9,245.9,1,1,25,1,"Generalized",540,2.426321,0.282763,2.2,0,1000,7.936938,1.66e-30,"Sinton","OFF","Center Point",3000000000000000,30,2000000000000000,4000000000000000,"OFF","Dark Rsh (Cell only)",0.4,"False","RTD (Internal)",2,10,-0.05,1,0.01,"A",0,"16-131484","True",0,0,"Hunt",,"04/23/24 10:40:55","MultiFlash v1.49","Default.mfi",,,,"False",,0.199644
9,"Sandra","new_cal","ACI_G10","04/28/24 20:31:33",10.191159,,,,,,,,,0.041444,,,,,,,,10.191159,0.003738,,0.038099,0.154938,-0.000367,0.041444,0.003738,0.000155,0.154938,-0.09020400000000001,-0.344297,24.693259,135.335741,,,,,,,,,,,,,,,,,1.242158,0.920759,0.003738,-1.332347,0.003738,,,,,,0,0,0,,,,,,,"False","True",3,0,"p-type",0.018,245.9,245.9,1,1,25,1,"Generalized",540,1.04047,0.284037,2.2,0,1000,,1.66e-30,"Sinton","OFF","Center Point",3000000000000000,30,2000000000000000,4000000000000000,"OFF","Dark Rsh (Cell only)",0.4,"False","RTD (Internal)",2,10,-0.05,1,0.01,"A",0,"16-131484","True",0,0,"Hunt",,"04/28/24 20:31:33","MultiFlash v1.49","Default.mfi",0,0,0,"False",0,0.202711
10,"Sandra","new_cal","ACI_G10","04/28/24 20:31:54",10.190356,0,9.860208999999999,0.474177,4.675486,,19.013769,221.307436,-0.04809,0.041441,0,0.040098,0.474177,0.019014,19.013769,54419.498616,-11.825324,9.860208999999999,0.474177,,4.675486,19.013769,-0.04809,0.040098,0.474177,0.019014,19.013769,-11.825324,-1.362889,24.708991,13.521774,,,0,,0,,,2.381198e-12,8.114208e-07,,,,,,,,1.228859,0.922416,0.000622,-4.79468,0.474177,,,,,,,,,,,,,,0,"False","False",3,3,"p-type",0.018,245.9,245.9,1,1,25,1,"Generalized",540,-12.772333,0.284037,2.2,0,1000,,1.66e-30,"Sinton","OFF","Center Point",3000000000000000,30,2000000000000000,4000000000000000,"OFF","Dark Rsh (Cell only)",0.4,"False","RTD (Internal)",2,10,-0.05,1,0.01,"A",0,"16-131484","True",0,0,"Hunt",,"04/28/24 20:31:54","MultiFlash v1.49","Default.mfi",,,,"False",,0.202711
11,"Sandra","new_cal","ACI_G10","04/28/24 20:32:27",10.192794,0.66199,9.367965,0.5286650000000001,4.952513,73.39742699999999,20.140355,221.162251,0.007193,0.041451,0.66199,0.038097,0.5286650000000001,0.02014,20.140355,54383.797462,1.768654,9.367965,0.5286650000000001,73.39742699999999,4.952513,20.140355,0.007193,0.038097,0.5286650000000001,0.02014,20.140355,1.768654,1.736573,24.744949,15.594892,0.039519,0.580782,0.022952,83.64310500000001,22.951783,0.94729,1.069499,2.528377e-13,3.529174e-09,,,,154.528564,4723313000000000,1.25585,,1.234544,0.916656,0.000458,6.419648,0.5286650000000001,,,,,,,19.384476,0.006043,0.951135,8.138674,,,11.304763,0.026441,"False","False",3,1.25585,"p-type",0.018,245.9,245.9,1,1,25,1,"Generalized",540,1.900172,0.284037,2.2,0,1000,12.054838,1.66e-30,"Sinton","OFF","Center Point",3000000000000000,30,2000000000000000,4000000000000000,"OFF","Dark Rsh (Cell only)",0.4,"False","RTD (Internal)",2,10,-0.05,1,0.01,"A",0,"16-131484","True",0,0,"Hunt",,"04/28/24 20:32:27","MultiFlash v1.49","Default.mfi",,,,"False",,0.202711
12,"Sandra","200BS_785Z6_746PT_FA_DFAL","ACI_G_40um_11","04/28/24 20:33:37",10.134075,0.659259,8.981441,0.504968,4.535341,67.884382,18.443843,230.374248,0.010993,0.041212,0.659259,0.036525,0.504968,0.018444,18.443843,56649.027652,2.703118,8.981441,0.504968,67.884382,4.535341,18.443843,0.010993,0.036525,0.504968,0.018444,18.443843,2.703118,3.025614,24.691012,15.119864,0.039281,0.579255,0.022754,83.748349,22.754003,0.918546,1.064913,2.758659e-13,3.061633e-09,,,,61.15271,1.182783e+16,1.307494,,1.230335,0.918353,0.000352,11.084232,0.504968,,,,,,,11.032826,-0.035692,0.905229,11.457237,,,16.354035,0.025858,"False","False",3,1.307494,"p-type",0.018,245.9,245.9,1,1,25,1,"Generalized",540,3.099944,0.284037,2.2,0,1000,23.915025,1.66e-30,"Sinton","OFF","Center Point",3000000000000000,30,2000000000000000,4000000000000000,"OFF","Dark Rsh (Cell only)",0.4,"False","RTD (Internal)",2,10,-0.05,1,0.01,"A",0,"16-131484","True",0,0,"Hunt",,"04/28/24 20:33:37","MultiFlash v1.49","Default.mfi",,,,"False",,0.202711
13,"Sandra","200BS_785Z6_746PT_FA_DFAL","ACI_G_40um_12","04/28/24 20:38:03",9.960402,0.660865,8.954045000000001,0.535977,4.799164,72.90814,19.516729,140.17352,0.007294,0.040506,0.660865,0.036413,0.535977,0.019517,19.516729,34468.668544,1.793584,8.954045000000001,0.535977,72.90814,4.799164,19.516729,0.007294,0.036413,0.535977,0.019517,19.516729,1.793584,3.480565,24.708991,15.042861,0.038628,0.579844,0.022398,83.67170400000001,22.39802,0.939877,1.06522,2.586933e-13,3.072649e-09,,,,66.329745,1.132861e+16,1.266104,,1.217898,0.920586,-0.0009940000000000001,13.423526,0.535977,,,,,,,10.488506,-0.18743,0.9333050000000001,10.215918,,,10.860392,0.043066,"False","False",3,1.266104,"p-type",0.018,245.9,245.9,1,1,25,1,"Generalized",540,4.228646,0.284037,2.2,0,1000,17.145396,1.66e-30,"Sinton","OFF","Center Point",3000000000000000,30,2000000000000000,4000000000000000,"OFF","Dark Rsh (Cell only)",0.4,"False","RTD (Internal)",2,10,-0.05,1,0.01,"A",0,"16-131484","True",0,0,"Hunt",,"04/28/24 20:38:03","MultiFlash v1.49","Default.mfi",,,,"False",,0.202711
14,"Sandra","200BS_785Z6_746PT_FA_DFAL","ACI_G_40um_13","04/28/24 20:44:09",8.758584000000001,0.6561129999999999,6.389219,0.511429,3.267633,56.861842,13.288462,187.478969,0.017755,0.035618,0.6561129999999999,0.025983,0.511429,0.013288,13.288462,46101.078447,4.36603,6.389219,0.511429,56.861842,3.267633,13.288462,0.017755,0.025983,0.511429,0.013288,13.288462,4.36603,6.28933,24.798887,14.293818,0.034032,0.578497,0.019687,84.24277499999999,19.687314,0.88035,1.012153,2.685173e-13,9.999999999999999e-12,,,,67.671813,1.172529e+16,1.342315,,1.225247,0.923009,-0.008189,21.157301,0.511429,,,,,,,24.840677,-0.618492,0.777108,27.261271,,,18.155324,0.038054,"False","False",3,1.342315,"p-type",0.018,245.9,245.9,1,1,25,1,"Generalized",540,7.091237,0.284037,2.2,0,1000,85.40233000000001,1.66e-30,"Sinton","OFF","Center Point",3000000000000000,30,2000000000000000,4000000000000000,"OFF","Dark Rsh (Cell only)",0.4,"False","RTD (Internal)",2,10,-0.05,1,0.01,"A",0,"16-131484","True",0,0,"Hunt",,"04/28/24 20:44:09","MultiFlash v1.49","Default.mfi",,,,"False",,0.202711
3,"Donald","
200BS_785Z6_752PT_FA_DFAL","ACI_G_40um_10","04/23/24 10:43:56",10.192567,0.661957,9.088706999999999,0.53868,4.895903,72.563697,19.910137,18.617407,0.007136,0.04145,0.661957,0.036961,0.53868,0.01991,19.910137,4578.020496,1.754791,9.088706999999999,0.53868,72.563697,4.895903,19.910137,0.007136,0.036961,0.53868,0.01991,19.910137,1.754791,1.378003,24.704496,14.408824,0.039413,0.58085,0.022893,83.43608999999999,22.893321,0.945292,1.100041,2.516963e-13,3.42358e-09,,,,75.604945,9900020000000000,1.232665,,1.217669,0.913947,0.008576,4.878477,0.53868,,,,,,,13.010564,0.046972,0.944735,10.90185,,,10.747242,0.318055,"False","False",3,1.232665,"p-type",0.018,245.9,245.9,1,1,25,1,"Generalized",540,1.821729,0.282763,2.2,0,1000,10.356154,1.66e-30,"Sinton","OFF","Center Point",3000000000000000,30,2000000000000000,4000000000000000,"OFF","Dark Rsh (Cell only)",0.4,"False","RTD (Internal)",2,10,-0.05,1,0.01,"A",0,"16-131484","True",0,0,"Hunt",,"04/23/24 10:43:56","MultiFlash v1.49","Default.mfi",,,,"False",,0.199644
7,"Sandra","
200BS_785Z6_746PT_FA_DFAL","ACI_G_40um_11","04/28/24 20:24:45",40.574079,0.666133,22.99652,1.664596,38.279915,141.631993,155.672692,221.127779,-0.044098,0.165002,0.666133,0.09352000000000001,1.664596,0.155673,155.672692,54375.320765,-10.843672,22.99652,1.664596,141.631993,38.279915,155.672692,-0.044098,0.09352000000000001,1.664596,0.155673,155.672692,-10.843672,68.473088,24.592129,15.56989,0.157653,0.592994,0.093487,85.055319,93.487285,,1.029461,6.890779e-13,1.664076e-09,,,,27.606769,9962363000000000,1.198134,,0.704078,0.544261,0.277367,-7857.366181,1.664596,,,,,,,72.345063,704.089774,,43.888784,,,-155.897455,0.00725,"False","False",3,1.198134,"p-type",0.018,245.9,245.9,1,1,25,1,"Generalized",540,-1218807.560913,0.285141,2.2,0,1000,,1.66e-30,"Sinton","OFF","Center Point",3000000000000000,30,2000000000000000,4000000000000000,"OFF","Dark Rsh (Cell only)",0.4,"False","RTD (Internal)",2,10,-0.05,1,0.01,"A",0,"16-131484","True",0,0,"Hunt",,"04/28/24 20:24:45","MultiFlash v1.49","default.mfi",,,,"False",,0.200304
8,"Sandra","
200BS_785Z6_746PT_FA_DFAL","ACI_G_40um_11","04/28/24 20:26:40",47.211927,0.665265,0.00023,2.373265,0.000547,0.001741,0.002224,230.187688,-7393.270685,0.191996,0.665265,9.37072e-07,2.373265,2.22392e-06,0.002224,56603.152419,-1818005.261467,0.00023,2.373265,0.001741,0.000547,0.002224,-7393.270685,9.37072e-07,2.373265,2.22392e-06,0.002224,-1818005.261467,-6324330.647656,24.704496,14.726841,0.183617,0.59809,0.10982,85.978962,109.819679,,1.005943,6.691316e-13,9.999999999999999e-12,,,,21.480664,1.243976e+16,1.248338,,0.63079,0.487839,0.401379,-10377.630433,2.373265,,,,,,,117.533448,92745490,2.703663e-12,80.180688,,,-254.399481,0.006162,"False","False",3,1.248338,"p-type",0.018,245.9,245.9,1,1,25,1,"Generalized",540,1205255.62331,0.285141,2.2,0,1000,,1.66e-30,"Sinton","OFF","Center Point",3000000000000000,30,2000000000000000,4000000000000000,"OFF","Dark Rsh (Cell only)",0.4,"False","RTD (Internal)",2,10,-0.05,1,0.01,"A",0,"16-131484","True",0,0,"Hunt",,"04/28/24 20:26:40","MultiFlash v1.49","default.mfi",,,,"False",,0.200304
15,"Sandra","200BS_785Z6_746PT_FA_DFAL","ACI_G_40um_14","04/28/24 20:46:30",10.006133,0.658816,9.11031,0.523353,4.767907,72.326505,19.389616,140.280648,0.00795,0.040692,0.658816,0.037049,0.523353,0.01939,19.389616,34495.011323,1.954822,9.11031,0.523353,72.326505,4.767907,19.389616,0.00795,0.037049,0.523353,0.01939,19.389616,1.954822,2.101407,24.731465,14.609835,0.038801,0.57772,0.022416,83.615312,22.41597,0.944288,1.067068,2.820503e-13,3.25634e-09,,,,62.249795,1.101488e+16,1.29689,,1.233843,0.921152,-0.000771,7.604903,0.523353,,,,,,,8.725675000000001,-0.012479,0.934997,9.003171999999999,,,12.15732,0.042444,"False","False",3,1.29689,"p-type",0.018,245.9,245.9,1,1,25,1,"Generalized",540,2.199397,0.284037,2.2,0,1000,17.621676,1.66e-30,"Sinton","OFF","Center Point",3000000000000000,30,2000000000000000,4000000000000000,"OFF","Dark Rsh (Cell only)",0.4,"False","RTD (Internal)",2,10,-0.05,1,0.01,"A",0,"16-131484","True",0,0,"Hunt",,"04/28/24 20:46:30","MultiFlash v1.49","Default.mfi",,,,"False",,0.202711
16,"Sandra","200BS_795Z6_769PT_FA_DFAL","ACI_G_40um_15","04/28/24 21:04:24",10.029351,0.6602980000000001,9.159716,0.522892,4.789541,72.323722,19.477598,185.916898,0.008099,0.040786,0.6602980000000001,0.03725,0.522892,0.019478,19.477598,45716.965124,1.991614,9.159716,0.522892,72.323722,4.789541,19.477598,0.008099,0.03725,0.522892,0.019478,19.477598,1.991614,2.064683,24.749444,14.33282,0.038907,0.579783,0.022557,83.75964,22.55742,0.924593,1.059925,2.656632e-13,2.632877e-09,,,,64.82305599999999,1.142769e+16,1.292916,,1.239661,0.921972,-0.000457,7.568481,0.522892,,,,,,,8.850526,-0.006364,0.940129,8.748018,,,12.425013,0.032021,"False","False",3,1.292916,"p-type",0.018,245.9,245.9,1,1,25,1,"Generalized",540,2.19485,0.284037,2.2,0,1000,15.231089,1.66e-30,"Sinton","OFF","Center Point",3000000000000000,30,2000000000000000,4000000000000000,"OFF","Dark Rsh (Cell only)",0.4,"False","RTD (Internal)",2,10,-0.05,1,0.01,"A",0,"16-131484","True",0,0,"Hunt",,"04/28/24 21:04:24","MultiFlash v1.49","Default.mfi",,,,"False",,0.202711
17,"Sandra","200BS_795Z6_769PT_FA_DFAL","ACI_G_40um_16","04/28/24 21:07:38",10.030413,0.660927,9.071823999999999,0.536788,4.869646,73.455586,19.803358,109.640124,0.006969,0.040791,0.660927,0.036892,0.536788,0.019803,19.803358,26960.506531,1.713637,9.071823999999999,0.536788,73.455586,4.869646,19.803358,0.006969,0.036892,0.536788,0.019803,19.803358,1.713637,3.329819,24.430327,14.861849,0.038906,0.58007,0.022568,83.71037800000001,22.568012,0.932181,1.062708,2.602865e-13,2.728081e-09,,,,65.25455100000001,1.146526e+16,1.270117,,1.230983,0.924319,-0.000941,13.993264,0.536788,,,,,,,9.871425,-0.181798,0.9402430000000001,9.699369000000001,,,10.532969,0.054559,"False","False",3,1.270117,"p-type",0.018,245.9,245.9,1,1,25,1,"Generalized",540,4.057974,0.284037,2.2,0,1000,15.067117,1.66e-30,"Sinton","OFF","Center Point",3000000000000000,30,2000000000000000,4000000000000000,"OFF","Dark Rsh (Cell only)",0.4,"False","RTD (Internal)",2,10,-0.05,1,0.01,"A",0,"16-131484","True",0,0,"Hunt",,"04/28/24 21:07:38","MultiFlash v1.49","Default.mfi",,,,"False",,0.202711
18,"Sandra","200BS_795Z6_769PT_FA_DFAL","ACI_G_40um_17","04/28/24 21:08:57",10.143009,0.66113,9.356154999999999,0.5304489999999999,4.962967,74.009525,20.182868,170.527435,0.0069,0.041249,0.66113,0.038049,0.5304489999999999,0.020183,20.182868,41932.696251,1.696815,9.356154999999999,0.5304489999999999,74.009525,4.962967,20.182868,0.0069,0.038049,0.5304489999999999,0.020183,20.182868,1.696815,1.652432,24.673033,14.743843,0.039369,0.580597,0.022857,83.816451,22.857279,0.925739,1.051864,2.615749e-13,2.262445e-09,,,,64.65070299999999,1.168563e+16,1.283021,,1.23326,0.9222320000000001,0.000301,6.067076,0.5304489999999999,,,,,,,7.998634,0.003412,0.9537330000000001,7.831792,,,10.84936,0.0344,"False","False",3,1.283021,"p-type",0.018,245.9,245.9,1,1,25,1,"Generalized",540,1.83224,0.284037,2.2,0,1000,11.737252,1.66e-30,"Sinton","OFF","Center Point",3000000000000000,30,2000000000000000,4000000000000000,"OFF","Dark Rsh (Cell only)",0.4,"False","RTD (Internal)",2,10,-0.05,1,0.01,"A",0,"16-131484","True",0,0,"Hunt",,"04/28/24 21:08:57","MultiFlash v1.49","Default.mfi",,,,"False",,0.202711
19,"Sandra","200BS_795Z6_769PT_FA_DFAL","ACI_G_40um_18","04/28/24 21:14:32",10.16382,0.661073,9.368486000000001,0.526228,4.929962,73.373206,20.048645,36.755542,0.007321,0.041333,0.661073,0.038099,0.526228,0.020049,20.048645,9038.187771000001,1.800215,9.368486000000001,0.526228,73.373206,4.929962,20.048645,0.007321,0.038099,0.526228,0.020049,20.048645,1.800215,1.742358,24.628086,15.510887,0.039369,0.580833,0.022867,83.686701,22.866726,0.922214,1.074377,2.586144e-13,2.843147e-09,,,,64.08824199999999,1.155989e+16,1.273369,,1.228369,0.922184,0.000401,6.410757,0.526228,,,,,,,8.02262,0.004456,0.957055,7.908627,,,11.528438,0.159221,"False","False",3,1.273369,"p-type",0.018,245.9,245.9,1,1,25,1,"Generalized",540,1.913446,0.284037,2.2,0,1000,10.104683,1.66e-30,"Sinton","OFF","Center Point",3000000000000000,30,2000000000000000,4000000000000000,"OFF","Dark Rsh (Cell only)",0.4,"False","RTD (Internal)",2,10,-0.05,1,0.01,"A",0,"16-131484","True",0,0,"Hunt",,"04/28/24 21:14:32","MultiFlash v1.49","Default.mfi",,,,"False",,0.202711
20,"Sandra","200BS_810Z6_796PT_FA_DFAL","ACI_G_40um_19","04/28/24 21:23:44",45.894206,0.662087,0.008991000000000001,2.189343,0.019684,0.06478,0.080049,62.936058,-169.440603,0.186638,0.662087,3.656317e-05,2.189343,8.004933e-05,0.080049,15475.976569,-41665.444383,0.008991000000000001,2.189343,0.06478,0.019684,0.080049,-169.440603,3.656317e-05,2.189343,8.004933e-05,0.080049,-41665.444383,21282.49134,24.71798,14.745844,0.178137,0.594294,0.105866,85.672472,105.865814,,1.036664,7.200139e-13,6.399742e-09,,,,20.75594,1.165368e+16,1.282687,,0.657436,0.498539,0.239817,-9364.834258000001,2.189343,,,,,,,108.694377,8234258.907751,3.078919e-11,78.86232699999999,,,-228.770215,0.023055,"False","False",3,1.282687,"p-type",0.018,245.9,245.9,1,1,25,1,"Generalized",540,10322940,0.284037,2.2,0,1000,,1.66e-30,"Sinton","OFF","Center Point",3000000000000000,30,2000000000000000,4000000000000000,"OFF","Dark Rsh (Cell only)",0.4,"False","RTD (Internal)",2,10,-0.05,1,0.01,"A",0,"16-131484","True",0,0,"Hunt",,"04/28/24 21:23:44","MultiFlash v1.49","Default.mfi",,,,"False",,0.202711
21,"Sandra","200BS_810Z6_796PT_FA_DFAL","ACI_G_40um_19","04/28/24 21:24:53",42.841969,0.663898,28.611761,2.006868,57.42004,201.879688,233.509719,63.181159,-0.047598,0.174225,0.663898,0.116355,2.006868,0.23351,233.509719,15536.24702,-11.704353,28.611761,2.006868,201.879688,57.42004,233.509719,-0.047598,0.116355,2.006868,0.23351,233.509719,-11.704353,50.99666,24.686517,14.352821,0.166296,0.5934700000000001,0.098692,85.323516,98.69180299999999,,1.043929,6.922811e-13,6.076468e-09,,,,24.520532,1.156311e+16,1.231219,,0.662067,0.509638,0.323341,-9179.063830999999,2.006868,,,,,,,52.796564,512.096131,1.611025e-05,33.392621,,,-211.141686,0.023829,"False","False",3,1.231219,"p-type",0.018,245.9,245.9,1,1,25,1,"Generalized",540,-1.87975,0.284037,2.2,0,1000,,1.66e-30,"Sinton","OFF","Center Point",3000000000000000,30,2000000000000000,4000000000000000,"OFF","Dark Rsh (Cell only)",0.4,"False","RTD (Internal)",2,10,-0.05,1,0.01,"A",0,"16-131484","True",0,0,"Hunt",,"04/28/24 21:24:53","MultiFlash v1.49","Default.mfi",,,,"False",,0.202711
22,"Sandra","200BS_810Z6_796PT_FA_DFAL","ACI_G_40um_19","04/28/24 21:26:03",23.297937,0.66208,0.410092,1.407233,0.5770960000000001,3.741278,2.346871,63.001918,-1.817058,0.094746,0.66208,0.001668,1.407233,0.002347,2.346871,15492.171575,-446.814595,0.410092,1.407233,3.741278,0.5770960000000001,2.346871,-1.817058,0.001668,1.407233,0.002347,2.346871,-446.814595,204.016337,24.700001,14.879851,0.09023200000000001,0.582508,0.052561,83.790605,52.561107,1.007164,1.080927,5.355626e-13,9.420253999999999e-09,,,,27.882145,1.208155e+16,1.270085,,0.883239,0.679965,0.141616,-3921.877429,1.407233,,,,,,,92.89449500000001,69689.29147700001,3.057567e-08,97.532347,,,-112.550796,0.045106,"False","False",3,1.270085,"p-type",0.018,245.9,245.9,1,1,25,1,"Generalized",540,1372744.357642,0.284037,2.2,0,1000,,1.66e-30,"Sinton","OFF","Center Point",3000000000000000,30,2000000000000000,4000000000000000,"OFF","Dark Rsh (Cell only)",0.4,"False","RTD (Internal)",2,10,-0.05,1,0.01,"A",0,"16-131484","True",0,0,"Hunt",,"04/28/24 21:26:03","MultiFlash v1.49","Default.mfi",,,,"False",,0.202711
23,"Sandra","200BS_810Z6_796PT_FA_DFAL","ACI_G_40um_19","04/28/24 21:27:15",47.494727,0.661223,29.999839,2.050297,61.508574,195.858586,250.136536,60.625217,-0.046731,0.193147,0.661223,0.122,2.050297,0.250137,250.136536,14907.74081,-11.491079,29.999839,2.050297,195.858586,61.508574,250.136536,-0.046731,0.122,2.050297,0.250137,250.136536,-11.491079,40.683761,24.556173,14.33682,0.184388,0.594853,0.109684,85.883126,109.683767,,1.039233,7.325191e-13,5.759486e-09,,,,22.111782,1.169194e+16,1.286208,,0.642869,0.490247,0.396951,-9046.917445999999,2.050297,,,,,,,59.041938,561.490401,1.263511e-05,37.508216,,,-216.220089,0.022518,"False","False",3,1.286208,"p-type",0.018,245.9,245.9,1,1,25,1,"Generalized",540,-2.349782,0.284037,2.2,0,1000,,1.66e-30,"Sinton","OFF","Center Point",3000000000000000,30,2000000000000000,4000000000000000,"OFF","Dark Rsh (Cell only)",0.4,"False","RTD (Internal)",2,10,-0.05,1,0.01,"A",0,"16-131484","True",0,0,"Hunt",,"04/28/24 21:27:15","MultiFlash v1.49","Default.mfi",,,,"False",,0.202711
24,"Sandra","200BS_810Z6_796PT_FA_DFAL","ACI_G_40um_19_1","04/28/24 21:28:17",44.855207,0.661569,28.245687,1.937387,54.722815,184.408405,222.540932,60.609171,-0.045654,0.182412,0.661569,0.114867,1.937387,0.222541,222.540932,14903.795073,-11.226388,28.245687,1.937387,184.408405,54.722815,222.540932,-0.045654,0.114867,1.937387,0.222541,222.540932,-11.226388,39.531935,24.547183,14.413824,0.174107,0.594067,0.103431,85.708354,103.431386,,1.040006,7.101263e-13,6.269185e-09,,,,23.516645,1.152925e+16,1.280191,,0.655031,0.498061,0.302581,-8439.712239,1.937387,,,,,,,58.609933,552.92117,2.953759e-06,37.079786,,,-199.046107,0.02383,"False","False",3,1.280191,"p-type",0.018,245.9,245.9,1,1,25,1,"Generalized",540,-2.013514,0.284037,2.2,0,1000,,1.66e-30,"Sinton","OFF","Center Point",3000000000000000,30,2000000000000000,4000000000000000,"OFF","Dark Rsh (Cell only)",0.4,"False","RTD (Internal)",2,10,-0.05,1,0.01,"A",0,"16-131484","True",0,0,"Hunt",,"04/28/24 21:28:17","MultiFlash v1.49","Default.mfi",,,,"False",,0.202711

File: FCT450csv/MultiFlash_Database WW18 - 2017.csv
ID,User_ID,Batch_ID,Sample_ID,Measurement_Date-Time,Isc_(A),Voc_(V),Imp_(A),Vmp_(V),Pmp_(W),FF_(percent),Efficiency_(percent),Rsh_(ohm),Rs_(ohm),Jsc_(A/cm2),Voc_(V/cell),Jmp_(A/cm2),Vmp_(V/cell),Pmp_(W/cm2),Cell_Efficiency_(percent),Rsh_(ohm-cm2),Rs_(ohm-cm2),ILoad_(A),VLoad_(V),FFLoad_(percent),PLoad_(W),EffLoad_(percent),RsLoad_(ohm),JLoad_(A/cm2),VLoad_(V/cell),PLoad_(W/cm2),Cell_EffLoad_(percent),RsLoad_(ohm-cm2),Rs_Modulation_(ohm-cm2),Measured_Temperature_(C),Total_Test_Time_(s),pJmp_(A/cm2),pVmp_(V/cell),pPmp_(W/cm2),pFF_(percent),pEfficiency_(percent),n_at_1_sun,n_at_ 1/10_suns,Jo1_(A/cm2),Jo2_(A/cm2),Jo_(fA/cm2),Est_Bulk_Lifetime_(us),BRR_(Hz),Lifetime_at_Vmp_(us),Doping_(cm-3),Measured_Resistivity_(Ohm-cm),Lifetime_Fit_R2,Max_Intensity_(suns),Intensity_@_flash_cutoff_(suns),V_at_Isc_(V),dV/dt,V_Pad_0_(V),V_Pad_1_(V),V_Pad_2_(V),V_Pad_3_(V),V_Pad_4_(V),Pm/Pe,Resistivity_(ohm-cm),Sample_Type,Thickness_(cm),Cell_Area_(cm2),Total_Area_(cm2),Number_of_Cells_per_String,Number_of_Strings,Temperature_(C),Intensity_(suns),Analysis_Type,Nominal_Load_Voltage_(mV/cell),Rs_Modulation_Target_(ohm-cm2),Reference_Constant_(V/sun),Voltage_Temperature_Coefficient_(mV/C),Temperature_Offset_(C),Power_per_Sun_(W/m2),Conductivity_Modulation_(ohm-cm2/V),Auger_Coefficient,Auger_Method,Band_Gap_Narrowing,Fit_Method,Carrier_Density_Center_Point_(cm-3),Percent_Fit,Lower_Bound_(cm-3),Upper_Bound_(cm-3),Rsh_Lifetime_Correction,Rsh_Measurement_Method,SunsVoc_Rsh_Voltage_(V),Do_Dark_Break_Measurement,Temperature_Measurement_Method,Number_of_dRsh_Points,dRsh_Output_Vlimit_(V),Current_Transfer,Voltage_Transfer,Temperature_Transfer,Final_Bin,Bin_Index,Tester_ID,Do_Doping_Measurement,Doping_Sample_Time_(us),Doping_Measurement_Length_(us),Measurement_Type,Comments,Calibration,dBreak_(V),dBreak_(A),Dark_Break_Interpolated,Measurement_Date-Time_String,Software Version
16,"Kayla","Encapsulated Cells","Encap_NPT_1649","05/03/17 13:41:02",8.880677,0.639968,8.246214,0.498699,4.112382,72.358482,16.469292,597.495193,0.007892,0.035565,0.639968,0.033024,0.498699,0.016469,16.469292,149194.549683,1.970696,8.246214,0.498699,72.358482,4.112382,16.469292,0.007892,0.033024,0.498699,0.016469,16.469292,1.970696,1.928216,25.193277,26.374509,0.033802,0.553446,0.018708,82.19338,18.707783,1.199641,1.101977,6.457761e-13,1.001952e-08,,,,69.741664,8017820000000000,1.810395,,1.246801,0.933998,-0.00146,6.376558,0.498699,,,,,,3,"p-type",0.021,249.7,249.7,1,1,25,1,"Generalized",500,1.999253,0.246069,2.2,0,1000,1.860953,1.66e-30,"Sinton","OFF","Center Point",3000000000000000,30,2000000000000000,4000000000000000,"OFF","Dark Rsh (Cell only)",0.4,"True","RTD (Internal)",2,10,-0.05,1,0.01,"A",0,"16-131484","True",0,0,"Full IV","Recipe\MultiFlash\Encapsulated Cell_NPT_1649Cal.mfi","False",-2,-0.001808,"False","05/03/17 13:41:02","MultiFlash v1.27"
17,"Kayla","Encapsulated Cells","C588","05/03/17 13:43:28",9.115868000000001,0.659803,8.427724,0.5183219999999999,4.368275,72.62696699999999,17.494092,16.534992,0.007472,0.036507,0.659803,0.033751,0.5183219999999999,0.017494,17.494092,4128.787592,1.865753,8.427724,0.5183219999999999,72.62696699999999,4.368275,17.494092,0.007472,0.033751,0.5183219999999999,0.017494,17.494092,1.865753,1.772895,25.13175,28.50363,0.034459,0.571557,0.019695,81.764521,19.69511,1.095182,1.252382,2.810307e-13,1.128401e-08,,,,126.249448,7671707000000000,1.887724,,1.247112,0.9308340000000001,-0.00025,5.986033,0.5183219999999999,,,,,,3,"p-type",0.021,249.7,249.7,1,1,25,1,"Generalized",500,1.902065,0.246069,2.2,0,1000,3.244156,1.66e-30,"Sinton","OFF","Center Point",3000000000000000,30,2000000000000000,4000000000000000,"OFF","Dark Rsh (Cell only)",0.4,"True","RTD (Internal)",2,10,-0.05,1,0.01,"A",0,"16-131484","True",0,0,"Full IV","Recipe\MultiFlash\Encapsulated Cell_NPT_1649Cal.mfi","False",-2,-0.129329,"True","05/03/17 13:43:28","MultiFlash v1.27"
18,"Kayla","Encapsulated Cells","C594","05/03/17 13:45:16",9.075642999999999,0.664029,8.461803,0.524466,4.437927,73.640317,17.773035,22.954796,0.006829,0.036346,0.664029,0.033888,0.524466,0.017773,17.773035,5731.812635,1.705257,8.461803,0.524466,73.640317,4.437927,17.773035,0.006829,0.033888,0.524466,0.017773,17.773035,1.705257,1.568458,25.059376,28.073606,0.034418,0.574641,0.019778,81.946579,19.777745,1.110943,1.213858,2.480898e-13,9.631045e-09,76.983267,261.085699,3830.159994,146.760099,1.039064e+16,1.417775,0.8849089999999999,1.250908,0.934547,-0.000696,5.278924,0.524466,,,,,,3,"p-type",0.021,249.7,249.7,1,1,25,1,"Generalized",500,1.715833,0.246069,2.2,0,1000,1.771337,1.66e-30,"Sinton","OFF","Center Point",3000000000000000,30,2000000000000000,4000000000000000,"OFF","Dark Rsh (Cell only)",0.4,"True","RTD (Internal)",2,10,-0.05,1,0.01,"A",0,"16-131484","True",0,0,"Full IV","Recipe\MultiFlash\Encapsulated Cell_NPT_1649Cal.mfi","False",-2,-0.226528,"True","05/03/17 13:45:16","MultiFlash v1.27"
1,"Kayla","Post PID","Encap_NPT_1649","05/01/17 09:43:12",8.88189,,,,,,,,,0.03557,,,,,,,,8.88189,-0.014006,,-0.124399,-0.498193,0.001577,0.03557,-0.014006,-0.000498,-0.498193,0.393753,1.623273,25.104553,344.4377,,,,,,,,,,,,,,,,,1.247116,0.93215,-0.014006,5.335808,-0.014006,,,,,,3,"p-type",0.021,249.7,249.7,1,1,25,1,"Generalized",500,1.782833,0.246076,2.2,0,1000,,1.66e-30,"Sinton","OFF","Center Point",3000000000000000,30,2000000000000000,4000000000000000,"OFF","Dark Rsh (Cell only)",0.4,"True","RTD (Internal)",2,10,-0.05,1,0.01,"A",0,"16-131484","True",0,0,"Full IV","Recipe\MultiFlash\Encapsulated Cell_NPT_1649Cal.mfi","True",0,,"False","05/01/17 09:43:12","MultiFlash v1.27"
2,"Kayla","Post PID","Encap_NPT_1649","05/01/17 09:44:24",8.880801,0.639537,8.211705,0.496866,4.080115,71.838008,16.340069,501.525694,0.008284,0.035566,0.639537,0.032886,0.496866,0.01634,16.340069,125230.965844,2.068598,8.211705,0.496866,71.838008,4.080115,16.340069,0.008284,0.032886,0.496866,0.01634,16.340069,2.068598,1.995199,25.079001,28.214613,0.033802,0.553072,0.018695,82.190056,18.694717,1.199974,1.102627,6.554366e-13,1.015184e-08,,,,69.020951,7996891000000000,1.814883,,1.247285,0.931181,-0.0008899999999999999,6.637125,0.496866,,,,,,3,"p-type",0.021,249.7,249.7,1,1,25,1,"Generalized",500,2.108489,0.246076,2.2,0,1000,1.963847,1.66e-30,"Sinton","OFF","Center Point",3000000000000000,30,2000000000000000,4000000000000000,"OFF","Dark Rsh (Cell only)",0.4,"True","RTD (Internal)",2,10,-0.05,1,0.01,"A",0,"16-131484","True",0,0,"Full IV","Recipe\MultiFlash\Encapsulated Cell_NPT_1649Cal.mfi","False",-2,-0.001807,"False","05/01/17 09:44:24","MultiFlash v1.27"
3,"Kayla","Post PID","C588","05/01/17 09:46:45",9.114242000000001,0.658476,8.426026,0.51731,4.358868,72.62955100000001,17.456421,16.364579,0.007381,0.036501,0.658476,0.033745,0.51731,0.017456,17.456421,4086.235406,1.843115,8.426026,0.51731,72.62955100000001,4.358868,17.456421,0.007381,0.033745,0.51731,0.017456,17.456421,1.843115,1.739096,25.053083,28.108608,0.034464,0.56963,0.019632,81.68037,19.631773,1.107967,1.247621,2.992922e-13,1.161784e-08,,,,117.891859,7676081000000000,1.886704,,1.248809,0.930265,0.00016,5.826859,0.51731,,,,,,3,"p-type",0.021,249.7,249.7,1,1,25,1,"Generalized",500,1.885948,0.246076,2.2,0,1000,3.466542,1.66e-30,"Sinton","OFF","Center Point",3000000000000000,30,2000000000000000,4000000000000000,"OFF","Dark Rsh (Cell only)",0.4,"True","RTD (Internal)",2,10,-0.05,1,0.01,"A",0,"16-131484","True",0,0,"Full IV","Recipe\MultiFlash\Encapsulated Cell_NPT_1649Cal.mfi busbars still on","False",-2,-0.126918,"True","05/01/17 09:46:45","MultiFlash v1.27"
19,"Kayla","Encapsulated Cells","C596","05/03/17 13:46:38",8.734030000000001,0.65404,8.015375000000001,0.516097,4.136708,72.41618699999999,16.566712,6.47031,0.007695,0.034978,0.65404,0.0321,0.516097,0.016567,16.566712,1615.636412,1.921424,8.015375000000001,0.516097,72.41618699999999,4.136708,16.566712,0.007695,0.0321,0.516097,0.016567,16.566712,1.921424,1.946406,25.087282,28.144609,0.032844,0.567242,0.018631,81.437715,18.630575,1.069301,1.322102,3.223231e-13,1.261614e-08,,,,105.773676,7979625000000000,1.818603,,1.247926,0.930752,-0.002925,6.325323,0.516097,,,,,,3,"p-type",0.021,249.7,249.7,1,1,25,1,"Generalized",500,1.992225,0.246069,2.2,0,1000,4.384142,1.66e-30,"Sinton","OFF","Center Point",3000000000000000,30,2000000000000000,4000000000000000,"OFF","Dark Rsh (Cell only)",0.4,"True","RTD (Internal)",2,10,-0.05,1,0.01,"A",0,"16-131484","True",0,0,"Full IV","Recipe\MultiFlash\Encapsulated Cell_NPT_1649Cal.mfi","False",-2,-0.635605,"True","05/03/17 13:46:38","MultiFlash v1.27"
20,"Kayla","Encapsulated Cells","C597","05/03/17 13:48:36",8.977389000000001,0.660664,8.404164,0.524114,4.404738,74.265837,17.640121,27.073965,0.006761,0.035953,0.660664,0.033657,0.524114,0.01764,17.640121,6760.369086,1.68811,8.404164,0.524114,74.265837,4.404738,17.640121,0.006761,0.033657,0.524114,0.01764,17.640121,1.68811,1.59179,25.034203,27.406568,0.03408,0.574735,0.019587,82.46305700000001,19.58718,1.068703,1.170786,2.7204e-13,7.88217e-09,,,,149.185458,1.207953e+16,1.231412,,1.255167,0.933069,-0.001433,5.329428,0.524114,,,,,,3,"p-type",0.021,249.7,249.7,1,1,25,1,"Generalized",500,1.70741,0.246069,2.2,0,1000,1.471691,1.66e-30,"Sinton","OFF","Center Point",3000000000000000,30,2000000000000000,4000000000000000,"OFF","Dark Rsh (Cell only)",0.4,"True","RTD (Internal)",2,10,-0.05,1,0.01,"A",0,"16-131484","True",0,0,"Full IV","Recipe\MultiFlash\Encapsulated Cell_NPT_1649Cal.mfi","False",-2,-0.16033,"True","05/03/17 13:48:36","MultiFlash v1.27"
21,"Kayla","Encapsulated Cells","C598","05/03/17 13:50:41",8.440443999999999,0.632071,7.889528,0.496272,3.915354,73.39050400000001,15.680233,390.643183,0.007111,0.033802,0.632071,0.031596,0.496272,0.01568,15.680233,97543.602897,1.775609,7.889528,0.496272,73.39050400000001,3.915354,15.680233,0.007111,0.031596,0.496272,0.01568,15.680233,1.775609,1.809123,24.987914,27.077549,0.031967,0.546777,0.017479,81.807479,17.47856,1.075266,1.177822,7.599182e-13,1.597248e-08,,,,51.853614,7532804000000000,1.920736,,1.250846,0.9360619999999999,-0.004618,5.705814,0.496272,,,,,,3,"p-type",0.021,249.7,249.7,1,1,25,1,"Generalized",500,1.788786,0.246069,2.2,0,1000,1.287556,1.66e-30,"Sinton","OFF","Center Point",3000000000000000,30,2000000000000000,4000000000000000,"OFF","Dark Rsh (Cell only)",0.4,"True","RTD (Internal)",2,10,-0.05,1,0.01,"A",0,"16-131484","True",0,0,"Full IV","Recipe\MultiFlash\Encapsulated Cell_NPT_1649Cal.mfi","False",-2,-0.003095,"False","05/03/17 13:50:41","MultiFlash v1.27"
22,"Kayla","Encapsulated Cells","C599","05/03/17 13:52:51",8.479480000000001,0.636516,7.950876,0.496536,3.947896,73.145415,15.810557,318.693706,0.007524,0.033959,0.636516,0.031842,0.496536,0.015811,15.810557,79577.81848099999,1.878636,7.950876,0.496536,73.145415,3.947896,15.810557,0.007524,0.031842,0.496536,0.015811,15.810557,1.878636,1.946906,24.948168,27.757588,0.032162,0.5515,0.017737,82.058307,17.7371,1.072217,1.154735,6.536095999999999e-13,1.262717e-08,,,,62.975933,7907630000000000,1.834287,,1.250595,0.932659,-0.004428,6.100374,0.496536,,,,,,3,"p-type",0.021,249.7,249.7,1,1,25,1,"Generalized",500,1.901736,0.246069,2.2,0,1000,1.411582,1.66e-30,"Sinton","OFF","Center Point",3000000000000000,30,2000000000000000,4000000000000000,"OFF","Dark Rsh (Cell only)",0.4,"True","RTD (Internal)",2,10,-0.05,1,0.01,"A",0,"16-131484","True",0,0,"Full IV","Recipe\MultiFlash\Encapsulated Cell_NPT_1649Cal.mfi","False",-2,-0.005496,"False","05/03/17 13:52:51","MultiFlash v1.27"
23,"Kayla","Encapsulated Cells","C600","05/03/17 13:54:18",8.398047,0.632426,7.698458,0.494961,3.810435,71.744158,15.260053,326.40677,0.008460000000000001,0.033633,0.632426,0.030831,0.494961,0.01526,15.260053,81503.770554,2.112519,7.698458,0.494961,71.744158,3.810435,15.260053,0.008460000000000001,0.030831,0.494961,0.01526,15.260053,2.112519,2.199556,24.95148,26.556519,0.03179,0.547171,0.017395,81.7803,17.39475,1.075529,1.181664,7.369168e-13,1.679705e-08,,,,54.970803,8015804000000000,1.810827,,1.259059,0.93379,-0.004801,7.015341,0.494961,,,,,,3,"p-type",0.021,249.7,249.7,1,1,25,1,"Generalized",500,2.135005,0.246069,2.2,0,1000,1.454407,1.66e-30,"Sinton","OFF","Center Point",3000000000000000,30,2000000000000000,4000000000000000,"OFF","Dark Rsh (Cell only)",0.4,"True","RTD (Internal)",2,10,-0.05,1,0.01,"A",0,"16-131484","True",0,0,"Full IV","Recipe\MultiFlash\Encapsulated Cell_NPT_1649Cal.mfi","False",-2,-0.004461,"False","05/03/17 13:54:18","MultiFlash v1.27"
24,"Kayla","Encapsulated Cells","C601","05/03/17 13:56:02",8.526951,0.632869,7.979332,0.496499,3.961732,73.413805,15.865967,333.111773,0.007318,0.034149,0.632869,0.031956,0.496499,0.015866,15.865967,83178.009773,1.827262,7.979332,0.496499,73.413805,3.961732,15.865967,0.007318,0.031956,0.496499,0.015866,15.865967,1.827262,1.89176,24.891862,27.738587,0.03238,0.548631,0.017765,82.199423,17.764688,1.062014,1.130029,7.629534e-13,1.181525e-08,,,,57.407295,7464383000000000,1.937444,,1.252585,0.9327490000000001,-0.004169,6.058693,0.496499,,,,,,3,"p-type",0.021,249.7,249.7,1,1,25,1,"Generalized",500,1.856214,0.246069,2.2,0,1000,2.05329,1.66e-30,"Sinton","OFF","Center Point",3000000000000000,30,2000000000000000,4000000000000000,"OFF","Dark Rsh (Cell only)",0.4,"True","RTD (Internal)",2,10,-0.05,1,0.01,"A",0,"16-131484","True",0,0,"Full IV","Recipe\MultiFlash\Encapsulated Cell_NPT_1649Cal.mfi","False",-2,-0.008338,"True","05/03/17 13:56:02","MultiFlash v1.27"
4,"Kayla","Post PID","C594","05/01/17 09:48:00",9.075706,0.664008,8.474722,0.524605,4.445886,73.77426199999999,17.80491,22.910618,0.006722,0.036346,0.664008,0.03394,0.524605,0.017805,17.80491,5720.781219,1.678385,8.474722,0.524605,73.77426199999999,4.445886,17.80491,0.006722,0.03394,0.524605,0.017805,17.80491,1.678385,1.523346,25.079829,28.942656,0.03442,0.574635,0.019779,81.952743,19.778729,1.111799,1.212863,2.488797e-13,9.487433e-09,80.048467,266.697991,3749.559555,146.012358,1.060801e+16,1.390503,0.87525,1.24748,0.930868,0.000184,5.148102,0.524605,,,,,,3,"p-type",0.021,249.7,249.7,1,1,25,1,"Generalized",500,1.680802,0.246076,2.2,0,1000,2.02278,1.66e-30,"Sinton","OFF","Center Point",3000000000000000,30,2000000000000000,4000000000000000,"OFF","Dark Rsh (Cell only)",0.4,"True","RTD (Internal)",2,10,-0.05,1,0.01,"A",0,"16-131484","True",0,0,"Full IV","Recipe\MultiFlash\Encapsulated Cell_NPT_1649Cal.mfi busbars still on","False",-2,-0.224198,"True","05/01/17 09:48:00","MultiFlash v1.27"
5,"Kayla","Post PID","C589","05/01/17 09:49:08",9.065037,0.664332,8.251288000000001,0.521995,4.307129,71.520927,17.249216,23.375139,0.008207000000000001,0.036304,0.664332,0.033045,0.521995,0.017249,17.249216,5836.772149,2.049299,8.251288000000001,0.521995,71.520927,4.307129,17.249216,0.008207000000000001,0.033045,0.521995,0.017249,17.249216,2.049299,1.945556,25.060949,28.85065,0.034098,0.575841,0.019635,81.412857,19.634924,1.088901,1.339048,2.065478e-13,1.585283e-08,121.288466,390.77623,2559.00928,147.26147,9130956000000000,1.601073,0.9961410000000001,1.24865,0.931053,-5.810138e-05,6.549325,0.521995,,,,,,3,"p-type",0.021,249.7,249.7,1,1,25,1,"Generalized",500,2.105922,0.246076,2.2,0,1000,3.442508,1.66e-30,"Sinton","OFF","Center Point",3000000000000000,30,2000000000000000,4000000000000000,"OFF","Dark Rsh (Cell only)",0.4,"True","RTD (Internal)",2,10,-0.05,1,0.01,"A",0,"16-131484","True",0,0,"Full IV","Recipe\MultiFlash\Encapsulated Cell_NPT_1649Cal.mfi busbars still on","False",-2,-0.174447,"True","05/01/17 09:49:08","MultiFlash v1.27"
6,"Kayla","Post PID","C597","05/01/17 09:50:19",8.975243000000001,0.660385,8.39039,0.52386,4.395393,74.15737300000001,17.602697,27.508942,0.006846,0.035944,0.660385,0.033602,0.52386,0.017603,17.602697,6868.982922,1.709349,8.39039,0.52386,74.15737300000001,4.395393,17.602697,0.006846,0.033602,0.52386,0.017603,17.602697,1.709349,1.573255,25.01375,29.333678,0.034068,0.57453,0.019573,82.459079,19.573269,1.068884,1.171131,2.745053e-13,7.93183e-09,,,,148.227978,1.196791e+16,1.242124,,1.24554,0.932657,-0.000721,5.164245,0.52386,,,,,,3,"p-type",0.021,249.7,249.7,1,1,25,1,"Generalized",500,1.718938,0.246076,2.2,0,1000,1.870761,1.66e-30,"Sinton","OFF","Center Point",3000000000000000,30,2000000000000000,4000000000000000,"OFF","Dark Rsh (Cell only)",0.4,"True","RTD (Internal)",2,10,-0.05,1,0.01,"A",0,"16-131484","True",0,0,"Full IV","Recipe\MultiFlash\Encapsulated Cell_NPT_1649Cal.mfi busbars still on","False",-2,-0.143963,"True","05/01/17 09:50:19","MultiFlash v1.27"
7,"Kayla","Post PID","C596","05/01/17 09:51:33",8.745813,0.655173,8.036963,0.517182,4.15657,72.540227,16.646257,6.454166,0.007646,0.035025,0.655173,0.032186,0.517182,0.016646,16.646257,1611.605129,1.909185,8.036963,0.517182,72.540227,4.15657,16.646257,0.007646,0.032186,0.517182,0.016646,16.646257,1.909185,1.886399,24.9432,27.265559,0.03289,0.568594,0.018701,81.493308,18.700777,1.066579,1.319124,3.081625e-13,1.21847e-08,,,,110.869572,8506050000000000,1.711911,,1.242777,0.931299,-0.002197,6.135926,0.517182,,,,,,3,"p-type",0.021,249.7,249.7,1,1,25,1,"Generalized",500,1.959713,0.246076,2.2,0,1000,4.399472,1.66e-30,"Sinton","OFF","Center Point",3000000000000000,30,2000000000000000,4000000000000000,"OFF","Dark Rsh (Cell only)",0.4,"True","RTD (Internal)",2,10,-0.05,1,0.01,"A",0,"16-131484","True",0,0,"Full IV","Recipe\MultiFlash\Encapsulated Cell_NPT_1649Cal.mfi busbars still on","False",-2,-0.65095,"True","05/01/17 09:51:33","MultiFlash v1.27"
8,"Kayla","Post PID","C591","05/01/17 09:52:42",8.611197000000001,0.630973,8.026536999999999,0.496339,3.983884,73.32172,15.954681,556.238787,0.007342,0.034486,0.630973,0.032145,0.496339,0.015955,15.954681,138892.825053,1.833357,8.026536999999999,0.496339,73.32172,3.983884,15.954681,0.007342,0.032145,0.496339,0.015955,15.954681,1.833357,1.800728,25.030973,27.347564,0.032758,0.546709,0.017909,82.304286,17.909272,1.112439,1.095799,8.607947e-13,9.837511e-09,,,,54.497622,6796359000000000,2.118064,,1.247801,0.931405,-0.002664,5.777491,0.496339,,,,,,3,"p-type",0.021,249.7,249.7,1,1,25,1,"Generalized",500,1.850239,0.246076,2.2,0,1000,1.313535,1.66e-30,"Sinton","OFF","Center Point",3000000000000000,30,2000000000000000,4000000000000000,"OFF","Dark Rsh (Cell only)",0.4,"True","RTD (Internal)",2,10,-0.05,1,0.01,"A",0,"16-131484","True",0,0,"Full IV","Recipe\MultiFlash\Encapsulated Cell_NPT_1649Cal.mfi busbars still on","False",-2,-0.002074,"False","05/01/17 09:52:42","MultiFlash v1.27"
9,"Kayla","Post PID","C588_nobussing","05/01/17 12:20:25",9.114379,0.656061,8.406927,0.512518,4.308698,72.05674,17.255498,16.301548,0.007766,0.036501,0.656061,0.033668,0.512518,0.017255,17.255498,4070.496539,1.93924,8.406927,0.512518,72.05674,4.308698,17.255498,0.007766,0.033668,0.512518,0.017255,17.255498,1.93924,1.827842,24.809225,27.676583,0.034439,0.567372,0.01954,81.59617299999999,19.539915,1.106048,1.250947,3.274232e-13,1.249598e-08,,,,107.49369,6901181000000000,2.087432,,1.249556,0.933338,-0.000657,6.177699,0.512518,,,,,,3,"p-type",0.021,249.7,249.7,1,1,25,1,"Generalized",500,1.996205,0.246076,2.2,0,1000,3.345513,1.66e-30,"Sinton","OFF","Center Point",3000000000000000,30,2000000000000000,4000000000000000,"OFF","Dark Rsh (Cell only)",0.4,"True","RTD (Internal)",2,10,-0.05,1,0.01,"A",0,"16-131484","True",0,0,"Full IV","Recipe\MultiFlash\Encapsulated Cell_NPT_1649Cal.mfi busbars still on","False",-2,-0.126116,"True","05/01/17 12:20:25","MultiFlash v1.27"
10,"Kayla","Post PID","C589_nobussing","05/01/17 12:23:14",9.055221,0.662268,8.272254,0.510645,4.224181,70.438391,16.917026,23.364322,0.009122999999999999,0.036264,0.662268,0.033129,0.510645,0.016917,16.917026,5834.07129,2.278018,8.272254,0.510645,70.438391,4.224181,16.917026,0.009122999999999999,0.033129,0.510645,0.016917,16.917026,2.278018,2.227914,24.802933,27.9706,0.034054,0.573651,0.019535,81.338572,19.534897,1.088348,1.345417,2.228948e-13,1.675564e-08,71.960205,229.736624,4352.810555,133.404554,8484060000000000,1.716105,1,1.252891,0.932924,-0.001237,7.530032,0.510645,,,,,,3,"p-type",0.021,249.7,249.7,1,1,25,1,"Generalized",500,2.373985,0.246076,2.2,0,1000,4.285481,1.66e-30,"Sinton","OFF","Center Point",3000000000000000,30,2000000000000000,4000000000000000,"OFF","Dark Rsh (Cell only)",0.4,"True","RTD (Internal)",2,10,-0.05,1,0.01,"A",0,"16-131484","True",0,0,"Full IV","Recipe\MultiFlash\Encapsulated Cell_NPT_1649Cal.mfi ","False",-2,-0.168528,"True","05/01/17 12:23:14","MultiFlash v1.27"
11,"Kayla","Post PID","C591_nobussing","05/01/17 12:24:37",8.626372,0.6285809999999999,8.100349,0.489206,3.962737,73.081267,15.869992,580.623661,0.00744,0.034547,0.6285809999999999,0.03244,0.489206,0.01587,15.869992,144981.728118,1.857864,8.100349,0.489206,73.081267,3.962737,15.869992,0.00744,0.03244,0.489206,0.01587,15.869992,1.857864,1.851165,24.812372,26.292504,0.032809,0.544106,0.017851,82.20590799999999,17.851457,1.122425,1.097614,9.496545999999999e-13,1.07803e-08,,,,48.442969,5866669000000000,2.437163,,1.244506,0.932875,-0.003258,5.945436,0.489206,,,,,,3,"p-type",0.021,249.7,249.7,1,1,25,1,"Generalized",500,1.876938,0.246076,2.2,0,1000,1.589374,1.66e-30,"Sinton","OFF","Center Point",3000000000000000,30,2000000000000000,4000000000000000,"OFF","Dark Rsh (Cell only)",0.4,"True","RTD (Internal)",2,10,-0.05,1,0.01,"A",0,"16-131484","True",0,0,"Full IV","Recipe\MultiFlash\Encapsulated Cell_NPT_1649Cal.mfi ","False",-2,-0.001931,"False","05/01/17 12:24:37","MultiFlash v1.27"
12,"Kayla","Post PID","C594_nobussing","05/01/17 12:25:51",9.083461,0.661755,8.438472000000001,0.523146,4.41455,73.440833,17.679416,22.917041,0.006899,0.036377,0.661755,0.033794,0.523146,0.017679,17.679416,5722.385241,1.722668,8.438472000000001,0.523146,73.440833,4.41455,17.679416,0.006899,0.033794,0.523146,0.017679,17.679416,1.722668,1.574332,24.804506,28.079606,0.034437,0.572364,0.019711,81.878668,19.710656,1.112219,1.215394,2.714846e-13,1.013172e-08,,,,135.027523,9706031000000000,1.511557,,1.247653,0.932178,-0.0009790000000000001,5.257438,0.523146,,,,,,3,"p-type",0.021,249.7,249.7,1,1,25,1,"Generalized",500,1.749423,0.246076,2.2,0,1000,1.923715,1.66e-30,"Sinton","OFF","Center Point",3000000000000000,30,2000000000000000,4000000000000000,"OFF","Dark Rsh (Cell only)",0.4,"True","RTD (Internal)",2,10,-0.05,1,0.01,"A",0,"16-131484","True",0,0,"Full IV","Recipe\MultiFlash\Encapsulated Cell_NPT_1649Cal.mfi ","False",-2,-0.222881,"True","05/01/17 12:25:51","MultiFlash v1.27"
13,"Kayla","Post PID","C596_nobussing","05/01/17 12:32:42",8.735678,0.650026,8.023669,0.5122640000000001,4.11024,72.383599,16.460714,6.480954,0.007605,0.034985,0.650026,0.032133,0.5122640000000001,0.016461,16.460714,1618.294183,1.898955,8.023669,0.5122640000000001,72.383599,4.11024,16.460714,0.007605,0.032133,0.5122640000000001,0.016461,16.460714,1.898955,1.908262,24.857085,26.847536,0.032832,0.5633359999999999,0.018496,81.33162799999999,18.495581,1.071337,1.323104,3.7629e-13,1.385615e-08,,,,89.951868,6671902000000000,2.155672,,1.245455,0.930647,-0.002768,6.211447,0.5122640000000001,,,,,,3,"p-type",0.021,249.7,249.7,1,1,25,1,"Generalized",500,2.003322,0.246076,2.2,0,1000,3.091255,1.66e-30,"Sinton","OFF","Center Point",3000000000000000,30,2000000000000000,4000000000000000,"OFF","Dark Rsh (Cell only)",0.4,"True","RTD (Internal)",2,10,-0.05,1,0.01,"A",0,"16-131484","True",0,0,"Full IV","Recipe\MultiFlash\Encapsulated Cell_NPT_1649Cal.mfi ","False",-2,-0.651286,"True","05/01/17 12:32:42","MultiFlash v1.27"
14,"Kayla","Post PID","C597_nobussing","05/01/17 12:34:23",8.986554,0.657596,8.395222,0.52157,4.378694,74.09551999999999,17.535819,27.483221,0.006783,0.035989,0.657596,0.033621,0.52157,0.017536,17.535819,6862.560181,1.693774,8.395222,0.52157,74.09551999999999,4.378694,17.535819,0.006783,0.033621,0.52157,0.017536,17.535819,1.693774,1.579643,24.821812,28.166611,0.0341,0.571625,0.019492,82.36196200000001,19.492197,1.073037,1.176367,3.062193e-13,8.616039e-09,,,,131.89873,1.069547e+16,1.379839,,1.251056,0.932397,-0.001509,5.256258,0.52157,,,,,,3,"p-type",0.021,249.7,249.7,1,1,25,1,"Generalized",500,1.718905,0.246076,2.2,0,1000,1.464235,1.66e-30,"Sinton","OFF","Center Point",3000000000000000,30,2000000000000000,4000000000000000,"OFF","Dark Rsh (Cell only)",0.4,"True","RTD (Internal)",2,10,-0.05,1,0.01,"A",0,"16-131484","True",0,0,"Full IV","Recipe\MultiFlash\Encapsulated Cell_NPT_1649Cal.mfi ","False",-2,-0.153424,"True","05/01/17 12:34:23","MultiFlash v1.27"
15,"Kayla","Encapsulated Cells","Encap_NPT_1649","05/03/17 13:39:56",8.879999,0,5.909179,0.390336,2.306563,,9.237336000000001,,-0.066056,0.035563,0,0.023665,0.390336,0.009237,9.237336000000001,,-16.494134,5.909179,0.390336,,2.306563,9.237336000000001,-0.066056,0.023665,0.390336,0.009237,9.237336000000001,-16.494134,-0.905492,25.225928,1013.891991,,,0,,0,,,6.939969e-10,3.141084e-07,,,,0,4723313000000000,19.045419,,1.245761,0.931739,-0.011602,-22.464326,0.390336,,,,,,3,"p-type",0.021,249.7,249.7,1,1,25,1,"Generalized",500,1.782833,0.246069,2.2,0,1000,0,1.66e-30,"Sinton","OFF","Center Point",3000000000000000,30,2000000000000000,4000000000000000,"OFF","Dark Rsh (Cell only)",0.4,"True","RTD (Internal)",2,10,-0.05,1,0.01,"A",0,"16-131484","True",0,0,"Full IV","Recipe\MultiFlash\Encapsulated Cell_NPT_1649Cal.mfi","True",-2,0,"False","05/03/17 13:39:56","MultiFlash v1.27"
25,"Kayla","Encapsulated Cells","C603","05/03/17 13:57:36",8.981318,0.663311,8.451711,0.524176,4.430182,74.364278,17.742019,661.410065,0.006295,0.035968,0.663311,0.033847,0.524176,0.017742,17.742019,165154.093343,1.571923,8.451711,0.524176,74.364278,4.430182,17.742019,0.006295,0.033847,0.524176,0.017742,17.742019,1.571923,1.441978,24.917779,29.290675,0.034042,0.574427,0.019555,81.962186,19.554748,1.09609,1.223659,2.376243e-13,1.202123e-08,111.40872,335.084701,2984.320074,141.260885,8037343000000000,1.80623,0.943097,1.250682,0.9326759999999999,-0.00175,4.730625,0.524176,,,,,,3,"p-type",0.021,249.7,249.7,1,1,25,1,"Generalized",500,1.568871,0.246069,2.2,0,1000,0.80781,1.66e-30,"Sinton","OFF","Center Point",3000000000000000,30,2000000000000000,4000000000000000,"OFF","Dark Rsh (Cell only)",0.4,"True","RTD (Internal)",2,10,-0.05,1,0.01,"A",0,"16-131484","True",0,0,"Full IV","Recipe\MultiFlash\Encapsulated Cell_NPT_1649Cal.mfi","False",-2,-0.000539,"False","05/03/17 13:57:36","MultiFlash v1.27"
26,"Kayla","Encapsulated Cells","C604","05/03/17 13:59:15",8.994066999999999,0.664923,8.401268999999999,0.528146,4.437099,74.194496,17.769719,76.45447,0.006441,0.036019,0.664923,0.033645,0.528146,0.01777,17.769719,19090.681065,1.608357,8.401268999999999,0.528146,74.194496,4.437099,17.769719,0.006441,0.033645,0.528146,0.01777,17.769719,1.608357,1.482175,24.905193,29.458685,0.03409,0.575703,0.019625,81.942899,19.625476,1.09493,1.22647,2.312412e-13,1.017352e-08,129.109806,460.966039,2169.357209,152.090923,8515512000000000,1.710112,0.999457,1.255097,0.932287,-0.001474,4.894106,0.528146,,,,,,3,"p-type",0.021,249.7,249.7,1,1,25,1,"Generalized",500,1.591569,0.246069,2.2,0,1000,1.42491,1.66e-30,"Sinton","OFF","Center Point",3000000000000000,30,2000000000000000,4000000000000000,"OFF","Dark Rsh (Cell only)",0.4,"True","RTD (Internal)",2,10,-0.05,1,0.01,"A",0,"16-131484","True",0,0,"Full IV","Recipe\MultiFlash\Encapsulated Cell_NPT_1649Cal.mfi","False",-2,-0.01204,"True","05/03/17 13:59:15","MultiFlash v1.27"
27,"Kayla","Encapsulated Cells","Encap_NPT_1649","05/04/17 16:34:06",8.878833999999999,,,,,,,,,0.035558,,,,,,,,8.878833999999999,-0.01413,,-0.125455,-0.502422,0.001591,0.035558,-0.01413,-0.000502,-0.502422,0.397369,1.857997,25.4597,696.032811,,,,,,,,,,,,,,,,,1.248871,0.929067,-0.01413,6.266138,-0.01413,,,,,,3,"p-type",0.021,249.7,249.7,1,1,25,1,"Generalized",500,1.782833,0.246153,2.2,0,1000,,1.66e-30,"Sinton","OFF","Center Point",3000000000000000,30,2000000000000000,4000000000000000,"OFF","Dark Rsh (Cell only)",0.4,"True","RTD (Internal)",2,10,-0.05,1,0.01,"A",0,"16-131484","True",0,0,"Full IV","Recipe\MultiFlash\Encapsulated Cell_NPT_1649Cal.mfi Humidity Freeze, After 10 cycles","True",0,,"False","05/04/17 16:34:06","MultiFlash v1.27"
31,"Kayla","Encapsulated Cells","C593_10cycles","05/04/17 16:55:28",8.723960999999999,0.651468,8.121207999999999,0.5060249999999999,4.109537,72.307906,16.457898,96.68856599999999,0.007396,0.034938,0.651468,0.032524,0.5060249999999999,0.016458,16.457898,24143.134814,1.846675,8.121207999999999,0.5060249999999999,72.307906,4.109537,16.457898,0.007396,0.032524,0.5060249999999999,0.016458,16.457898,1.846675,1.839277,24.987914,27.865594,0.033017,0.5587259999999999,0.018447,81.048805,18.447401,1.155885,1.286863,4.202755e-13,1.39363e-08,,,,80.895796,9294137000000000,1.574559,,1.244411,0.929097,-0.003653,5.946708,0.5060249999999999,,,,,,3,"p-type",0.021,249.7,249.7,1,1,25,1,"Generalized",500,1.844989,0.246153,2.2,0,1000,0.198318,1.66e-30,"Sinton","OFF","Center Point",3000000000000000,30,2000000000000000,4000000000000000,"OFF","Dark Rsh (Cell only)",0.4,"True","RTD (Internal)",2,10,-0.05,1,0.01,"A",0,"16-131484","True",0,0,"Full IV","Recipe\MultiFlash\Encapsulated Cell_NPT_1649Cal.mfi Humidity Freeze, After 10 cycles","False",-2,-0.016946,"True","05/04/17 16:55:28","MultiFlash v1.27"
28,"Kayla","Encapsulated Cells","Encap_NPT_1649","05/04/17 16:35:38",8.882517999999999,0.639585,8.313502,0.501246,4.167111,73.35011799999999,16.688471,493.216048,0.007081,0.035573,0.639585,0.033294,0.501246,0.016688,16.688471,123156.047281,1.768126,8.313502,0.501246,73.35011799999999,4.167111,16.688471,0.007081,0.033294,0.501246,0.016688,16.688471,1.768126,1.732357,25.393684,26.265502,0.033808,0.552928,0.018693,82.16231500000001,18.693404,1.20168,1.102351,6.563343000000001e-13,1.02649e-08,,,,67.53135399999999,7846153000000000,1.847905,,1.243652,0.927487,-0.001676,5.776137,0.501246,,,,,,3,"p-type",0.021,249.7,249.7,1,1,25,1,"Generalized",500,1.79983,0.246153,2.2,0,1000,1.726016,1.66e-30,"Sinton","OFF","Center Point",3000000000000000,30,2000000000000000,4000000000000000,"OFF","Dark Rsh (Cell only)",0.4,"True","RTD (Internal)",2,10,-0.05,1,0.01,"A",0,"16-131484","True",0,0,"Full IV","Recipe\MultiFlash\Encapsulated Cell_NPT_1649Cal.mfi Humidity Freeze, After 10 cycles","False",-2,-0.001729,"False","05/04/17 16:35:38","MultiFlash v1.27"
29,"Kayla","Encapsulated Cells","C587_10cycles","05/04/17 16:51:14",9.112562,0.665492,8.325979999999999,0.500143,4.164182,68.666748,16.676741,8.163759000000001,0.010406,0.036494,0.665492,0.033344,0.500143,0.016677,16.676741,2038.490742,2.598419,8.325979999999999,0.500143,68.666748,4.164182,16.676741,0.010406,0.033344,0.500143,0.016677,16.676741,2.598419,2.542883,24.996443,28.118608,0.034211,0.574871,0.019667,80.978618,19.666862,1.109671,1.403117,2.15723e-13,1.389048e-08,154.211126,701.447288,1425.623873,136.504312,9181622000000000,1.592741,0.979096,1.242358,0.9298959999999999,-0.001284,8.58174,0.500143,,,,,,3,"p-type",0.021,249.7,249.7,1,1,25,1,"Generalized",500,2.616539,0.246153,2.2,0,1000,2.503315,1.66e-30,"Sinton","OFF","Center Point",3000000000000000,30,2000000000000000,4000000000000000,"OFF","Dark Rsh (Cell only)",0.4,"True","RTD (Internal)",2,10,-0.05,1,0.01,"A",0,"16-131484","True",0,0,"Full IV","Recipe\MultiFlash\Encapsulated Cell_NPT_1649Cal.mfi Humidity Freeze, After 10 cycles","False",-2,-0.252559,"True","05/04/17 16:51:14","MultiFlash v1.27"
30,"Kayla","Encapsulated Cells","C592_10cycles","05/04/17 16:54:22",8.820762,0.6507500000000001,8.220867999999999,0.5026040000000001,4.131839,71.98191300000001,16.547212,467.991669,0.00814,0.035325,0.6507500000000001,0.032923,0.5026040000000001,0.016547,16.547212,116857.519823,2.032651,8.220867999999999,0.5026040000000001,71.98191300000001,4.131839,16.547212,0.00814,0.032923,0.5026040000000001,0.016547,16.547212,2.032651,2.024922,24.971353,28.168611,0.033477,0.561535,0.018799,81.77625999999999,18.798738,1.12566,1.202645,4.410651e-13,9.509739e-09,,,,92.40161500000001,9082155000000000,1.609185,,1.240823,0.929746,-0.002892,6.562447,0.5026040000000001,,,,,,3,"p-type",0.021,249.7,249.7,1,1,25,1,"Generalized",500,2.034983,0.246153,2.2,0,1000,0.926334,1.66e-30,"Sinton","OFF","Center Point",3000000000000000,30,2000000000000000,4000000000000000,"OFF","Dark Rsh (Cell only)",0.4,"True","RTD (Internal)",2,10,-0.05,1,0.01,"A",0,"16-131484","True",0,0,"Full IV","Recipe\MultiFlash\Encapsulated Cell_NPT_1649Cal.mfi Humidity Freeze, After 10 cycles","False",-2,-0.003059,"False","05/04/17 16:54:22","MultiFlash v1.27"
