Repository: dintalframe/MLPROJECT

File: FCT450csv/MultiFlash_Database WW19 - 2017.csv (part 1 of 2)
ID,User_ID,Batch_ID,Sample_ID,Measurement_Date-Time,Isc_(A),Voc_(V),Imp_(A),Vmp_(V),Pmp_(W),FF_(percent),Efficiency_(percent),Rsh_(ohm),Rs_(ohm),Jsc_(A/cm2),Voc_(V/cell),Jmp_(A/cm2),Vmp_(V/cell),Pmp_(W/cm2),Cell_Efficiency_(percent),Rsh_(ohm-cm2),Rs_(ohm-cm2),ILoad_(A),VLoad_(V),FFLoad_(percent),PLoad_(W),EffLoad_(percent),RsLoad_(ohm),JLoad_(A/cm2),VLoad_(V/cell),PLoad_(W/cm2),Cell_EffLoad_(percent),RsLoad_(ohm-cm2),Rs_Modulation_(ohm-cm2),Measured_Temperature_(C),Total_Test_Time_(s),pJmp_(A/cm2),pVmp_(V/cell),pPmp_(W/cm2),pFF_(percent),pEfficiency_(percent),n_at_1_sun,n_at_ 1/10_suns,Jo1_(A/cm2),Jo2_(A/cm2),Jo_(fA/cm2),Est_Bulk_Lifetime_(us),BRR_(Hz),Lifetime_at_Vmp_(us),Doping_(cm-3),Measured_Resistivity_(Ohm-cm),Lifetime_Fit_R2,Max_Intensity_(suns),Intensity_@_flash_cutoff_(suns),V_at_Isc_(V),dV/dt,V_Pad_0_(V),V_Pad_1_(V),V_Pad_2_(V),V_Pad_3_(V),V_Pad_4_(V),Pm/Pe,Resistivity_(ohm-cm),Sample_Type,Thickness_(cm),Cell_Area_(cm2),Total_Area_(cm2),Number_of_Cells_per_String,Number_of_Strings,Temperature_(C),Intensity_(suns),Analysis_Type,Nominal_Load_Voltage_(mV/cell),Rs_Modulation_Target_(ohm-cm2),Reference_Constant_(V/sun),Voltage_Temperature_Coefficient_(mV/C),Temperature_Offset_(C),Power_per_Sun_(W/m2),Conductivity_Modulation_(ohm-cm2/V),Auger_Coefficient,Auger_Method,Band_Gap_Narrowing,Fit_Method,Carrier_Density_Center_Point_(cm-3),Percent_Fit,Lower_Bound_(cm-3),Upper_Bound_(cm-3),Rsh_Lifetime_Correction,Rsh_Measurement_Method,SunsVoc_Rsh_Voltage_(V),Do_Dark_Break_Measurement,Temperature_Measurement_Method,Number_of_dRsh_Points,dRsh_Output_Vlimit_(V),Current_Transfer,Voltage_Transfer,Temperature_Transfer,Final_Bin,Bin_Index,Tester_ID,Do_Doping_Measurement,Doping_Sample_Time_(us),Doping_Measurement_Length_(us),Measurement_Type,Comments,Calibration,dBreak_(V),dBreak_(A),Dark_Break_Interpolated,Measurement_Date-Time_String,Software Version
7,"Kayla","Post PID Test","Encap_NPT_1649","05/08/17 16:16:12",8.88203,0.6391559999999999,8.326981999999999,0.50603,4.213706,74.22418399999999,16.875074,490.643015,0.006341,0.035571,0.6391559999999999,0.033348,0.50603,0.016875,16.875074,122513.560732,1.583345,8.326981999999999,0.50603,74.22418399999999,4.213706,16.875074,0.006341,0.033348,0.50603,0.016875,16.875074,1.583345,1.609365,24.868677,26.525517,0.033805,0.552354,0.018672,82.12942200000001,18.672352,1.207394,1.104175,6.6959e-13,1.042496e-08,,,,65.89494500000001,7194570000000000,2.006397,,1.243978,0.934114,-0.001282,5.267504,0.50603,,,,,,3,"p-type",0.021,249.7,249.7,1,1,25,1,"Generalized",500,1.606947,0.246167,2.2,0,1000,1.899181,1.66e-30,"Sinton","OFF","Center Point",3000000000000000,30,2000000000000000,4000000000000000,"OFF","Dark Rsh (Cell only)",0.4,"True","RTD (Internal)",2,10,-0.05,1,0.01,"A",0,"16-131484","True",0,0,"Full IV","Recipe\MultiFlash\Encapsulated Cell_NPT_1649Cal.mfi","False",-2,-0.001891,"False","05/08/17 16:16:12","MultiFlash v1.27"
8,"Kayla","Post PID Test","C588","05/08/17 16:18:23",9.074889000000001,0.652094,8.391878999999999,0.504373,4.232637,71.525278,16.950889,16.65433,0.008073,0.036343,0.652094,0.033608,0.504373,0.016951,16.950889,4158.586278,2.015791,8.391878999999999,0.504373,71.525278,4.232637,16.950889,0.008073,0.033608,0.504373,0.016951,16.950889,2.015791,2.048628,24.777596,28.103607,0.034306,0.5625329999999999,0.019298,81.430419,19.298324,1.125035,1.245325,3.876808e-13,1.356091e-08,,,,89.602598,6784229000000000,2.12167,,1.245837,0.9299770000000001,-0.000398,6.922056,0.504373,,,,,,3,"p-type",0.021,249.7,249.7,1,1,25,1,"Generalized",500,2.090546,0.246167,2.2,0,1000,3.425618,1.66e-30,"Sinton","OFF","Center Point",3000000000000000,30,2000000000000000,4000000000000000,"OFF","Dark Rsh (Cell only)",0.4,"True","RTD (Internal)",2,10,-0.05,1,0.01,"A",0,"16-131484","True",0,0,"Full IV","Recipe\MultiFlash\Encapsulated Cell_NPT_1649Cal.mfi","False",-2,-0.11766,"True","05/08/17 16:18:23","MultiFlash v1.27"
9,"Kayla","Post PID Test","C594","05/08/17 16:19:54",9.079542999999999,0.659726,8.410793,0.522349,4.393367,73.344937,17.594582,22.793846,0.006927,0.036362,0.659726,0.033684,0.522349,0.017595,17.594582,5691.623422,1.729635,8.410793,0.522349,73.344937,4.393367,17.594582,0.006927,0.033684,0.522349,0.017595,17.594582,1.729635,1.695741,24.798213,29.055662,0.034407,0.5706870000000001,0.019635,81.852176,19.635368,1.109386,1.217154,2.905769e-13,1.064257e-08,,,,126.642598,9280643000000000,1.576717,,1.250228,0.933498,-0.000496,5.808804,0.522349,,,,,,3,"p-type",0.021,249.7,249.7,1,1,25,1,"Generalized",500,1.766453,0.246167,2.2,0,1000,1.773768,1.66e-30,"Sinton","OFF","Center Point",3000000000000000,30,2000000000000000,4000000000000000,"OFF","Dark Rsh (Cell only)",0.4,"True","RTD (Internal)",2,10,-0.05,1,0.01,"A",0,"16-131484","True",0,0,"Full IV","Recipe\MultiFlash\Encapsulated Cell_NPT_1649Cal.mfi","False",-2,-0.23417,"True","05/08/17 16:19:54","MultiFlash v1.27"
1,"Kayla","Pre Humidity Freeze","Encap_NPT_1649","05/08/17 11:53:45",8.880826000000001,,,,,,,,,0.035566,,,,,,,,8.880826000000001,-0.015613,,-0.138655,-0.555285,0.001758,0.035566,-0.015613,-0.000555,-0.555285,0.438981,1.84396,25.450709,316.654112,,,,,,,,,,,,,,,,,1.248531,0.929017,-0.015613,6.239429,-0.015613,,,,,,3,"p-type",0.021,249.7,249.7,1,1,25,1,"Generalized",500,1.782833,0.246312,2.2,0,1000,,1.66e-30,"Sinton","OFF","Center Point",3000000000000000,30,2000000000000000,4000000000000000,"OFF","Dark Rsh (Cell only)",0.4,"True","RTD (Internal)",2,10,-0.05,1,0.01,"A",0,"16-131484","True",0,0,"Full IV","Recipe\MultiFlash\Encapsulated Cell_NPT_1649Cal.mfi","True",0,,"False","05/08/17 11:53:45","MultiFlash v1.27"
2,"Kayla","Pre Humidity Freeze","Encap_NPT_1649","05/08/17 11:56:19",8.884408000000001,0.639782,8.310954000000001,0.50085,4.162539,73.231461,16.670159,479.703451,0.007184,0.03558,0.639782,0.033284,0.50085,0.01667,16.670159,119781.951622,1.793754,8.310954000000001,0.50085,73.231461,4.162539,16.670159,0.007184,0.033284,0.50085,0.01667,16.670159,1.793754,1.798006,25.343996,28.263617,0.033817,0.553111,0.018704,82.168149,18.704476,1.201889,1.101988,6.515833e-13,1.01864e-08,,,,68.14263800000001,7981463000000000,1.818206,,1.249218,0.930478,-0.001761,5.928865,0.50085,,,,,,3,"p-type",0.021,249.7,249.7,1,1,25,1,"Generalized",500,1.829139,0.246312,2.2,0,1000,1.901082,1.66e-30,"Sinton","OFF","Center Point",3000000000000000,30,2000000000000000,4000000000000000,"OFF","Dark Rsh (Cell only)",0.4,"True","RTD (Internal)",2,10,-0.05,1,0.01,"A",0,"16-131484","True",0,0,"Full IV","Recipe\MultiFlash\Encapsulated Cell_NPT_1649Cal.mfi","False",-2,-0.001844,"False","05/08/17 11:56:19","MultiFlash v1.27"
3,"Kayla","Pre Humidity Freeze","C605","05/08/17 11:57:37",8.80312,0.63996,8.301208000000001,0.496358,4.120369,73.138575,16.501277,287.933116,0.007479,0.035255,0.63996,0.033245,0.496358,0.016501,16.501277,71896.89915100001,1.867594,8.301208000000001,0.496358,73.138575,4.120369,16.501277,0.007479,0.033245,0.496358,0.016501,16.501277,1.867594,1.870534,25.261182,28.13961,0.03354,0.554121,0.018585,82.376001,18.585394,1.192693,1.081694,6.457835e-13,8.132782999999999e-09,,,,71.735814,8997793000000000,1.623414,,1.247339,0.929925,-0.002115,6.170707,0.496358,,,,,,3,"p-type",0.021,249.7,249.7,1,1,25,1,"Generalized",500,1.881698,0.246312,2.2,0,1000,2.029581,1.66e-30,"Sinton","OFF","Center Point",3000000000000000,30,2000000000000000,4000000000000000,"OFF","Dark Rsh (Cell only)",0.4,"True","RTD (Internal)",2,10,-0.05,1,0.01,"A",0,"16-131484","True",0,0,"Full IV","Recipe\MultiFlash\Encapsulated Cell_NPT_1649Cal.mfi","False",-2,-0.005088,"False","05/08/17 11:57:37","MultiFlash v1.27"
4,"Kayla","Pre Humidity Freeze","C606","05/08/17 11:58:55",8.824233,0.651066,8.098732999999999,0.519849,4.210118,73.281165,16.860705,304.749339,0.007575,0.035339,0.651066,0.032434,0.519849,0.016861,16.860705,76095.91003499999,1.891458,8.098732999999999,0.519849,73.281165,4.210118,16.860705,0.007575,0.032434,0.519849,0.016861,16.860705,1.891458,1.907659,25.209839,27.562576,0.033633,0.566204,0.019043,82.767341,19.043307,1.095652,1.097071,4.067244e-13,6.18495e-09,,,,118.794,9097183000000000,1.606678,,1.246704,0.930103,-0.002316,6.313844,0.519849,,,,,,3,"p-type",0.021,249.7,249.7,1,1,25,1,"Generalized",500,1.923401,0.246312,2.2,0,1000,1.861808,1.66e-30,"Sinton","OFF","Center Point",3000000000000000,30,2000000000000000,4000000000000000,"OFF","Dark Rsh (Cell only)",0.4,"True","RTD (Internal)",2,10,-0.05,1,0.01,"A",0,"16-131484","True",0,0,"Full IV","Recipe\MultiFlash\Encapsulated Cell_NPT_1649Cal.mfi","False",-2,-0.009117,"True","05/08/17 11:58:55","MultiFlash v1.27"
5,"Kayla","Pre Humidity Freeze","C607","05/08/17 12:00:11",8.888187,0.629378,8.118758,0.494382,4.013766,71.7509,16.074353,291.145773,0.007989,0.035595,0.629378,0.032514,0.494382,0.016074,16.074353,72699.099512,1.99481,8.118758,0.494382,71.7509,4.013766,16.074353,0.007989,0.032514,0.494382,0.016074,16.074353,1.99481,2.114346,25.189965,27.043547,0.033799,0.543978,0.018386,82.069671,18.386067,1.257124,1.099002,9.825583e-13,1.015688e-08,,,,48.272567,6318728000000000,2.270381,,1.243281,0.932418,-0.002105,6.890022,0.494382,,,,,,3,"p-type",0.021,249.7,249.7,1,1,25,1,"Generalized",500,2.137149,0.246312,2.2,0,1000,5.498662,1.66e-30,"Sinton","OFF","Center Point",3000000000000000,30,2000000000000000,4000000000000000,"OFF","Dark Rsh (Cell only)",0.4,"True","RTD (Internal)",2,10,-0.05,1,0.01,"A",0,"16-131484","True",0,0,"Full IV","Recipe\MultiFlash\Encapsulated Cell_NPT_1649Cal.mfi","False",-2,-0.003155,"False","05/08/17 12:00:11","MultiFlash v1.27"
6,"Kayla","Post PID Test","Encap_NPT_1649","05/08/17 16:15:04",8.881226,,,,,,,,,0.035568,,,,,,,,8.881226,-0.015892,,-0.141139,-0.565236,0.001789,0.035568,-0.015892,-0.000565,-0.565236,0.446808,1.815657,24.810125,163.400346,,,,,,,,,,,,,,,,,1.252989,0.932468,-0.015892,6.084137,-0.015892,,,,,,3,"p-type",0.021,249.7,249.7,1,1,25,1,"Generalized",500,1.782833,0.246167,2.2,0,1000,,1.66e-30,"Sinton","OFF","Center Point",3000000000000000,30,2000000000000000,4000000000000000,"OFF","Dark Rsh (Cell only)",0.4,"True","RTD (Internal)",2,10,-0.05,1,0.01,"A",0,"16-131484","True",0,0,"Full IV","Recipe\MultiFlash\Encapsulated Cell_NPT_1649Cal.mfi","True",0,,"False","05/08/17 16:15:04","MultiFlash v1.27"
10,"Kayla","Post PID Test","C596","05/08/17 16:20:48",8.733968000000001,0.650653,8.008806999999999,0.510504,4.088528,71.945893,16.37376,6.512638,0.008007,0.034978,0.650653,0.032074,0.510504,0.016374,16.37376,1626.205797,1.999466,8.008806999999999,0.510504,71.945893,4.088528,16.37376,0.008007,0.032074,0.510504,0.016374,16.37376,1.999466,2.142608,24.88855,28.251616,0.032823,0.564071,0.018515,81.35266300000001,18.514594,1.068017,1.323564,3.648876e-13,1.387765e-08,,,,93.04777300000001,7103078000000000,2.030956,,1.244127,0.931855,-0.00222,6.92374,0.510504,,,,,,3,"p-type",0.021,249.7,249.7,1,1,25,1,"Generalized",500,2.089184,0.246167,2.2,0,1000,3.78918,1.66e-30,"Sinton","OFF","Center Point",3000000000000000,30,2000000000000000,4000000000000000,"OFF","Dark Rsh (Cell only)",0.4,"True","RTD (Internal)",2,10,-0.05,1,0.01,"A",0,"16-131484","True",0,0,"Full IV","Recipe\MultiFlash\Encapsulated Cell_NPT_1649Cal.mfi","False",-2,-0.644864,"True","05/08/17 16:20:48","MultiFlash v1.27"
11,"Kayla","Post PID Test","C597","05/08/17 16:21:50",9.005993,0.655745,8.399226000000001,0.518691,4.356601,73.770217,17.44734,27.354056,0.006978,0.036067,0.655745,0.033637,0.518691,0.017447,17.44734,6830.307694,1.742338,8.399226000000001,0.518691,73.770217,4.356601,17.44734,0.006978,0.033637,0.518691,0.017447,17.44734,1.742338,1.756213,24.805748,27.746587,0.034166,0.56977,0.019467,82.30817,19.466645,1.07551,1.175529,3.293876e-13,9.051348e-09,,,,122.706749,1.018646e+16,1.444441,,1.248055,0.931947,-0.000928,5.815661,0.518691,,,,,,3,"p-type",0.021,249.7,249.7,1,1,25,1,"Generalized",500,1.772642,0.246167,2.2,0,1000,1.879089,1.66e-30,"Sinton","OFF","Center Point",3000000000000000,30,2000000000000000,4000000000000000,"OFF","Dark Rsh (Cell only)",0.4,"True","RTD (Internal)",2,10,-0.05,1,0.01,"A",0,"16-131484","True",0,0,"Full IV","Recipe\MultiFlash\Encapsulated Cell_NPT_1649Cal.mfi","False",-2,-0.15525,"True","05/08/17 16:21:50","MultiFlash v1.27"
12,"Kayla","Post PID Test","C598","05/08/17 16:23:12",8.424027000000001,0.630096,7.87979,0.49212,3.877801,73.056472,15.52984,320.037149,0.007179,0.033737,0.630096,0.031557,0.49212,0.01553,15.52984,79913.276035,1.792697,7.87979,0.49212,73.056472,3.877801,15.52984,0.007179,0.031557,0.49212,0.01553,15.52984,1.792697,1.990015,24.807404,26.92754,0.031838,0.544391,0.017332,81.536267,17.332416,1.082594,1.207145,8.004087e-13,1.951633e-08,,,,45.576955,6945296000000000,2.074815,,1.252353,0.932733,-0.003993,6.354238,0.49212,,,,,,3,"p-type",0.021,249.7,249.7,1,1,25,1,"Generalized",500,1.821673,0.246167,2.2,0,1000,1.347103,1.66e-30,"Sinton","OFF","Center Point",3000000000000000,30,2000000000000000,4000000000000000,"OFF","Dark Rsh (Cell only)",0.4,"True","RTD (Internal)",2,10,-0.05,1,0.01,"A",0,"16-131484","True",0,0,"Full IV","Recipe\MultiFlash\Encapsulated Cell_NPT_1649Cal.mfi","False",-2,-0.004367,"False","05/08/17 16:23:12","MultiFlash v1.27"
13,"Kayla","Post PID Test","C599","05/08/17 16:24:24",8.456080999999999,0.633629,7.914936,0.493902,3.909203,72.959913,15.655599,251.929935,0.007426,0.033865,0.633629,0.031698,0.493902,0.015656,15.655599,62906.904885,1.854233,7.914936,0.493902,72.959913,3.909203,15.655599,0.007426,0.031698,0.493902,0.015656,15.655599,1.854233,2.030713,24.840524,28.282618,0.032,0.548052,0.017538,81.730323,17.537537,1.081226,1.18941,7.110308e-13,1.650047e-08,,,,53.464694,7138568000000000,2.021355,,1.25479,0.930527,-0.003967,6.467515,0.493902,,,,,,3,"p-type",0.021,249.7,249.7,1,1,25,1,"Generalized",500,1.878163,0.246167,2.2,0,1000,1.395585,1.66e-30,"Sinton","OFF","Center Point",3000000000000000,30,2000000000000000,4000000000000000,"OFF","Dark Rsh (Cell only)",0.4,"True","RTD (Internal)",2,10,-0.05,1,0.01,"A",0,"16-131484","True",0,0,"Full IV","Recipe\MultiFlash\Encapsulated Cell_NPT_1649Cal.mfi","False",-2,-0.008016000000000001,"True","05/08/17 16:24:24","MultiFlash v1.27"
14,"Kayla","Post PID Test","C600","05/08/17 16:25:39",8.387676000000001,0.629237,7.804778,0.49369,3.853142,73.00605899999999,15.431084,293.605801,0.007297,0.033591,0.629237,0.031257,0.49369,0.015431,15.431084,73313.36853399999,1.822087,7.804778,0.49369,73.00605899999999,3.853142,15.431084,0.007297,0.031257,0.49369,0.015431,15.431084,1.822087,1.998628,24.810716,27.119551,0.031716,0.54379,0.017247,81.59535099999999,17.246579,1.082286,1.1952,8.257005e-13,1.910299e-08,,,,45.875361,6870682000000000,2.09625,,1.24551,0.930806,-0.004463,6.333355,0.49369,,,,,,3,"p-type",0.021,249.7,249.7,1,1,25,1,"Generalized",500,1.855348,0.246167,2.2,0,1000,1.255621,1.66e-30,"Sinton","OFF","Center Point",3000000000000000,30,2000000000000000,4000000000000000,"OFF","Dark Rsh (Cell only)",0.4,"True","RTD (Internal)",2,10,-0.05,1,0.01,"A",0,"16-131484","True",0,0,"Full IV","Recipe\MultiFlash\Encapsulated Cell_NPT_1649Cal.mfi","False",-2,-0.006162,"False","05/08/17 16:25:39","MultiFlash v1.27"
15,"Kayla","Post PID Test","C601","05/08/17 16:27:20",8.498175,0.629935,7.954019,0.494566,3.933786,73.483391,15.75405,316.237093,0.007114,0.034034,0.629935,0.031854,0.494566,0.015754,15.75405,78964.402068,1.776483,7.954019,0.494566,73.483391,3.933786,15.75405,0.007114,0.031854,0.494566,0.015754,15.75405,1.776483,1.922735,24.782564,27.778589,0.032237,0.545471,0.017584,82.02027200000001,17.584266,1.065742,1.143361,8.45173e-13,1.391475e-08,,,,50.034924,6593797000000000,2.179992,,1.248262,0.934149,-0.004,6.074403,0.494566,,,,,,3,"p-type",0.021,249.7,249.7,1,1,25,1,"Generalized",500,1.820259,0.246167,2.2,0,1000,2.040525,1.66e-30,"Sinton","OFF","Center Point",3000000000000000,30,2000000000000000,4000000000000000,"OFF","Dark Rsh (Cell only)",0.4,"True","RTD (Internal)",2,10,-0.05,1,0.01,"A",0,"16-131484","True",0,0,"Full IV","Recipe\MultiFlash\Encapsulated Cell_NPT_1649Cal.mfi","False",-2,-0.00724,"True","05/08/17 16:27:20","MultiFlash v1.27"
16,"Kayla","Post PID Test","C603","05/08/17 16:28:27",8.889853,0.6486229999999999,8.28321,0.509152,4.217412,73.140675,16.889915,470.754418,0.006682,0.035602,0.6486229999999999,0.033173,0.509152,0.01689,16.889915,117547.378176,1.668441,8.28321,0.509152,73.140675,4.217412,16.889915,0.006682,0.033173,0.509152,0.01689,16.889915,1.668441,1.676661,24.749444,26.459513,0.033634,0.557798,0.018761,81.243369,18.761019,1.170861,1.22949,4.282961e-13,1.791179e-08,,,,75.26454099999999,6656243000000000,2.160503,,1.251827,0.932424,-0.001565,5.44995,0.509152,,,,,,3,"p-type",0.021,249.7,249.7,1,1,25,1,"Generalized",500,1.682684,0.246167,2.2,0,1000,1.337647,1.66e-30,"Sinton","OFF","Center Point",3000000000000000,30,2000000000000000,4000000000000000,"OFF","Dark Rsh (Cell only)",0.4,"True","RTD (Internal)",2,10,-0.05,1,0.01,"A",0,"16-131484","True",0,0,"Full IV","Recipe\MultiFlash\Encapsulated Cell_NPT_1649Cal.mfi","False",-2,-0.00252,"False","05/08/17 16:28:27","MultiFlash v1.27"
17,"Kayla","Post PID Test","C604","05/08/17 16:30:06",8.954751999999999,0.659451,8.330166999999999,0.520791,4.338272,73.46508799999999,17.373938,91.095456,0.006825,0.035862,0.659451,0.033361,0.520791,0.017374,17.373938,22746.535421,1.704223,8.330166999999999,0.520791,73.46508799999999,4.338272,17.373938,0.006825,0.033361,0.520791,0.017374,17.373938,1.704223,1.698384,24.777761,27.9796,0.033886,0.570044,0.019317,81.679551,19.316596,1.112413,1.241425,2.788252e-13,1.274016e-08,,,,121.0452,7987581000000000,1.816887,,1.249134,0.929654,-0.000969,5.565447,0.520791,,,,,,3,"p-type",0.021,249.7,249.7,1,1,25,1,"Generalized",500,1.729946,0.246167,2.2,0,1000,1.643709,1.66e-30,"Sinton","OFF","Center Point",3000000000000000,30,2000000000000000,4000000000000000,"OFF","Dark Rsh (Cell only)",0.4,"True","RTD (Internal)",2,10,-0.05,1,0.01,"A",0,"16-131484","True",0,0,"Full IV","Recipe\MultiFlash\Encapsulated Cell_NPT_1649Cal.mfi","False",-2,-0.02996,"True","05/08/17 16:30:06","MultiFlash v1.27"
18,"Kayla","Pre Testing20170509","Encap_NPT_1649","05/09/17 15:08:58",8.880134,,,,,,,,,0.035563,,,,,,,,8.880134,-0.013765,,-0.122237,-0.489536,0.00155,0.035563,-0.013765,-0.00049,-0.489536,0.387064,1.764658,25.736202,378.976676,,,,,,,,,,,,,,,,,1.25052,0.927187,-0.013765,5.896958,-0.013765,,,,,,3,"p-type",0.021,249.7,249.7,1,1,25,1,"Generalized",500,1.782833,0.24602,2.2,0,1000,,1.66e-30,"Sinton","OFF","Center Point",3000000000000000,30,2000000000000000,4000000000000000,"OFF","Dark Rsh (Cell only)",0.4,"True","RTD (Internal)",2,10,-0.05,1,0.01,"A",0,"16-131484","True",0,0,"Full IV","Recipe\MultiFlash\Encapsulated Cell_NPT_1649Cal.mfi","True",0,,"False","05/09/17 15:08:58","MultiFlash v1.27"
19,"Kayla","Pre Testing20170509","Encap_NPT_1649","05/09/17 15:10:04",8.880099,0.64057,8.296906999999999,0.497842,4.13055,72.614492,16.542051,597.016768,0.007721,0.035563,0.64057,0.033228,0.497842,0.016542,16.542051,149075.086898,1.928049,8.296906999999999,0.497842,72.614492,4.13055,16.542051,0.007721,0.033228,0.497842,0.016542,16.542051,1.928049,1.923142,25.582509,27.62858,0.0338,0.553987,0.018725,82.196602,18.724918,1.199585,1.100686,6.311633e-13,9.966771000000001e-09,,,,70.634186,8241884000000000,1.763764,,1.249037,0.928036,-0.000969,6.432811,0.497842,,,,,,3,"p-type",0.021,249.7,249.7,1,1,25,1,"Generalized",500,1.95805,0.24602,2.2,0,1000,1.923102,1.66e-30,"Sinton","OFF","Center Point",3000000000000000,30,2000000000000000,4000000000000000,"OFF","Dark Rsh (Cell only)",0.4,"True","RTD (Internal)",2,10,-0.05,1,0.01,"A",0,"16-131484","True",0,0,"Full IV","Recipe\MultiFlash\Encapsulated Cell_NPT_1649Cal.mfi","False",-2,-0.001812,"False","05/09/17 15:10:04","MultiFlash v1.27"
20,"Kayla","Pre Testing20170509","C551","05/09/17 15:24:06",8.897527999999999,0.642039,8.447111,0.497826,4.205192,73.61303700000001,16.840978,573.783588,0.006958,0.035633,0.642039,0.033829,0.497826,0.016841,16.840978,143273.762035,1.737305,8.447111,0.497826,73.61303700000001,4.205192,16.840978,0.006958,0.033829,0.497826,0.016841,16.840978,1.737305,1.6819,25.026005,26.956542,0.03392,0.55532,0.018836,82.334255,18.836193,1.195062,1.083243,6.275329e-13,6.783301e-09,,,,74.453157,8153749000000000,1.781804,,1.257252,0.9306720000000001,-0.002192,5.590789,0.497826,,,,,,3,"p-type",0.021,249.7,249.7,1,1,25,1,"Generalized",500,1.752493,0.24602,2.2,0,1000,1.892741,1.66e-30,"Sinton","OFF","Center Point",3000000000000000,30,2000000000000000,4000000000000000,"OFF","Dark Rsh (Cell only)",0.4,"True","RTD (Internal)",2,10,-0.05,1,0.01,"A",0,"16-131484","True",0,0,"Full IV","Recipe\MultiFlash\Encapsulated Cell_NPT_1649Cal.mfi","False",-2,-0.002235,"False","05/09/17 15:24:06","MultiFlash v1.27"
21,"Kayla","Pre Testing20170509","C552","05/09/17 15:25:21",8.852862999999999,0.639275,8.330788999999999,0.496945,4.139944,73.151509,16.579673,487.416457,0.007349,0.035454,0.639275,0.033363,0.496945,0.01658,16.579673,121707.889249,1.834958,8.330788999999999,0.496945,73.151509,4.139944,16.579673,0.007349,0.033363,0.496945,0.01658,16.579673,1.834958,1.817777,25.049191,28.032603,0.033749,0.55262,0.01865,82.287846,18.650409,1.210723,1.080692,6.975882e-13,6.964011e-09,,,,68.23077600000001,8186291000000000,1.775098,,1.246075,0.931627,-0.002959,5.859435,0.496945,,,,,,3,"p-type",0.021,249.7,249.7,1,1,25,1,"Generalized",500,1.85209,0.24602,2.2,0,1000,1.963469,1.66e-30,"Sinton","OFF","Center Point",3000000000000000,30,2000000000000000,4000000000000000,"OFF","Dark Rsh (Cell only)",0.4,"True","RTD (Internal)",2,10,-0.05,1,0.01,"A",0,"16-131484","True",0,0,"Full IV","Recipe\MultiFlash\Encapsulated Cell_NPT_1649Cal.mfi","False",-2,-0.00188,"False","05/09/17 15:25:21","MultiFlash v1.27"
22,"Kayla","Pre Testing20170509","C564","05/09/17 15:26:48",8.924194999999999,0.645987,8.365116,0.506946,4.240662,73.55986300000001,16.983028,410.490209,0.007192,0.03574,0.645987,0.033501,0.506946,0.016983,16.983028,102499.405262,1.795895,8.365116,0.506946,73.55986300000001,4.240662,16.983028,0.007192,0.033501,0.506946,0.016983,16.983028,1.795895,1.746378,25.002819,26.494515,0.034024,0.559741,0.019045,82.489542,19.044655,1.155349,1.091239,5.280058e-13,6.417321e-09,,,,89.917776,8935292000000000,1.634128,,1.249821,0.928236,-0.002125,5.814111,0.506946,,,,,,3,"p-type",0.021,249.7,249.7,1,1,25,1,"Generalized",500,1.810988,0.24602,2.2,0,1000,2.231732,1.66e-30,"Sinton","OFF","Center Point",3000000000000000,30,2000000000000000,4000000000000000,"OFF","Dark Rsh (Cell only)",0.4,"True","RTD (Internal)",2,10,-0.05,1,0.01,"A",0,"16-131484","True",0,0,"Full IV","Recipe\MultiFlash\Encapsulated Cell_NPT_1649Cal.mfi","False",-2,-0.003057,"False","05/09/17 15:26:48","MultiFlash v1.27"
23,"Kayla","Pre Testing20170509","C568","05/09/17 15:28:23",8.935475,0.647573,8.368247999999999,0.507651,4.248153,73.41648000000001,17.013027,71.790031,0.007335,0.035785,0.647573,0.033513,0.507651,0.017013,17.013027,17925.970784,1.831666,8.368247999999999,0.507651,73.41648000000001,4.248153,17.013027,0.007335,0.033513,0.507651,0.017013,17.013027,1.831666,1.798744,24.956448,26.848536,0.034041,0.561624,0.019118,82.500067,19.117994,1.13214,1.102295,4.792644e-13,7.391272e-09,,,,95.471321,7813562000000000,1.855211,,1.246114,0.930122,-0.002409,5.891914,0.507651,,,,,,3,"p-type",0.021,249.7,249.7,1,1,25,1,"Generalized",500,1.853115,0.24602,2.2,0,1000,2.221042,1.66e-30,"Sinton","OFF","Center Point",3000000000000000,30,2000000000000000,4000000000000000,"OFF","Dark Rsh (Cell only)",0.4,"True","RTD (Internal)",2,10,-0.05,1,0.01,"A",0,"16-131484","True",0,0,"Full IV","Recipe\MultiFlash\Encapsulated Cell_NPT_1649Cal.mfi","False",-2,-0.025186,"True","05/09/17 15:28:23","MultiFlash v1.27"
24,"Kayla","Pre Testing20170509","C598","05/09/17 15:31:57",8.414956,0.634275,7.884655,0.495864,3.909713,73.251283,15.657641,244.923275,0.007224,0.0337,0.634275,0.031577,0.495864,0.015658,15.657641,61157.341889,1.803727,7.884655,0.495864,73.251283,3.909713,15.657641,0.007224,0.031577,0.495864,0.015658,15.657641,1.803727,1.949648,24.9432,26.679526,0.031843,0.548717,0.017473,81.742391,17.472636,1.075484,1.192149,6.859799e-13,1.665439e-08,,,,54.824658,8480960000000000,1.716698,,1.247462,0.927485,-0.005446,6.249175,0.495864,,,,,,3,"p-type",0.021,249.7,249.7,1,1,25,1,"Generalized",500,1.822988,0.24602,2.2,0,1000,1.129701,1.66e-30,"Sinton","OFF","Center Point",3000000000000000,30,2000000000000000,4000000000000000,"OFF","Dark Rsh (Cell only)",0.4,"True","RTD (Internal)",2,10,-0.05,1,0.01,"A",0,"16-131484","True",0,0,"Full IV","Recipe\MultiFlash\Encapsulated Cell_NPT_1649Cal.mfi","False",-2,-0.004461,"False","05/09/17 15:31:57","MultiFlash v1.27"
25,"Kayla","Pre Testing20170509","C599","05/09/17 15:33:23",8.469773,0.638808,7.892024,0.501309,3.956345,73.12271,15.844394,278.254347,0.007505,0.03392,0.638808,0.031606,0.501309,0.015844,15.844394,69480.11045399999,1.873886,7.892024,0.501309,73.12271,3.956345,15.844394,0.007505,0.031606,0.501309,0.015844,15.844394,1.873886,1.950639,24.926639,27.814591,0.03209,0.553343,0.017757,81.949656,17.757037,1.074734,1.178145,5.861107e-13,1.388122e-08,,,,67.749781,8911038000000000,1.638325,,1.244021,0.929859,-0.005249,6.24974,0.501309,,,,,,3,"p-type",0.021,249.7,249.7,1,1,25,1,"Generalized",500,1.90471,0.24602,2.2,0,1000,1.6294,1.66e-30,"Sinton","OFF","Center Point",3000000000000000,30,2000000000000000,4000000000000000,"OFF","Dark Rsh (Cell only)",0.4,"True","RTD (Internal)",2,10,-0.05,1,0.01,"A",0,"16-131484","True",0,0,"Full IV","Recipe\MultiFlash\Encapsulated Cell_NPT_1649Cal.mfi","False",-2,-0.006813,"True","05/09/17 15:33:23","MultiFlash v1.27"
26,"Kayla","Pre Testing20170509","C600","05/09/17 15:34:42",8.392766999999999,0.634676,7.817524,0.499958,3.90843,73.37443500000001,15.652503,347.422304,0.00722,0.033611,0.634676,0.031308,0.499958,0.015653,15.652503,86751.349325,1.802744,7.817524,0.499958,73.37443500000001,3.90843,15.652503,0.00722,0.031308,0.499958,0.015653,15.652503,1.802744,1.911464,24.976322,26.896539,0.031777,0.549385,0.017458,81.83712199999999,17.457794,1.074438,1.181409,6.738489e-13,1.601925e-08,,,,58.011561,8664616000000000,1.682289,,1.251529,0.929118,-0.005164,6.051046,0.499958,,,,,,3,"p-type",0.021,249.7,249.7,1,1,25,1,"Generalized",500,1.822794,0.24602,2.2,0,1000,1.600934,1.66e-30,"Sinton","OFF","Center Point",3000000000000000,30,2000000000000000,4000000000000000,"OFF","Dark Rsh (Cell only)",0.4,"True","RTD (Internal)",2,10,-0.05,1,0.01,"A",0,"16-131484","True",0,0,"Full IV","Recipe\MultiFlash\Encapsulated Cell_NPT_1649Cal.mfi","False",-2,-0.004932,"False","05/09/17 15:34:42","MultiFlash v1.27"
27,"Kayla","Pre Testing20170509","C601","05/09/17 15:35:56",8.49314,0.6348780000000001,8.002684,0.494595,3.958085,73.40520600000001,15.851361,319.410678,0.007383,0.034013,0.6348780000000001,0.032049,0.494595,0.015851,15.851361,79756.84622799999,1.843581,8.002684,0.494595,73.40520600000001,3.958085,15.851361,0.007383,0.032049,0.494595,0.015851,15.851361,1.843581,1.909767,24.923327,27.553576,0.032252,0.550576,0.017757,82.229551,17.756919,1.059905,1.132162,7.010633e-13,1.156503e-08,,,,61.184751,8340957000000000,1.743936,,1.249169,0.93052,-0.005108,6.15583,0.494595,,,,,,3,"p-type",0.021,249.7,249.7,1,1,25,1,"Generalized",500,1.863628,0.24602,2.2,0,1000,1.931842,1.66e-30,"Sinton","OFF","Center Point",3000000000000000,30,2000000000000000,4000000000000000,"OFF","Dark Rsh (Cell only)",0.4,"True","RTD (Internal)",2,10,-0.05,1,0.01,"A",0,"16-131484","True",0,0,"Full IV","Recipe\MultiFlash\Encapsulated Cell_NPT_1649Cal.mfi","False",-2,-0.006749,"True","05/09/17 15:35:56","MultiFlash v1.27"
28,"Kayla","Pre Testing20170509","Encap_NPT_1649","05/09/17 15:40:22",8.878857,,,,,,,,,0.036369,,,,,,,,8.878857,-0.016072,,-0.142697,-0.584512,0.00181,0.036369,-0.016072,-0.000585,-0.584512,0.441898,1.647774,24.850579,318.388211,,,,,,,,,,,,,,,,,1.241939,0.933292,-0.016072,5.645211,-0.016072,,,,,,3,"p-type",0.021,244.13,244.13,1,1,25,1,"Generalized",500,1.792197,0.246009,2.2,0,1000,,1.66e-30,"Sinton","OFF","Center Point",3000000000000000,30,2000000000000000,4000000000000000,"OFF","Dark Rsh (Cell only)",0.4,"True","RTD (Internal)",2,10,-0.05,1,0.01,"A",0,"16-131484","True",0,0,"Full IV","Recipe\MultiFlash\Encapsulated Cell_NPT_1649Cal.mfi","True",0,,"False","05/09/17 15:40:22","MultiFlash v1.27"
29,"Kayla","Pre Testing20170509","Encap_NPT_1649","05/09/17 15:44:40",8.882215,,,,,,,,,0.035572,,,,,,,,8.882215,-0.016165,,-0.143581,-0.5750150000000001,0.00182,0.035572,-0.016165,-0.000575,-0.5750150000000001,0.454437,1.851043,24.866311,573.565806,,,,,,,,,,,,,,,,,1.245377,0.930563,-0.016165,6.235114,-0.016165,,,,,,3,"p-type",0.021,249.7,249.7,1,1,25,1,"Generalized",500,1.792197,0.245967,2.2,0,1000,,1.66e-30,"Sinton","OFF","Center Point",3000000000000000,30,2000000000000000,4000000000000000,"OFF","Dark Rsh (Cell only)",0.4,"True","RTD (Internal)",2,10,-0.05,1,0.01,"A",0,"16-131484","True",0,0,"Full IV","Recipe\MultiFlash\Encapsulated Cell_NPT_1649Cal.mfi","True",0,,"False","05/09/17 15:44:40","MultiFlash v1.27"
30,"Kayla","Pre Testing20170509","CFLCR1","05/09/17 15:46:38",8.859152999999999,0.645836,8.282885,0.501901,4.157184,72.65821800000001,17.301416,267.135313,0.0078,0.03687,0.645836,0.034472,0.501901,0.017301,17.301416,64187.273022,1.874181,8.282885,0.501901,72.65821800000001,4.157184,17.301416,0.0078,0.034472,0.501901,0.017301,17.301416,1.874181,1.824106,24.876957,26.495515,0.034953,0.559827,0.019567,82.174375,19.567409,1.120164,1.153335,4.974566e-13,1.219719e-08,,,,82.188058,9121133000000000,1.602699,,1.243113,0.932392,-0.001956,6.222913,0.501901,,,,,,3,"p-type",0.021,240.28,240.28,1,1,25,1,"Generalized",500,1.884814,0.245967,2.2,0,1000,0.155969,1.66e-30,"Sinton","OFF","Center Point",3000000000000000,30,2000000000000000,4000000000000000,"OFF","Dark Rsh (Cell only)",0.4,"True","RTD (Internal)",2,10,-0.05,1,0.01,"A",0,"16-131484","True",0,0,"Full IV","Recipe\MultiFlash\Encapsulated Cell_NPT_1649Cal.mfi","False",-2,-0.007706,"True","05/09/17 15:46:38","MultiFlash v1.27"
31,"Kayla","Pre Testing20170509","C553","05/09/17 16:30:18",8.688575999999999,0.635703,8.150816000000001,0.50047,4.079241,73.854401,16.336568,377.885834,0.007218,0.034796,0.635703,0.032642,0.50047,0.016337,16.336568,94358.092855,1.80239,8.150816000000001,0.50047,73.854401,4.079241,16.336568,0.007218,0.032642,0.50047,0.016337,16.336568,1.80239,1.832176,24.820652,27.731586,0.03314,0.552244,0.018301,82.737043,18.301405,1.107945,1.060181,7.364918e-13,5.578004e-09,,,,69.15886500000001,8457144000000000,1.721269,,1.250656,0.931625,-0.004234,5.939736,0.50047,,,,,,3,"p-type",0.021,249.7,249.7,1,1,25,1,"Generalized",500,1.821069,0.24602,2.2,0,1000,1.858359,1.66e-30,"Sinton","OFF","Center Point",3000000000000000,30,2000000000000000,4000000000000000,"OFF","Dark Rsh (Cell only)",0.4,"True","RTD (Internal)",2,10,-0.05,1,0.01,"A",0,"16-131484","True",0,0,"Full IV","Recipe\MultiFlash\Encapsulated Cell_NPT_1649Cal.mfi","False",-2,-0.004589,"False","05/09/17 16:30:18","MultiFlash v1.27"
32,"Kayla","Pre Testing20170509","C554","05/09/17 16:31:48",8.675639,0.633291,8.094576,0.493834,3.997375,72.756238,16.008712,343.266519,0.007905000000000001,0.034744,0.633291,0.032417,0.493834,0.016009,16.008712,85713.649806,1.973883,8.094576,0.493834,72.756238,3.997375,16.008712,0.007905000000000001,0.032417,0.493834,0.016009,16.008712,1.973883,2.032604,24.827276,26.635523,0.033031,0.549299,0.018144,82.46105900000001,18.144085,1.128068,1.081469,8.006584e-13,8.035044e-09,,,,60.479008,8027308000000000,1.808369,,1.245177,0.929395,-0.004041,6.617424,0.493834,,,,,,3,"p-type",0.021,249.7,249.7,1,1,25,1,"Generalized",500,1.99917,0.24602,2.2,0,1000,1.45706,1.66e-30,"Sinton","OFF","Center Point",3000000000000000,30,2000000000000000,4000000000000000,"OFF","Dark Rsh (Cell only)",0.4,"True","RTD (Internal)",2,10,-0.05,1,0.01,"A",0,"16-131484","True",0,0,"Full IV","Recipe\MultiFlash\Encapsulated Cell_NPT_1649Cal.mfi","False",-2,-0.005265,"False","05/09/17 16:31:48","MultiFlash v1.27"
33,"Kayla","Pre Testing20170509","C581","05/09/17 16:49:28",8.697819000000001,0.632875,8.14753,0.494483,4.028812,73.18943899999999,16.134611,656.252826,0.007474,0.034833,0.632875,0.032629,0.494483,0.016135,16.134611,163866.33071,1.866333,8.14753,0.494483,73.18943899999999,4.028812,16.134611,0.007474,0.032629,0.494483,0.016135,16.134611,1.866333,1.875308,24.75938,26.480515,0.033163,0.547899,0.01817,82.42097800000001,18.169704,1.16176,1.068209,8.658862e-13,5.843657e-09,,,,58.114731,7729395000000000,1.87436,,1.249067,0.933182,-0.004153,6.139252,0.494483,,,,,,3,"p-type",0.021,249.7,249.7,1,1,25,1,"Generalized",500,1.880931,0.24602,2.2,0,1000,1.401613,1.66e-30,"Sinton","OFF","Center Point",3000000000000000,30,2000000000000000,4000000000000000,"OFF","Dark Rsh (Cell only)",0.4,"True","RTD (Internal)",2,10,-0.05,1,0.01,"A",0,"16-131484","True",0,0,"Full IV","Recipe\MultiFlash\Encapsulated Cell_NPT_1649Cal.mfi","False",-2,-0.0009890000000000001,"False","05/09/17 16:49:28","MultiFlash v1.27"
34,"Kayla","Pre Testing20170509","C591","05/09/17 16:50:36",8.787203999999999,0.642379,8.223722,0.503215,4.138299,73.31284599999999,16.573083,629.61861,0.007354,0.035191,0.642379,0.032934,0.503215,0.016573,16.573083,157215.766934,1.836347,8.223722,0.503215,73.31284599999999,4.138299,16.573083,0.007354,0.032934,0.503215,0.016573,16.573083,1.836347,1.841182,24.7925,27.035547,0.03344,0.556487,0.018609,82.318912,18.608992,1.13254,1.111584,5.709945e-13,9.285865e-09,,,,78.29823,8507827000000000,1.711573,,1.24842,0.9310040000000001,-0.003405,6.055995,0.503215,,,,,,3,"p-type",0.021,249.7,249.7,1,1,25,1,"Generalized",500,1.849351,0.24602,2.2,0,1000,1.607826,1.66e-30,"Sinton","OFF","Center Point",3000000000000000,30,2000000000000000,4000000000000000,"OFF","Dark Rsh (Cell only)",0.4,"True","RTD (Internal)",2,10,-0.05,1,0.01,"A",0,"16-131484","True",0,0,"Full IV","Recipe\MultiFlash\Encapsulated Cell_NPT_1649Cal.mfi","False",-2,-0.001404,"False","05/09/17 16:50:36","MultiFlash v1.27"
35,"Kayla","Heat Test","Encap_NPT_1649","05/10/17 10:31:03",8.879322999999999,,,,,,,,,0.03556,,,,,,,,8.879322999999999,-0.012076,,-0.107228,-0.429427,0.00136,0.03556,-0.012076,-0.000429,-0.429427,0.339599,1.618691,25.28437,239.812716,,,,,,,,,,,,,,,,,1.247534,0.929737,-0.012076,5.393908,-0.012076,,,,,,3,"p-type",0.021,249.7,249.7,1,1,25,1,"Generalized",500,1.782833,0.246088,2.2,0,1000,,1.66e-30,"Sinton","OFF","Center Point",3000000000000000,30,2000000000000000,4000000000000000,"OFF","Dark Rsh (Cell only)",0.4,"True","RTD (Internal)",2,10,-0.05,1,0.01,"A",0,"16-131484","True",0,0,"Full IV","Recipe\MultiFlash\Encapsulated Cell_NPT_1649Cal.mfi","True",0,,"False","05/10/17 10:31:03","MultiFlash v1.27"
36,"Kayla","Heat Test","Encap_NPT_1649","05/10/17 10:32:53",8.881235,0.64044,8.285266,0.482347,3.996373,70.260958,16.004699,493.220699,0.009684999999999999,0.035568,0.64044,0.033181,0.482347,0.016005,16.004699,123157.208515,2.418371,8.285266,0.482347,70.260958,3.996373,16.004699,0.009684999999999999,0.033181,0.482347,0.016005,16.004699,2.418371,2.293109,25.224745,27.258559,0.03381,0.553983,0.01873,82.225448,18.730083,1.19702,1.099919,6.33884e-13,9.762726e-09,,,,70.914823,8074134000000000,1.798434,,1.239292,0.927956,3.594593e-05,7.533557,0.482347,,,,,,3,"p-type",0.021,249.7,249.7,1,1,25,1,"Generalized",500,2.455867,0.246088,2.2,0,1000,2.471841,1.66e-30,"Sinton","OFF","Center Point",3000000000000000,30,2000000000000000,4000000000000000,"OFF","Dark Rsh (Cell only)",0.4,"True","RTD (Internal)",2,10,-0.05,1,0.01,"A",0,"16-131484","True",0,0,"Full IV","Recipe\MultiFlash\Encapsulated Cell_NPT_1649Cal.mfi","False",-2,-0.001702,"False","05/10/17 10:32:53","MultiFlash v1.27"
37,"Kayla","Heat Test","C552_17h 60C","05/10/17 10:45:35",8.867015,0.633431,8.314470999999999,0.49032,4.076753,72.58345199999999,16.326604,585.379369,0.007523,0.035511,0.633431,0.033298,0.49032,0.016327,16.326604,146169.228316,1.878404,8.314470999999999,0.49032,72.58345199999999,4.076753,16.326604,0.007523,0.033298,0.49032,0.016327,16.326604,1.878404,1.668326,25.032629,27.211556,0.033766,0.5462939999999999,0.018446,82.006376,18.446155,1.232116,1.093078,8.901142e-13,8.453325999999999e-09,,,,52.562229,6651664000000000,2.16192,,1.245856,0.927715,-0.000554,5.383407,0.49032,,,,,,3,"p-type",0.021,249.7,249.7,1,1,25,1,"Generalized",500,1.912206,0.246088,2.2,0,1000,1.821076,1.66e-30,"Sinton","OFF","Center Point",3000000000000000,30,2000000000000000,4000000000000000,"OFF","Dark Rsh (Cell only)",0.4,"True","RTD (Internal)",2,10,-0.05,1,0.01,"A",0,"16-131484","True",0,0,"Full IV","Recipe\MultiFlash\Encapsulated Cell_NPT_1649Cal.mfi","False",-2,-0.001858,"False","05/10/17 10:45:35","MultiFlash v1.27"
38,"Kayla","Heat Test","C552_17h 60C_Repeat","05/10/17 10:47:59",8.863770000000001,0.635778,8.321863,0.492012,4.094453,72.656098,16.397491,334.04689,0.007579,0.035498,0.635778,0.033327,0.492012,0.016397,16.397491,83411.508391,1.892409,8.321863,0.492012,72.656098,4.094453,16.397491,0.007579,0.033327,0.492012,0.016397,16.397491,1.892409,1.71956,24.91339,27.09355,0.033771,0.548825,0.018534,82.124304,18.534336,1.223249,1.088079,8.077843e-13,7.782423000000001e-09,,,,58.402004,7526369000000000,1.922295,,1.245746,0.927574,-0.001123,5.586801,0.492012,,,,,,3,"p-type",0.021,249.7,249.7,1,1,25,1,"Generalized",500,1.918774,0.246088,2.2,0,1000,2.071088,1.66e-30,"Sinton","OFF","Center Point",3000000000000000,30,2000000000000000,4000000000000000,"OFF","Dark Rsh (Cell only)",0.4,"True","RTD (Internal)",2,10,-0.05,1,0.01,"A",0,"16-131484","True",0,0,"Full IV","Recipe\MultiFlash\Encapsulated Cell_NPT_1649Cal.mfi","False",-2,-0.001842,"False","05/10/17 10:47:59","MultiFlash v1.27"
39,"Kayla","Heat Test","C552_17h 60C_Repeat2","05/10/17 10:52:34",8.853783,0.6368239999999999,8.334301,0.493711,4.114738,72.978307,16.478727,589.264583,0.007373,0.035458,0.6368239999999999,0.033377,0.493711,0.016479,16.478727,147139.366458,1.841036,8.334301,0.493711,72.978307,4.114738,16.478727,0.007373,0.033377,0.493711,0.016479,16.478727,1.841036,1.570789,24.9432,27.202556,0.033735,0.550037,0.018555,82.174885,18.555343,1.219278,1.08502,7.721342e-13,7.531531e-09,,,,61.076429,7601118000000000,1.904351,,1.24634,0.928301,-0.001038,5.021575,0.493711,,,,,,3,"p-type",0.021,249.7,249.7,1,1,25,1,"Generalized",500,1.86029,0.246088,2.2,0,1000,1.650615,1.66e-30,"Sinton","OFF","Center Point",3000000000000000,30,2000000000000000,4000000000000000,"OFF","Dark Rsh (Cell only)",0.4,"True","RTD (Internal)",2,10,-0.05,1,0.01,"A",0,"16-131484","True",0,0,"Full IV","Recipe\MultiFlash\Encapsulated Cell_NPT_1649Cal.mfi","False",-2,-0.001884,"False","05/10/17 10:52:34","MultiFlash v1.27"
43,"Katy","Encapsulated","C552-41 hrs at 60C","05/11/17 12:26:02",8.854861,0.635931,8.169618,0.49965,4.081949,72.489575,16.347412,588.908863,0.007619,0.035462,0.635931,0.032718,0.49965,0.016347,16.347412,147050.543154,1.902504,8.169618,0.49965,72.489575,4.081949,16.347412,0.007619,0.032718,0.49965,0.016347,16.347412,1.902504,1.76906,24.910078,27.532575,0.033736,0.549044,0.018523,82.13583,18.522777,1.22218,1.086418,8.010453e-13,7.744794e-09,,,,60.020683,6610237000000000,2.174826,,1.248893,0.9281700000000001,0.002344,5.78544,0.49965,,,,,,3,"p-type",0.021,249.7,249.7,1,1,25,1,"Generalized",500,1.942349,0.246071,2.2,0,1000,2.030954,1.66e-30,"Sinton","OFF","Center Point",3000000000000000,30,2000000000000000,4000000000000000,"OFF","Dark Rsh (Cell only)",0.4,"True","RTD (Internal)",2,10,-0.05,1,0.01,"A",0,"16-131484","True",0,0,"Full IV","cal cell, recipe: Encapsulated Cell_NPT_1649Cal_20170406newStability2.mfi","False",-2,-0.001887,"False","05/11/17 12:26:02","MultiFlash v1.27"
