Repository: dintalframe/MLPROJECT

File: FCT450csv/MultiFlash_Database WW19 - 2023.csv
ID,User_ID,Batch_ID,Sample_ID,Measurement_Date-Time,Isc_(A),Voc_(V),Imp_(A),Vmp_(V),Pmp_(W),FF_(percent),Efficiency_(percent),Rsh_(ohm),Rs_(ohm),Jsc_(A/cm2),Voc_(V/cell),Jmp_(A/cm2),Vmp_(V/cell),Pmp_(W/cm2),Cell_Efficiency_(percent),Rsh_(ohm-cm2),Rs_(ohm-cm2),ILoad_(A),VLoad_(V),FFLoad_(percent),PLoad_(W),EffLoad_(percent),RsLoad_(ohm),JLoad_(A/cm2),VLoad_(V/cell),PLoad_(W/cm2),Cell_EffLoad_(percent),RsLoad_(ohm-cm2),Rs_Modulation_(ohm-cm2),Measured_Temperature_(C),Total_Test_Time_(s),pJmp_(A/cm2),pVmp_(V/cell),pPmp_(W/cm2),pFF_(percent),pEfficiency_(percent),n_at_1_sun,n_at_ 1/10_suns,Jo1_(A/cm2),Jo2_(A/cm2),Jo_(fA/cm2),Est_Bulk_Lifetime_(us),BRR_(Hz),Lifetime_at_Vmp_(us),Doping_(cm-3),Measured_Resistivity_(Ohm-cm),Lifetime_Fit_R2,Max_Intensity_(suns),Intensity_@_flash_cutoff_(suns),V_at_Isc_(V),dV/dt,V_Pad_0_(V),V_Pad_1_(V),V_Pad_2_(V),V_Pad_3_(V),V_Pad_4_(V),dBreak_(A),dBreak_(V),Capacitance_(uF/cm2),Capacitance_Error_(percent),Pm/Pe,BulkSRH_AND_Jo_Power_Loss_(percent),BulkSRH_Power_Loss_(percent),Jo_Power_Loss_(percent),Rs_Power_Loss_(percent),Rsh_Power_Loss_(percent),Dark_Break_Interpolated,Calibration,Resistivity_(ohm-cm),Analysis_Resistivity_(ohm-cm),Sample_Type,Thickness_(cm),Cell_Area_(cm2),Total_Area_(cm2),Number_of_Cells_per_String,Number_of_Strings,Temperature_(C),Intensity_(suns),Analysis_Type,Nominal_Load_Voltage_(mV/cell),Rs_Modulation_Target_(ohm-cm2),Reference_Constant_(V/sun),Voltage_Temperature_Coefficient_(mV/C),Temperature_Offset_(C),Power_per_Sun_(W/m2),Conductivity_Modulation_(ohm-cm2/V),Auger_Coefficient,Auger_Method,Band_Gap_Narrowing,Fit_Method,Carrier_Density_Center_Point_(cm-3),Percent_Fit,Lower_Bound_(cm-3),Upper_Bound_(cm-3),Rsh_Lifetime_Correction,Rsh_Measurement_Method,SunsVoc_Rsh_Voltage_(V),Do_Dark_Break_Measurement,Temperature_Measurement_Method,Number_of_dRsh_Points,dRsh_Output_Vlimit_(V),Current_Transfer,Voltage_Transfer,Temperature_Transfer,Final_Bin,Bin_Index,Tester_ID,Do_Doping_Measurement,Doping_Sample_Time_(us),Doping_Measurement_Length_(us),Measurement_Type,Comments,Measurement_Date-Time_String,Software Version,Recipe_Filename,EL Pulse Current Delivered (Coulombs),Forward Dark IV (V),Forward Dark IV (A),Forward Dark IV Interpolated?,EL Pulse Energy Delivered (J),Doping Calibration Factor (V/sun)
4,"Sandra","325BS_720Z6_565PT_150SCFH_67UM_DFAL","SP18F10_03","05/08/23 14:16:30",9.170441,0.655416,7.172762,0.475695,3.412047,56.768522,13.87575,94.76551600000001,0.019063,0.037293,0.655416,0.029169,0.475695,0.013876,13.87575,23302.840289,4.687688,7.172762,0.475695,56.768522,3.412047,13.87575,0.019063,0.029169,0.475695,0.013876,13.87575,4.687688,6.143446,24.596623,15.168867,0.034667,0.5722699999999999,0.019839,81.16539299999999,19.839,1.02089,1.472484,2.096556e-13,2.325179e-08,,,,59.244968,9823580000000000,1.314132,,1.121786,0.835943,0.001405,19.081637,0.475695,,,,,,,18.352588,-0.284498,0.832836,21.920432,,,22.326639,0.07047200000000001,"False","False",3,1.314132,"p-type",0.018,245.9,245.9,1,1,25,1,"Generalized",540,5.740855,0.285396,2.2,0,1000,46.808318,1.66e-30,"Sinton","OFF","Center Point",3000000000000000,30,2000000000000000,4000000000000000,"OFF","Dark Rsh (Cell only)",0.4,"False","RTD (Internal)",2,10,-0.05,1,0.01,"A",0,"16-131484","True",0,0,"Hunt",,"05/08/23 14:16:30","MultiFlash v1.49","Default.mfi",,,,"False",,0.202306
5,"Sandra","325BS_720Z6_565PT_150SCFH_67UM_DFAL","SP18F10_04","05/08/23 14:27:45",9.640995,0.656982,7.730847,0.488357,3.775415,59.605893,15.353456,175.157506,0.015858,0.039207,0.656982,0.031439,0.488357,0.015353,15.353456,43071.230663,3.89944,7.730847,0.488357,59.605893,3.775415,15.353456,0.015858,0.031439,0.488357,0.015353,15.353456,3.89944,4.771241,24.794393,14.86885,0.036368,0.573948,0.020873,81.03510799999999,20.873254,1.01228,1.528195,2.031522e-13,2.454687e-08,,,,51.498038,1.126745e+16,1.299404,,1.112149,0.8367790000000001,0.004498,15.224436,0.488357,,,,,,,15.244149,-0.134966,0.855509,19.834849,,,20.063449,0.036179,"False","False",3,1.299404,"p-type",0.018,245.9,245.9,1,1,25,1,"Generalized",540,4.646321,0.285396,2.2,0,1000,36.604448,1.66e-30,"Sinton","OFF","Center Point",3000000000000000,30,2000000000000000,4000000000000000,"OFF","Dark Rsh (Cell only)",0.4,"False","RTD (Internal)",2,10,-0.05,1,0.01,"A",0,"16-131484","True",0,0,"Hunt",,"05/08/23 14:27:45","MultiFlash v1.49","Default.mfi",,,,"False",,0.202306
6,"Sandra","325BS_720Z6_565PT_150SCFH_67UM_DFAL","SP18F10_05","05/08/23 14:35:46",9.207387000000001,0.6565879999999999,7.377948,0.439381,3.241732,53.622567,13.183133,69.945475,0.023253,0.037444,0.6565879999999999,0.030004,0.439381,0.013183,13.183133,17199.592262,5.717832,7.377948,0.439381,53.622567,3.241732,13.183133,0.023253,0.030004,0.439381,0.013183,13.183133,5.717832,6.634958,24.664043,14.777846,0.034914,0.573155,0.020011,81.395965,20.011235,1.018418,1.421025,2.117649e-13,2.037902e-08,,,,52.829522,1.140404e+16,1.326649,,1.105776,0.83153,0.002092,19.441659,0.439381,,,,,,,15.062386,-0.134925,0.85975,19.998491,,,28.080365,0.094864,"False","False",3,1.326649,"p-type",0.018,245.9,245.9,1,1,25,1,"Generalized",540,6.501267,0.285396,2.2,0,1000,36.582908,1.66e-30,"Sinton","OFF","Center Point",3000000000000000,30,2000000000000000,4000000000000000,"OFF","Dark Rsh (Cell only)",0.4,"False","RTD (Internal)",2,10,-0.05,1,0.01,"A",0,"16-131484","True",0,0,"Hunt",,"05/08/23 14:35:46","MultiFlash v1.49","Default.mfi",,,,"False",,0.202306
1,"Sandra","325BS_720Z6_565PT_150SCFH_67UM_DFAL","SP18F10_02","05/08/23 00:11:37",9.480516,0.65525,7.603895,0.498282,3.78888,60.991879,15.408216,224.455123,0.014602,0.038554,0.65525,0.030923,0.498282,0.015408,15.408216,55193.514748,3.590743,7.603895,0.498282,60.991879,3.78888,15.408216,0.014602,0.030923,0.498282,0.015408,15.408216,3.590743,4.562633,24.794392,14.435825,0.035838,0.572165,0.020505,81.16792100000001,20.505235,1.022852,1.475925,2.219893e-13,2.314718e-08,,,,115.142952,4532217000000000,1.308497,,1.112206,0.838368,0.007142,14.394296,0.498282,,,,,,,32.118594,-0.318524,0.857642,19.952103,,,18.222136,0.028634,"False","False",3,1.308497,"p-type",0.018,245.9,245.9,1,1,25,1,"Generalized",540,4.421118,0.285434,2.2,0,1000,35.542904,1.66e-30,"Sinton","OFF","Center Point",3000000000000000,30,2000000000000000,4000000000000000,"OFF","Dark Rsh (Cell only)",0.4,"False","RTD (Internal)",2,10,-0.05,1,0.01,"A",0,"16-131484","True",0,0,"Hunt",,"05/08/23 00:11:37","MultiFlash v1.49","Default.mfi",,,,"False",,0.202063
2,"Sandra","cal","V7-11","05/08/23 14:04:14",9.642643,,,,,,,,,0.039214,,,,,,,,9.642643,0.007019,,0.06768,0.275233,-0.000728,0.039214,0.007019,0.000275,0.275233,-0.178988,0.624607,24.679775,5759.812443,,,,,,,,,,,,,,,,,1.115204,0.8384160000000001,0.007019,2.0066,0.007019,,,,,,0,0,0,,0,0,0,0,0,"False","True",3,3,"p-type",0.018,245.9,245.9,1,1,25,1,"Generalized",540,1.04047,0.285396,2.2,0,1000,,1.66e-30,"Sinton","OFF","Center Point",3000000000000000,30,2000000000000000,4000000000000000,"OFF","Dark Rsh (Cell only)",0.4,"False","RTD (Internal)",2,10,-0.05,1,0.01,,0,"16-131484","True",0,0,"Hunt",,"05/08/23 14:04:14","MultiFlash v1.49","Default.mfi",0,0,0,"False",0,0.202306
3,"Sandra","cal","V7-11","05/08/23 14:04:39",9.642013,0.644251,8.558018000000001,0.517839,4.431673,71.341905,18.022257,41.190733,0.005885,0.039211,0.644251,0.034803,0.517839,0.018022,18.022257,10128.801209,1.447095,8.558018000000001,0.517839,71.341905,4.431673,18.022257,0.005885,0.034803,0.517839,0.018022,18.022257,1.447095,1.427525,24.657301,15.524888,0.035789,0.555948,0.019897,78.762581,19.896854,1.221208,1.914051,2.17729e-13,6.330918000000001e-08,,,,40.808991,4723313000000000,1.494535,,1.119096,0.836528,0.003858,4.742007,0.517839,,,,,,,6.875732,0.001294,0.971677,11.290473,,,8.864451000000001,0.143066,"False","False",3,1.494535,"p-type",0.018,245.9,245.9,1,1,25,1,"Generalized",540,1.485334,0.285396,2.2,0,1000,7.175649,1.66e-30,"Sinton","OFF","Center Point",3000000000000000,30,2000000000000000,4000000000000000,"OFF","Dark Rsh (Cell only)",0.4,"False","RTD (Internal)",2,10,-0.05,1,0.01,"A",0,"16-131484","True",0,0,"Hunt",,"05/08/23 14:04:39","MultiFlash v1.49","Default.mfi",,,,"False",,0.202306
7,"Sandra","325BS_720Z6_565PT_150SCFH_67UM_DFAL","SP18F10_DBDA_06","05/08/23 14:45:27",8.964174,0.656481,6.699684,0.436625,2.92525,49.708487,11.896096,208.783744,0.027146,0.036455,0.656481,0.027246,0.436625,0.011896,11.896096,51339.922611,6.675191,6.699684,0.436625,49.708487,2.92525,11.896096,0.027146,0.027246,0.436625,0.011896,11.896096,6.675191,7.425402,24.700001,14.677839,0.034082,0.573306,0.01954,81.64701100000001,19.539535,1.014339,1.372001,2.138208e-13,1.800218e-08,,,,58.171412,1.115388e+16,1.29783,,1.115824,0.833163,0.000472,19.966855,0.436625,,,,,,,20.476592,-0.151649,0.8435510000000001,25.477283,,,29.40437,0.033047,"False","False",3,1.29783,"p-type",0.018,245.9,245.9,1,1,25,1,"Generalized",540,7.954942,0.285396,2.2,0,1000,44.63726,1.66e-30,"Sinton","OFF","Center Point",3000000000000000,30,2000000000000000,4000000000000000,"OFF","Dark Rsh (Cell only)",0.4,"False","RTD (Internal)",2,10,-0.05,1,0.01,"A",0,"16-131484","True",0,0,"Hunt",,"05/08/23 14:45:27","MultiFlash v1.49","Default.mfi",,,,"False",,0.202306
8,"Sandra","325BS_720Z6_565PT_150SCFH_67UM_DFAL","SP18F10_07","05/08/23 14:53:48",9.557332000000001,0.654671,7.803026,0.468404,3.654969,58.414925,14.863641,47.990627,0.017637,0.038867,0.654671,0.031733,0.468404,0.014864,14.863641,11800.895197,4.336994,7.803026,0.468404,58.414925,3.654969,14.863641,0.017637,0.031733,0.468404,0.014864,14.863641,4.336994,5.097288,24.668538,15.301875,0.036115,0.571136,0.020627,81.064128,20.626716,1.02496,1.484968,2.278884e-13,2.404264e-08,,,,45.722324,1.141883e+16,1.35064,,1.115466,0.832668,0.003381,16.519079,0.468404,,,,,,,12.476645,-0.09685100000000001,0.878227,18.401339,,,22.710233,0.132129,"False","False",3,1.35064,"p-type",0.018,245.9,245.9,1,1,25,1,"Generalized",540,4.876979,0.285396,2.2,0,1000,28.415335,1.66e-30,"Sinton","OFF","Center Point",3000000000000000,30,2000000000000000,4000000000000000,"OFF","Dark Rsh (Cell only)",0.4,"False","RTD (Internal)",2,10,-0.05,1,0.01,"A",0,"16-131484","True",0,0,"Hunt",,"05/08/23 14:53:48","MultiFlash v1.49","Default.mfi",,,,"False",,0.202306
9,"Sandra","325BS_720Z6_565PT_150SCFH_67UM_DFAL","SP18F10_08","05/08/23 15:01:03",9.118340999999999,0.655761,7.2303,0.456035,3.297273,55.143375,13.408998,221.60312,0.021384,0.037082,0.655761,0.029403,0.456035,0.013409,13.408998,54492.20723,5.258407,7.2303,0.456035,55.143375,3.297273,13.408998,0.021384,0.029403,0.456035,0.013409,13.408998,5.258407,6.451382,24.646065,14.305818,0.034416,0.572027,0.019687,80.96051900000001,19.686852,1.026105,1.514692,2.016504e-13,2.445385e-08,,,,52.658069,1.09424e+16,1.320983,,1.1073,0.836905,0.001187,18.862926,0.456035,,,,,,,15.496626,-0.183878,0.851326,20.860837,,,25.318392,0.03022,"False","False",3,1.320983,"p-type",0.018,245.9,245.9,1,1,25,1,"Generalized",540,6.159595,0.285396,2.2,0,1000,39.642979,1.66e-30,"Sinton","OFF","Center Point",3000000000000000,30,2000000000000000,4000000000000000,"OFF","Dark Rsh (Cell only)",0.4,"False","RTD (Internal)",2,10,-0.05,1,0.01,"A",0,"16-131484","True",0,0,"Hunt",,"05/08/23 15:01:03","MultiFlash v1.49","Default.mfi",,,,"False",,0.202306
10,"Sandra","325BS_720Z6_563PT_150SCFH_67UM_DFAL","SP18F10_09","05/08/23 17:31:55",9.442489,0.655505,7.597225,0.468586,3.559951,57.515079,14.477231,132.62908,0.018449,0.0384,0.655505,0.030896,0.468586,0.014477,14.477231,32613.490747,4.536613,7.597225,0.468586,57.515079,3.559951,14.477231,0.018449,0.030896,0.468586,0.014477,14.477231,4.536613,5.542086,24.71798,15.191869,0.035662,0.572029,0.0204,81.043509,20.399617,1.026228,1.499716,2.133264e-13,2.467787e-08,,,,49.027071,1.1205e+16,1.335659,,1.108688,0.830541,0.002847,17.568267,0.468586,,,,,,,14.09261,-0.145385,0.86565,19.648565,,,23.024559,0.048608,"False","False",3,1.335659,"p-type",0.018,245.9,245.9,1,1,25,1,"Generalized",540,5.338613,0.285396,2.2,0,1000,32.760939,1.66e-30,"Sinton","OFF","Center Point",3000000000000000,30,2000000000000000,4000000000000000,"OFF","Dark Rsh (Cell only)",0.4,"False","RTD (Internal)",2,10,-0.05,1,0.01,"A",0,"16-131484","True",0,0,"Hunt",,"05/08/23 17:31:55","MultiFlash v1.49","Default.mfi",,,,"False",,0.202306
11,"Sandra","330BS_720Z6_557PT_150SCFH_67UM_DFAL","SP18F10_10","05/08/23 18:18:23",9.155150000000001,0.656093,7.249605,0.457136,3.314059,55.17336,13.477262,175.635737,0.021348,0.037231,0.656093,0.029482,0.457136,0.013477,13.477262,43188.827637,5.249434,7.249605,0.457136,55.17336,3.314059,13.477262,0.021348,0.029482,0.457136,0.013477,13.477262,5.249434,6.509719,24.646064,15.37888,0.034713,0.572747,0.019882,81.39319,19.882011,1.020263,1.41289,2.11905e-13,2.093525e-08,,,,54.175964,1.107352e+16,1.311567,,1.127425,0.831961,0.001324,19.384705,0.457136,,,,,,,16.066209,-0.204496,0.844188,20.94386,,,25.292814,0.038054,"False","False",3,1.311567,"p-type",0.018,245.9,245.9,1,1,25,1,"Generalized",540,6.250341,0.285396,2.2,0,1000,42.390769,1.66e-30,"Sinton","OFF","Center Point",3000000000000000,30,2000000000000000,4000000000000000,"OFF","Dark Rsh (Cell only)",0.4,"False","RTD (Internal)",2,10,-0.05,1,0.01,"A",0,"16-131484","True",0,0,"Hunt",,"05/08/23 18:18:23","MultiFlash v1.49","Default.mfi",,,,"False",,0.202306
12,"Sandra","312BS_720Z6_568PT_150SCFH_67UM_DFAL","SP18F10_11","05/08/23 19:15:33",9.539863,0.655215,7.291281,0.42259,3.081222,49.294325,12.530385,94.687922,0.026234,0.038796,0.655215,0.029651,0.42259,0.01253,12.530385,23283.760115,6.450881,7.291281,0.42259,49.294325,3.081222,12.530385,0.026234,0.029651,0.42259,0.01253,12.530385,6.450881,7.29003,24.691012,15.059861,0.035902,0.571342,0.020513,80.696074,20.512561,1.030501,1.587912,2.04259e-13,2.871046e-08,,,,48.576419,1.1291e+16,1.319578,,1.124597,0.832283,0.003384,19.932036,0.42259,,,,,,,16.994376,-0.131507,0.809706,23.723147,,,31.159174,0.067958,"False","False",3,1.319578,"p-type",0.018,245.9,245.9,1,1,25,1,"Generalized",540,7.349114,0.285396,2.2,0,1000,57.604638,1.66e-30,"Sinton","OFF","Center Point",3000000000000000,30,2000000000000000,4000000000000000,"OFF","Dark Rsh (Cell only)",0.4,"False","RTD (Internal)",2,10,-0.05,1,0.01,"A",0,"16-131484","True",0,0,"Hunt",,"05/08/23 19:15:33","MultiFlash v1.49","Default.mfi",,,,"False",,0.202306
13,"Sandra","325BS_720Z6_562PT_150SCFH_67UM_DFAL","SP18F10_12","05/08/23 19:45:13",9.180553,0.6540589999999999,7.197946,0.43862,3.15716,52.578848,12.839204,122.006169,0.023907,0.037334,0.6540589999999999,0.029272,0.43862,0.012839,12.839204,30001.316859,5.878828,7.197946,0.43862,52.578848,3.15716,12.839204,0.023907,0.029272,0.43862,0.012839,12.839204,5.878828,6.897301,24.71798,14.663838,0.034718,0.570685,0.019813,81.139078,19.813313,1.021631,1.472247,2.219282e-13,2.389751e-08,,,,49.144286,1.121775e+16,1.330802,,1.120137,0.834327,0.00135,19.757359,0.43862,,,,,,,15.16496,-0.151144,0.8344200000000001,21.713601,,,28.178007,0.054523,"False","False",3,1.330802,"p-type",0.018,245.9,245.9,1,1,25,1,"Generalized",540,6.798372,0.285396,2.2,0,1000,47.258398,1.66e-30,"Sinton","OFF","Center Point",3000000000000000,30,2000000000000000,4000000000000000,"OFF","Dark Rsh (Cell only)",0.4,"False","RTD (Internal)",2,10,-0.05,1,0.01,"A",0,"16-131484","True",0,0,"Hunt",,"05/08/23 19:45:13","MultiFlash v1.49","Default.mfi",,,,"False",,0.202306
14,"Sandra","335BS_720Z6_556PT_150SCFH_67UM_DFAL","SP18F10_13","05/08/23 20:13:19",9.208425999999999,0.65565,7.373684,0.434373,3.202926,53.050461,13.02532,141.627925,0.023546,0.037448,0.65565,0.029987,0.434373,0.013025,13.02532,34826.306861,5.789908,7.373684,0.434373,53.050461,3.202926,13.02532,0.023546,0.029987,0.434373,0.013025,13.02532,5.789908,6.576754,24.686517,15.549889,0.034543,0.571001,0.019724,80.33297399999999,19.723913,1.043135,1.658565,1.862689e-13,2.9868e-08,,,,48.278264,1.111669e+16,1.328976,,1.096496,0.830999,0.00171,17.582539,0.434373,,,,,,,13.797164,-0.096788,0.869654,20.028405,,,28.556171,0.046619,"False","False",3,1.328976,"p-type",0.018,245.9,245.9,1,1,25,1,"Generalized",540,6.488924,0.285396,2.2,0,1000,33.093809,1.66e-30,"Sinton","OFF","Center Point",3000000000000000,30,2000000000000000,4000000000000000,"OFF","Dark Rsh (Cell only)",0.4,"False","RTD (Internal)",2,10,-0.05,1,0.01,"A",0,"16-131484","True",0,0,"Hunt",,"05/08/23 20:13:19","MultiFlash v1.49","Default.mfi",,,,"False",,0.202306
15,"Sandra","335BS_720Z6_556PT_150SCFH_67UM_DFAL","SP18F10_BP_14","05/08/23 20:32:12",9.234717,0.654999,7.178328,0.472603,3.392499,56.08612,13.796255,2.404432,0.019046,0.037555,0.654999,0.029192,0.472603,0.013796,13.796255,591.249947,4.683484,7.178328,0.472603,56.08612,3.392499,13.796255,0.019046,0.029192,0.472603,0.013796,13.796255,4.683484,5.823516,24.682022,15.073862,0.034011,0.570998,0.01942,78.950096,19.420413,1.044193,2.222492,2.095016e-13,2.520348e-08,,,,45.265992,1.113301e+16,1.312322,,1.109768,0.827825,0.001624,18.242656,0.472603,,,,,,,14.494135,-0.177368,0.850779,22.388758,,,22.436467,2.744175,"False","False",3,1.312322,"p-type",0.018,245.9,245.9,1,1,25,1,"Generalized",540,5.512224,0.285396,2.2,0,1000,40.309091,1.66e-30,"Sinton","OFF","Center Point",3000000000000000,30,2000000000000000,4000000000000000,"OFF","Dark Rsh (Cell only)",0.4,"False","RTD (Internal)",2,10,-0.05,1,0.01,"A",0,"16-131484","True",0,0,"Hunt",,"05/08/23 20:32:12","MultiFlash v1.49","Default.mfi",,,,"False",,0.202306
16,"Sandra","335BS_720Z6_556PT_150SCFH_67UM_DFAL","SP18F10_BP_15","05/08/23 20:50:33",8.715229000000001,0.657796,6.441381,0.421319,2.713878,47.339151,11.03651,74.01862199999999,0.031049,0.035442,0.657796,0.026195,0.421319,0.011037,11.03651,18201.179231,7.634918,6.441381,0.421319,47.339151,2.713878,11.03651,0.031049,0.026195,0.421319,0.011037,11.03651,7.634918,8.103063000000001,24.731464,14.68784,0.033255,0.5750999999999999,0.019125,82.03316599999999,19.124971,1.005622,1.298314,2.076859e-13,1.402481e-08,,,,63.96798,1.128406e+16,1.287801,,1.113394,0.838512,-0.000615,20.028797,0.421319,,,,,,,22.525916,-0.099546,0.842317,26.253085,,,32.188517,0.096315,"False","False",3,1.287801,"p-type",0.018,245.9,245.9,1,1,25,1,"Generalized",540,8.97132,0.285396,2.2,0,1000,49.725141,1.66e-30,"Sinton","OFF","Center Point",3000000000000000,30,2000000000000000,4000000000000000,"OFF","Dark Rsh (Cell only)",0.4,"False","RTD (Internal)",2,10,-0.05,1,0.01,"A",0,"16-131484","True",0,0,"Hunt",,"05/08/23 20:50:33","MultiFlash v1.49","Default.mfi",,,,"False",,0.202306
17,"Sandra","335BS_720Z6_556PT_150SCFH_67UM_DFAL","SP18F10_16","05/08/23 20:54:39",8.631926999999999,0.65596,6.580426,0.384305,2.528888,44.662655,10.284214,147.712872,0.035177,0.035103,0.65596,0.026761,0.384305,0.010284,10.284214,36322.595299,8.650081999999999,6.580426,0.384305,44.662655,2.528888,10.284214,0.035177,0.026761,0.384305,0.010284,10.284214,8.650081999999999,9.088271000000001,24.740454,14.562833,0.032765,0.5724,0.018755,81.448347,18.754646,1.020393,1.403368,2.045043e-13,1.909951e-08,,,,56.257206,1.151399e+16,1.332806,,1.093562,0.823666,-0.001008,19.029965,0.384305,,,,,,,17.940086,-0.061493,0.924442,23.910425,,,37.59172,0.048295,"False","False",3,1.332806,"p-type",0.018,245.9,245.9,1,1,25,1,"Generalized",540,9.577799000000001,0.285396,2.2,0,1000,20.489079,1.66e-30,"Sinton","OFF","Center Point",3000000000000000,30,2000000000000000,4000000000000000,"OFF","Dark Rsh (Cell only)",0.4,"False","RTD (Internal)",2,10,-0.05,1,0.01,"A",0,"16-131484","True",0,0,"Hunt",,"05/08/23 20:54:39","MultiFlash v1.49","Default.mfi",,,,"False",,0.202306
18,"Sandra","335BS_720Z6_556PT_150SCFH_67UM_DFAL","SP18F10_17","05/08/23 20:59:18",8.486253,0.658456,6.666873,0.377084,2.51397,44.990158,10.223548,143.587712,0.035802,0.034511,0.658456,0.027112,0.377084,0.010224,10.223548,35308.21848,8.803813999999999,6.666873,0.377084,44.990158,2.51397,10.223548,0.035802,0.027112,0.377084,0.010224,10.223548,8.803813999999999,9.123920999999999,24.708991,15.346878,0.032307,0.575285,0.018586,81.78937000000001,18.585788,1.014979,1.343885,1.90925e-13,1.537287e-08,,,,65.800527,1.109883e+16,1.281632,,1.116703,0.833856,-0.001803,20.121275,0.377084,,,,,,,18.564677,-0.04832,0.974353,21.538869,,,38.763158,0.050535,"False","False",3,1.281632,"p-type",0.018,245.9,245.9,1,1,25,1,"Generalized",540,9.675231999999999,0.285396,2.2,0,1000,4.688495,1.66e-30,"Sinton","OFF","Center Point",3000000000000000,30,2000000000000000,4000000000000000,"OFF","Dark Rsh (Cell only)",0.4,"False","RTD (Internal)",2,10,-0.05,1,0.01,"A",0,"16-131484","True",0,0,"Hunt",,"05/08/23 20:59:18","MultiFlash v1.49","Default.mfi",,,,"False",,0.202306

File: FCT450csv/MultiFlash_Database WW20 - 2017.csv (part 1 of 3)
ID,User_ID,Batch_ID,Sample_ID,Measurement_Date-Time,Isc_(A),Voc_(V),Imp_(A),Vmp_(V),Pmp_(W),FF_(percent),Efficiency_(percent),Rsh_(ohm),Rs_(ohm),Jsc_(A/cm2),Voc_(V/cell),Jmp_(A/cm2),Vmp_(V/cell),Pmp_(W/cm2),Cell_Efficiency_(percent),Rsh_(ohm-cm2),Rs_(ohm-cm2),ILoad_(A),VLoad_(V),FFLoad_(percent),PLoad_(W),EffLoad_(percent),RsLoad_(ohm),JLoad_(A/cm2),VLoad_(V/cell),PLoad_(W/cm2),Cell_EffLoad_(percent),RsLoad_(ohm-cm2),Rs_Modulation_(ohm-cm2),Measured_Temperature_(C),Total_Test_Time_(s),pJmp_(A/cm2),pVmp_(V/cell),pPmp_(W/cm2),pFF_(percent),pEfficiency_(percent),n_at_1_sun,n_at_ 1/10_suns,Jo1_(A/cm2),Jo2_(A/cm2),Jo_(fA/cm2),Est_Bulk_Lifetime_(us),BRR_(Hz),Lifetime_at_Vmp_(us),Doping_(cm-3),Measured_Resistivity_(Ohm-cm),Lifetime_Fit_R2,Max_Intensity_(suns),Intensity_@_flash_cutoff_(suns),V_at_Isc_(V),dV/dt,V_Pad_0_(V),V_Pad_1_(V),V_Pad_2_(V),V_Pad_3_(V),V_Pad_4_(V),Pm/Pe,Resistivity_(ohm-cm),Sample_Type,Thickness_(cm),Cell_Area_(cm2),Total_Area_(cm2),Number_of_Cells_per_String,Number_of_Strings,Temperature_(C),Intensity_(suns),Analysis_Type,Nominal_Load_Voltage_(mV/cell),Rs_Modulation_Target_(ohm-cm2),Reference_Constant_(V/sun),Voltage_Temperature_Coefficient_(mV/C),Temperature_Offset_(C),Power_per_Sun_(W/m2),Conductivity_Modulation_(ohm-cm2/V),Auger_Coefficient,Auger_Method,Band_Gap_Narrowing,Fit_Method,Carrier_Density_Center_Point_(cm-3),Percent_Fit,Lower_Bound_(cm-3),Upper_Bound_(cm-3),Rsh_Lifetime_Correction,Rsh_Measurement_Method,SunsVoc_Rsh_Voltage_(V),Do_Dark_Break_Measurement,Temperature_Measurement_Method,Number_of_dRsh_Points,dRsh_Output_Vlimit_(V),Current_Transfer,Voltage_Transfer,Temperature_Transfer,Final_Bin,Bin_Index,Tester_ID,Do_Doping_Measurement,Doping_Sample_Time_(us),Doping_Measurement_Length_(us),Measurement_Type,Comments,Calibration,dBreak_(V),dBreak_(A),Dark_Break_Interpolated,Measurement_Date-Time_String,Software Version
19,"Kayla","Heated Cells","C552","05/15/17 15:39:54",8.858223000000001,0.63379,8.307387,0.490492,4.074706,72.57789699999999,16.318404,569.393849,0.007576,0.035475,0.63379,0.033269,0.490492,0.016318,16.318404,142177.644072,1.891824,8.307387,0.490492,72.57789699999999,4.074706,16.318404,0.007576,0.033269,0.490492,0.016318,16.318404,1.891824,1.852851,24.840524,27.543575,0.033738,0.5468769999999999,0.01845,82.06022400000001,18.450409,1.224671,1.08877,8.728583e-13,8.21071e-09,,,,53.897828,6525958000000000,2.201583,,1.243355,0.9320079999999999,-0.001144,6.00341,0.490492,,,,,,3,"p-type",0.021,249.7,249.7,1,1,25,1,"Generalized",500,1.931394,0.246125,2.2,0,1000,2.092584,1.66e-30,"Sinton","OFF","Center Point",3000000000000000,30,2000000000000000,4000000000000000,"OFF","Dark Rsh (Cell only)",0.4,"True","RTD (Internal)",2,10,-0.05,1,0.01,"A",0,"16-131484","True",0,0,"Full IV","Recipe\MultiFlash\Encapsulated Cell_NPT_1649Cal.mfi 5-15-17 taken out at 3pm","False",-2,-0.001883,"False","05/15/17 15:39:54","MultiFlash v1.27"
20,"Kayla","Heated Cells","CFLCR1","05/15/17 15:37:50",8.838034,0.642556,8.278589,0.483192,4.000146,70.43832,16.647851,283.049812,0.009553000000000001,0.036782,0.642556,0.034454,0.483192,0.016648,16.647851,68011.208808,2.295296,8.278589,0.483192,70.43832,4.000146,16.647851,0.009553000000000001,0.034454,0.483192,0.016648,16.647851,2.295296,2.319149,24.780908,327.311721,0.034886,0.5562589999999999,0.019405,82.10600100000001,19.405467,1.152143,1.140796,5.743347e-13,1.262158e-08,,,,71.919138,4723313000000000,1.652502,,1.244207,0.931634,-0.001295,7.935403,0.483192,,,,,,3,"p-type",0.021,240.28,240.28,1,1,25,1,"Generalized",500,2.475338,0.246125,2.2,0,1000,-1.239902,1.66e-30,"Sinton","OFF","Center Point",3000000000000000,30,2000000000000000,4000000000000000,"OFF","Dark Rsh (Cell only)",0.4,"True","RTD (Internal)",2,10,-0.05,1,0.01,"A",0,"16-131484","True",0,0,"Full IV","Recipe\MultiFlash\Encapsulated Cell_NPT_1649Cal.mfi 5-15-17 taken out at 3pm","False",-2,-0.007856,"True","05/15/17 15:37:50","MultiFlash v1.27"
21,"Kayla","Heated Cells","CFLCR1 plus 30 min light","05/15/17 16:12:14",8.831149,0.641784,8.277175,0.490033,4.056091,71.565117,16.880685,280.491421,0.008593999999999999,0.036754,0.641784,0.034448,0.490033,0.016881,16.880685,67396.478535,2.065015,8.277175,0.490033,71.565117,4.056091,16.880685,0.008593999999999999,0.034448,0.490033,0.016881,16.880685,2.065015,1.985021,24.814028,27.876595,0.034852,0.555521,0.019361,82.08117900000001,19.3612,1.157701,1.138118,5.927815e-13,1.279243e-08,,,,69.581654,8564184000000000,1.700925,,1.255632,0.930316,-0.001458,6.832575,0.490033,,,,,,3,"p-type",0.021,240.28,240.28,1,1,25,1,"Generalized",500,2.105711,0.246125,2.2,0,1000,1.338559,1.66e-30,"Sinton","OFF","Center Point",3000000000000000,30,2000000000000000,4000000000000000,"OFF","Dark Rsh (Cell only)",0.4,"True","RTD (Internal)",2,10,-0.05,1,0.01,"A",0,"16-131484","True",0,0,"Full IV","Recipe\MultiFlash\Encapsulated Cell_NPT_1649Cal.mfi 5-15-17 taken out at 3pm, exposed to light for 30 min","False",-2,-0.009684999999999999,"True","05/15/17 16:12:14","MultiFlash v1.27"
1,"Kayla","PID Test","Encap_NPT_1649","05/15/17 13:52:56",8.881637,,,,,,,,,0.035569,,,,,,,,8.881637,-0.011876,,-0.105482,-0.422435,0.001337,0.035569,-0.011876,-0.000422,-0.422435,0.333896,1.947902,24.870806,173.839943,,,,,,,,,,,,,,,,,1.229659,0.933482,-0.011876,6.383826,-0.011876,,,,,,3,"p-type",0.021,249.7,249.7,1,1,25,1,"Generalized",500,1.782833,0.246125,2.2,0,1000,,1.66e-30,"Sinton","OFF","Center Point",3000000000000000,30,2000000000000000,4000000000000000,"OFF","Dark Rsh (Cell only)",0.4,"True","RTD (Internal)",2,10,-0.05,1,0.01,"A",0,"16-131484","True",0,0,"Full IV","Recipe\MultiFlash\Encapsulated Cell_NPT_1649Cal.mfi","True",0,,"False","05/15/17 13:52:56","MultiFlash v1.27"
2,"Kayla","PID Test","Encap_NPT_1649","05/15/17 13:54:26",8.881626000000001,0.63869,8.308260000000001,0.489428,4.066298,71.683092,16.284736,484.361522,0.008444,0.035569,0.63869,0.033273,0.489428,0.016285,16.284736,120945.072077,2.108444,8.308260000000001,0.489428,71.683092,4.066298,16.284736,0.008444,0.033273,0.489428,0.016285,16.284736,2.108444,2.082873,24.812372,28.137609,0.033806,0.55216,0.018666,82.166645,18.666356,1.200058,1.100871,6.788518e-13,1.02897e-08,,,,65.660329,7598405000000000,1.904996,,1.245874,0.930538,-0.000572,6.779679,0.489428,,,,,,3,"p-type",0.021,249.7,249.7,1,1,25,1,"Generalized",500,2.134065,0.246125,2.2,0,1000,2.013869,1.66e-30,"Sinton","OFF","Center Point",3000000000000000,30,2000000000000000,4000000000000000,"OFF","Dark Rsh (Cell only)",0.4,"True","RTD (Internal)",2,10,-0.05,1,0.01,"A",0,"16-131484","True",0,0,"Full IV","Recipe\MultiFlash\Encapsulated Cell_NPT_1649Cal.mfi","False",-2,-0.001809,"False","05/15/17 13:54:26","MultiFlash v1.27"
3,"Kayla","PID Test","C551","05/15/17 13:57:14",8.889549000000001,0.643099,8.336387999999999,0.504356,4.204505,73.545677,16.838226,570.792557,0.00712,0.035601,0.643099,0.033386,0.504356,0.016838,16.838226,142526.901412,1.777876,8.336387999999999,0.504356,73.545677,4.204505,16.838226,0.00712,0.033386,0.504356,0.016838,16.838226,1.777876,1.704544,24.810716,26.819534,0.033899,0.556514,0.018865,82.398402,18.865051,1.193625,1.079925,6.01599e-13,6.34336e-09,,,,79.718531,8800931000000000,1.657668,,1.242949,0.9331970000000001,-0.000742,5.623715,0.504356,,,,,,3,"p-type",0.021,249.7,249.7,1,1,25,1,"Generalized",500,1.78477,0.246125,2.2,0,1000,1.901964,1.66e-30,"Sinton","OFF","Center Point",3000000000000000,30,2000000000000000,4000000000000000,"OFF","Dark Rsh (Cell only)",0.4,"True","RTD (Internal)",2,10,-0.05,1,0.01,"A",0,"16-131484","True",0,0,"Full IV","Recipe\MultiFlash\Encapsulated Cell_NPT_1649Cal.mfi EMS#1, DC6212, WB2, no voltage attached","False",-2,-0.002251,"False","05/15/17 13:57:14","MultiFlash v1.27"
4,"Kayla","PID Test","C568","05/15/17 13:58:41",8.928131,0.649241,8.357576999999999,0.5073569999999999,4.240271,73.152136,16.981463,70.73609,0.007621,0.035755,0.649241,0.03347,0.5073569999999999,0.016981,16.981463,17662.801563,1.903026,8.357576999999999,0.5073569999999999,73.152136,4.240271,16.981463,0.007621,0.03347,0.5073569999999999,0.016981,16.981463,1.903026,1.796596,24.848805,26.928541,0.034027,0.563243,0.019166,82.560507,19.165513,1.133134,1.097803,4.504415e-13,6.891689e-09,,,,102.504784,8643530000000000,1.686166,,1.249795,0.929739,-0.000455,5.841615,0.5073569999999999,,,,,,3,"p-type",0.021,249.7,249.7,1,1,25,1,"Generalized",500,1.919104,0.246125,2.2,0,1000,2.206589,1.66e-30,"Sinton","OFF","Center Point",3000000000000000,30,2000000000000000,4000000000000000,"OFF","Dark Rsh (Cell only)",0.4,"True","RTD (Internal)",2,10,-0.05,1,0.01,"A",0,"16-131484","True",0,0,"Full IV","Recipe\MultiFlash\Encapsulated Cell_NPT_1649Cal.mfi EMS#1, DC6212, WB2, no voltage attached","False",-2,-0.025887,"True","05/15/17 13:58:41","MultiFlash v1.27"
5,"Kayla","PID Test","C591","05/15/17 14:01:08",8.871048,0.646156,8.295070000000001,0.503959,4.180373,72.92945,16.741584,674.5729700000001,0.007578,0.035527,0.646156,0.03322,0.503959,0.016742,16.741584,168440.870721,1.892227,8.295070000000001,0.503959,72.92945,4.180373,16.741584,0.007578,0.03322,0.503959,0.016742,16.741584,1.892227,1.809484,24.802436,26.91854,0.033769,0.559072,0.018879,82.242374,18.879445,1.153343,1.119703,5.175234e-13,8.31438e-09,,,,86.406881,8427709000000000,1.726953,,1.244972,0.9292550000000001,-0.001012,5.953884,0.503959,,,,,,3,"p-type",0.021,249.7,249.7,1,1,25,1,"Generalized",500,1.899255,0.246125,2.2,0,1000,1.85286,1.66e-30,"Sinton","OFF","Center Point",3000000000000000,30,2000000000000000,4000000000000000,"OFF","Dark Rsh (Cell only)",0.4,"True","RTD (Internal)",2,10,-0.05,1,0.01,"A",0,"16-131484","True",0,0,"Full IV","Recipe\MultiFlash\Encapsulated Cell_NPT_1649Cal.mfi Henkel TT d2 splotchy, DC6212, WB2, 2-stepcure, no voltage attached","False",-2,-0.001264,"False","05/15/17 14:01:08","MultiFlash v1.27"
6,"Kayla","PID Test","C564","05/15/17 14:03:58",8.341801,0.619173,7.828163,0.48406,3.789299,73.36468000000001,15.175407,527.968102,0.007602,0.033407,0.619173,0.03135,0.48406,0.015175,15.175407,131833.635073,1.898241,7.828163,0.48406,73.36468000000001,3.789299,15.175407,0.007602,0.03135,0.48406,0.015175,15.175407,1.898241,2.000977,24.885789,26.669526,0.031778,0.53733,0.017075,82.549004,17.075175,1.076153,1.054188,1.327731e-12,6.062951e-09,,,,39.412687,5488146000000000,2.597747,,1.25754,0.929594,-0.003672,6.354025,0.48406,,,,,,3,"p-type",0.021,249.7,249.7,1,1,25,1,"Generalized",500,1.923154,0.246125,2.2,0,1000,1.857795,1.66e-30,"Sinton","OFF","Center Point",3000000000000000,30,2000000000000000,4000000000000000,"OFF","Dark Rsh (Cell only)",0.4,"True","RTD (Internal)",2,10,-0.05,1,0.01,"A",0,"16-131484","True",0,0,"Full IV","Recipe\MultiFlash\Encapsulated Cell_NPT_1649Cal.mfi EMS#1, DC6212, WB2, no degas,voltage attached","False",-2,-0.003578,"False","05/15/17 14:03:58","MultiFlash v1.27"
7,"Kayla","PID Test","C581","05/15/17 14:06:18",8.223959000000001,0.611552,7.716036,0.476866,3.679515,73.160447,14.735743,337.300647,0.007671,0.032935,0.611552,0.030901,0.476866,0.014736,14.735743,84223.97151,1.915446,7.716036,0.476866,73.160447,3.679515,14.735743,0.007671,0.030901,0.476866,0.014736,14.735743,1.915446,2.04318,24.871805,26.434512,0.031309,0.530072,0.016596,82.397254,16.596192,1.071526,1.050034,1.768447e-12,6.229908e-09,,,,29.777574,4357317000000000,3.241987,,1.245782,0.930935,-0.00422,6.346753,0.476866,,,,,,3,"p-type",0.021,249.7,249.7,1,1,25,1,"Generalized",500,1.935305,0.246125,2.2,0,1000,1.444871,1.66e-30,"Sinton","OFF","Center Point",3000000000000000,30,2000000000000000,4000000000000000,"OFF","Dark Rsh (Cell only)",0.4,"True","RTD (Internal)",2,10,-0.05,1,0.01,"A",0,"16-131484","True",0,0,"Full IV","Recipe\MultiFlash\Encapsulated Cell_NPT_1649Cal.mfi Henkel TT Day2 splotchy, DC6212 2-stepcure, voltage attached","False",-2,-0.008644000000000001,"True","05/15/17 14:06:18","MultiFlash v1.27"
8,"Kayla","PID Test","C598","05/15/17 14:08:53",8.418183000000001,0.632065,7.836457,0.496561,3.89128,73.13288900000001,15.583822,294.148035,0.007135,0.033713,0.632065,0.031383,0.496561,0.015584,15.583822,73448.764446,1.781506,7.836457,0.496561,73.13288900000001,3.89128,15.583822,0.007135,0.031383,0.496561,0.015584,15.583822,1.781506,1.812174,24.842181,27.09855,0.031797,0.546251,0.017369,81.512092,17.369339,1.082631,1.22094,7.297987e-13,1.994764e-08,,,,49.347906,7602261000000000,1.90408,,1.245062,0.93362,-0.003623,5.622258,0.496561,,,,,,3,"p-type",0.021,249.7,249.7,1,1,25,1,"Generalized",500,1.810517,0.246125,2.2,0,1000,1.525887,1.66e-30,"Sinton","OFF","Center Point",3000000000000000,30,2000000000000000,4000000000000000,"OFF","Dark Rsh (Cell only)",0.4,"True","RTD (Internal)",2,10,-0.05,1,0.01,"A",0,"16-131484","True",0,0,"Full IV","Recipe\MultiFlash\Encapsulated Cell_NPT_1649Cal.mfi soldered tabs, EVA 10 min degas, polycrystalline cell, 2nd PID, voltage attached","False",-2,-0.004312,"False","05/15/17 14:08:53","MultiFlash v1.27"
9,"Kayla","PID Test","C599","05/15/17 14:10:20",8.445145999999999,0.637846,7.866867,0.5013069999999999,3.943718,73.21211099999999,15.793826,267.976918,0.007391,0.033821,0.637846,0.031505,0.5013069999999999,0.015794,15.793826,66913.83651199999,1.845455,7.866867,0.5013069999999999,73.21211099999999,3.943718,15.793826,0.007391,0.031505,0.5013069999999999,0.015794,15.793826,1.845455,1.860577,24.805748,27.059548,0.031984,0.552339,0.017666,81.88945,17.665762,1.075949,1.180372,6.042079e-13,1.458491e-08,,,,64.915583,8667117000000000,1.68183,,1.248135,0.933091,-0.003172,5.776888,0.5013069999999999,,,,,,3,"p-type",0.021,249.7,249.7,1,1,25,1,"Generalized",500,1.858134,0.246125,2.2,0,1000,1.416658,1.66e-30,"Sinton","OFF","Center Point",3000000000000000,30,2000000000000000,4000000000000000,"OFF","Dark Rsh (Cell only)",0.4,"True","RTD (Internal)",2,10,-0.05,1,0.01,"A",0,"16-131484","True",0,0,"Full IV","Recipe\MultiFlash\Encapsulated Cell_NPT_1649Cal.mfi soldered tabs, EVA 40 min degas, polycrystalline cell, 2nd PID, voltage attached","False",-2,-0.00781,"True","05/15/17 14:10:20","MultiFlash v1.27"
10,"Kayla","PID Test","C600","05/15/17 14:12:33",8.394771,0.633605,7.828991,0.496343,3.885867,73.05680599999999,15.562143,288.081301,0.007419,0.033619,0.633605,0.031354,0.496343,0.015562,15.562143,71933.90077199999,1.852639,7.828991,0.496343,73.05680599999999,3.885867,15.562143,0.007419,0.031354,0.496343,0.015562,15.562143,1.852639,1.889759,24.852117,26.987544,0.031763,0.548264,0.017414,81.751749,17.41429,1.078329,1.191638,6.98174e-13,1.69464e-08,,,,54.75103,8373682000000000,1.737488,,1.246994,0.932992,-0.003458,5.99319,0.496343,,,,,,3,"p-type",0.021,249.7,249.7,1,1,25,1,"Generalized",500,1.869855,0.246125,2.2,0,1000,1.453392,1.66e-30,"Sinton","OFF","Center Point",3000000000000000,30,2000000000000000,4000000000000000,"OFF","Dark Rsh (Cell only)",0.4,"True","RTD (Internal)",2,10,-0.05,1,0.01,"A",0,"16-131484","True",0,0,"Full IV","Recipe\MultiFlash\Encapsulated Cell_NPT_1649Cal.mfi soldered tabs, DC6212 2-step, polycrystalline cell, 2nd PID, voltage attached","False",-2,-0.006719,"False","05/15/17 14:12:33","MultiFlash v1.27"
11,"Kayla","PID Test","C601","05/15/17 14:13:45",8.509024999999999,0.633894,7.97573,0.497153,3.965157,73.512917,15.879683,319.060949,0.007237,0.034077,0.633894,0.031941,0.497153,0.01588,15.879683,79669.51906200001,1.807021,7.97573,0.497153,73.512917,3.965157,15.879683,0.007237,0.031941,0.497153,0.01588,15.879683,1.807021,1.827832,24.847148,26.92654,0.032296,0.54956,0.017749,82.164559,17.748543,1.060716,1.139172,7.261853e-13,1.230805e-08,,,,58.946305,7867394000000000,1.843176,,1.256769,0.930603,-0.003154,5.871577,0.497153,,,,,,3,"p-type",0.021,249.7,249.7,1,1,25,1,"Generalized",500,1.834689,0.246125,2.2,0,1000,2.104869,1.66e-30,"Sinton","OFF","Center Point",3000000000000000,30,2000000000000000,4000000000000000,"OFF","Dark Rsh (Cell only)",0.4,"True","RTD (Internal)",2,10,-0.05,1,0.01,"A",0,"16-131484","True",0,0,"Full IV","Recipe\MultiFlash\Encapsulated Cell_NPT_1649Cal.mfi soldered tabs, DC6212 2-step, polycrystalline cell, 2nd PID, voltage attached","False",-2,-0.00763,"True","05/15/17 14:13:45","MultiFlash v1.27"
12,"Kayla","Humidity Freeze","C587","05/15/17 14:48:10",9.067275,0.662282,8.334009999999999,0.49084,4.090661,68.11982999999999,16.382304,8.926107999999999,0.01139,0.036313,0.662282,0.033376,0.49084,0.016382,16.382304,2228.849222,2.84411,8.334009999999999,0.49084,68.11982999999999,4.090661,16.382304,0.01139,0.033376,0.49084,0.016382,16.382304,2.84411,2.813982,24.787201,28.33162,0.034241,0.574103,0.019658,81.739268,19.657676,1.097741,1.267175,2.572636e-13,9.750272e-09,-471.660573,51.860337,19282.558757,140.440763,8960847000000000,1.629729,1,1.249011,0.934742,5.985712e-05,9.455139000000001,0.49084,,,,,,3,"p-type",0.021,249.7,249.7,1,1,25,1,"Generalized",500,2.898479,0.246125,2.2,0,1000,3.645249,1.66e-30,"Sinton","OFF","Center Point",3000000000000000,30,2000000000000000,4000000000000000,"OFF","Dark Rsh (Cell only)",0.4,"True","RTD (Internal)",2,10,-0.05,1,0.01,"A",0,"16-131484","True",0,0,"Full IV","Recipe\MultiFlash\Encapsulated Cell_NPT_1649Cal.mfi TT Random, DC6212, 2-step, 5-4-17 start","False",-2,-0.23784,"True","05/15/17 14:48:10","MultiFlash v1.27"
13,"Kayla","Humidity Freeze","C592","05/15/17 14:50:05",8.730162,0.6499819999999999,8.136326,0.490372,3.989824,70.312099,15.97847,544.821512,0.010263,0.034963,0.6499819999999999,0.032584,0.490372,0.015978,15.97847,136041.931503,2.562724,8.136326,0.490372,70.312099,3.989824,15.97847,0.010263,0.032584,0.490372,0.015978,15.97847,2.562724,2.626864,24.777596,27.213557,0.033278,0.564201,0.018775,82.619974,18.775442,1.109942,1.098891,4.294219e-13,6.349233e-09,,,,109.758815,9854353000000000,1.490146,,1.252395,0.928636,-0.001881,8.562713,0.490372,,,,,,3,"p-type",0.021,249.7,249.7,1,1,25,1,"Generalized",500,2.605402,0.246125,2.2,0,1000,3.374741,1.66e-30,"Sinton","OFF","Center Point",3000000000000000,30,2000000000000000,4000000000000000,"OFF","Dark Rsh (Cell only)",0.4,"True","RTD (Internal)",2,10,-0.05,1,0.01,"A",0,"16-131484","True",0,0,"Full IV","Recipe\MultiFlash\Encapsulated Cell_NPT_1649Cal.mfi WB2, TT Day2 Splotchy, DC6212, 2-step, 5-4-17 start","False",-2,-0.003084,"False","05/15/17 14:50:05","MultiFlash v1.27"
14,"Kayla","Humidity Freeze","C593","05/15/17 14:51:21",8.680016999999999,0.649997,8.100147,0.497061,4.026264,71.362539,16.124406,98.112848,0.009429999999999999,0.034762,0.649997,0.03244,0.497061,0.016124,16.124406,24498.778263,2.354702,8.100147,0.497061,71.362539,4.026264,16.124406,0.009429999999999999,0.03244,0.497061,0.016124,16.124406,2.354702,2.360009,24.810716,27.79859,0.033061,0.564613,0.018667,82.614166,18.666717,1.119165,1.104512,4.15997e-13,6.960544e-09,,,,110.578891,1.022366e+16,1.439504,,1.252308,0.933383,-0.002357,7.633852,0.497061,,,,,,3,"p-type",0.021,249.7,249.7,1,1,25,1,"Generalized",500,2.377942,0.246125,2.2,0,1000,2.374202,1.66e-30,"Sinton","OFF","Center Point",3000000000000000,30,2000000000000000,4000000000000000,"OFF","Dark Rsh (Cell only)",0.4,"True","RTD (Internal)",2,10,-0.05,1,0.01,"A",0,"16-131484","True",0,0,"Full IV","Recipe\MultiFlash\Encapsulated Cell_NPT_1649Cal.mfi WB2, TT Day2 Splotchy, DC6212, 2-step, 5-4-17 start","False",-2,-0.016935,"True","05/15/17 14:51:21","MultiFlash v1.27"
15,"Kayla","Humidity Freeze","C605","05/15/17 14:55:41",8.848736000000001,0.6409319999999999,8.285354999999999,0.50148,4.154938,73.26069099999999,16.639719,287.164853,0.007388,0.035437,0.6409319999999999,0.033181,0.50148,0.01664,16.639719,71705.06368599999,1.844857,8.285354999999999,0.50148,73.26069099999999,4.154938,16.639719,0.007388,0.033181,0.50148,0.01664,16.639719,1.844857,1.768444,24.830588,27.335563,0.033713,0.555265,0.01872,82.41792,18.719602,1.174225,1.085945,6.203192e-13,8.030706e-09,,,,75.270034,8990998000000000,1.624572,,1.24754,0.932503,-0.001235,5.85287,0.50148,,,,,,3,"p-type",0.021,249.7,249.7,1,1,25,1,"Generalized",500,1.863586,0.246125,2.2,0,1000,1.837522,1.66e-30,"Sinton","OFF","Center Point",3000000000000000,30,2000000000000000,4000000000000000,"OFF","Dark Rsh (Cell only)",0.4,"True","RTD (Internal)",2,10,-0.05,1,0.01,"A",0,"16-131484","True",0,0,"Full IV","Recipe\MultiFlash\Encapsulated Cell_NPT_1649Cal.mfi WB2, TT Day2 Splotchy, DC6212, single cure, 5-8-17 start","False",-2,-0.005225,"False","05/15/17 14:55:41","MultiFlash v1.27"
16,"Kayla","Humidity Freeze","C606","05/15/17 14:57:51",8.826549999999999,0.651361,8.297359999999999,0.4984,4.135406,71.929192,16.561499,324.587224,0.008933,0.035349,0.651361,0.033229,0.4984,0.016561,16.561499,81049.429795,2.230658,8.297359999999999,0.4984,71.929192,4.135406,16.561499,0.008933,0.033229,0.4984,0.016561,16.561499,2.230658,2.150643,24.810716,27.963599,0.033655,0.566294,0.019058,82.773416,19.058352,1.101535,1.094368,4.067752e-13,5.787132e-09,,,,116.921463,9480586000000000,1.54537,,1.250354,0.929345,-0.001474,7.091876,0.4984,,,,,,3,"p-type",0.021,249.7,249.7,1,1,25,1,"Generalized",500,2.237594,0.246125,2.2,0,1000,1.933527,1.66e-30,"Sinton","OFF","Center Point",3000000000000000,30,2000000000000000,4000000000000000,"OFF","Dark Rsh (Cell only)",0.4,"True","RTD (Internal)",2,10,-0.05,1,0.01,"A",0,"16-131484","True",0,0,"Full IV","Recipe\MultiFlash\Encapsulated Cell_NPT_1649Cal.mfi WB2,Soldered tabs, DC6212, single cure, 5-8-17 start","False",-2,-0.009303000000000001,"True","05/15/17 14:57:51","MultiFlash v1.27"
17,"Kayla","Humidity Freeze","C607","05/15/17 14:59:29",8.868805999999999,0.630111,8.178981,0.498048,4.073526,72.89346399999999,16.313681,349.913839,0.007318,0.035518,0.630111,0.032755,0.498048,0.016314,16.313681,87373.485507,1.827247,8.178981,0.498048,72.89346399999999,4.073526,16.313681,0.007318,0.032755,0.498048,0.016314,16.313681,1.827247,1.820821,24.794892,26.410511,0.033751,0.545401,0.018408,82.251656,18.408061,1.238548,1.086866,9.497164999999999e-13,8.288279999999999e-09,,,,51.109654,6175513000000000,2.3206,,1.249134,0.932813,-0.001506,5.840734,0.498048,,,,,,3,"p-type",0.021,249.7,249.7,1,1,25,1,"Generalized",500,1.936115,0.246125,2.2,0,1000,4.756323,1.66e-30,"Sinton","OFF","Center Point",3000000000000000,30,2000000000000000,4000000000000000,"OFF","Dark Rsh (Cell only)",0.4,"True","RTD (Internal)",2,10,-0.05,1,0.01,"A",0,"16-131484","True",0,0,"Full IV","Recipe\MultiFlash\Encapsulated Cell_NPT_1649Cal.mfi WB1, thin glass, Henkel, Momentive 5-8-17 start","False",-2,-0.002758,"False","05/15/17 14:59:29","MultiFlash v1.27"
18,"Kayla","Heated Cells","CFLCR1","05/15/17 15:37:50",8.838034,0.642547,8.278589,0.483122,3.999573,70.429236,16.017511,283.049812,0.009560000000000001,0.035395,0.642547,0.033154,0.483122,0.016018,16.017511,70677.538038,2.387063,8.278589,0.483122,70.429236,3.999573,16.017511,0.009560000000000001,0.033154,0.483122,0.016018,16.017511,2.387063,2.41007,24.749444,27.27956,0.033569,0.5562510000000001,0.018673,82.105706,18.673056,1.152318,1.140784,5.528509e-13,1.215019e-08,,,,74.70935299999999,9215662000000000,1.587194,,1.244207,0.931634,-0.001295,7.935403,0.483122,,,,,,3,"p-type",0.021,249.7,249.7,1,1,25,1,"Generalized",500,2.475338,0.246125,2.2,0,1000,-1.301001,1.66e-30,"Sinton","OFF","Center Point",3000000000000000,30,2000000000000000,4000000000000000,"OFF","Dark Rsh (Cell only)",0.4,"True","RTD (Internal)",2,10,-0.05,1,0.01,"A",0,"16-131484","True",0,0,"Full IV","Recipe\MultiFlash\Encapsulated Cell_NPT_1649Cal.mfi 5-15-17 taken out at 3pm","False",-2,-0.007856,"True","05/15/17 15:37:50","MultiFlash v1.27"
25,"Kayla","Encapsulated Cells","Encap_NPT_1649","05/16/17 10:32:26",8.878959,,,,,,,,,0.035559,,,,,,,,8.878959,-0.01198,,-0.106366,-0.425973,0.001349,0.035559,-0.01198,-0.000426,-0.425973,0.336896,1.518592,25.111296,758.021357,,,,,,,,,,,,,,,,,1.241801,0.932522,-0.01198,5.015808,-0.01198,,,,,,3,"p-type",0.021,249.7,249.7,1,1,25,1,"Generalized",500,1.782833,0.246153,2.2,0,1000,,1.66e-30,"Sinton","OFF","Center Point",3000000000000000,30,2000000000000000,4000000000000000,"OFF","Dark Rsh (Cell only)",0.4,"True","RTD (Internal)",2,10,-0.05,1,0.01,"A",0,"16-131484","True",0,0,"Full IV","Recipe\MultiFlash\Encapsulated Cell_NPT_1649Cal.mfi PID Cells, exposed to light for 17 hours","True",0,,"False","05/16/17 10:32:26","MultiFlash v1.27"
26,"Kayla","Encapsulated Cells","Encap_NPT_1649","05/16/17 10:33:34",8.88143,0.64052,8.247482,0.479134,3.951651,69.464465,15.825596,511.859904,0.010351,0.035568,0.64052,0.03303,0.479134,0.015826,15.825596,127811.418087,2.584642,8.247482,0.479134,69.464465,3.951651,15.825596,0.010351,0.03303,0.479134,0.015826,15.825596,2.584642,2.428192,25.128686,27.232558,0.033812,0.554107,0.018736,82.2381,18.735722,1.194708,1.098646,6.31613e-13,9.704352e-09,,,,71.742327,8033910000000000,1.806961,,1.244881,0.929847,-0.0007739999999999999,7.899075,0.479134,,,,,,3,"p-type",0.021,249.7,249.7,1,1,25,1,"Generalized",500,2.572211,0.246153,2.2,0,1000,3.473291,1.66e-30,"Sinton","OFF","Center Point",3000000000000000,30,2000000000000000,4000000000000000,"OFF","Dark Rsh (Cell only)",0.4,"True","RTD (Internal)",2,10,-0.05,1,0.01,"A",0,"16-131484","True",0,0,"Full IV","Recipe\MultiFlash\Encapsulated Cell_NPT_1649Cal.mfi PID Cells, exposed to light for 17 hours","False",-2,-0.001869,"False","05/16/17 10:33:34","MultiFlash v1.27"
28,"Kayla","Encapsulated Cells","C551","05/16/17 10:37:23",8.890044,0.640003,8.272653999999999,0.500269,4.138548,72.73812100000001,16.574082,457.428534,0.007603,0.035603,0.640003,0.03313,0.500269,0.016574,16.574082,114219.905008,1.898533,8.272653999999999,0.500269,72.73812100000001,4.138548,16.574082,0.007603,0.03313,0.500269,0.016574,16.574082,1.898533,1.691385,25.055815,28.316619,0.033891,0.553052,0.018744,82.259857,18.743701,1.220344,1.0814,6.897095e-13,6.742578e-09,,,,69.948629,8243099000000000,1.763518,,1.236205,0.930673,-0.001066,5.438686,0.500269,,,,,,3,"p-type",0.021,249.7,249.7,1,1,25,1,"Generalized",500,1.922849,0.246153,2.2,0,1000,1.867441,1.66e-30,"Sinton","OFF","Center Point",3000000000000000,30,2000000000000000,4000000000000000,"OFF","Dark Rsh (Cell only)",0.4,"True","RTD (Internal)",2,10,-0.05,1,0.01,"A",0,"16-131484","True",0,0,"Full IV","Recipe\MultiFlash\Encapsulated Cell_NPT_1649Cal.mfi PID Cells, exposed to light for 17 hours","False",-2,-0.002259,"False","05/16/17 10:37:23","MultiFlash v1.27"
29,"Kayla","Encapsulated Cells","C568","05/16/17 10:38:51",8.878415,0.643225,8.294917,0.500161,4.148791,72.647893,16.615101,70.667698,0.007684,0.035556,0.643225,0.03322,0.500161,0.016615,16.615101,17645.724143,1.918675,8.294917,0.500161,72.647893,4.148791,16.615101,0.007684,0.03322,0.500161,0.016615,16.615101,1.918675,1.700257,24.986258,27.683583,0.033831,0.555466,0.018792,82.16538300000001,18.79182,1.221593,1.094505,5.867539e-13,8.959553e-09,,,,76.158511,7997232000000000,1.81481,,1.24514,0.9324440000000001,-0.001286,5.558616,0.500161,,,,,,3,"p-type",0.021,249.7,249.7,1,1,25,1,"Generalized",500,1.935506,0.246153,2.2,0,1000,1.98394,1.66e-30,"Sinton","OFF","Center Point",3000000000000000,30,2000000000000000,4000000000000000,"OFF","Dark Rsh (Cell only)",0.4,"True","RTD (Internal)",2,10,-0.05,1,0.01,"A",0,"16-131484","True",0,0,"Full IV","Recipe\MultiFlash\Encapsulated Cell_NPT_1649Cal.mfi PID Cells, exposed to light for 17 hours","False",-2,-0.025923,"True","05/16/17 10:38:51","MultiFlash v1.27"
30,"Kayla","Encapsulated Cells","C591","05/16/17 10:41:20",8.828989,0.642429,8.263839000000001,0.500042,4.132269,72.853798,16.548935,670.092403,0.007482,0.035358,0.642429,0.033095,0.500042,0.016549,16.548935,167322.072973,1.868297,8.263839000000001,0.500042,72.853798,4.132269,16.548935,0.007482,0.033095,0.500042,0.016549,16.548935,1.868297,1.642727,24.944856,27.471571,0.033616,0.554516,0.01864,82.060782,18.640326,1.209971,1.108238,6.191993e-13,8.397358999999999e-09,,,,72.77873,8248149000000000,1.762496,,1.243318,0.9313709999999999,-0.001514,5.349518,0.500042,,,,,,3,"p-type",0.021,249.7,249.7,1,1,25,1,"Generalized",500,1.874879,0.246153,2.2,0,1000,1.647079,1.66e-30,"Sinton","OFF","Center Point",3000000000000000,30,2000000000000000,4000000000000000,"OFF","Dark Rsh (Cell only)",0.4,"True","RTD (Internal)",2,10,-0.05,1,0.01,"A",0,"16-131484","True",0,0,"Full IV","Recipe\MultiFlash\Encapsulated Cell_NPT_1649Cal.mfi PID Cells, exposed to light for 17 hours","False",-2,-0.001269,"False","05/16/17 10:41:20","MultiFlash v1.27"
64,"Katy","Tabbed Cells","Encap_NPT_1649","05/17/17 17:29:33",8.878907,,,,,,,,,0.036952,,,,,,,,8.878907,-0.011079,,-0.098367,-0.409385,0.001248,0.036952,-0.011079,-0.000409,-0.409385,0.299811,1.518345,24.895529,309.947746,,,,,,,,,,,,,,,,,1.242098,0.931853,-0.011079,5.244686,-0.011079,,,,,,3,"p-type",0.021,240.28,240.28,1,1,25,1,"Generalized",500,1.792197,0.246611,2.2,0,1000,,1.66e-30,"Sinton","OFF","Center Point",3000000000000000,30,2000000000000000,4000000000000000,"OFF","Dark Rsh (Cell only)",0.4,"True","RTD (Internal)",2,10,-0.05,1,0.01,"A",0,"16-131484","True",0,0,"Full IV","Recipe\MultiFlash\Tabbed Cell_NPT_1649Cal.mfi","True",0,,"False","05/17/17 17:29:33","MultiFlash v1.27"
65,"Katy","Encapsulated","Encap_NPT_1649","05/17/17 17:31:22",8.880203,0.638252,8.278327000000001,0.4863,4.025752,71.028419,16.126228,588.289725,0.008961,0.035572,0.638252,0.033161,0.4863,0.016126,16.126228,146860.646847,2.236976,8.278327000000001,0.4863,71.028419,4.025752,16.126228,0.008961,0.033161,0.4863,0.016126,16.126228,2.236976,2.200433,24.901798,27.334563,0.033803,0.551746,0.018651,82.14832699999999,18.650882,1.200492,1.102209,6.903492e-13,1.044574e-08,,,,64.726432,7485512000000000,1.932252,,1.250477,0.929372,-0.000654,7.274369,0.4863,,,,,,3,"p-type",0.021,249.64,249.64,1,1,25,1,"Generalized",500,2.26872,0.246611,2.2,0,1000,2.114384,1.66e-30,"Sinton","OFF","Center Point",3000000000000000,30,2000000000000000,4000000000000000,"OFF","Dark Rsh (Cell only)",0.4,"True","RTD (Internal)",2,10,-0.05,1,0.01,"A",0,"16-131484","True",0,0,"Full IV","Recipe\MultiFlash\Tabbed Cell_NPT_1649Cal.mfi","False",-2,-0.002015,"False","05/17/17 17:31:22","MultiFlash v1.27"
66,"Katy","Tabbed","C608-post40C,0.1sun,24hrs","05/17/17 17:34:14",8.727264999999999,0.63367,8.187457,0.489504,4.007795,72.471011,16.679687,398.708547,0.007455,0.036321,0.63367,0.034075,0.489504,0.01668,16.679687,95801.689576,1.791383,8.187457,0.489504,72.471011,4.007795,16.679687,0.007455,0.034075,0.489504,0.01668,16.679687,1.791383,1.708588,24.908422,27.782589,0.034449,0.545295,0.018785,81.61789,18.784902,1.231698,1.141685,8.784278e-13,1.330545e-08,,,,47.429839,7822571000000000,1.853185,,1.245849,0.930577,-0.001599,5.802963,0.489504,,,,,,3,"p-type",0.021,240.28,240.28,1,1,25,1,"Generalized",500,1.808977,0.246611,2.2,0,1000,0.641305,1.66e-30,"Sinton","OFF","Center Point",3000000000000000,30,2000000000000000,4000000000000000,"OFF","Dark Rsh (Cell only)",0.4,"True","RTD (Internal)",2,10,-0.05,1,0.01,"A",0,"16-131484","True",0,0,"Full IV","Recipe\MultiFlash\Tabbed Cell_NPT_1649Cal.mfi","False",-2,-0.005261,"False","05/17/17 17:34:14","MultiFlash v1.27"
22,"Kayla","Heated Cells","CFLCR1 plus 30 min light2","05/15/17 16:13:38",8.830197,0.641859,8.275471,0.491531,4.067651,71.768439,16.928796,281.463419,0.008427,0.03675,0.641859,0.034441,0.491531,0.016929,16.928796,67630.030417,2.024914,8.275471,0.491531,71.768439,4.067651,16.928796,0.008427,0.034441,0.491531,0.016929,16.928796,2.024914,1.993792,24.832244,27.433569,0.034853,0.555514,0.019361,82.08009699999999,19.361118,1.15681,1.137819,5.913021e-13,1.278601e-08,,,,69.78066099999999,8608321000000000,1.692682,,1.237012,0.931872,-0.003345,6.736008,0.491531,,,,,,3,"p-type",0.021,240.28,240.28,1,1,25,1,"Generalized",500,2.046573,0.246125,2.2,0,1000,1.207139,1.66e-30,"Sinton","OFF","Center Point",3000000000000000,30,2000000000000000,4000000000000000,"OFF","Dark Rsh (Cell only)",0.4,"True","RTD (Internal)",2,10,-0.05,1,0.01,"A",0,"16-131484","True",0,0,"Full IV","Recipe\MultiFlash\Encapsulated Cell_NPT_1649Cal.mfi 5-15-17 taken out at 3pm, exposed to light for 30 min","False",-2,-0.008141000000000001,"True","05/15/17 16:13:38","MultiFlash v1.27"
23,"Kayla","Heated Cells","C552 plus 30 min light","05/15/17 16:15:45",8.845465000000001,0.639517,8.328492000000001,0.49536,4.125602,72.931438,16.522233,592.080361,0.007551,0.035424,0.639517,0.033354,0.49536,0.016522,16.522233,147842.466192,1.885534,8.328492000000001,0.49536,72.931438,4.125602,16.522233,0.007551,0.033354,0.49536,0.016522,16.522233,1.885534,1.890784,24.862053,27.981601,0.033725,0.552902,0.018647,82.309192,18.646714,1.213738,1.078251,6.915986e-13,6.738183e-09,,,,69.122811,8185216000000000,1.775319,,1.243757,0.932436,-0.003323,6.268838,0.49536,,,,,,3,"p-type",0.021,249.7,249.7,1,1,25,1,"Generalized",500,1.901245,0.246125,2.2,0,1000,2.036172,1.66e-30,"Sinton","OFF","Center Point",3000000000000000,30,2000000000000000,4000000000000000,"OFF","Dark Rsh (Cell only)",0.4,"True","RTD (Internal)",2,10,-0.05,1,0.01,"A",0,"16-131484","True",0,0,"Full IV","Recipe\MultiFlash\Encapsulated Cell_NPT_1649Cal.mfi 5-15-17 taken out at 3pm, exposed to light for 30 min","False",-2,-0.001938,"False","05/15/17 16:15:45","MultiFlash v1.27"
24,"Kayla","Heated Cells","C552 plus 30 min light2","05/15/17 16:16:36",8.844034000000001,0.6386230000000001,8.321993000000001,0.495289,4.121792,72.97787700000001,16.506975,590.757924,0.007482,0.035419,0.6386230000000001,0.033328,0.495289,0.016507,16.506975,147512.253504,1.868348,8.321993000000001,0.495289,72.97787700000001,4.121792,16.506975,0.007482,0.033328,0.495289,0.016507,16.506975,1.868348,1.880023,24.871989,28.273617,0.03371,0.552063,0.01861,82.275013,18.609909,1.215811,1.079506,7.171242e-13,6.914068e-09,,,,66.62366900000001,7936822000000000,1.827894,,1.239175,0.93291,-0.003295,6.240305,0.495289,,,,,,3,"p-type",0.021,249.7,249.7,1,1,25,1,"Generalized",500,1.896519,0.246125,2.2,0,1000,1.692982,1.66e-30,"Sinton","OFF","Center Point",3000000000000000,30,2000000000000000,4000000000000000,"OFF","Dark Rsh (Cell only)",0.4,"True","RTD (Internal)",2,10,-0.05,1,0.01,"A",0,"16-131484","True",0,0,"Full IV","Recipe\MultiFlash\Encapsulated Cell_NPT_1649Cal.mfi 5-15-17 taken out at 3pm, exposed to light for 30 min","False",-2,-0.001903,"False","05/15/17 16:16:36","MultiFlash v1.27"
31,"Kayla","Encapsulated Cells","C564","05/16/17 10:42:23",8.391518,0.622295,7.864414,0.48349,3.802362,72.81431499999999,15.227721,608.063625,0.008097999999999999,0.033606,0.622295,0.031495,0.48349,0.015228,15.227721,151833.487245,2.022165,7.864414,0.48349,72.81431499999999,3.802362,15.227721,0.008097999999999999,0.031495,0.48349,0.015228,15.227721,2.022165,1.927989,24.978438,26.280503,0.031983,0.5401550000000001,0.017276,82.608762,17.276042,1.084696,1.050688,1.191472e-12,5.664947e-09,,,,44.149079,5953650000000000,2.403122,,1.238081,0.932778,-0.004073,5.891368,0.48349,,,,,,3,"p-type",0.021,249.7,249.7,1,1,25,1,"Generalized",500,2.032585,0.246153,2.2,0,1000,2.023291,1.66e-30,"Sinton","OFF","Center Point",3000000000000000,30,2000000000000000,4000000000000000,"OFF","Dark Rsh (Cell only)",0.4,"True","RTD (Internal)",2,10,-0.05,1,0.01,"A",0,"16-131484","True",0,0,"Full IV","Recipe\MultiFlash\Encapsulated Cell_NPT_1649Cal.mfi PID Cells, exposed to light for 17 hours","False",-2,-0.002071,"False","05/16/17 10:42:23","MultiFlash v1.27"
32,"Kayla","Encapsulated Cells","C581","05/16/17 10:43:33",8.351262,0.616773,7.842103,0.479766,3.762373,73.04398999999999,15.067572,591.1560899999999,0.007782,0.033445,0.616773,0.031406,0.479766,0.015068,15.067572,147611.675653,1.943172,7.842103,0.479766,73.04398999999999,3.762373,15.067572,0.007782,0.031406,0.479766,0.015068,15.067572,1.943172,1.84615,24.924247,26.73953,0.031832,0.534592,0.017017,82.495923,17.017325,1.089514,1.046284,1.481777e-12,5.794427e-09,,,,35.688723,5055339000000000,2.810552,,1.244953,0.928884,-0.004096,5.675894,0.479766,,,,,,3,"p-type",0.021,249.7,249.7,1,1,25,1,"Generalized",500,1.942285,0.246153,2.2,0,1000,1.557395,1.66e-30,"Sinton","OFF","Center Point",3000000000000000,30,2000000000000000,4000000000000000,"OFF","Dark Rsh (Cell only)",0.4,"True","RTD (Internal)",2,10,-0.05,1,0.01,"A",0,"16-131484","True",0,0,"Full IV","Recipe\MultiFlash\Encapsulated Cell_NPT_1649Cal.mfi PID Cells, exposed to light for 17 hours","False",-2,-0.001938,"False","05/16/17 10:43:33","MultiFlash v1.27"
33,"Kayla","Encapsulated Cells","C598","05/16/17 10:47:09",8.416453000000001,0.6336270000000001,7.846304,0.497517,3.903672,73.199865,15.633449,288.313319,0.007183,0.033706,0.6336270000000001,0.031423,0.497517,0.015633,15.633449,71991.835785,1.793472,7.846304,0.497517,73.199865,3.903672,15.633449,0.007183,0.031423,0.497517,0.015633,15.633449,1.793472,1.685381,24.900142,27.598578,0.031819,0.5478769999999999,0.017433,81.624272,17.432667,1.081638,1.208199,6.940208e-13,1.830422e-08,,,,53.14286,8300650000000000,1.751946,,1.244731,0.9331660000000001,-0.004071,5.293328,0.497517,,,,,,3,"p-type",0.021,249.7,249.7,1,1,25,1,"Generalized",500,1.811262,0.246153,2.2,0,1000,1.342517,1.66e-30,"Sinton","OFF","Center Point",3000000000000000,30,2000000000000000,4000000000000000,"OFF","Dark Rsh (Cell only)",0.4,"True","RTD (Internal)",2,10,-0.05,1,0.01,"A",0,"16-131484","True",0,0,"Full IV","Recipe\MultiFlash\Encapsulated Cell_NPT_1649Cal.mfi PID Cells, exposed to light for 17 hours","False",-2,-0.004501,"False","05/16/17 10:47:09","MultiFlash v1.27"
67,"Kayla","Tabbed Cells","C608","05/16/17 16:54:41",8.886100000000001,0.646831,8.273718000000001,0.503669,4.167214,72.500944,17.343156,398.681269,0.008041,0.036982,0.646831,0.034434,0.503669,0.017343,17.343156,95795.135343,1.931982,8.273718000000001,0.503669,72.500944,4.167214,17.343156,0.008041,0.034434,0.503669,0.017343,17.343156,1.931982,1.55793,24.780908,65866.805366,0.035109,0.561202,0.019703,82.366962,19.703235,1.109988,1.131247,4.862566e-13,1.050745e-08,,,,89.026326,4723313000000000,1.618239,,1.241386,0.929117,-0.001268,5.179299,0.503669,,,,,,3,"p-type",0.021,240.28,240.28,1,1,25,1,"Generalized",500,2.005707,0.246024,2.2,0,1000,1.103021,1.66e-30,"Sinton","OFF","Center Point",3000000000000000,30,2000000000000000,4000000000000000,"OFF","Dark Rsh (Cell only)",0.4,"True","RTD (Internal)",2,10,-0.05,1,0.01,"A",0,"16-131484","True",0,0,"Full IV","Recipe\MultiFlash\Tabbed Cell_NPT_1649Cal.mfi","False",-2,-0.005276,"False","05/16/17 16:54:41","MultiFlash v1.27"
68,"Kayla","Tabbed Cells","C609","05/16/17 16:56:32",8.833603,0.645822,8.276401,0.5080519999999999,4.204846,73.705439,17.499774,213.305878,0.007156,0.036764,0.645822,0.034445,0.5080519999999999,0.0175,17.499774,51253.136436,1.719333,8.276401,0.5080519999999999,73.705439,4.204846,17.499774,0.007156,0.034445,0.5080519999999999,0.0175,17.499774,1.719333,1.365094,24.780908,65898.23716400001,0.034939,0.56047,0.019582,82.47609,19.582176,1.126466,1.109869,5.13168e-13,8.897185e-09,,,,87.484127,4723313000000000,1.555589,,1.247129,0.925818,-0.001393,4.552769,0.5080519999999999,,,,,,3,"p-type",0.021,240.28,240.28,1,1,25,1,"Generalized",500,1.790814,0.246024,2.2,0,1000,1.256147,1.66e-30,"Sinton","OFF","Center Point",3000000000000000,30,2000000000000000,4000000000000000,"OFF","Dark Rsh (Cell only)",0.4,"True","RTD (Internal)",2,10,-0.05,1,0.01,"A",0,"16-131484","True",0,0,"Full IV","Recipe\MultiFlash\Tabbed Cell_NPT_1649Cal.mfi","False",-2,-0.011947,"True","05/16/17 16:56:32","MultiFlash v1.27"
69,"Kayla","Tabbed Cells","Encap_NPT_1649","05/18/17 14:51:52",8.881050999999999,,,,,,,,,0.035567,,,,,,,,8.881050999999999,-0.012484,,-0.110875,-0.444034,0.001406,0.035567,-0.012484,-0.000444,-0.444034,0.351014,1.608547,24.992173,884.379584,,,,,,,,,,,,,,,,,1.25125,0.927935,-0.012484,5.398839,-0.012484,,,,,,3,"p-type",0.021,249.7,249.7,1,1,25,1,"Generalized",500,1.792197,0.246613,2.2,0,1000,,1.66e-30,"Sinton","OFF","Center Point",3000000000000000,30,2000000000000000,4000000000000000,"OFF","Dark Rsh (Cell only)",0.4,"True","RTD (Internal)",2,10,-0.05,1,0.01,"A",0,"16-131484","True",0,0,"Full IV","Recipe\MultiFlash\Tabbed Cell_NPT_1649Cal.mfi","True",0,,"False","05/18/17 14:51:52","MultiFlash v1.27"
