Repository: dintalframe/MLPROJECT

File: FCT450csv/MultiFlash_Database WW21 - 2017.csv (part 1 of 2)
ID,User_ID,Batch_ID,Sample_ID,Measurement_Date-Time,Isc_(A),Voc_(V),Imp_(A),Vmp_(V),Pmp_(W),FF_(percent),Efficiency_(percent),Rsh_(ohm),Rs_(ohm),Jsc_(A/cm2),Voc_(V/cell),Jmp_(A/cm2),Vmp_(V/cell),Pmp_(W/cm2),Cell_Efficiency_(percent),Rsh_(ohm-cm2),Rs_(ohm-cm2),ILoad_(A),VLoad_(V),FFLoad_(percent),PLoad_(W),EffLoad_(percent),RsLoad_(ohm),JLoad_(A/cm2),VLoad_(V/cell),PLoad_(W/cm2),Cell_EffLoad_(percent),RsLoad_(ohm-cm2),Rs_Modulation_(ohm-cm2),Measured_Temperature_(C),Total_Test_Time_(s),pJmp_(A/cm2),pVmp_(V/cell),pPmp_(W/cm2),pFF_(percent),pEfficiency_(percent),n_at_1_sun,n_at_ 1/10_suns,Jo1_(A/cm2),Jo2_(A/cm2),Jo_(fA/cm2),Est_Bulk_Lifetime_(us),BRR_(Hz),Lifetime_at_Vmp_(us),Doping_(cm-3),Measured_Resistivity_(Ohm-cm),Lifetime_Fit_R2,Max_Intensity_(suns),Intensity_@_flash_cutoff_(suns),V_at_Isc_(V),dV/dt,V_Pad_0_(V),V_Pad_1_(V),V_Pad_2_(V),V_Pad_3_(V),V_Pad_4_(V),Pm/Pe,Resistivity_(ohm-cm),Sample_Type,Thickness_(cm),Cell_Area_(cm2),Total_Area_(cm2),Number_of_Cells_per_String,Number_of_Strings,Temperature_(C),Intensity_(suns),Analysis_Type,Nominal_Load_Voltage_(mV/cell),Rs_Modulation_Target_(ohm-cm2),Reference_Constant_(V/sun),Voltage_Temperature_Coefficient_(mV/C),Temperature_Offset_(C),Power_per_Sun_(W/m2),Conductivity_Modulation_(ohm-cm2/V),Auger_Coefficient,Auger_Method,Band_Gap_Narrowing,Fit_Method,Carrier_Density_Center_Point_(cm-3),Percent_Fit,Lower_Bound_(cm-3),Upper_Bound_(cm-3),Rsh_Lifetime_Correction,Rsh_Measurement_Method,SunsVoc_Rsh_Voltage_(V),Do_Dark_Break_Measurement,Temperature_Measurement_Method,Number_of_dRsh_Points,dRsh_Output_Vlimit_(V),Current_Transfer,Voltage_Transfer,Temperature_Transfer,Final_Bin,Bin_Index,Tester_ID,Do_Doping_Measurement,Doping_Sample_Time_(us),Doping_Measurement_Length_(us),Measurement_Type,Comments,Calibration,dBreak_(V),dBreak_(A),Dark_Break_Interpolated,Measurement_Date-Time_String,Software Version
1,"Kayla","Encapsulated Cells","Encap_NPT_1649","05/22/17 13:29:38",8.881275,,,,,,,,,0.035568,,,,,,,,8.881275,-0.012033,,-0.10687,-0.427996,0.001355,0.035568,-0.012033,-0.000428,-0.427996,0.338318,1.690584,24.882044,172.73888,,,,,,,,,,,,,,,,,1.244653,0.929296,-0.012033,5.545644,-0.012033,,,,,,3,"p-type",0.021,249.7,249.7,1,1,25,1,"Generalized",500,1.782833,0.2465,2.2,0,1000,,1.66e-30,"Sinton","OFF","Center Point",3000000000000000,30,2000000000000000,4000000000000000,"OFF","Dark Rsh (Cell only)",0.4,"True","RTD (Internal)",2,10,-0.05,1,0.01,"A",0,"16-131484","True",0,0,"Full IV","Recipe\MultiFlash\Encapsulated Cell_NPT_1649Cal.mfi","True",0,,"False","05/22/17 13:29:38","MultiFlash v1.27"
2,"Kayla","Encapsulated Cells","Encap_NPT_1649","05/22/17 13:30:32",8.879495,0.639699,8.298997999999999,0.487217,4.043413,71.18430499999999,16.193085,483.089945,0.008895999999999999,0.035561,0.639699,0.033236,0.487217,0.016193,16.193085,120627.559174,2.221233,8.298997999999999,0.487217,71.18430499999999,4.043413,16.193085,0.008895999999999999,0.033236,0.487217,0.016193,16.193085,2.221233,2.112332,24.852117,27.09955,0.033799,0.553217,0.018698,82.19731,18.698335,1.202449,1.101301,6.517092e-13,1.002558e-08,,,,68.581925,7778746000000000,1.863082,,1.242625,0.931657,-0.000611,6.809761,0.487217,,,,,,3,"p-type",0.021,249.7,249.7,1,1,25,1,"Generalized",500,2.235606,0.2465,2.2,0,1000,1.985765,1.66e-30,"Sinton","OFF","Center Point",3000000000000000,30,2000000000000000,4000000000000000,"OFF","Dark Rsh (Cell only)",0.4,"True","RTD (Internal)",2,10,-0.05,1,0.01,"A",0,"16-131484","True",0,0,"Full IV","Recipe\MultiFlash\Encapsulated Cell_NPT_1649Cal.mfi","False",-2,-0.002123,"False","05/22/17 13:30:32","MultiFlash v1.27"
3,"Kayla","Encapsulated Cells","C570","05/22/17 13:34:40",8.901436,0.6458,8.413091,0.50037,4.20966,73.22997599999999,16.85887,540.137421,0.00742,0.035649,0.6458,0.033693,0.50037,0.016859,16.85887,134872.314042,1.852651,8.413091,0.50037,73.22997599999999,4.20966,16.85887,0.00742,0.033693,0.50037,0.016859,16.85887,1.852651,1.697215,24.878613,27.186555,0.033925,0.559358,0.018976,82.42755200000001,18.976319,1.15536,1.095545,5.312034e-13,6.736055e-09,,,,87.212396,8163612000000000,1.779766,,1.24283,0.930238,-0.001025,5.622792,0.50037,,,,,,3,"p-type",0.021,249.7,249.7,1,1,25,1,"Generalized",500,1.860466,0.2465,2.2,0,1000,2.287133,1.66e-30,"Sinton","OFF","Center Point",3000000000000000,30,2000000000000000,4000000000000000,"OFF","Dark Rsh (Cell only)",0.4,"True","RTD (Internal)",2,10,-0.05,1,0.01,"A",0,"16-131484","True",0,0,"Full IV","Recipe\MultiFlash\Encapsulated Cell_NPT_1649Cal.mfi","False",-2,-0.001823,"False","05/22/17 13:34:40","MultiFlash v1.27"
4,"Kayla","Encapsulated Cells","C563","05/22/17 13:43:44",8.814344,0.63715,8.274114000000001,0.490717,4.06025,72.297138,16.260514,424.441797,0.007995,0.0353,0.63715,0.033136,0.490717,0.016261,16.260514,105983.116617,1.996375,8.274114000000001,0.490717,72.297138,4.06025,16.260514,0.007995,0.033136,0.490717,0.016261,16.260514,1.996375,1.89596,24.867021,27.212556,0.033585,0.550494,0.018488,82.202528,18.488358,1.228431,1.083231,7.56888e-13,7.495930999999999e-09,,,,62.723096,7753149000000000,1.868914,,1.245353,0.93044,-0.001313,6.215545,0.490717,,,,,,3,"p-type",0.021,249.7,249.7,1,1,25,1,"Generalized",500,2.008115,0.2465,2.2,0,1000,2.091068,1.66e-30,"Sinton","OFF","Center Point",3000000000000000,30,2000000000000000,4000000000000000,"OFF","Dark Rsh (Cell only)",0.4,"True","RTD (Internal)",2,10,-0.05,1,0.01,"A",0,"16-131484","True",0,0,"Full IV","Recipe\MultiFlash\Encapsulated Cell_NPT_1649Cal.mfi","False",-2,-0.005388,"False","05/22/17 13:43:44","MultiFlash v1.27"
5,"Kayla","Encapsulated Cells","C564","05/22/17 13:45:34",8.899816,0.64239,8.349644,0.499874,4.173767,73.00425300000001,16.715126,428.102293,0.007437,0.035642,0.64239,0.033439,0.499874,0.016715,16.715126,106897.142465,1.857097,8.349644,0.499874,73.00425300000001,4.173767,16.715126,0.007437,0.033439,0.499874,0.016715,16.715126,1.857097,1.727778,24.883581,28.091607,0.033899,0.555459,0.018829,82.238438,18.829394,1.184642,1.098822,6.103036e-13,8.018012e-09,,,,75.021193,7924781000000000,1.830525,,1.248081,0.928994,-0.000777,5.727134,0.499874,,,,,,3,"p-type",0.021,249.7,249.7,1,1,25,1,"Generalized",500,1.882242,0.2465,2.2,0,1000,2.334006,1.66e-30,"Sinton","OFF","Center Point",3000000000000000,30,2000000000000000,4000000000000000,"OFF","Dark Rsh (Cell only)",0.4,"True","RTD (Internal)",2,10,-0.05,1,0.01,"A",0,"16-131484","True",0,0,"Full IV","Recipe\MultiFlash\Encapsulated Cell_NPT_1649Cal.mfi","False",-2,-0.003088,"False","05/22/17 13:45:34","MultiFlash v1.27"
6,"Kayla","Encapsulated Cells","C581","05/22/17 13:47:02",8.782527999999999,0.636081,8.227594,0.499305,4.10808,73.53721899999999,16.452064,682.758101,0.00695,0.035172,0.636081,0.03295,0.499305,0.016452,16.452064,170484.697882,1.735438,8.227594,0.499305,73.53721899999999,4.10808,16.452064,0.00695,0.03295,0.499305,0.016452,16.452064,1.735438,1.611128,24.883581,26.970542,0.033479,0.549086,0.018383,82.167255,18.382813,1.232881,1.081382,8.093889e-13,6.301417e-09,,,,60.208118,7469441000000000,1.936198,,1.243262,0.931723,-0.00121,5.153567,0.499305,,,,,,3,"p-type",0.021,249.7,249.7,1,1,25,1,"Generalized",500,1.755771,0.2465,2.2,0,1000,1.392938,1.66e-30,"Sinton","OFF","Center Point",3000000000000000,30,2000000000000000,4000000000000000,"OFF","Dark Rsh (Cell only)",0.4,"True","RTD (Internal)",2,10,-0.05,1,0.01,"A",0,"16-131484","True",0,0,"Full IV","Recipe\MultiFlash\Encapsulated Cell_NPT_1649Cal.mfi","False",-2,-0.000739,"False","05/22/17 13:47:02","MultiFlash v1.27"
7,"Kayla","Encapsulated Cells","C582","05/22/17 13:48:32",8.817639,0.644164,8.244687000000001,0.502984,4.146949,73.00956499999999,16.607724,540.779624,0.007429,0.035313,0.644164,0.033018,0.502984,0.016608,16.607724,135032.672091,1.855054,8.244687000000001,0.502984,73.00956499999999,4.146949,16.607724,0.007429,0.033018,0.502984,0.016608,16.607724,1.855054,1.752295,24.875301,27.353565,0.033568,0.556463,0.01868,82.117459,18.679526,1.183329,1.113624,5.63381e-13,8.866788e-09,,,,78.634045,7890851000000000,1.837983,,1.246112,0.928376,-0.001405,5.637778,0.502984,,,,,,3,"p-type",0.021,249.7,249.7,1,1,25,1,"Generalized",500,1.874108,0.2465,2.2,0,1000,1.936964,1.66e-30,"Sinton","OFF","Center Point",3000000000000000,30,2000000000000000,4000000000000000,"OFF","Dark Rsh (Cell only)",0.4,"True","RTD (Internal)",2,10,-0.05,1,0.01,"A",0,"16-131484","True",0,0,"Full IV","Recipe\MultiFlash\Encapsulated Cell_NPT_1649Cal.mfi","False",-2,-0.001324,"False","05/22/17 13:48:32","MultiFlash v1.27"
8,"Kayla","Encapsulated Cells","C583","05/22/17 13:50:46",8.944337000000001,0.649698,8.338490999999999,0.506795,4.225907,72.721113,16.923936,695.689417,0.007614,0.03582,0.649698,0.033394,0.506795,0.016924,16.923936,173713.647537,1.901133,8.338490999999999,0.506795,72.721113,4.225907,16.923936,0.007614,0.033394,0.506795,0.016924,16.923936,1.901133,1.744561,24.848804,27.986601,0.033989,0.561963,0.0191,82.072998,19.100343,1.138308,1.155779,4.376337e-13,1.055888e-08,,,,93.92990500000001,6603726000000000,2.176869,,1.247054,0.929769,-0.0007159999999999999,5.730986,0.506795,,,,,,3,"p-type",0.021,249.7,249.7,1,1,25,1,"Generalized",500,1.921354,0.2465,2.2,0,1000,2.511278,1.66e-30,"Sinton","OFF","Center Point",3000000000000000,30,2000000000000000,4000000000000000,"OFF","Dark Rsh (Cell only)",0.4,"True","RTD (Internal)",2,10,-0.05,1,0.01,"A",0,"16-131484","True",0,0,"Full IV","Recipe\MultiFlash\Encapsulated Cell_NPT_1649Cal.mfi","False",-2,-0.000829,"False","05/22/17 13:50:46","MultiFlash v1.27"
9,"Kayla","Encapsulated Cells","C553","05/22/17 13:52:27",8.858669000000001,0.641594,8.305158,0.504368,4.188853,73.699772,16.775541,376.950137,0.007056,0.035477,0.641594,0.033261,0.504368,0.016776,16.775541,94124.44932699999,1.761915,8.305158,0.504368,73.699772,4.188853,16.775541,0.007056,0.033261,0.504368,0.016776,16.775541,1.761915,1.651236,24.871989,26.846536,0.033764,0.555871,0.018769,82.455851,18.7686,1.166684,1.08375,6.176468e-13,6.878427e-09,,,,77.434782,8309512000000000,1.750178,,1.251499,0.928081,-0.001194,5.45302,0.504368,,,,,,3,"p-type",0.021,249.7,249.7,1,1,25,1,"Generalized",500,1.780603,0.2465,2.2,0,1000,1.781875,1.66e-30,"Sinton","OFF","Center Point",3000000000000000,30,2000000000000000,4000000000000000,"OFF","Dark Rsh (Cell only)",0.4,"True","RTD (Internal)",2,10,-0.05,1,0.01,"A",0,"16-131484","True",0,0,"Full IV","Recipe\MultiFlash\Encapsulated Cell_NPT_1649Cal.mfi","False",-2,-0.004247,"False","05/22/17 13:52:27","MultiFlash v1.27"
10,"Kayla","Encapsulated Cells","Encap_NPT_1649","05/22/17 13:53:44",8.876655,0.639981,8.300433,0.488471,4.054517,71.371099,16.237553,596.4597199999999,0.008758,0.035549,0.639981,0.033242,0.488471,0.016238,16.237553,148935.992146,2.186898,8.300433,0.488471,71.371099,4.054517,16.237553,0.008758,0.033242,0.488471,0.016238,16.237553,2.186898,2.086224,24.871989,27.167554,0.03379,0.553544,0.018704,82.212851,18.704147,1.198829,1.099885,6.457847e-13,9.834343999999999e-09,,,,69.435574,7895550000000000,1.836946,,1.244045,0.928416,-0.001229,6.829468,0.488471,,,,,,3,"p-type",0.021,249.7,249.7,1,1,25,1,"Generalized",500,2.210965,0.2465,2.2,0,1000,2.137003,1.66e-30,"Sinton","OFF","Center Point",3000000000000000,30,2000000000000000,4000000000000000,"OFF","Dark Rsh (Cell only)",0.4,"True","RTD (Internal)",2,10,-0.05,1,0.01,"A",0,"16-131484","True",0,0,"Full IV","Recipe\MultiFlash\Encapsulated Cell_NPT_1649Cal.mfi","False",-2,-0.001874,"False","05/22/17 13:53:44","MultiFlash v1.27"
11,"Kayla","Tabbed Cells","Encap_NPT_1649","05/23/17 13:50:01",8.882401,,,,,,,,,0.035572,,,,,,,,8.882401,-0.013586,,-0.120677,-0.483289,0.00153,0.035572,-0.013586,-0.000483,-0.483289,0.38193,1.680124,25.740698,553.172639,,,,,,,,,,,,,,,,,1.246235,0.930001,-0.013586,5.641284,-0.013586,,,,,,3,"p-type",0.021,249.7,249.7,1,1,25,1,"Generalized",500,1.792197,0.246563,2.2,0,1000,,1.66e-30,"Sinton","OFF","Center Point",3000000000000000,30,2000000000000000,4000000000000000,"OFF","Dark Rsh (Cell only)",0.4,"True","RTD (Internal)",2,10,-0.05,1,0.01,"A",0,"16-131484","True",0,0,"Full IV","Recipe\MultiFlash\Tabbed Cell_NPT_1649Cal.mfi Testing BO complex cells (regeneration step)","True",0,,"False","05/23/17 13:50:01","MultiFlash v1.27"
12,"Kayla","Tabbed Cells","Encap_NPT_1649","05/23/17 13:50:54",8.883217,0.641122,8.305914,0.500081,4.153627,72.93168799999999,16.634468,594.709303,0.007479,0.035576,0.641122,0.033264,0.500081,0.016634,16.634468,148498.912962,1.867528,8.305914,0.500081,72.93168799999999,4.153627,16.634468,0.007479,0.033264,0.500081,0.016634,16.634468,1.867528,1.821101,25.607355,27.597579,0.033819,0.5544829999999999,0.018752,82.21529,18.751898,1.204647,1.101255,6.188524e-13,9.785027e-09,,,,72.124437,8226889000000000,1.766806,,1.249406,0.928643,-0.001327,6.015694,0.500081,,,,,,3,"p-type",0.021,249.7,249.7,1,1,25,1,"Generalized",500,1.884911,0.246563,2.2,0,1000,2.089297,1.66e-30,"Sinton","OFF","Center Point",3000000000000000,30,2000000000000000,4000000000000000,"OFF","Dark Rsh (Cell only)",0.4,"True","RTD (Internal)",2,10,-0.05,1,0.01,"A",0,"16-131484","True",0,0,"Full IV","Recipe\MultiFlash\Tabbed Cell_NPT_1649Cal.mfi Testing BO complex cells (regeneration step)","False",-2,-0.001885,"False","05/23/17 13:50:54","MultiFlash v1.27"
13,"Kayla","Tabbed Cells","C609_before","05/23/17 13:53:20",8.384391000000001,0.610318,7.870163,0.466746,3.67337,71.785594,15.287872,234.585618,0.008463,0.034894,0.610318,0.032754,0.466746,0.015288,15.287872,56366.232368,2.033585,7.870163,0.466746,71.785594,3.67337,15.287872,0.008463,0.032754,0.466746,0.015288,15.287872,2.033585,2.073828,25.462698,25.960485,0.033151,0.527813,0.017498,82.162353,17.497766,1.11241,1.063388,1.970952e-12,9.993935999999999e-09,,,,25.501027,4046533000000000,3.48154,,1.239787,0.928213,-0.004589,6.800793,0.466746,,,,,,3,"p-type",0.021,240.28,240.28,1,1,25,1,"Generalized",500,2.057915,0.246563,2.2,0,1000,1.608369,1.66e-30,"Sinton","OFF","Center Point",3000000000000000,30,2000000000000000,4000000000000000,"OFF","Dark Rsh (Cell only)",0.4,"True","RTD (Internal)",2,10,-0.05,1,0.01,"A",0,"16-131484","True",0,0,"Full IV","Recipe\MultiFlash\Tabbed Cell_NPT_1649Cal.mfi Testing BO complex cells (regeneration step)","False",-2,-0.010877,"True","05/23/17 13:53:20","MultiFlash v1.27"
14,"Kayla","Tabbed Cells","C608_after","05/23/17 14:01:30",8.83569,0.644167,7.632039,0.44614,3.404955,59.823617,14.170782,382.936079,0.01818,0.036772,0.644167,0.031763,0.44614,0.014171,14.170782,92011.881054,4.368382,7.632039,0.44614,59.823617,3.404955,14.170782,0.01818,0.031763,0.44614,0.014171,14.170782,4.368382,4.9785,25.196259,28.911654,0.034879,0.55619,0.019399,81.896537,19.399328,1.179247,1.147261,5.611431e-13,1.262336e-08,,,,79.433252,9238776000000000,1.58345,,1.239924,0.928388,-0.002825,16.825836,0.44614,,,,,,3,"p-type",0.021,240.28,240.28,1,1,25,1,"Generalized",500,4.971336,0.246563,2.2,0,1000,23.972497,1.66e-30,"Sinton","OFF","Center Point",3000000000000000,30,2000000000000000,4000000000000000,"OFF","Dark Rsh (Cell only)",0.4,"True","RTD (Internal)",2,10,-0.05,1,0.01,"A",0,"16-131484","True",0,0,"Full IV","Recipe\MultiFlash\Tabbed Cell_NPT_1649Cal.mfi Testing BO complex cells (regeneration step)","False",-2,-0.005303,"False","05/23/17 14:01:30","MultiFlash v1.27"
15,"Kayla","Tabbed Cells","C609_after","05/23/17 15:33:08",8.773685,0.64459,8.194896,0.494859,4.055321,71.70669700000001,16.877482,217.315311,0.008404999999999999,0.036514,0.64459,0.034106,0.494859,0.016877,16.877482,52216.523013,2.019655,8.194896,0.494859,71.70669700000001,4.055321,16.877482,0.008404999999999999,0.034106,0.494859,0.016877,16.877482,2.019655,1.972881,24.794156,27.360565,0.034669,0.55603,0.019277,81.901517,19.27702,1.179094,1.139187,5.659967e-13,1.115347e-08,,,,73.54842499999999,9112320000000000,1.604161,,1.247797,0.930193,-0.004209,6.718771,0.494859,,,,,,3,"p-type",0.021,240.28,240.28,1,1,25,1,"Generalized",500,2.055233,0.246563,2.2,0,1000,1.351766,1.66e-30,"Sinton","OFF","Center Point",3000000000000000,30,2000000000000000,4000000000000000,"OFF","Dark Rsh (Cell only)",0.4,"True","RTD (Internal)",2,10,-0.05,1,0.01,"A",0,"16-131484","True",0,0,"Full IV","Recipe\MultiFlash\Tabbed Cell_NPT_1649Cal.mfi Testing BO complex cells (regeneration step)","False",-2,-0.011443,"True","05/23/17 15:33:08","MultiFlash v1.27"
16,"Kayla","Tabbed Cells","C609_after2","05/23/17 16:21:54",8.780378000000001,0.644352,8.228686,0.495001,4.073206,71.994666,16.951916,222.385288,0.008214000000000001,0.036542,0.644352,0.034246,0.495001,0.016952,16.951916,53434.737088,1.973739,8.228686,0.495001,71.994666,4.073206,16.951916,0.008214000000000001,0.034246,0.495001,0.016952,16.951916,1.973739,1.906203,24.77594,27.945599,0.034712,0.556092,0.019303,81.980879,19.303277,1.179739,1.129665,5.699728e-13,1.078234e-08,,,,73.798502,9089996000000000,1.607876,,1.245914,0.929223,-0.004144,6.48264,0.495001,,,,,,3,"p-type",0.021,240.28,240.28,1,1,25,1,"Generalized",500,1.983889,0.246563,2.2,0,1000,1.752091,1.66e-30,"Sinton","OFF","Center Point",3000000000000000,30,2000000000000000,4000000000000000,"OFF","Dark Rsh (Cell only)",0.4,"True","RTD (Internal)",2,10,-0.05,1,0.01,"A",0,"16-131484","True",0,0,"Full IV","Recipe\MultiFlash\Tabbed Cell_NPT_1649Cal.mfi Testing BO complex cells (regeneration step)","False",-2,-0.011607,"True","05/23/17 16:21:54","MultiFlash v1.27"
20,"Kayla","Tabbed Cells","Encap_NPT_1649","05/23/17 16:27:12",8.882802999999999,0.640518,8.319454,0.503831,4.191601,73.671345,16.786549,596.457508,0.006864,0.035574,0.640518,0.033318,0.503831,0.016787,16.786549,148935.439778,1.71386,8.319454,0.503831,73.671345,4.191601,16.786549,0.006864,0.033318,0.503831,0.016787,16.786549,1.71386,1.61822,24.753219,27.411568,0.033822,0.55382,0.018731,82.206819,18.731418,1.203835,1.099417,6.336631e-13,9.855327e-09,,,,70.37520000000001,4723313000000000,1.848799,,1.251223,0.926834,-0.003811,5.361242,0.503831,,,,,,3,"p-type",0.021,249.7,249.7,1,1,25,1,"Generalized",500,1.66361,0.246563,2.2,0,1000,1.860329,1.66e-30,"Sinton","OFF","Center Point",3000000000000000,30,2000000000000000,4000000000000000,"OFF","Dark Rsh (Cell only)",0.4,"True","RTD (Internal)",2,10,-0.05,1,0.01,"A",0,"16-131484","True",0,0,"Full IV","Recipe\MultiFlash\Tabbed Cell_NPT_1649Cal.mfi Testing BO complex cells (regeneration step)","False",-2,-0.00189,"False","05/23/17 16:27:12","MultiFlash v1.27"
21,"Kayla","Tabbed Cells","Encap_NPT_1649_2","05/23/17 16:33:12",8.887297,0.638577,8.320214,0.501627,4.173646,73.54149099999999,16.714641,435.177294,0.006883,0.035592,0.638577,0.033321,0.501627,0.016715,16.714641,108663.770326,1.718729,8.320214,0.501627,73.54149099999999,4.173646,16.714641,0.006883,0.033321,0.501627,0.016715,16.714641,1.718729,1.699838,24.77594,27.10355,0.033824,0.551833,0.018665,82.12434500000001,18.665367,1.207643,1.103442,6.855189e-13,1.043922e-08,,,,64.646734,7597013000000000,1.905327,,1.249849,0.9315290000000001,-0.003513,5.685568,0.501627,,,,,,3,"p-type",0.021,249.7,249.7,1,1,25,1,"Generalized",500,1.748354,0.246563,2.2,0,1000,1.819518,1.66e-30,"Sinton","OFF","Center Point",3000000000000000,30,2000000000000000,4000000000000000,"OFF","Dark Rsh (Cell only)",0.4,"True","RTD (Internal)",2,10,-0.05,1,0.01,"A",0,"16-131484","True",0,0,"Full IV","Recipe\MultiFlash\Tabbed Cell_NPT_1649Cal.mfi Testing BO complex cells (regeneration step)","False",-2,-0.001865,"False","05/23/17 16:33:12","MultiFlash v1.27"
22,"Kayla","Tabbed Cells","Encap_NPT_1649_3","05/23/17 16:54:48",8.887924,0.638257,8.317764,0.500912,4.166467,73.446617,16.685889,593.052717,0.006943,0.035594,0.638257,0.033311,0.500912,0.016686,16.685889,148085.26343,1.733773,8.317764,0.500912,73.446617,4.166467,16.685889,0.006943,0.033311,0.500912,0.016686,16.685889,1.733773,1.715275,24.830588,28.32762,0.033823,0.551508,0.018654,82.10843800000001,18.653715,1.208212,1.103738,6.945596e-13,1.055698e-08,,,,63.733988,7459199000000000,1.938722,,1.245057,0.931835,-0.003498,5.607408,0.500912,,,,,,3,"p-type",0.021,249.7,249.7,1,1,25,1,"Generalized",500,1.765979,0.246563,2.2,0,1000,1.836287,1.66e-30,"Sinton","OFF","Center Point",3000000000000000,30,2000000000000000,4000000000000000,"OFF","Dark Rsh (Cell only)",0.4,"True","RTD (Internal)",2,10,-0.05,1,0.01,"A",0,"16-131484","True",0,0,"Full IV","Recipe\MultiFlash\Tabbed Cell_NPT_1649Cal.mfi Testing BO complex cells (regeneration step)","False",-2,-0.001952,"False","05/23/17 16:54:48","MultiFlash v1.27"
23,"Kayla","Tabbed Cells","Encap_NPT_1649_4","05/23/17 17:19:26",8.886466,0.638334,8.316901,0.501013,4.166876,73.457116,16.687531,490.310877,0.006939,0.035589,0.638334,0.033308,0.501013,0.016688,16.687531,122430.626043,1.732663,8.316901,0.501013,73.457116,4.166876,16.687531,0.006939,0.033308,0.501013,0.016688,16.687531,1.732663,1.712123,24.812372,28.224615,0.03382,0.5515640000000001,0.018654,82.111671,18.653619,1.206319,1.102669,6.917048e-13,1.058684e-08,,,,63.935275,8009461000000000,1.812185,,1.245254,0.930148,-0.003639,5.588089,0.501013,,,,,,3,"p-type",0.021,249.7,249.7,1,1,25,1,"Generalized",500,1.759999,0.246563,2.2,0,1000,1.764171,1.66e-30,"Sinton","OFF","Center Point",3000000000000000,30,2000000000000000,4000000000000000,"OFF","Dark Rsh (Cell only)",0.4,"True","RTD (Internal)",2,10,-0.05,1,0.01,"A",0,"16-131484","True",0,0,"Full IV","Recipe\MultiFlash\Tabbed Cell_NPT_1649Cal.mfi Testing BO complex cells (regeneration step)","False",-2,-0.001907,"False","05/23/17 17:19:26","MultiFlash v1.27"
24,"Kayla","Tabbed Cells","C609","05/23/17 17:46:57",8.782982000000001,0.644177,8.162704,0.49413,4.033435,71.289839,16.786393,221.846084,0.008801,0.036553,0.644177,0.033972,0.49413,0.016786,16.786393,53305.177091,2.114638,8.162704,0.49413,71.289839,4.033435,16.786393,0.008801,0.033972,0.49413,0.016786,16.786393,2.114638,2.046217,24.739508,27.083549,0.034725,0.556043,0.019308,82.00017099999999,19.308321,1.177968,1.126239,5.720412e-13,1.080736e-08,,,,74.718546,9094611000000000,1.607107,,1.243543,0.93006,-0.004464,6.891582,0.49413,,,,,,3,"p-type",0.021,240.28,240.28,1,1,25,1,"Generalized",500,2.144051,0.246563,2.2,0,1000,2.167156,1.66e-30,"Sinton","OFF","Center Point",3000000000000000,30,2000000000000000,4000000000000000,"OFF","Dark Rsh (Cell only)",0.4,"True","RTD (Internal)",2,10,-0.05,1,0.01,"A",0,"16-131484","True",0,0,"Full IV","Recipe\MultiFlash\Tabbed Cell_NPT_1649Cal.mfi Testing BO complex cells (regeneration step)","False",-2,-0.011298,"True","05/23/17 17:46:57","MultiFlash v1.27"
25,"Kayla","Tabbed Cells","C608","05/23/17 18:00:27",8.842454999999999,0.643572,7.653572,0.432637,3.31122,58.185922,13.780671,364.941582,0.019825,0.036801,0.643572,0.031853,0.432637,0.013781,13.780671,87688.16326099999,4.763547,7.653572,0.432637,58.185922,3.31122,13.780671,0.019825,0.031853,0.432637,0.013781,13.780671,4.763547,5.293173,24.776188,28.235615,0.03492,0.55609,0.019419,81.991325,19.418708,1.175803,1.135901,5.715284e-13,1.229638e-08,,,,78.790621,9621325000000000,1.524077,,1.239465,0.9272,-0.003748,17.391131,0.432637,,,,,,3,"p-type",0.021,240.28,240.28,1,1,25,1,"Generalized",500,5.278521,0.246563,2.2,0,1000,27.969443,1.66e-30,"Sinton","OFF","Center Point",3000000000000000,30,2000000000000000,4000000000000000,"OFF","Dark Rsh (Cell only)",0.4,"True","RTD (Internal)",2,10,-0.05,1,0.01,"A",0,"16-131484","True",0,0,"Full IV","Recipe\MultiFlash\Tabbed Cell_NPT_1649Cal.mfi Testing BO complex cells (regeneration step)","False",-2,-0.005143,"False","05/23/17 18:00:27","MultiFlash v1.27"
26,"Kayla","Tabbed Cells","C608_2","05/23/17 18:02:07",8.840591999999999,0.643568,7.605587,0.432248,3.2875,57.781634,13.681952,398.934474,0.020143,0.036793,0.643568,0.031653,0.432248,0.013682,13.681952,95855.975431,4.839916,7.605587,0.432248,57.781634,3.2875,13.681952,0.020143,0.031653,0.432248,0.013682,13.681952,4.839916,5.4295,24.802933,29.455685,0.034913,0.556038,0.019413,81.985984,19.413233,1.17558,1.136346,5.716543e-13,1.232899e-08,,,,79.02570799999999,9067319000000000,1.611669,,1.240491,0.93068,-0.004083,18.053419,0.432248,,,,,,3,"p-type",0.021,240.28,240.28,1,1,25,1,"Generalized",500,5.372428,0.246563,2.2,0,1000,20.096823,1.66e-30,"Sinton","OFF","Center Point",3000000000000000,30,2000000000000000,4000000000000000,"OFF","Dark Rsh (Cell only)",0.4,"True","RTD (Internal)",2,10,-0.05,1,0.01,"A",0,"16-131484","True",0,0,"Full IV","Recipe\MultiFlash\Tabbed Cell_NPT_1649Cal.mfi Testing BO complex cells (regeneration step)","False",-2,-0.005226,"False","05/23/17 18:02:07","MultiFlash v1.27"
27,"Kayla","Tabbed Cells","C608_3","05/23/17 18:03:42",8.840685000000001,0.643519,7.676247,0.43271,3.321592,58.384732,13.823841,398.983913,0.019667,0.036793,0.643519,0.031947,0.43271,0.013824,13.823841,95867.85468,4.725653,7.676247,0.43271,58.384732,3.321592,13.823841,0.019667,0.031947,0.43271,0.013824,13.823841,4.725653,5.350504,24.826531,29.506688,0.034912,0.556007,0.019411,81.98226200000001,19.411063,1.177033,1.137405,5.727246e-13,1.235494e-08,,,,78.38484200000001,9034101000000000,1.617258,,1.24243,0.927248,-0.0038,17.863506,0.43271,,,,,,3,"p-type",0.021,240.28,240.28,1,1,25,1,"Generalized",500,5.27425,0.246563,2.2,0,1000,27.427987,1.66e-30,"Sinton","OFF","Center Point",3000000000000000,30,2000000000000000,4000000000000000,"OFF","Dark Rsh (Cell only)",0.4,"True","RTD (Internal)",2,10,-0.05,1,0.01,"A",0,"16-131484","True",0,0,"Full IV","Recipe\MultiFlash\Tabbed Cell_NPT_1649Cal.mfi Testing BO complex cells (regeneration step)","False",-2,-0.005234,"False","05/23/17 18:03:42","MultiFlash v1.27"
61,"Kayla","Encapsulated Cells","C607_16HFcycles2","05/25/17 11:17:04",8.862686,0.629935,8.212704,0.495752,4.071461,72.927161,16.305409,494.43075,0.007381,0.035493,0.629935,0.03289,0.495752,0.016305,16.305409,123459.358219,1.843119,8.212704,0.495752,72.927161,4.071461,16.305409,0.007381,0.03289,0.495752,0.016305,16.305409,1.843119,1.941613,24.908422,27.861594,0.033734,0.545436,0.0184,82.294358,18.399773,1.258138,1.084804,9.530132e-13,8.108015e-09,,,,51.132341,5989924000000000,2.389216,,1.243636,0.9261819999999999,-0.000914,6.408091,0.495752,,,,,,3,"p-type",0.021,249.7,249.7,1,1,25,1,"Generalized",500,1.949065,0.246375,2.2,0,1000,5.352687,1.66e-30,"Sinton","OFF","Center Point",3000000000000000,30,2000000000000000,4000000000000000,"OFF","Dark Rsh (Cell only)",0.4,"True","RTD (Internal)",2,10,-0.05,1,0.01,"A",0,"16-131484","True",0,0,"Full IV","Recipe\MultiFlash\Encapsulated Cell_NPT_1649Cal.mfi","False",-2,-0.001583,"False","05/25/17 11:17:04","MultiFlash v1.27"
62,"Kayla","Encapsulated Cells","C606_16HFcycles2","05/25/17 11:20:59",8.732849999999999,0.648862,8.178944,0.506793,4.145035,73.150921,16.600061,326.688373,0.007854,0.034973,0.648862,0.032755,0.506793,0.0166,16.600061,81574.086706,1.961067,8.178944,0.506793,73.150921,4.145035,16.600061,0.007854,0.032755,0.506793,0.0166,16.600061,1.961067,1.997133,24.857085,26.902539,0.033285,0.56341,0.018753,82.639098,18.753203,1.115041,1.096532,4.482709e-13,6.185392e-09,,,,105.511535,8507178000000000,1.711696,,1.234157,0.931065,-0.001958,6.406885,0.506793,,,,,,3,"p-type",0.021,249.7,249.7,1,1,25,1,"Generalized",500,1.982557,0.246375,2.2,0,1000,2.171178,1.66e-30,"Sinton","OFF","Center Point",3000000000000000,30,2000000000000000,4000000000000000,"OFF","Dark Rsh (Cell only)",0.4,"True","RTD (Internal)",2,10,-0.05,1,0.01,"A",0,"16-131484","True",0,0,"Full IV","Recipe\MultiFlash\Encapsulated Cell_NPT_1649Cal.mfi","False",-2,-0.009054,"True","05/25/17 11:20:59","MultiFlash v1.27"
63,"Kayla","Encapsulated Cells","Encap_NPT_1649_1123","05/25/17 11:24:20",8.877488,0.640353,8.311166,0.502383,4.17539,73.449313,16.721628,483.842447,0.007054,0.035553,0.640353,0.033285,0.502383,0.016722,16.721628,120815.458993,1.761406,8.311166,0.502383,73.449313,4.17539,16.721628,0.007054,0.033285,0.502383,0.016722,16.721628,1.761406,1.745258,24.913391,27.414568,0.033797,0.553809,0.018717,82.214933,18.717227,1.204429,1.099763,6.371292e-13,9.751742000000001e-09,,,,70.21702399999999,8296004000000000,1.752875,,1.249686,0.928337,-0.001035,5.837127,0.502383,,,,,,3,"p-type",0.021,249.7,249.7,1,1,25,1,"Generalized",500,1.7743,0.246375,2.2,0,1000,1.791358,1.66e-30,"Sinton","OFF","Center Point",3000000000000000,30,2000000000000000,4000000000000000,"OFF","Dark Rsh (Cell only)",0.4,"True","RTD (Internal)",2,10,-0.05,1,0.01,"A",0,"16-131484","True",0,0,"Full IV","Recipe\MultiFlash\Encapsulated Cell_NPT_1649Cal.mfi","False",-2,-0.00198,"False","05/25/17 11:24:20","MultiFlash v1.27"
28,"Kayla","Tabbed Cells","C608_4","05/23/17 18:18:00",8.844657,0.643575,7.756477,0.433552,3.362837,59.077985,13.995494,373.447643,0.019109,0.03681,0.643575,0.032281,0.433552,0.013995,13.995494,89731.999626,4.591625,7.756477,0.433552,59.077985,3.362837,13.995494,0.019109,0.032281,0.433552,0.013995,13.995494,4.591625,5.139007,24.758883,28.407625,0.034931,0.55604,0.019423,81.98823,19.4229,1.177689,1.137402,5.718928e-13,1.229562e-08,,,,77.989024,9647350000000000,1.520208,,1.239048,0.92906,-0.003946,17.138748,0.433552,,,,,,3,"p-type",0.021,240.28,240.28,1,1,25,1,"Generalized",500,5.083653,0.246563,2.2,0,1000,21.872964,1.66e-30,"Sinton","OFF","Center Point",3000000000000000,30,2000000000000000,4000000000000000,"OFF","Dark Rsh (Cell only)",0.4,"True","RTD (Internal)",2,10,-0.05,1,0.01,"A",0,"16-131484","True",0,0,"Full IV","Recipe\MultiFlash\Tabbed Cell_NPT_1649Cal.mfi Testing BO complex cells (regeneration step)","False",-2,-0.005152,"False","05/23/17 18:18:00","MultiFlash v1.27"
29,"Kayla","Encapsulated Cells","Encap_NPT_1649","05/24/17 17:01:57",8.880915,,,,,,,,,0.035566,,,,,,,,8.880915,-0.014089,,-0.125121,-0.5010829999999999,0.001586,0.035566,-0.014089,-0.000501,-0.5010829999999999,0.396125,1.772918,24.882044,224.232825,,,,,,,,,,,,,,,,,1.246326,0.928924,-0.014089,5.925326,-0.014089,,,,,,3,"p-type",0.021,249.7,249.7,1,1,25,1,"Generalized",500,1.782833,0.246415,2.2,0,1000,,1.66e-30,"Sinton","OFF","Center Point",3000000000000000,30,2000000000000000,4000000000000000,"OFF","Dark Rsh (Cell only)",0.4,"True","RTD (Internal)",2,10,-0.05,1,0.01,"A",0,"16-131484","True",0,0,"Full IV","Recipe\MultiFlash\Encapsulated Cell_NPT_1649Cal.mfi Testing HF Cells after 31 cycles","True",0,,"False","05/24/17 17:01:57","MultiFlash v1.27"
30,"Kayla","Encapsulated Cells","Encap_NPT_1649","05/24/17 17:02:49",8.879916,0.639751,8.327673000000001,0.507475,4.226084,74.390694,16.924647,487.165722,0.006234,0.035562,0.639751,0.033351,0.507475,0.016925,16.924647,121645.280759,1.556703,8.327673000000001,0.507475,74.390694,4.226084,16.924647,0.006234,0.033351,0.507475,0.016925,16.924647,1.556703,1.575998,24.926639,27.362565,0.033802,0.552971,0.018692,82.157428,18.691659,1.205568,1.10074,6.541803e-13,1.018448e-08,,,,67.660031,7307873000000000,1.976827,,1.251651,0.929586,-0.001339,5.220832,0.507475,,,,,,3,"p-type",0.021,249.7,249.7,1,1,25,1,"Generalized",500,1.552767,0.246415,2.2,0,1000,1.97438,1.66e-30,"Sinton","OFF","Center Point",3000000000000000,30,2000000000000000,4000000000000000,"OFF","Dark Rsh (Cell only)",0.4,"True","RTD (Internal)",2,10,-0.05,1,0.01,"A",0,"16-131484","True",0,0,"Full IV","Recipe\MultiFlash\Encapsulated Cell_NPT_1649Cal.mfi Testing HF Cells after 31 cycles","False",-2,-0.001921,"False","05/24/17 17:02:49","MultiFlash v1.27"
64,"Kayla","Encapsulated Cells","Encap_NPT_1649","05/25/17 18:09:47",8.882109,,,,,,,,,0.035571,,,,,,,,8.882109,-0.015551,,-0.138124,-0.553159,0.001751,0.035571,-0.015551,-0.000553,-0.553159,0.437175,1.793226,24.848331,301.745259,,,,,,,,,,,,,,,,,1.24898,0.925346,-0.015551,6.025028,-0.015551,,,,,,3,"p-type",0.021,249.7,249.7,1,1,25,1,"Generalized",500,1.782833,0.246457,2.2,0,1000,,1.66e-30,"Sinton","OFF","Center Point",3000000000000000,30,2000000000000000,4000000000000000,"OFF","Dark Rsh (Cell only)",0.4,"True","RTD (Internal)",2,10,-0.05,1,0.01,"A",0,"16-131484","True",0,0,"Full IV","Recipe\MultiFlash\Encapsulated Cell_NPT_1649Cal.mfi Post degradation","True",0,,"False","05/25/17 18:09:47","MultiFlash v1.27"
65,"Kayla","Encapsulated Cells","Encap_NPT_1649","05/25/17 18:10:39",8.880212,0.63929,8.364611,0.497744,4.163436,73.338223,16.673752,588.73266,0.007103,0.035564,0.63929,0.033499,0.497744,0.016674,16.673752,147006.545277,1.773704,8.364611,0.497744,73.338223,4.163436,16.673752,0.007103,0.033499,0.497744,0.016674,16.673752,1.773704,1.759302,24.90097,27.743587,0.033801,0.552746,0.018683,82.176423,18.683153,1.203592,1.10071,6.638665e-13,1.016551e-08,,,,66.484914,7776682000000000,1.863551,,1.245121,0.928732,-0.001428,5.807478,0.497744,,,,,,3,"p-type",0.021,249.7,249.7,1,1,25,1,"Generalized",500,1.794472,0.246457,2.2,0,1000,1.929078,1.66e-30,"Sinton","OFF","Center Point",3000000000000000,30,2000000000000000,4000000000000000,"OFF","Dark Rsh (Cell only)",0.4,"True","RTD (Internal)",2,10,-0.05,1,0.01,"A",0,"16-131484","True",0,0,"Full IV","Recipe\MultiFlash\Encapsulated Cell_NPT_1649Cal.mfi Post degradation","False",-2,-0.001984,"False","05/25/17 18:10:39","MultiFlash v1.27"
66,"Kayla","Tabbed Cells","Encap_NPT_1649","05/25/17 18:13:40",8.887338,0.638473,8.315239999999999,0.5001100000000001,4.158532,73.286841,16.654111,589.394484,0.007101,0.035592,0.638473,0.033301,0.5001100000000001,0.016654,16.654111,147171.802743,1.773025,8.315239999999999,0.5001100000000001,73.286841,4.158532,16.654111,0.007101,0.033301,0.5001100000000001,0.016654,16.654111,1.773025,1.748411,24.882753,27.476572,0.033826,0.551816,0.018666,82.139179,18.665766,1.205673,1.102392,6.864811e-13,1.046079e-08,,,,64.727662,7533560000000000,1.920553,,1.248954,0.928414,-0.00137,5.781684,0.5001100000000001,,,,,,3,"p-type",0.021,249.7,249.7,1,1,25,1,"Generalized",500,1.796216,0.246563,2.2,0,1000,1.920823,1.66e-30,"Sinton","OFF","Center Point",3000000000000000,30,2000000000000000,4000000000000000,"OFF","Dark Rsh (Cell only)",0.4,"True","RTD (Internal)",2,10,-0.05,1,0.01,"A",0,"16-131484","True",0,0,"Full IV","Recipe\MultiFlash\Tabbed Cell_NPT_1649Cal.mfi Post degradation","False",-2,-0.001979,"False","05/25/17 18:13:40","MultiFlash v1.27"
31,"Kayla","Encapsulated Cells","Encap_NPT_1649_2","05/24/17 17:08:44",8.886229,0.638804,8.327068000000001,0.5056310000000001,4.210424,74.172071,16.861931,592.1271840000001,0.006363,0.035588,0.638804,0.033348,0.5056310000000001,0.016862,16.861931,147854.15785,1.58883,8.327068000000001,0.5056310000000001,74.172071,4.210424,16.861931,0.006363,0.033348,0.5056310000000001,0.016862,16.861931,1.58883,1.639427,24.865365,27.518574,0.03382,0.551947,0.018667,82.111665,18.666881,1.208244,1.103325,6.802615e-13,1.050301e-08,,,,64.85334,7500343000000000,1.928625,,1.225748,0.9328880000000001,-0.001385,5.479699,0.5056310000000001,,,,,,3,"p-type",0.021,249.7,249.7,1,1,25,1,"Generalized",500,1.605675,0.246415,2.2,0,1000,1.939905,1.66e-30,"Sinton","OFF","Center Point",3000000000000000,30,2000000000000000,4000000000000000,"OFF","Dark Rsh (Cell only)",0.4,"True","RTD (Internal)",2,10,-0.05,1,0.01,"A",0,"16-131484","True",0,0,"Full IV","Recipe\MultiFlash\Encapsulated Cell_NPT_1649Cal.mfi Testing HF Cells after 31 cycles","False",-2,-0.001853,"False","05/24/17 17:08:44","MultiFlash v1.27"
32,"Kayla","Encapsulated Cells","C587","05/24/17 17:11:34",9.09371,0.662344,8.382558,0.497422,4.169673,69.227262,16.698728,9.132659,0.010368,0.036419,0.662344,0.033571,0.497422,0.016699,16.698728,2280.424957,2.588848,8.382558,0.497422,69.227262,4.169673,16.698728,0.010368,0.033571,0.497422,0.016699,16.698728,2.588848,2.203109,24.892607,29.19467,0.034335,0.573842,0.019703,81.68045100000001,19.702638,1.106292,1.275245,2.576524e-13,9.937506999999999e-09,-158.643226,93.77548,10663.768433,137.169773,8945275000000000,1.632407,1,1.241459,0.928315,4.242452e-05,7.203263,0.497422,,,,,,3,"p-type",0.021,249.7,249.7,1,1,25,1,"Generalized",500,2.1506,0.246415,2.2,0,1000,4.38128,1.66e-30,"Sinton","OFF","Center Point",3000000000000000,30,2000000000000000,4000000000000000,"OFF","Dark Rsh (Cell only)",0.4,"True","RTD (Internal)",2,10,-0.05,1,0.01,"A",0,"16-131484","True",0,0,"Full IV","Recipe\MultiFlash\Encapsulated Cell_NPT_1649Cal.mfi Testing HF Cells after 31 cycles","False",-2,-0.238721,"True","05/24/17 17:11:34","MultiFlash v1.27"
33,"Kayla","Encapsulated Cells","C587_2","05/24/17 17:16:09",9.094766999999999,0.662029,8.376153,0.510755,4.278162,71.05400400000001,17.133208,9.269169,0.008784999999999999,0.036423,0.662029,0.033545,0.510755,0.017133,17.133208,2314.511429,2.193692,8.376153,0.510755,71.05400400000001,4.278162,17.133208,0.008784999999999999,0.033545,0.510755,0.017133,17.133208,2.193692,2.180011,24.908339,29.057662,0.034335,0.573512,0.019692,81.664317,19.691667,1.104341,1.276203,2.605896e-13,1.003453e-08,,,,135.806517,8743117000000000,1.668018,,1.243603,0.930357,0.00017,7.399165,0.510755,,,,,,3,"p-type",0.021,249.7,249.7,1,1,25,1,"Generalized",500,2.19702,0.246415,2.2,0,1000,2.193946,1.66e-30,"Sinton","OFF","Center Point",3000000000000000,30,2000000000000000,4000000000000000,"OFF","Dark Rsh (Cell only)",0.4,"True","RTD (Internal)",2,10,-0.05,1,0.01,"A",0,"16-131484","True",0,0,"Full IV","Recipe\MultiFlash\Encapsulated Cell_NPT_1649Cal.mfi Testing HF Cells after 31 cycles","False",-2,-0.23959,"True","05/24/17 17:16:09","MultiFlash v1.27"
67,"Kayla","Tabbed Cells","Encap_NPT_1649","05/25/17 18:14:11",8.879595,,,,,,,,,0.035561,,,,,,,,8.879595,-0.015005,,-0.133235,-0.5335800000000001,0.00169,0.035561,-0.015005,-0.000534,-0.5335800000000001,0.42194,1.808961,24.897776,74.94828699999999,,,,,,,,,,,,,,,,,1.228833,0.930339,-0.015005,6.014267,-0.015005,,,,,,3,"p-type",0.021,249.7,249.7,1,1,25,1,"Generalized",500,1.796216,0.246468,2.2,0,1000,,1.66e-30,"Sinton","OFF","Center Point",3000000000000000,30,2000000000000000,4000000000000000,"OFF","Dark Rsh (Cell only)",0.4,"True","RTD (Internal)",2,10,-0.05,1,0.01,"A",0,"16-131484","True",0,0,"Full IV","Recipe\MultiFlash\Tabbed Cell_NPT_1649Cal.mfi Post degradation","True",0,,"False","05/25/17 18:14:11","MultiFlash v1.27"
68,"Kayla","Tabbed Cells","Encap_NPT_1649","05/25/17 18:15:06",8.882175999999999,0.6382409999999999,8.311432,0.49988,4.154716,73.288737,16.638833,560.16497,0.007093,0.035571,0.6382409999999999,0.033286,0.49988,0.016639,16.638833,139873.192974,1.771093,8.311432,0.49988,73.288737,4.154716,16.638833,0.007093,0.033286,0.49988,0.016639,16.638833,1.771093,1.766452,24.886065,26.930541,0.033804,0.551587,0.018646,82.12878000000001,18.645798,1.204402,1.101914,6.921431e-13,1.055433e-08,,,,64.089631,7489829000000000,1.931195,,1.251417,0.928121,-0.001423,5.856038,0.49988,,,,,,3,"p-type",0.021,249.7,249.7,1,1,25,1,"Generalized",500,1.799592,0.246468,2.2,0,1000,1.925061,1.66e-30,"Sinton","OFF","Center Point",3000000000000000,30,2000000000000000,4000000000000000,"OFF","Dark Rsh (Cell only)",0.4,"True","RTD (Internal)",2,10,-0.05,1,0.01,"A",0,"16-131484","True",0,0,"Full IV","Recipe\MultiFlash\Tabbed Cell_NPT_1649Cal.mfi Post degradation","False",-2,-0.001956,"False","05/25/17 18:15:06","MultiFlash v1.27"
69,"Kayla","Tabbed Cells","C608","05/25/17 18:19:03",8.778036999999999,0.645178,7.573361,0.443453,3.358431,59.300652,13.977155,353.525826,0.018302,0.036533,0.645178,0.031519,0.443453,0.013977,13.977155,84945.185541,4.39765,7.573361,0.443453,59.300652,3.358431,13.977155,0.018302,0.031519,0.443453,0.013977,13.977155,4.39765,4.982437,24.892607,29.404682,0.034571,0.552674,0.019107,81.062927,19.10652,1.220283,1.22469,5.745912e-13,1.563939e-08,,,,71.5372,8921746000000000,1.636469,,1.24889,0.927065,-0.001497,16.918269,0.443453,,,,,,3,"p-type",0.021,240.28,240.28,1,1,25,1,"Generalized",500,4.947096,0.246468,2.2,0,1000,22.573609,1.66e-30,"Sinton","OFF","Center Point",3000000000000000,30,2000000000000000,4000000000000000,"OFF","Dark Rsh (Cell only)",0.4,"True","RTD (Internal)",2,10,-0.05,1,0.01,"A",0,"16-131484","True",0,0,"Full IV","Recipe\MultiFlash\Tabbed Cell_NPT_1649Cal.mfi Post degradation","False",-2,-0.005381,"False","05/25/17 18:19:03","MultiFlash v1.27"
