Repository: dintalframe/MLPROJECT

File: FCT450csv/MultiFlash_Database WW22 - 2021.csv (part 1 of 3)
ID,User_ID,Batch_ID,Sample_ID,Measurement_Date-Time,Isc_(A),Voc_(V),Imp_(A),Vmp_(V),Pmp_(W),FF_(percent),Efficiency_(percent),Rsh_(ohm),Rs_(ohm),Jsc_(A/cm2),Voc_(V/cell),Jmp_(A/cm2),Vmp_(V/cell),Pmp_(W/cm2),Cell_Efficiency_(percent),Rsh_(ohm-cm2),Rs_(ohm-cm2),ILoad_(A),VLoad_(V),FFLoad_(percent),PLoad_(W),EffLoad_(percent),RsLoad_(ohm),JLoad_(A/cm2),VLoad_(V/cell),PLoad_(W/cm2),Cell_EffLoad_(percent),RsLoad_(ohm-cm2),Rs_Modulation_(ohm-cm2),Measured_Temperature_(C),Total_Test_Time_(s),pJmp_(A/cm2),pVmp_(V/cell),pPmp_(W/cm2),pFF_(percent),pEfficiency_(percent),n_at_1_sun,n_at_ 1/10_suns,Jo1_(A/cm2),Jo2_(A/cm2),Jo_(fA/cm2),Est_Bulk_Lifetime_(us),BRR_(Hz),Lifetime_at_Vmp_(us),Doping_(cm-3),Measured_Resistivity_(Ohm-cm),Lifetime_Fit_R2,Max_Intensity_(suns),Intensity_@_flash_cutoff_(suns),V_at_Isc_(V),dV/dt,V_Pad_0_(V),V_Pad_1_(V),V_Pad_2_(V),V_Pad_3_(V),V_Pad_4_(V),dBreak_(A),dBreak_(V),Capacitance_(uF/cm2),Capacitance_Error_(percent),Pm/Pe,BulkSRH_AND_Jo_Power_Loss_(percent),BulkSRH_Power_Loss_(percent),Jo_Power_Loss_(percent),Rs_Power_Loss_(percent),Rsh_Power_Loss_(percent),Dark_Break_Interpolated,Calibration,Resistivity_(ohm-cm),Analysis_Resistivity_(ohm-cm),Sample_Type,Thickness_(cm),Cell_Area_(cm2),Total_Area_(cm2),Number_of_Cells_per_String,Number_of_Strings,Temperature_(C),Intensity_(suns),Analysis_Type,Nominal_Load_Voltage_(mV/cell),Rs_Modulation_Target_(ohm-cm2),Reference_Constant_(V/sun),Voltage_Temperature_Coefficient_(mV/C),Temperature_Offset_(C),Power_per_Sun_(W/m2),Conductivity_Modulation_(ohm-cm2/V),Auger_Coefficient,Auger_Method,Band_Gap_Narrowing,Fit_Method,Carrier_Density_Center_Point_(cm-3),Percent_Fit,Lower_Bound_(cm-3),Upper_Bound_(cm-3),Rsh_Lifetime_Correction,Rsh_Measurement_Method,SunsVoc_Rsh_Voltage_(V),Do_Dark_Break_Measurement,Temperature_Measurement_Method,Number_of_dRsh_Points,dRsh_Output_Vlimit_(V),Current_Transfer,Voltage_Transfer,Temperature_Transfer,Final_Bin,Bin_Index,Tester_ID,Do_Doping_Measurement,Doping_Sample_Time_(us),Doping_Measurement_Length_(us),Measurement_Type,Comments,Measurement_Date-Time_String,Software Version,Recipe_Filename,EL Pulse Current Delivered (Coulombs),Forward Dark IV (V),Forward Dark IV (A),Forward Dark IV Interpolated?,EL Pulse Energy Delivered (J),Doping Calibration Factor (V/sun)
34,"sandra","BS_210_PT_755_Z6_800","PV22-7-11","06/04/21 18:20:43",9.439201000000001,0.6612130000000001,7.463025,0.526247,3.927394,62.925689,15.584899,20.880916,0.012659,0.037457,0.6612130000000001,0.029615,0.526247,0.015585,15.584899,5261.990777,3.190019,7.463025,0.526247,62.925689,3.927394,15.584899,0.012659,0.029615,0.526247,0.015585,15.584899,3.190019,4.691388,24.947222,15.499887,0.035507,0.580014,0.020594,83.151696,20.594304,0.950344,1.147845,2.189434e-13,6.252373e-09,,,,163.509602,4723313000000000,1.251935,,1.06624,0.81131,0.002975,13.65173,0.526247,,,,,,,45.864422,-0.67648,0.846495,21.097033,,,15.221231,0.314928,"False","False",3,3,"p-type",0.018,252,252,1,1,25,1,"Generalized",540,4.863176,0.284029,2.2,0,1000,47.240543,1.66e-30,"Sinton","OFF","Center Point",3000000000000000,30,2000000000000000,4000000000000000,"OFF","Dark Rsh (Cell only)",0.4,"False","RTD (Internal)",2,10,-0.05,1,0.01,"A",0,"16-131484","True",0,0,"Hunt",,"06/04/21 18:20:43","MultiFlash v1.49","Default.mfi",,,,"False",,0.200946
35,"sandra","BS_210_PT_755_Z6_800","PV22-7-12","06/04/21 18:23:12",5.050422,0.6620819999999999,3.092009,0.432659,1.337784,40.007953,5.308667,40.260193,0.06628199999999999,0.020041,0.6620819999999999,0.01227,0.432659,0.005309,5.308667,10145.568658,16.703151,3.092009,0.432659,40.007953,1.337784,5.308667,0.06628199999999999,0.01227,0.432659,0.005309,5.308667,16.703151,17.696974,24.911261,14.310819,0.019055,0.580649,0.011064,83.38587200000001,11.064495,0.9997819999999999,1.096251,1.186639e-13,2.402514e-09,,,,297.373287,4723313000000000,1.249395,,1.066554,0.808927,-0.021423,18.801836,0.432659,,,,,,,78.492913,-0.675553,0.67898,39.113286,,,32.142821,0.313579,"False","False",3,3,"p-type",0.018,252,252,1,1,25,1,"Generalized",540,25.563138,0.284029,2.2,0,1000,528.538917,1.66e-30,"Sinton","OFF","Center Point",3000000000000000,30,2000000000000000,4000000000000000,"OFF","Dark Rsh (Cell only)",0.4,"False","RTD (Internal)",2,10,-0.05,1,0.01,"A",0,"16-131484","True",0,0,"Hunt",,"06/04/21 18:23:12","MultiFlash v1.49","Default.mfi",,,,"False",,0.200946
36,"sandra","BS_210_PT_755_Z6_800","PV22-7-12","06/04/21 18:23:43",9.575596000000001,0.6637690000000001,7.605425,0.541799,4.120612,64.830462,16.351636,39.996711,0.010597,0.037998,0.6637690000000001,0.03018,0.541799,0.016352,16.351636,10079.171273,2.670365,7.605425,0.541799,64.830462,4.120612,16.351636,0.010597,0.03018,0.541799,0.016352,16.351636,2.670365,4.178599,24.987678,15.126865,0.036112,0.581925,0.021014,83.317257,21.014402,0.981452,1.113824,2.091256e-13,4.96658e-09,,,,174.484026,4723313000000000,1.216813,,1.088124,0.815932,0.003428,13.15301,0.541799,,,,,,,48.474759,-0.762639,0.84315,20.68857,,,12.947756,0.162508,"False","False",3,3,"p-type",0.018,252,252,1,1,25,1,"Generalized",540,4.417861,0.284029,2.2,0,1000,56.260294,1.66e-30,"Sinton","OFF","Center Point",3000000000000000,30,2000000000000000,4000000000000000,"OFF","Dark Rsh (Cell only)",0.4,"False","RTD (Internal)",2,10,-0.05,1,0.01,"A",0,"16-131484","True",0,0,"Hunt",,"06/04/21 18:23:43","MultiFlash v1.49","Default.mfi",,,,"False",,0.200946
37,"sandra","BS_210_PT_755_Z6_800","PV22-7-13","06/04/21 18:25:52",9.603560999999999,0.66073,7.454426,0.524369,3.908869,61.602014,15.511386,24.542638,0.013081,0.038109,0.66073,0.029581,0.524369,0.015511,15.511386,6184.744752,3.296501,7.454426,0.524369,61.602014,3.908869,15.511386,0.013081,0.029581,0.524369,0.015511,15.511386,3.296501,4.809015,24.924746,14.460827,0.036083,0.579596,0.020913,83.055654,20.913412,0.962268,1.160736,2.224298e-13,7.453716000000001e-09,,,,156.896224,4723313000000000,1.259237,,1.068493,0.812804,0.003759,14.765687,0.524369,,,,,,,47.667501,-0.748269,0.832062,22.52807,,,15.681235,0.263849,"False","False",3,3,"p-type",0.018,252,252,1,1,25,1,"Generalized",540,5.078773,0.284029,2.2,0,1000,54.363046,1.66e-30,"Sinton","OFF","Center Point",3000000000000000,30,2000000000000000,4000000000000000,"OFF","Dark Rsh (Cell only)",0.4,"False","RTD (Internal)",2,10,-0.05,1,0.01,"A",0,"16-131484","True",0,0,"Hunt",,"06/04/21 18:25:52","MultiFlash v1.49","Default.mfi",,,,"False",,0.200946
38,"sandra","cal","V7-19","06/05/21 11:20:07",9.532603999999999,,,,,,,,,0.037828,,,,,,,,9.532603999999999,-0.007622,,-0.072653,-0.288305,0.0008,0.037828,-0.007622,-0.000288,-0.288305,0.201479,0.051468,23.693327,128.821368,,,,,,,,,,,,,,,,,1.096797,0.816949,-0.007622,0.154009,-0.007622,,,,,,0,0,0,,,,,,,"False","True",3,3,"p-type",0.018,252,252,1,1,25,1,"Generalized",540,0.654105,0.283678,2.2,0,1000,,1.66e-30,"Sinton","OFF","Center Point",3000000000000000,30,2000000000000000,4000000000000000,"OFF","Dark Rsh (Cell only)",0.4,"False","RTD (Internal)",2,10,-0.05,1,0.01,"A",0,"16-131484","True",0,0,"Hunt",,"06/05/21 11:20:07","MultiFlash v1.49","Default.mfi",0,0,0,"False",0,0.200922
39,"sandra","cal","V7-19","06/05/21 11:20:32",9.529491999999999,0.647001,8.675466,0.537005,4.658766,75.56075199999999,18.487166,44.121816,0.004328,0.037815,0.647001,0.034426,0.537005,0.018487,18.487166,11118.697591,1.09067,8.675466,0.537005,75.56075199999999,4.658766,18.487166,0.004328,0.034426,0.537005,0.018487,18.487166,1.09067,1.159505,23.866328,14.326819,0.035406,0.562344,0.019911,81.378404,19.910549,1.130036,1.321587,3.292944e-13,2.391517e-08,,,,67.882475,4723313000000000,1.468938,,1.072533,0.810002,0.002176,3.289384,0.537005,,,,,,,8.741878,-0.004945,0.97767,8.979938000000001,,,6.536301,0.136649,"False","False",3,3,"p-type",0.018,252,252,1,1,25,1,"Generalized",540,1.179724,0.283678,2.2,0,1000,7.537754,1.66e-30,"Sinton","OFF","Center Point",3000000000000000,30,2000000000000000,4000000000000000,"OFF","Dark Rsh (Cell only)",0.4,"False","RTD (Internal)",2,10,-0.05,1,0.01,"A",0,"16-131484","True",0,0,"Hunt",,"06/05/21 11:20:32","MultiFlash v1.49","Default.mfi",,,,"False",,0.200922
40,"sandra","cal","CAVIT-060521-01","06/05/21 11:52:14",3.26325,0.47321,1.929895,0.261723,0.505098,32.709263,2.004356,22.755207,0.088419,0.012949,0.47321,0.007658,0.261723,0.002004,2.004356,5734.31213,22.28155,1.929895,0.261723,32.709263,0.505098,2.004356,0.088419,0.007658,0.261723,0.002004,2.004356,22.28155,23.903304,24.913509,17.112978,0.011219,0.372096,0.004174,68.12238600000001,4.174398,1.530004,2.379176,3.145202e-11,1e-06,,,,0.187362,4723313000000000,15.678919,,1.094693,0.8191000000000001,-0.033817,20.169411,0.261723,,,,,,,0.035689,-0.000638,0.913917,38.075247,,,39.467496,0.582259,"False","False",3,3,"p-type",0.018,252,252,1,1,25,1,"Generalized",540,25.388501,0.283678,2.2,0,1000,104.53149,1.66e-30,"Sinton","OFF","Center Point",3000000000000000,30,2000000000000000,4000000000000000,"OFF","Dark Rsh (Cell only)",0.4,"False","RTD (Internal)",2,10,-0.05,1,0.01,"A",0,"16-131484","True",0,0,"Hunt",,"06/05/21 11:52:14","MultiFlash v1.49","Default.mfi",,,,"False",,0.200922
41,"sandra","pt_750_BS_210_Z6_800","CNT-0605-14","06/05/21 12:04:54",10.228799,0.6698769999999999,9.553929999999999,0.545987,5.216323,76.12808200000001,20.699695,48.272676,0.005362,0.04059,0.6698769999999999,0.037912,0.545987,0.0207,20.699695,12164.714422,1.351306,9.553929999999999,0.545987,76.12808200000001,5.216323,20.699695,0.005362,0.037912,0.545987,0.0207,20.699695,1.351306,1.16719,25.059601,14.420825,0.038666,0.587867,0.02273,83.595902,22.730242,0.971912,1.089079,1.800462e-13,3.555353e-09,215.829748,-1351.506087,-739.9152769999999,202.034896,4723313000000000,1.148859,0.999904,1.081575,0.8156600000000001,0.008096000000000001,3.485286,0.545987,,,,,,,20.226492,0.029387,0.985244,6.6432,,,8.580525,0.12095,"False","False",3,3,"p-type",0.018,252,252,1,1,25,1,"Generalized",540,1.35807,0.283678,2.2,0,1000,3.21845,1.66e-30,"Sinton","OFF","Center Point",3000000000000000,30,2000000000000000,4000000000000000,"OFF","Dark Rsh (Cell only)",0.4,"False","RTD (Internal)",2,10,-0.05,1,0.01,"A",0,"16-131484","True",0,0,"Hunt",,"06/05/21 12:04:54","MultiFlash v1.49","Default.mfi",,,,"False",,0.200922
42,"sandra",,"CNT-0604-10-2","06/05/21 12:08:05",10.21721,0.667239,9.378791,0.523238,4.907345,71.98347200000001,19.47359,146.722806,0.008383,0.040544,0.667239,0.037217,0.523238,0.019474,19.47359,36974.14718,2.112551,9.378791,0.523238,71.98347200000001,4.907345,19.47359,0.008383,0.037217,0.523238,0.019474,19.47359,2.112551,2.058306,25.068592,14.658838,0.038629,0.586337,0.02265,83.72328899999999,22.649546,0.950146,1.077711,1.963876e-13,3.401231e-09,283.085954,-443.956483,-2252.473022,194.198934,4723313000000000,1.166237,1,1.084194,0.817447,0.008017,6.364925,0.523238,,,,,,,23.900681,0.010702,0.952145,8.230358000000001,,,13.061219,0.040148,"False","False",3,3,"p-type",0.018,252,252,1,1,25,1,"Generalized",540,2.193936,0.283678,2.2,0,1000,10.762241,1.66e-30,"Sinton","OFF","Center Point",3000000000000000,30,2000000000000000,4000000000000000,"OFF","Dark Rsh (Cell only)",0.4,"False","RTD (Internal)",2,10,-0.05,1,0.01,"A",0,"16-131484","True",0,0,"Hunt",,"06/05/21 12:08:05","MultiFlash v1.49","Default.mfi",,,,"False",,0.200922
43,"sandra",,"CNT-0605-12","06/05/21 12:23:17",9.691604,0.663598,7.463698,0.52212,3.896943,60.593125,15.464061,34.904817,0.013921,0.038459,0.663598,0.029618,0.52212,0.015464,15.464061,8796.013954,3.508196,7.463698,0.52212,60.593125,3.896943,15.464061,0.013921,0.029618,0.52212,0.015464,15.464061,3.508196,4.99684,25.05061,14.361822,0.036603,0.582633,0.021326,83.56361,21.326392,0.94899,1.090926,2.154169e-13,3.353504e-09,,,,175.501287,4723313000000000,1.223825,,1.071225,0.812882,0.005015,15.391885,0.52212,,,,,,,54.587998,-0.8450490000000001,0.822496,23.119682,,,16.598409,0.185059,"False","False",3,3,"p-type",0.018,252,252,1,1,25,1,"Generalized",540,5.363461,0.283678,2.2,0,1000,58.484288,1.66e-30,"Sinton","OFF","Center Point",3000000000000000,30,2000000000000000,4000000000000000,"OFF","Dark Rsh (Cell only)",0.4,"False","RTD (Internal)",2,10,-0.05,1,0.01,"A",0,"16-131484","True",0,0,"Hunt",,"06/05/21 12:23:17","MultiFlash v1.49","Default.mfi",,,,"False",,0.200922
44,"sandra",,"CNT-0605-13","06/05/21 12:25:17",9.168288,0.660768,6.964214,0.492977,3.433199,56.671075,13.623807,143.085326,0.019198,0.036382,0.660768,0.027636,0.492977,0.013624,13.623807,36057.502195,4.837834,6.964214,0.492977,56.671075,3.433199,13.623807,0.019198,0.027636,0.492977,0.013624,13.623807,4.837834,6.184855,25.014649,15.410882,0.034689,0.5829299999999999,0.020222,84.115645,20.22152,0.88378,1.047686,2.215589e-13,1.414959e-09,,,,181.418054,4723313000000000,1.270745,,1.072946,0.810773,0.002077,16.439287,0.492977,,,,,,,55.746601,-0.722101,0.817223,24.190241,,,21.335455,0.04777,"False","False",3,3,"p-type",0.018,252,252,1,1,25,1,"Generalized",540,6.863484,0.283678,2.2,0,1000,64.270595,1.66e-30,"Sinton","OFF","Center Point",3000000000000000,30,2000000000000000,4000000000000000,"OFF","Dark Rsh (Cell only)",0.4,"False","RTD (Internal)",2,10,-0.05,1,0.01,"A",0,"16-131484","True",0,0,"Hunt",,"06/05/21 12:25:17","MultiFlash v1.49","Default.mfi",,,,"False",,0.200922
45,"sandra",,"CNT-0605-14","06/05/21 12:37:35",10.243872,0.670778,9.488754,0.546519,5.185782,75.469455,20.578499,73.891963,0.005817,0.04065,0.670778,0.037654,0.546519,0.020578,20.578499,18620.774564,1.465782,9.488754,0.546519,75.469455,5.185782,20.578499,0.005817,0.037654,0.546519,0.020578,20.578499,1.465782,1.287482,24.947222,14.993858,0.03877,0.588735,0.022825,83.70840699999999,22.82504,0.970121,1.074864,1.751353e-13,3.195376e-09,212.947306,-1159.050682,-862.775041,213.361623,4723313000000000,1.13107,0.999767,1.075195,0.818186,0.007722,3.955714,0.546519,,,,,,,23.771908,0.034568,0.964762,7.429691,,,9.172001,0.07949299999999999,"False","False",3,3,"p-type",0.018,252,252,1,1,25,1,"Generalized",540,1.530226,0.283678,2.2,0,1000,9.063489000000001,1.66e-30,"Sinton","OFF","Center Point",3000000000000000,30,2000000000000000,4000000000000000,"OFF","Dark Rsh (Cell only)",0.4,"False","RTD (Internal)",2,10,-0.05,1,0.01,"A",0,"16-131484","True",0,0,"Hunt",,"06/05/21 12:37:35","MultiFlash v1.49","Default.mfi",,,,"False",,0.200922
46,"sandra",,"CNT-0605-15","06/05/21 12:43:26",10.164169,0.668439,9.012157,0.516141,4.651541,68.464128,18.458495,138.276515,0.01074,0.040334,0.668439,0.035763,0.516141,0.018458,18.458495,34845.681896,2.706387,9.012157,0.516141,68.464128,4.651541,18.458495,0.01074,0.035763,0.516141,0.018458,18.458495,2.706387,3.021213,24.929241,14.375823,0.038523,0.587971,0.02265,84.01257200000001,22.650484,0.941906,1.04461,1.91348e-13,1.583615e-09,265.831884,-492.307855,-2031.249328,211.767427,4723313000000000,1.170685,0.998027,1.088541,0.819865,0.007202,9.118401,0.516141,,,,,,,35.236,-0.09359199999999999,0.8915459999999999,11.411718,,,15.791504,0.04361,"False","False",3,3,"p-type",0.018,252,252,1,1,25,1,"Generalized",540,3.155052,0.283678,2.2,0,1000,33.382075,1.66e-30,"Sinton","OFF","Center Point",3000000000000000,30,2000000000000000,4000000000000000,"OFF","Dark Rsh (Cell only)",0.4,"False","RTD (Internal)",2,10,-0.05,1,0.01,"A",0,"16-131484","True",0,0,"Hunt",,"06/05/21 12:43:26","MultiFlash v1.49","Default.mfi",,,,"False",,0.200922
47,"sandra",,"CNT-0605-15","06/05/21 12:44:09",10.161823,0.668581,9.018803999999999,0.520879,4.697705,69.14484899999999,18.641686,136.429294,0.010201,0.040325,0.668581,0.035789,0.520879,0.018642,18.641686,34380.182,2.57056,9.018803999999999,0.520879,69.14484899999999,4.697705,18.641686,0.010201,0.035789,0.520879,0.018642,18.641686,2.57056,2.926344,25.073086,15.162867,0.038513,0.588159,0.022652,84.019273,22.651881,0.940098,1.043387,1.897625e-13,1.613054e-09,272.430103,-433.501452,-2306.797347,213.401137,4723313000000000,1.157486,0.99987,1.086521,0.820363,0.007572,8.909962999999999,0.520879,,,,,,,35.173726,-0.106396,0.89381,11.305723,,,15.012125,0.044207,"False","False",3,3,"p-type",0.018,252,252,1,1,25,1,"Generalized",540,3.013451,0.283678,2.2,0,1000,33.495795,1.66e-30,"Sinton","OFF","Center Point",3000000000000000,30,2000000000000000,4000000000000000,"OFF","Dark Rsh (Cell only)",0.4,"False","RTD (Internal)",2,10,-0.05,1,0.01,"A",0,"16-131484","True",0,0,"Hunt",,"06/05/21 12:44:09","MultiFlash v1.49","Default.mfi",,,,"False",,0.200922
48,"sandra",,"CNT-0605-16","06/05/21 12:50:29",10.239827,0.669095,9.536473000000001,0.538445,5.134867,74.946063,20.376456,121.261927,0.006198,0.040634,0.669095,0.037843,0.538445,0.020376,20.376456,30558.005617,1.56201,9.536473000000001,0.538445,74.946063,5.134867,20.376456,0.006198,0.037843,0.538445,0.020376,20.376456,1.56201,1.392394,24.969697,14.599834,0.038708,0.587064,0.022724,83.57996199999999,22.723854,0.965053,1.092086,1.839148e-13,4.207603e-09,239.023258,-759.204437,-1317.168277,196.95639,4723313000000000,1.158502,0.997949,1.084587,0.818407,0.007285,4.401022,0.538445,,,,,,,20.475149,0.029007,0.97633,6.893947,,,9.892182,0.048124,"False","False",3,3,"p-type",0.018,252,252,1,1,25,1,"Generalized",540,1.589313,0.283678,2.2,0,1000,5.243243,1.66e-30,"Sinton","OFF","Center Point",3000000000000000,30,2000000000000000,4000000000000000,"OFF","Dark Rsh (Cell only)",0.4,"False","RTD (Internal)",2,10,-0.05,1,0.01,"A",0,"16-131484","True",0,0,"Hunt",,"06/05/21 12:50:29","MultiFlash v1.49","Default.mfi",,,,"False",,0.200922
49,"sandra",,"pv22-7 14","06/05/21 13:00:17",9.957489000000001,0.669949,7.697536,0.534037,4.11077,61.621435,16.312578,30.75885,0.012656,0.039514,0.669949,0.030546,0.534037,0.016313,16.312578,7751.23027,3.189406,7.697536,0.534037,61.621435,4.11077,16.312578,0.012656,0.030546,0.534037,0.016313,16.312578,3.189406,4.557309,24.906766,14.528831,0.037478,0.588274,0.022047,83.284969,22.047401,0.965467,1.143698,1.649279e-13,5.481449e-09,216.559389,-1045.068092,-956.875449,208.992665,4723313000000000,1.138879,0.999789,1.095375,0.818553,0.005444,14.897858,0.534037,,,,,,,64.928281,-0.950503,0.826278,22.857206,,,15.428198,0.20617,"False","False",3,3,"p-type",0.018,252,252,1,1,25,1,"Generalized",540,4.869945,0.283678,2.2,0,1000,58.837101,1.66e-30,"Sinton","OFF","Center Point",3000000000000000,30,2000000000000000,4000000000000000,"OFF","Dark Rsh (Cell only)",0.4,"False","RTD (Internal)",2,10,-0.05,1,0.01,"A",0,"16-131484","True",0,0,"Hunt",,"06/05/21 13:00:17","MultiFlash v1.49","Default.mfi",,,,"False",,0.200922
50,"sandra",,"pv22-7 15","06/05/21 13:02:48",9.947820999999999,0.669983,7.638213,0.530927,4.055334,60.846377,16.092595,44.910429,0.013195,0.039475,0.669983,0.03031,0.530927,0.016093,16.092595,11317.427982,3.325147,7.638213,0.530927,60.846377,4.055334,16.092595,0.013195,0.03031,0.530927,0.016093,16.092595,3.325147,4.767613,24.938231,15.402881,0.037399,0.587834,0.021985,83.12453499999999,21.984702,0.971071,1.165305,1.618997e-13,6.711598e-09,212.583268,-1196.486314,-835.780559,206.364,4723313000000000,1.132038,0.999097,1.08934,0.817169,0.006121,15.343973,0.530927,,,,,,,65.447485,-1.002407,0.82269,23.375579,,,15.954455,0.141399,"False","False",3,3,"p-type",0.018,252,252,1,1,25,1,"Generalized",540,5.127016,0.283678,2.2,0,1000,59.120584,1.66e-30,"Sinton","OFF","Center Point",3000000000000000,30,2000000000000000,4000000000000000,"OFF","Dark Rsh (Cell only)",0.4,"False","RTD (Internal)",2,10,-0.05,1,0.01,"A",0,"16-131484","True",0,0,"Hunt",,"06/05/21 13:02:48","MultiFlash v1.49","Default.mfi",,,,"False",,0.200922
51,"sandra",,"pv22-7 15","06/05/21 13:22:08",9.204833999999999e-05,1.024853,-0.127554,-0.163422,0.020845,22096.762112,0.082719,1140.953056,-9.315849999999999,3.652712e-07,1.024853,-0.000506,-0.163422,8.271907e-05,0.082719,287520.170103,-2347.594155,-0.127554,-0.163422,22096.762112,0.020845,0.082719,-9.315849999999999,-0.000506,-0.163422,8.271907e-05,0.082719,-2347.594155,-2070.536022,25.100058,13.323761,,,,,,3.074306e-14,0,1e-18,9.999999999999999e-12,,,,362916600000000,4723313000000000,,,0.000964,0.000694,-1.023292,-4151.482064,-0.163422,,,,,,,221129.365024,24266260,,0.008642,,,115.944647,975.8383250000001,"False","False",3,3,"p-type",0.018,252,252,1,1,25,1,"Generalized",540,-1399.613947,0.283678,2.2,0,1000,-9183905000000,1.66e-30,"Sinton","OFF","Center Point",3000000000000000,30,2000000000000000,4000000000000000,"OFF","Dark Rsh (Cell only)",0.4,"False","RTD (Internal)",2,10,-0.05,1,0.01,"A",0,"16-131484","True",0,0,"Hunt",,"06/05/21 13:22:08","MultiFlash v1.49","Default.mfi",,,,"False",,0.200922
52,"sandra",,"CNT-17","06/05/21 13:23:06",9.797211000000001,0.669138,7.595476,0.528612,4.015063,61.245485,15.93279,137.0151,0.013627,0.038878,0.669138,0.030141,0.528612,0.015933,15.93279,34527.805095,3.433945,7.595476,0.528612,61.245485,4.015063,15.93279,0.013627,0.030141,0.528612,0.015933,15.93279,3.433945,4.84375,24.929241,14.774845,0.037069,0.58945,0.02185,83.992704,21.850397,0.919767,1.061237,1.73578e-13,2.183512e-09,262.090217,-430.936647,-2320.526712,219.233803,4723313000000000,1.153552,0.9998939999999999,1.096332,0.81817,0.005005,15.394453,0.528612,,,,,,,66.27512,-0.9851529999999999,0.825953,22.654083,,,16.374427,0.04709,"False","False",3,3,"p-type",0.018,252,252,1,1,25,1,"Generalized",540,5.159271,0.283678,2.2,0,1000,56.914475,1.66e-30,"Sinton","OFF","Center Point",3000000000000000,30,2000000000000000,4000000000000000,"OFF","Dark Rsh (Cell only)",0.4,"False","RTD (Internal)",2,10,-0.05,1,0.01,"A",0,"16-131484","True",0,0,"Hunt",,"06/05/21 13:23:06","MultiFlash v1.49","Default.mfi",,,,"False",,0.200922
53,"sandra",,"CNT-18","06/05/21 13:36:41",10.184006,0.670619,9.529006000000001,0.553941,5.278506,77.288813,20.946453,137.70057,0.004319,0.040413,0.670619,0.037814,0.553941,0.020946,20.946453,34700.543617,1.088335,9.529006000000001,0.553941,77.288813,5.278506,20.946453,0.004319,0.037814,0.553941,0.020946,20.946453,1.088335,0.935183,24.983182,14.984858,0.038409,0.587419,0.022562,83.25071800000001,22.562221,0.988473,1.131747,1.699541e-13,5.718583e-09,195.950375,-3395.328315,-294.522328,192.016313,4723313000000000,1.123571,0.999973,1.088516,0.819206,0.007341,2.832313,0.553941,,,,,,,18.727245,0.022952,0.99186,6.482482,,,6.914669,0.042436,"False","False",3,3,"p-type",0.018,252,252,1,1,25,1,"Generalized",540,1.094886,0.283678,2.2,0,1000,1.819735,1.66e-30,"Sinton","OFF","Center Point",3000000000000000,30,2000000000000000,4000000000000000,"OFF","Dark Rsh (Cell only)",0.4,"False","RTD (Internal)",2,10,-0.05,1,0.01,"A",0,"16-131484","True",0,0,"Hunt",,"06/05/21 13:36:41","MultiFlash v1.49","Default.mfi",,,,"False",,0.200922
54,"sandra",,"CNT-19","06/05/21 13:41:53",10.193739,0.669167,9.644056000000001,0.56295,5.429117,79.59050999999999,21.544116,141.942136,0.002793,0.040451,0.669167,0.03827,0.56295,0.021544,21.544116,35769.418208,0.703803,9.644056000000001,0.56295,79.59050999999999,5.429117,21.544116,0.002793,0.03827,0.56295,0.021544,21.544116,0.703803,0.47732,25.010153,15.295875,0.038553,0.586093,0.022596,83.475981,22.595863,0.998404,1.088714,1.868829e-13,4.259242e-09,209.837971,-2625.657783,-380.856944,188.068243,4723313000000000,1.151368,0.997683,1.082656,0.8171040000000001,0.007266,1.354245,0.56295,,,,,,,15.478063,0.025979,0.996375,5.432615,,,4.565519,0.040768,"False","False",3,3,"p-type",0.018,252,252,1,1,25,1,"Generalized",540,0.6953009999999999,0.283678,2.2,0,1000,1.244713,1.66e-30,"Sinton","OFF","Center Point",3000000000000000,30,2000000000000000,4000000000000000,"OFF","Dark Rsh (Cell only)",0.4,"False","RTD (Internal)",2,10,-0.05,1,0.01,"A",0,"16-131484","True",0,0,"Hunt",,"06/05/21 13:41:53","MultiFlash v1.49","Default.mfi",,,,"False",,0.200922
55,"sandra",,"CNT-20","06/05/21 13:48:06",10.193908,0.6696530000000001,9.666053,0.563026,5.442241,79.723697,21.596193,167.893455,0.002704,0.040452,0.6696530000000001,0.038357,0.563026,0.021596,21.596193,42309.15074,0.681311,9.666053,0.563026,79.723697,5.442241,21.596193,0.002704,0.038357,0.563026,0.021596,21.596193,0.681311,0.493187,24.951717,15.38588,0.038556,0.586493,0.022613,83.47768000000001,22.613102,0.99804,1.090411,1.832784e-13,4.309686e-09,198.055781,-7629.616139,-131.068193,191.010911,4723313000000000,1.152496,0.999756,1.090889,0.81756,0.007295,1.573661,0.563026,,,,,,,15.070707,0.023606,0.998901,5.204157,,,4.436808,0.034424,"False","False",3,3,"p-type",0.018,252,252,1,1,25,1,"Generalized",540,0.6815290000000001,0.283678,2.2,0,1000,0.305674,1.66e-30,"Sinton","OFF","Center Point",3000000000000000,30,2000000000000000,4000000000000000,"OFF","Dark Rsh (Cell only)",0.4,"False","RTD (Internal)",2,10,-0.05,1,0.01,"A",0,"16-131484","True",0,0,"Hunt",,"06/05/21 13:48:06","MultiFlash v1.49","Default.mfi",,,,"False",,0.200922
56,"sandra",,"CNT-21","06/05/21 13:53:51",10.190404,0.669883,9.648304,0.5571120000000001,5.375188,78.74142500000001,21.330112,137.802795,0.003198,0.040438,0.669883,0.038287,0.5571120000000001,0.02133,21.330112,34726.304392,0.806013,9.648304,0.5571120000000001,78.74142500000001,5.375188,21.330112,0.003198,0.038287,0.5571120000000001,0.02133,21.330112,0.806013,0.635837,24.983182,14.637837,0.038425,0.586164,0.022523,83.14547899999999,22.523118,1.001104,1.137568,1.747381e-13,6.503516e-09,195.956739,-8908.666186,-112.250249,177.373757,4723313000000000,1.1539,0.9996390000000001,1.071918,0.8124670000000001,0.007117,1.891993,0.5571120000000001,,,,,,,14.425139,0.019064,1.001287,5.359669,,,5.247668,0.04187,"False","False",3,3,"p-type",0.018,252,252,1,1,25,1,"Generalized",540,0.807059,0.283678,2.2,0,1000,-0.271874,1.66e-30,"Sinton","OFF","Center Point",3000000000000000,30,2000000000000000,4000000000000000,"OFF","Dark Rsh (Cell only)",0.4,"False","RTD (Internal)",2,10,-0.05,1,0.01,"A",0,"16-131484","True",0,0,"Hunt",,"06/05/21 13:53:51","MultiFlash v1.49","Default.mfi",,,,"False",,0.200922
57,"sandra",,"CNT-22","06/05/21 14:00:05",10.194211,0.669131,9.657665,0.558932,5.397975,79.134529,21.420537,91.73904,0.003035,0.040453,0.669131,0.038324,0.558932,0.021421,21.420537,23118.237982,0.764741,9.657665,0.558932,79.134529,5.397975,21.420537,0.003035,0.038324,0.558932,0.021421,21.420537,0.764741,0.58504,24.978687,15.607893,0.0385,0.585883,0.022556,83.33048599999999,22.556321,0.993892,1.111047,1.843042e-13,5.052671e-09,210.954538,-2456.740347,-407.043423,181.050479,4723313000000000,1.150527,0.998429,1.093654,0.818833,0.007323,1.916201,0.558932,,,,,,,14.56835,0.022363,0.999866,5.302377,,,4.981759,0.062899,"False","False",3,3,"p-type",0.018,252,252,1,1,25,1,"Generalized",540,0.7691249999999999,0.283678,2.2,0,1000,-0.142454,1.66e-30,"Sinton","OFF","Center Point",3000000000000000,30,2000000000000000,4000000000000000,"OFF","Dark Rsh (Cell only)",0.4,"False","RTD (Internal)",2,10,-0.05,1,0.01,"A",0,"16-131484","True",0,0,"Hunt",,"06/05/21 14:00:05","MultiFlash v1.49","Default.mfi",,,,"False",,0.200922
1,"sandra","cal","V7-19","06/02/21 17:29:07",9.534198999999999,,,,,,,,,0.037834,,,,,,,,9.534198999999999,-0.008227999999999999,,-0.078448,-0.311301,0.0008630000000000001,0.037834,-0.008227999999999999,-0.000311,-0.311301,0.217477,0.170387,25.495667,316.148083,,,,,,,,,,,,,,,,,1.102365,0.820361,-0.008227999999999999,0.533892,-0.008227999999999999,,,,,,0,0,0,,,,,,,"False","True",3,3,"p-type",0.018,252,252,1,1,25,1,"Generalized",540,0.654105,0.283637,2.2,0,1000,,1.66e-30,"Sinton","OFF","Center Point",3000000000000000,30,2000000000000000,4000000000000000,"OFF","Dark Rsh (Cell only)",0.4,"False","RTD (Internal)",2,10,-0.05,1,0.01,"A",0,"16-131484","True",0,0,"Hunt",,"06/02/21 17:29:07","MultiFlash v1.49","Default.mfi",0,0,0,"False",0,0.200784
2,"sandra","cal","V7-19","06/02/21 17:29:41",9.532759,0.647267,8.642255,0.533346,4.609315,74.70240200000001,18.290932,43.889961,0.004932,0.037828,0.647267,0.034295,0.533346,0.018291,18.290932,11060.270122,1.242808,8.642255,0.533346,74.70240200000001,4.609315,18.290932,0.004932,0.034295,0.533346,0.018291,18.290932,1.242808,1.098955,25.336069,16.688954,0.035422,0.562303,0.019918,81.346344,19.917706,1.134022,1.318692,3.283105e-13,2.386349e-08,,,,68.502904,4723313000000000,1.463552,,1.065213,0.814396,0.001087,2.990531,0.533346,,,,,,,9.220316,0.010521,0.974328,9.390872,,,7.399721,0.137662,"False","False",3,3,"p-type",0.018,252,252,1,1,25,1,"Generalized",540,1.346585,0.283637,2.2,0,1000,7.776294,1.66e-30,"Sinton","OFF","Center Point",3000000000000000,30,2000000000000000,4000000000000000,"OFF","Dark Rsh (Cell only)",0.4,"False","RTD (Internal)",2,10,-0.05,1,0.01,"A",0,"16-131484","True",0,0,"Hunt",,"06/02/21 17:29:41","MultiFlash v1.49","Default.mfi",,,,"False",,0.200784
3,"sandra","cal","V7-19","06/03/21 13:13:14",9.530805000000001,,,,,,,,,0.037821,,,,,,,,9.530805000000001,-0.007725,,-0.07362100000000001,-0.292147,0.00081,0.037821,-0.007725,-0.000292,-0.292147,0.204241,0.165631,24.331452,147.761451,,,,,,,,,,,,,,,,,1.088575,0.817677,-0.007725,0.507476,-0.007725,,,,,,0,0,0,,,,,,,"False","True",3,3,"p-type",0.018,252,252,1,1,25,1,"Generalized",540,0.654105,0.283579,2.2,0,1000,,1.66e-30,"Sinton","OFF","Center Point",3000000000000000,30,2000000000000000,4000000000000000,"OFF","Dark Rsh (Cell only)",0.4,"False","RTD (Internal)",2,10,-0.05,1,0.01,"A",0,"16-131484","True",0,0,"Hunt",,"06/03/21 13:13:14","MultiFlash v1.49","Default.mfi",0,0,0,"False",0,0.200915
4,"sandra","cal","V7-19","06/03/21 13:13:38",9.531510000000001,0.647172,8.654963,0.534504,4.626111,74.995374,18.357585,44.141765,0.004738,0.037823,0.647172,0.034345,0.534504,0.018358,18.357585,11123.724733,1.19401,8.654963,0.534504,74.995374,4.626111,18.357585,0.004738,0.034345,0.534504,0.018358,18.357585,1.19401,1.23854,24.473024,15.642894,0.035413,0.562436,0.019918,81.368651,19.917654,1.13052,1.318705,3.26395e-13,2.411816e-08,,,,68.60239,4723313000000000,1.429296,,1.081642,0.814592,0.001897,3.518417,0.534504,,,,,,,9.063573,-0.003306,0.975446,9.216329,,,7.128125,0.136786,"False","False",3,3,"p-type",0.018,252,252,1,1,25,1,"Generalized",540,1.283628,0.283579,2.2,0,1000,7.566621,1.66e-30,"Sinton","OFF","Center Point",3000000000000000,30,2000000000000000,4000000000000000,"OFF","Dark Rsh (Cell only)",0.4,"False","RTD (Internal)",2,10,-0.05,1,0.01,"A",0,"16-131484","True",0,0,"Hunt",,"06/03/21 13:13:38","MultiFlash v1.49","Default.mfi",,,,"False",,0.200915
5,"sandra","BS_210_PT_750_Z6_790","CNT_0603_1","06/03/21 13:19:00",9.949225999999999,0.670088,8.714316999999999,0.533321,4.647527,69.710938,18.442566,200.202297,0.009377,0.039481,0.670088,0.034581,0.533321,0.018443,18.442566,50450.978757,2.363052,8.714316999999999,0.533321,69.710938,4.647527,18.442566,0.009377,0.034581,0.533321,0.018443,18.442566,2.363052,2.83815,25.333821,14.732842,0.037665,0.587662,0.022134,83.664907,22.134196,0.986226,1.070835,1.767334e-13,3.23323e-09,199.752378,-2186.337774,-457.385868,213.878522,4723313000000000,1.142499,0.998602,1.081329,0.81633,0.006669,8.263462000000001,0.533321,,,,,,,37.874387,-0.151458,0.882691,12.464476,,,13.287136,0.030878,"False","False",3,3,"p-type",0.018,252,252,1,1,25,1,"Generalized",540,2.96768,0.283579,2.2,0,1000,44.202737,1.66e-30,"Sinton","OFF","Center Point",3000000000000000,30,2000000000000000,4000000000000000,"OFF","Dark Rsh (Cell only)",0.4,"False","RTD (Internal)",2,10,-0.05,1,0.01,"A",0,"16-131484","True",0,0,"Hunt",,"06/03/21 13:19:00","MultiFlash v1.49","Default.mfi",,,,"False",,0.200915
6,"sandra","BS_210_PT_750_Z6_790","CNT_0603_2","06/03/21 14:23:14",8.993812,0.665392,6.367592,0.519113,3.305498,55.235143,13.117054,210.359587,0.018231,0.03569,0.665392,0.025268,0.519113,0.013117,13.117054,53010.616048,4.594269,6.367592,0.519113,55.235143,3.305498,13.117054,0.018231,0.025268,0.519113,0.013117,13.117054,4.594269,6.667058,24.722475,14.423825,0.034129,0.586345,0.020011,84.266558,20.011336,0.929917,1.012002,1.91657e-13,9.999999999999999e-12,,,,205.155575,4723313000000000,1.211992,,1.075288,0.813608,-0.000381,16.488123,0.519113,,,,,,,72.94089,-1.479471,0.753043,29.330954,,,18.277484,0.033574,"False","False",3,3,"p-type",0.018,252,252,1,1,25,1,"Generalized",540,7.75254,0.283579,2.2,0,1000,122.326769,1.66e-30,"Sinton","OFF","Center Point",3000000000000000,30,2000000000000000,4000000000000000,"OFF","Dark Rsh (Cell only)",0.4,"False","RTD (Internal)",2,10,-0.05,1,0.01,"A",0,"16-131484","True",0,0,"Hunt",,"06/03/21 14:23:14","MultiFlash v1.49","Default.mfi",,,,"False",,0.200915
7,"sandra","BS_210_PT_750_Z6_790","CNT_0603_2_2ND FIRE","06/03/21 14:38:02",9.221112,0.6623559999999999,6.589505,0.517087,3.407346,55.788114,13.521213,93.73330799999999,0.017405,0.036592,0.6623559999999999,0.026149,0.517087,0.013521,13.521213,23620.793741,4.385946,6.589505,0.517087,55.788114,3.407346,13.521213,0.017405,0.026149,0.517087,0.013521,13.521213,4.385946,6.316178,24.682022,14.450827,0.034951,0.583819,0.020405,84.190586,20.405043,0.924089,1.01968,2.192249e-13,9.007156e-11,,,,181.535848,4723313000000000,1.242036,,1.071231,0.814144,0.00118,16.759604,0.517087,,,,,,,65.572075,-1.284315,0.7610710000000001,28.727059,,,18.153484,0.07309400000000001,"False","False",3,3,"p-type",0.018,252,252,1,1,25,1,"Generalized",540,7.277869,0.283579,2.2,0,1000,109.408836,1.66e-30,"Sinton","OFF","Center Point",3000000000000000,30,2000000000000000,4000000000000000,"OFF","Dark Rsh (Cell only)",0.4,"False","RTD (Internal)",2,10,-0.05,1,0.01,"A",0,"16-131484","True",0,0,"Hunt",,"06/03/21 14:38:02","MultiFlash v1.49","Default.mfi",,,,"False",,0.200915
8,"sandra","cal","V7-19","06/04/21 11:35:21",9.533619,,,,,,,,,0.037832,,,,,,,,9.533619,-0.007197,,-0.06861,-0.272263,0.000755,0.037832,-0.007197,-0.000272,-0.272263,0.190228,-0.678531,23.825885,122.162987,,,,,,,,,,,,,,,,,1.092478,0.817099,-0.007197,-2.038209,-0.007197,,,,,,0,0,0,,,,,,,"False","True",3,3,"p-type",0.018,252,252,1,1,25,1,"Generalized",540,0.654105,0.284029,2.2,0,1000,,1.66e-30,"Sinton","OFF","Center Point",3000000000000000,30,2000000000000000,4000000000000000,"OFF","Dark Rsh (Cell only)",0.4,"False","RTD (Internal)",2,10,-0.05,1,0.01,"A",0,"16-131484","True",0,0,"Hunt",,"06/04/21 11:35:21","MultiFlash v1.49","Default.mfi",0,0,0,"False",0,0.200946
9,"sandra","cal","V7-19","06/04/21 11:35:45",9.529859,0.647118,8.688786,0.536974,4.665649,75.65576799999999,18.514479,44.112609,0.004266,0.037817,0.647118,0.034479,0.536974,0.018514,18.514479,11116.377499,1.075055,8.688786,0.536974,75.65576799999999,4.665649,18.514479,0.004266,0.034479,0.536974,0.018514,18.514479,1.075055,1.037814,23.965189,15.369879,0.035404,0.562411,0.019912,81.365262,19.911707,1.130403,1.321931,3.284084e-13,2.391263e-08,,,,67.56453,4723313000000000,1.461863,,1.066802,0.81409,0.002466,2.849076,0.536974,,,,,,,8.574873999999999,0.002552,0.979288,8.846708,,,6.458094,0.136551,"False","False",3,3,"p-type",0.018,252,252,1,1,25,1,"Generalized",540,1.150502,0.284029,2.2,0,1000,7.000318,1.66e-30,"Sinton","OFF","Center Point",3000000000000000,30,2000000000000000,4000000000000000,"OFF","Dark Rsh (Cell only)",0.4,"False","RTD (Internal)",2,10,-0.05,1,0.01,"A",0,"16-131484","True",0,0,"Hunt",,"06/04/21 11:35:45","MultiFlash v1.49","Default.mfi",,,,"False",,0.200946
10,"sandra","BS_210_PT_745_Z6_790","CNT_0604_1","06/04/21 12:26:23",10.288647,0.668927,9.407622999999999,0.526847,4.956374,72.01562800000001,19.66815,195.312685,0.008286999999999999,0.040828,0.668927,0.037332,0.526847,0.019668,19.66815,49218.796706,2.08829,9.407622999999999,0.526847,72.01562800000001,4.956374,19.66815,0.008286999999999999,0.037332,0.526847,0.019668,19.66815,2.08829,2.090521,24.79664,15.282874,0.038943,0.587677,0.022886,83.798165,22.886073,0.949758,1.070743,1.871964e-13,3.129396e-09,252.540505,-605.998381,-1650.169426,205.53219,4723313000000000,1.162337,0.99925,1.068722,0.811777,0.008194,6.227562,0.526847,,,,,,,26.538017,-0.000473,0.946217,8.615242,,,12.890028,0.030097,"False","False",3,3,"p-type",0.018,252,252,1,1,25,1,"Generalized",540,2.195288,0.284029,2.2,0,1000,12.419781,1.66e-30,"Sinton","OFF","Center Point",3000000000000000,30,2000000000000000,4000000000000000,"OFF","Dark Rsh (Cell only)",0.4,"False","RTD (Internal)",2,10,-0.05,1,0.01,"A",0,"16-131484","True",0,0,"Hunt",,"06/04/21 12:26:23","MultiFlash v1.49","Default.mfi",,,,"False",,0.200946
11,"sandra","BS_210_PT_745_Z6_790","CNT_0604_1_2F","06/04/21 12:39:38",10.238178,0.66442,9.345895000000001,0.513382,4.798013,70.53355500000001,19.039734,150.857804,0.009357000000000001,0.040628,0.66442,0.037087,0.513382,0.01904,19.039734,38016.166615,2.357853,9.345895000000001,0.513382,70.53355500000001,4.798013,19.039734,0.009357000000000001,0.037087,0.513382,0.01904,19.039734,2.357853,2.369119,24.756186,15.19887,0.038718,0.583519,0.022593,83.696394,22.592893,0.945682,1.080237,2.198113e-13,3.666499e-09,,,,174.667537,4723313000000000,1.217577,,1.066883,0.811981,0.007816,6.907177,0.513382,,,,,,,23.032159,-0.00208,0.944202,8.786365,,,14.552797,0.038901,"False","False",3,3,"p-type",0.018,252,252,1,1,25,1,"Generalized",540,2.449728,0.284029,2.2,0,1000,12.37939,1.66e-30,"Sinton","OFF","Center Point",3000000000000000,30,2000000000000000,4000000000000000,"OFF","Dark Rsh (Cell only)",0.4,"False","RTD (Internal)",2,10,-0.05,1,0.01,"A",0,"16-131484","True",0,0,"Hunt",,"06/04/21 12:39:38","MultiFlash v1.49","Default.mfi",,,,"False",,0.200946
12,"sandra","BS_210_PT_759_Z6_790","CNT_0604_2","06/04/21 14:28:56",10.247815,0.668617,9.592615,0.547551,5.252444,76.65716399999999,20.843031,162.228351,0.004997,0.040666,0.668617,0.038066,0.547551,0.020843,20.843031,40881.54433,1.259331,9.592615,0.547551,76.65716399999999,5.252444,20.843031,0.004997,0.038066,0.547551,0.020843,20.843031,1.259331,1.106975,24.686517,14.775846,0.038779,0.586614,0.022748,83.66391299999999,22.748162,0.96646,1.07824,1.900126e-13,3.634663e-09,244.5538,-735.448799,-1359.713962,195.859823,4723313000000000,1.163212,0.997467,1.096364,0.817512,0.007209,3.596997,0.547551,,,,,,,18.997086,0.024756,0.988735,6.409851,,,8.052068999999999,0.035819,"False","False",3,3,"p-type",0.018,252,252,1,1,25,1,"Generalized",540,1.26661,0.284029,2.2,0,1000,2.327934,1.66e-30,"Sinton","OFF","Center Point",3000000000000000,30,2000000000000000,4000000000000000,"OFF","Dark Rsh (Cell only)",0.4,"False","RTD (Internal)",2,10,-0.05,1,0.01,"A",0,"16-131484","True",0,0,"Hunt",,"06/04/21 14:28:56","MultiFlash v1.49","Default.mfi",,,,"False",,0.200946
13,"sandra","BS_210_PT_750_Z6_790","CNT_0604_3","06/04/21 14:45:38",10.286908,0.672049,9.614311000000001,0.546851,5.257593,76.050365,20.863464,165.953466,0.005412,0.040821,0.672049,0.038152,0.546851,0.020863,20.863464,41820.273319,1.363846,9.614311000000001,0.546851,76.050365,5.257593,20.863464,0.005412,0.038152,0.546851,0.020863,20.863464,1.363846,1.206142,24.72697,14.876852,0.038904,0.589535,0.022935,83.601725,22.935085,0.967092,1.091471,1.657843e-13,3.936894e-09,202.458158,-1214.57581,-823.332716,216.184345,4723313000000000,1.125072,0.998688,1.084371,0.818806,0.007868,3.821697,0.546851,,,,,,,21.479673,0.028171,0.988704,6.570703,,,8.689784,0.035081,"False","False",3,3,"p-type",0.018,252,252,1,1,25,1,"Generalized",540,1.372178,0.284029,2.2,0,1000,2.284035,1.66e-30,"Sinton","OFF","Center Point",3000000000000000,30,2000000000000000,4000000000000000,"OFF","Dark Rsh (Cell only)",0.4,"False","RTD (Internal)",2,10,-0.05,1,0.01,"A",0,"16-131484","True",0,0,"Hunt",,"06/04/21 14:45:38","MultiFlash v1.49","Default.mfi",,,,"False",,0.200946
