Repository: dintalframe/MLPROJECT

File: FCT450csv/MultiFlash_Database WW23 - 2017.csv
ID,User_ID,Batch_ID,Sample_ID,Measurement_Date-Time,Isc_(A),Voc_(V),Imp_(A),Vmp_(V),Pmp_(W),FF_(percent),Efficiency_(percent),Rsh_(ohm),Rs_(ohm),Jsc_(A/cm2),Voc_(V/cell),Jmp_(A/cm2),Vmp_(V/cell),Pmp_(W/cm2),Cell_Efficiency_(percent),Rsh_(ohm-cm2),Rs_(ohm-cm2),ILoad_(A),VLoad_(V),FFLoad_(percent),PLoad_(W),EffLoad_(percent),RsLoad_(ohm),JLoad_(A/cm2),VLoad_(V/cell),PLoad_(W/cm2),Cell_EffLoad_(percent),RsLoad_(ohm-cm2),Rs_Modulation_(ohm-cm2),Measured_Temperature_(C),Total_Test_Time_(s),pJmp_(A/cm2),pVmp_(V/cell),pPmp_(W/cm2),pFF_(percent),pEfficiency_(percent),n_at_1_sun,n_at_ 1/10_suns,Jo1_(A/cm2),Jo2_(A/cm2),Jo_(fA/cm2),Est_Bulk_Lifetime_(us),BRR_(Hz),Lifetime_at_Vmp_(us),Doping_(cm-3),Measured_Resistivity_(Ohm-cm),Lifetime_Fit_R2,Max_Intensity_(suns),Intensity_@_flash_cutoff_(suns),V_at_Isc_(V),dV/dt,V_Pad_0_(V),V_Pad_1_(V),V_Pad_2_(V),V_Pad_3_(V),V_Pad_4_(V),Pm/Pe,Resistivity_(ohm-cm),Sample_Type,Thickness_(cm),Cell_Area_(cm2),Total_Area_(cm2),Number_of_Cells_per_String,Number_of_Strings,Temperature_(C),Intensity_(suns),Analysis_Type,Nominal_Load_Voltage_(mV/cell),Rs_Modulation_Target_(ohm-cm2),Reference_Constant_(V/sun),Voltage_Temperature_Coefficient_(mV/C),Temperature_Offset_(C),Power_per_Sun_(W/m2),Conductivity_Modulation_(ohm-cm2/V),Auger_Coefficient,Auger_Method,Band_Gap_Narrowing,Fit_Method,Carrier_Density_Center_Point_(cm-3),Percent_Fit,Lower_Bound_(cm-3),Upper_Bound_(cm-3),Rsh_Lifetime_Correction,Rsh_Measurement_Method,SunsVoc_Rsh_Voltage_(V),Do_Dark_Break_Measurement,Temperature_Measurement_Method,Number_of_dRsh_Points,dRsh_Output_Vlimit_(V),Current_Transfer,Voltage_Transfer,Temperature_Transfer,Final_Bin,Bin_Index,Tester_ID,Do_Doping_Measurement,Doping_Sample_Time_(us),Doping_Measurement_Length_(us),Measurement_Type,Comments,Calibration,dBreak_(V),dBreak_(A),Dark_Break_Interpolated,Measurement_Date-Time_String,Software Version
1,"Kayla","Encapsulated Cells","Encap_NPT_1649","06/07/17 11:05:38",8.877606999999999,,,,,,,,,0.035553,,,,,,,,8.877606999999999,-0.014797,,-0.131366,-0.526095,0.001667,0.035553,-0.014797,-0.000526,-0.526095,0.416207,1.810726,24.920251,523.7139539999999,,,,,,,,,,,,,,,,,1.242734,0.930477,-0.014797,6.015648,-0.014797,,,,,,3,"p-type",0.021,249.7,249.7,1,1,25,1,"Generalized",500,1.782833,0.246409,2.2,0,1000,,1.66e-30,"Sinton","OFF","Center Point",3000000000000000,30,2000000000000000,4000000000000000,"OFF","Dark Rsh (Cell only)",0.4,"True","RTD (Internal)",2,10,-0.05,1,0.01,"A",0,"16-131484","True",0,0,"Full IV","Recipe\MultiFlash\Encapsulated Cell_NPT_1649Cal.mfi ","True",0,,"False","06/07/17 11:05:38","MultiFlash v1.27"
2,"Kayla","Encapsulated Cells","Encap_NPT_1649","06/07/17 11:07:18",8.880048,0.638287,8.30223,0.497023,4.126397,72.801452,16.52542,594.796745,0.007507,0.035563,0.638287,0.033249,0.497023,0.016525,16.52542,148520.747165,1.874469,8.30223,0.497023,72.801452,4.126397,16.52542,0.007507,0.033249,0.497023,0.016525,16.52542,1.874469,1.885834,24.888549,27.538575,0.033794,0.551775,0.018647,82.147114,18.64682,1.205813,1.102754,6.898168e-13,1.045218e-08,,,,64.55793199999999,7684760000000000,1.884683,,1.249914,0.930627,-0.000306,6.367006,0.497023,,,,,,3,"p-type",0.021,249.7,249.7,1,1,25,1,"Generalized",500,1.917281,0.246409,2.2,0,1000,1.778594,1.66e-30,"Sinton","OFF","Center Point",3000000000000000,30,2000000000000000,4000000000000000,"OFF","Dark Rsh (Cell only)",0.4,"True","RTD (Internal)",2,10,-0.05,1,0.01,"A",0,"16-131484","True",0,0,"Full IV","Recipe\MultiFlash\Encapsulated Cell_NPT_1649Cal.mfi ","False",-2,-0.002131,"False","06/07/17 11:07:18","MultiFlash v1.27"
3,"Kayla","Encapsulated Cells","C605_30cyclesHF_noclean","06/07/17 11:11:48",8.726713999999999,0.641194,8.180254,0.5051099999999999,4.131928,73.843597,16.547571,298.48067,0.007044,0.034949,0.641194,0.03276,0.5051099999999999,0.016548,16.547571,74530.623351,1.758772,8.180254,0.5051099999999999,73.843597,4.131928,16.547571,0.007044,0.03276,0.5051099999999999,0.016548,16.547571,1.758772,1.813657,24.895174,27.678583,0.033232,0.555936,0.018475,82.44523,18.475106,1.145163,1.095244,5.940547e-13,8.236063e-09,,,,77.72792,7898419000000000,1.836314,,1.24173,0.930329,-0.001157,5.944176,0.5051099999999999,,,,,,3,"p-type",0.021,249.7,249.7,1,1,25,1,"Generalized",500,1.800991,0.246409,2.2,0,1000,1.622746,1.66e-30,"Sinton","OFF","Center Point",3000000000000000,30,2000000000000000,4000000000000000,"OFF","Dark Rsh (Cell only)",0.4,"True","RTD (Internal)",2,10,-0.05,1,0.01,"A",0,"16-131484","True",0,0,"Full IV","Recipe\MultiFlash\Encapsulated Cell_NPT_1649Cal.mfi ","False",-2,-0.005576,"False","06/07/17 11:11:48","MultiFlash v1.27"
4,"Kayla","Encapsulated Cells","C606_30cyclesHF_noclean","06/07/17 11:15:13",8.718339,0.6470669999999999,8.080256,0.493572,3.988186,70.695553,15.97191,327.548562,0.009874000000000001,0.034915,0.6470669999999999,0.03236,0.493572,0.015972,15.97191,81788.87591800001,2.46561,8.080256,0.493572,70.695553,3.988186,15.97191,0.009874000000000001,0.03236,0.493572,0.015972,15.97191,2.46561,2.582208,24.848804,27.534575,0.033219,0.561821,0.018663,82.60630399999999,18.662849,1.108598,1.10087,4.776672e-13,6.487898e-09,,,,100.162231,8003490000000000,1.813466,,1.246275,0.929037,-0.001128,8.375646,0.493572,,,,,,3,"p-type",0.021,249.7,249.7,1,1,25,1,"Generalized",500,2.520962,0.246409,2.2,0,1000,2.197591,1.66e-30,"Sinton","OFF","Center Point",3000000000000000,30,2000000000000000,4000000000000000,"OFF","Dark Rsh (Cell only)",0.4,"True","RTD (Internal)",2,10,-0.05,1,0.01,"A",0,"16-131484","True",0,0,"Full IV","Recipe\MultiFlash\Encapsulated Cell_NPT_1649Cal.mfi ","False",-2,-0.008937,"True","06/07/17 11:15:13","MultiFlash v1.27"
5,"Kayla","Encapsulated Cells","C607_30cyclesHF_noclean","06/07/17 11:16:14",8.871943999999999,0.628217,7.973082,0.493384,3.933794,70.58021599999999,15.75408,592.366372,0.008869,0.03553,0.628217,0.031931,0.493384,0.015754,15.75408,147913.883186,2.214689,7.973082,0.493384,70.58021599999999,3.933794,15.75408,0.008869,0.031931,0.493384,0.015754,15.75408,2.214689,2.370474,24.886893,27.025546,0.033762,0.544237,0.018375,82.321331,18.374793,1.221271,1.083503,1.008625e-12,8.267049e-09,,,,49.780094,5534825000000000,2.576767,,1.249607,0.929507,-0.000167,7.888708,0.493384,,,,,,3,"p-type",0.021,249.7,249.7,1,1,25,1,"Generalized",500,2.394528,0.246409,2.2,0,1000,4.73055,1.66e-30,"Sinton","OFF","Center Point",3000000000000000,30,2000000000000000,4000000000000000,"OFF","Dark Rsh (Cell only)",0.4,"True","RTD (Internal)",2,10,-0.05,1,0.01,"A",0,"16-131484","True",0,0,"Full IV","Recipe\MultiFlash\Encapsulated Cell_NPT_1649Cal.mfi ","False",-2,-0.001058,"True","06/07/17 11:16:14","MultiFlash v1.27"
6,"Kayla","Encapsulated Cells","C605_30cyclesHF_cleanedtabs","06/07/17 11:27:17",8.724532999999999,0.641893,8.167737000000001,0.503851,4.115319,73.485001,16.481053,297.164947,0.00737,0.03494,0.641893,0.03271,0.503851,0.016481,16.481053,74202.087331,1.840399,8.167737000000001,0.503851,73.485001,4.115319,16.481053,0.00737,0.03271,0.503851,0.016481,16.481053,1.840399,1.890522,24.837212,26.361508,0.033229,0.55665,0.018497,82.474317,18.497157,1.14245,1.094559,5.781557e-13,8.007933e-09,,,,80.267858,8025168000000000,1.808825,,1.251673,0.930107,-0.001401,6.241886,0.503851,,,,,,3,"p-type",0.021,249.7,249.7,1,1,25,1,"Generalized",500,1.872141,0.246409,2.2,0,1000,1.960558,1.66e-30,"Sinton","OFF","Center Point",3000000000000000,30,2000000000000000,4000000000000000,"OFF","Dark Rsh (Cell only)",0.4,"True","RTD (Internal)",2,10,-0.05,1,0.01,"A",0,"16-131484","True",0,0,"Full IV","Recipe\MultiFlash\Encapsulated Cell_NPT_1649Cal.mfi ","False",-2,-0.005357,"False","06/07/17 11:27:17","MultiFlash v1.27"
7,"Kayla","Encapsulated Cells","C606_30cyclesHF_cleanedtabs","06/07/17 11:29:05",8.723272,0.646299,8.228617,0.495577,4.077916,72.33114399999999,16.331261,317.401435,0.008458,0.034935,0.646299,0.032954,0.495577,0.016331,16.331261,79255.138423,2.111866,8.228617,0.495577,72.33114399999999,4.077916,16.331261,0.008458,0.032954,0.495577,0.016331,16.331261,2.111866,2.158629,24.804092,27.700584,0.033235,0.560963,0.018643,82.57151399999999,18.643379,1.110214,1.102138,4.934595e-13,6.648634e-09,,,,94.404777,7575046000000000,1.91057,,1.246401,0.929474,-0.001501,7.053527,0.495577,,,,,,3,"p-type",0.021,249.7,249.7,1,1,25,1,"Generalized",500,2.133866,0.246409,2.2,0,1000,1.981906,1.66e-30,"Sinton","OFF","Center Point",3000000000000000,30,2000000000000000,4000000000000000,"OFF","Dark Rsh (Cell only)",0.4,"True","RTD (Internal)",2,10,-0.05,1,0.01,"A",0,"16-131484","True",0,0,"Full IV","Recipe\MultiFlash\Encapsulated Cell_NPT_1649Cal.mfi ","False",-2,-0.009642,"True","06/07/17 11:29:05","MultiFlash v1.27"
8,"Kayla","Encapsulated Cells","C607_30cyclesHF_cleanedtabs","06/07/17 11:30:38",8.873177999999999,0.628105,7.95553,0.492837,3.920778,70.349503,15.701953,520.5211880000001,0.008999,0.035535,0.628105,0.03186,0.492837,0.015702,15.701953,129974.140726,2.247056,7.95553,0.492837,70.349503,3.920778,15.701953,0.008999,0.03186,0.492837,0.015702,15.701953,2.247056,2.438226,24.818996,27.063548,0.033761,0.544053,0.018368,82.293449,18.367833,1.221245,1.085714,1.016437e-12,8.388345e-09,,,,49.368601,5411635000000000,2.63291,,1.244341,0.932173,-0.000534,8.097206,0.492837,,,,,,3,"p-type",0.021,249.7,249.7,1,1,25,1,"Generalized",500,2.4433,0.246409,2.2,0,1000,5.378211,1.66e-30,"Sinton","OFF","Center Point",3000000000000000,30,2000000000000000,4000000000000000,"OFF","Dark Rsh (Cell only)",0.4,"True","RTD (Internal)",2,10,-0.05,1,0.01,"A",0,"16-131484","True",0,0,"Full IV","Recipe\MultiFlash\Encapsulated Cell_NPT_1649Cal.mfi ","False",-2,-0.001813,"False","06/07/17 11:30:38","MultiFlash v1.27"
9,"Kayla","Encapsulated Cells","C605_30cyclesHF_cleanedtabsandglass","06/07/17 11:38:50",8.753705,0.641781,8.186774,0.49953,4.089536,72.793915,16.377798,314.550742,0.007915,0.035057,0.641781,0.032786,0.49953,0.016378,16.377798,78543.320322,1.976295,8.186774,0.49953,72.793915,4.089536,16.377798,0.007915,0.032786,0.49953,0.016378,16.377798,1.976295,2.040441,24.80906,27.018546,0.033338,0.556554,0.018554,82.467151,18.554165,1.146367,1.094051,5.832208e-13,8.037646e-09,,,,79.72369,8134795000000000,1.785734,,1.24545,0.93113,-0.001369,6.705356,0.49953,,,,,,3,"p-type",0.021,249.7,249.7,1,1,25,1,"Generalized",500,2.014339,0.246409,2.2,0,1000,1.822524,1.66e-30,"Sinton","OFF","Center Point",3000000000000000,30,2000000000000000,4000000000000000,"OFF","Dark Rsh (Cell only)",0.4,"True","RTD (Internal)",2,10,-0.05,1,0.01,"A",0,"16-131484","True",0,0,"Full IV","Recipe\MultiFlash\Encapsulated Cell_NPT_1649Cal.mfi ","False",-2,-0.005516,"False","06/07/17 11:38:50","MultiFlash v1.27"
10,"Kayla","Encapsulated Cells","C606_30cyclesHF_cleanedtabsandglass","06/07/17 11:40:02",8.713502999999999,0.646376,8.156005,0.503711,4.108269,72.942556,16.45282,327.728369,0.00796,0.034896,0.646376,0.032663,0.503711,0.016453,16.45282,81833.773799,1.987564,8.156005,0.503711,72.942556,4.108269,16.45282,0.00796,0.032663,0.503711,0.016453,16.45282,1.987564,2.058686,24.843836,26.966542,0.033199,0.560945,0.018623,82.56227699999999,18.622631,1.112458,1.103397,4.919835e-13,6.6677e-09,,,,95.664615,7549567000000000,1.916688,,1.246178,0.92998,-0.001617,6.707387,0.503711,,,,,,3,"p-type",0.021,249.7,249.7,1,1,25,1,"Generalized",500,2.023387,0.246409,2.2,0,1000,1.796173,1.66e-30,"Sinton","OFF","Center Point",3000000000000000,30,2000000000000000,4000000000000000,"OFF","Dark Rsh (Cell only)",0.4,"True","RTD (Internal)",2,10,-0.05,1,0.01,"A",0,"16-131484","True",0,0,"Full IV","Recipe\MultiFlash\Encapsulated Cell_NPT_1649Cal.mfi ","False",-2,-0.009365,"True","06/07/17 11:40:02","MultiFlash v1.27"
11,"Kayla","Encapsulated Cells","C607_30cyclesHF_cleanedtabsandglass","06/07/17 11:41:06",8.86824,0.628566,8.220613,0.48278,3.968747,71.19758299999999,15.894063,566.232231,0.008795000000000001,0.035516,0.628566,0.032922,0.48278,0.015894,15.894063,141388.188037,2.196084,8.220613,0.48278,71.19758299999999,3.968747,15.894063,0.008795000000000001,0.032922,0.48278,0.015894,15.894063,2.196084,2.406927,24.804092,26.834535,0.033745,0.544415,0.018371,82.29357899999999,18.37112,1.225582,1.085781,9.983104e-13,8.407667e-09,,,,48.829279,5511536000000000,2.58719,,1.249755,0.928157,-0.000791,7.86317,0.48278,,,,,,3,"p-type",0.021,249.7,249.7,1,1,25,1,"Generalized",500,2.31553,0.246409,2.2,0,1000,5.332054,1.66e-30,"Sinton","OFF","Center Point",3000000000000000,30,2000000000000000,4000000000000000,"OFF","Dark Rsh (Cell only)",0.4,"True","RTD (Internal)",2,10,-0.05,1,0.01,"A",0,"16-131484","True",0,0,"Full IV","Recipe\MultiFlash\Encapsulated Cell_NPT_1649Cal.mfi ","False",-2,-0.001804,"False","06/07/17 11:41:06","MultiFlash v1.27"
12,"Kayla","Encapsulated Cells","Encap_NPT_1649","06/07/17 11:46:52",8.882192,0.638408,8.346304,0.497438,4.151771,73.21749,16.627037,594.722638,0.007173,0.035571,0.638408,0.033425,0.497438,0.016627,16.627037,148502.242612,1.791221,8.346304,0.497438,73.21749,4.151771,16.627037,0.007173,0.033425,0.497438,0.016627,16.627037,1.791221,1.776775,24.863709,27.525574,0.03381,0.551791,0.018656,82.151697,18.655916,1.205646,1.102089,6.883409e-13,1.03407e-08,,,,64.354072,7743681000000000,1.87108,,1.24315,0.929972,-0.00065,5.793921,0.497438,,,,,,3,"p-type",0.021,249.7,249.7,1,1,25,1,"Generalized",500,1.818621,0.246409,2.2,0,1000,1.63441,1.66e-30,"Sinton","OFF","Center Point",3000000000000000,30,2000000000000000,4000000000000000,"OFF","Dark Rsh (Cell only)",0.4,"True","RTD (Internal)",2,10,-0.05,1,0.01,"A",0,"16-131484","True",0,0,"Full IV","Recipe\MultiFlash\Encapsulated Cell_NPT_1649Cal.mfi ","False",-2,-0.002103,"False","06/07/17 11:46:52","MultiFlash v1.27"
13,"Kayla","Encapsulated Cells","C611","06/07/17 12:02:20",8.685267,0.638371,8.103165000000001,0.500376,4.054626,73.12983199999999,16.23799,307.093793,0.007214,0.034783,0.638371,0.032452,0.500376,0.016238,16.23799,76681.32016800001,1.801408,8.103165000000001,0.500376,73.12983199999999,4.054626,16.23799,0.007214,0.032452,0.500376,0.016238,16.23799,1.801408,1.84654,24.868677,28.15061,0.032936,0.55185,0.018176,81.85712700000001,18.175828,1.167954,1.154993,6.362388e-13,1.399031e-08,,,,62.912124,8135454000000000,1.785597,,1.245662,0.9317800000000001,-0.001663,5.986771,0.500376,,,,,,3,"p-type",0.021,249.7,249.7,1,1,25,1,"Generalized",500,1.822742,0.246409,2.2,0,1000,1.306209,1.66e-30,"Sinton","OFF","Center Point",3000000000000000,30,2000000000000000,4000000000000000,"OFF","Dark Rsh (Cell only)",0.4,"True","RTD (Internal)",2,10,-0.05,1,0.01,"A",0,"16-131484","True",0,0,"Full IV","Recipe\MultiFlash\Encapsulated Cell_NPT_1649Cal.mfi C611 before LID anneal ","False",-2,-0.012728,"True","06/07/17 12:02:20","MultiFlash v1.27"
14,"Kayla","Encapsulated Cells","C610","06/07/17 12:03:23",8.704215,0.637657,8.178535999999999,0.496307,4.059067,73.13234799999999,16.255774,452.780018,0.007384,0.034859,0.637657,0.032753,0.496307,0.016256,16.255774,113059.170412,1.843665,8.178535999999999,0.496307,73.13234799999999,4.059067,16.255774,0.007384,0.032753,0.496307,0.016256,16.255774,1.843665,1.855809,24.871989,27.362565,0.033137,0.551077,0.018261,82.15339299999999,18.260962,1.203727,1.0983,7.07039e-13,9.275641e-09,,,,64.05735900000001,8060669000000000,1.801279,,1.249257,0.930471,-0.001512,6.079369,0.496307,,,,,,3,"p-type",0.021,249.7,249.7,1,1,25,1,"Generalized",500,1.85666,0.246409,2.2,0,1000,1.426882,1.66e-30,"Sinton","OFF","Center Point",3000000000000000,30,2000000000000000,4000000000000000,"OFF","Dark Rsh (Cell only)",0.4,"True","RTD (Internal)",2,10,-0.05,1,0.01,"A",0,"16-131484","True",0,0,"Full IV","Recipe\MultiFlash\Encapsulated Cell_NPT_1649Cal.mfi C611 before LID anneal ","False",-2,-0.004142,"False","06/07/17 12:03:23","MultiFlash v1.27"
15,"Kayla","Encapsulated Cells","Encap_NPT_1649","06/07/17 15:27:48",8.879072000000001,,,,,,,,,0.035559,,,,,,,,8.879072000000001,-0.013644,,-0.121149,-0.485177,0.001537,0.035559,-0.013644,-0.000485,-0.485177,0.383709,1.786522,24.823609,136.263794,,,,,,,,,,,,,,,,,1.246955,0.927395,-0.013644,5.959974,-0.013644,,,,,,3,"p-type",0.021,249.7,249.7,1,1,25,1,"Generalized",500,1.782833,0.246228,2.2,0,1000,,1.66e-30,"Sinton","OFF","Center Point",3000000000000000,30,2000000000000000,4000000000000000,"OFF","Dark Rsh (Cell only)",0.4,"True","RTD (Internal)",2,10,-0.05,1,0.01,"A",0,"16-131484","True",0,0,"Full IV","Recipe\MultiFlash\Encapsulated Cell_NPT_1649Cal.mfi","True",0,,"False","06/07/17 15:27:48","MultiFlash v1.27"
16,"Kayla","Encapsulated Cells","Encap_NPT_1649","06/07/17 15:28:59",8.880026000000001,0.637428,8.285898,0.498266,4.128582,72.938249,16.53417,485.915742,0.007345,0.035563,0.637428,0.033183,0.498266,0.016534,16.53417,121333.160759,1.833944,8.285898,0.498266,72.938249,4.128582,16.53417,0.007345,0.033183,0.498266,0.016534,16.53417,1.833944,1.809358,24.843836,26.2295,0.03379,0.5508,0.018612,82.102796,18.611656,1.207114,1.104903,7.152101e-13,1.071717e-08,,,,62.259194,7368966000000000,1.961257,,1.24814,0.92752,-0.001079,6.012595,0.498266,,,,,,3,"p-type",0.021,249.7,249.7,1,1,25,1,"Generalized",500,1.866503,0.246228,2.2,0,1000,1.75486,1.66e-30,"Sinton","OFF","Center Point",3000000000000000,30,2000000000000000,4000000000000000,"OFF","Dark Rsh (Cell only)",0.4,"True","RTD (Internal)",2,10,-0.05,1,0.01,"A",0,"16-131484","True",0,0,"Full IV","Recipe\MultiFlash\Encapsulated Cell_NPT_1649Cal.mfi","False",-2,-0.002163,"False","06/07/17 15:28:59","MultiFlash v1.27"
17,"Kayla","Encapsulated Cells","C554","06/07/17 15:31:50",8.765138,0.630652,8.224185,0.490014,4.029967,72.90427800000001,16.139237,354.998117,0.007394,0.035103,0.630652,0.032936,0.490014,0.016139,16.139237,88643.02988099999,1.84624,8.224185,0.490014,72.90427800000001,4.029967,16.139237,0.007394,0.032936,0.490014,0.016139,16.139237,1.84624,1.891345,24.887537,26.834535,0.033342,0.545006,0.018172,82.084546,18.171525,1.184758,1.099886,9.076009e-13,1.139084e-08,,,,49.621043,6468819000000000,2.220116,,1.236343,0.929438,-0.00189,6.210956,0.490014,,,,,,3,"p-type",0.021,249.7,249.7,1,1,25,1,"Generalized",500,1.872843,0.246228,2.2,0,1000,1.902967,1.66e-30,"Sinton","OFF","Center Point",3000000000000000,30,2000000000000000,4000000000000000,"OFF","Dark Rsh (Cell only)",0.4,"True","RTD (Internal)",2,10,-0.05,1,0.01,"A",0,"16-131484","True",0,0,"Full IV","Recipe\MultiFlash\Encapsulated Cell_NPT_1649Cal.mfi ","False",-2,-0.005035,"False","06/07/17 15:31:50","MultiFlash v1.27"
18,"Kayla","Encapsulated Cells","C569","06/07/17 15:33:02",8.873987,0.638366,8.302928,0.498336,4.137646,73.040671,16.570469,477.091077,0.00745,0.035539,0.638366,0.033252,0.498336,0.01657,16.570469,119129.641933,1.860272,8.302928,0.498336,73.040671,4.137646,16.570469,0.00745,0.033252,0.498336,0.01657,16.570469,1.860272,1.85266,24.880269,27.62458,0.03376,0.553067,0.018671,82.30136899999999,18.67141,1.125861,1.109135,6.670281000000001e-13,1.005314e-08,,,,67.49897199999999,6707890000000000,2.144656,,1.238883,0.930213,-0.001275,6.161245,0.498336,,,,,,3,"p-type",0.021,249.7,249.7,1,1,25,1,"Generalized",500,1.890005,0.246228,2.2,0,1000,2.280206,1.66e-30,"Sinton","OFF","Center Point",3000000000000000,30,2000000000000000,4000000000000000,"OFF","Dark Rsh (Cell only)",0.4,"True","RTD (Internal)",2,10,-0.05,1,0.01,"A",0,"16-131484","True",0,0,"Full IV","Recipe\MultiFlash\Encapsulated Cell_NPT_1649Cal.mfi ","False",-2,-0.002419,"False","06/07/17 15:33:02","MultiFlash v1.27"
19,"Kayla","Encapsulated Cells","C571","06/07/17 15:34:46",8.766017,0.6245889999999999,8.030962000000001,0.496644,3.988526,72.84763599999999,15.973271,521.52889,0.007235,0.035106,0.6245889999999999,0.032162,0.496644,0.015973,15.973271,130225.763917,1.806572,8.030962000000001,0.496644,72.84763599999999,3.988526,15.973271,0.007235,0.032162,0.496644,0.015973,15.973271,1.806572,1.949126,24.817616,26.372508,0.033383,0.54005,0.018028,82.219752,18.028291,1.249878,1.06966,1.172591e-12,8.882890999999999e-09,,,,42.439144,5541276000000000,2.573895,,1.250339,0.929128,-0.001928,6.480179,0.496644,,,,,,3,"p-type",0.021,249.7,249.7,1,1,25,1,"Generalized",500,1.938733,0.246228,2.2,0,1000,4.768156,1.66e-30,"Sinton","OFF","Center Point",3000000000000000,30,2000000000000000,4000000000000000,"OFF","Dark Rsh (Cell only)",0.4,"True","RTD (Internal)",2,10,-0.05,1,0.01,"A",0,"16-131484","True",0,0,"Full IV","Recipe\MultiFlash\Encapsulated Cell_NPT_1649Cal.mfi ","False",-2,-0.001215,"False","06/07/17 15:34:46","MultiFlash v1.27"
20,"Kayla","Encapsulated Cells","C574","06/07/17 15:36:23",8.674576999999999,0.6222220000000001,8.067512000000001,0.485938,3.920309,72.631771,15.700076,325.282444,0.007116,0.03474,0.6222220000000001,0.032309,0.485938,0.0157,15.700076,81223.026169,1.776853,8.067512000000001,0.485938,72.631771,3.920309,15.700076,0.007116,0.032309,0.485938,0.0157,15.700076,1.776853,1.8327,24.854325,25.774474,0.032795,0.536457,0.017593,81.38876500000001,17.592987,1.139128,1.184547,1.152166e-12,2.191345e-08,,,,33.190651,5645546000000000,2.528379,,1.241358,0.927861,-0.00226,5.89995,0.485938,,,,,,3,"p-type",0.021,249.7,249.7,1,1,25,1,"Generalized",500,1.814337,0.246228,2.2,0,1000,2.534284,1.66e-30,"Sinton","OFF","Center Point",3000000000000000,30,2000000000000000,4000000000000000,"OFF","Dark Rsh (Cell only)",0.4,"True","RTD (Internal)",2,10,-0.05,1,0.01,"A",0,"16-131484","True",0,0,"Full IV","Recipe\MultiFlash\Encapsulated Cell_NPT_1649Cal.mfi ","False",-2,-0.003946,"False","06/07/17 15:36:23","MultiFlash v1.27"
21,"Kayla","Encapsulated Cells","C580","06/07/17 15:37:48",8.757422999999999,0.637003,8.235253999999999,0.498189,4.102712,73.545036,16.430565,325.624198,0.00703,0.035072,0.637003,0.032981,0.498189,0.016431,16.430565,81308.36223899999,1.755377,8.235253999999999,0.498189,73.545036,4.102712,16.430565,0.00703,0.032981,0.498189,0.016431,16.430565,1.755377,1.745768,24.8339,26.602521,0.033356,0.550615,0.018366,82.209217,18.366215,1.173597,1.095147,7.389232e-13,8.103662999999999e-09,,,,62.967435,7039674000000000,2.048346,,1.242736,0.929233,-0.00181,5.671958,0.498189,,,,,,3,"p-type",0.021,249.7,249.7,1,1,25,1,"Generalized",500,1.774057,0.246228,2.2,0,1000,1.839297,1.66e-30,"Sinton","OFF","Center Point",3000000000000000,30,2000000000000000,4000000000000000,"OFF","Dark Rsh (Cell only)",0.4,"True","RTD (Internal)",2,10,-0.05,1,0.01,"A",0,"16-131484","True",0,0,"Full IV","Recipe\MultiFlash\Encapsulated Cell_NPT_1649Cal.mfi ","False",-2,-0.005672,"False","06/07/17 15:37:48","MultiFlash v1.27"
22,"Kayla","Encapsulated Cells","C570","06/07/17 15:39:20",8.894776999999999,0.642717,8.316862,0.501653,4.172182,72.980717,16.70878,504.96278,0.007523,0.035622,0.642717,0.033307,0.501653,0.016709,16.70878,126089.206131,1.878592,8.316862,0.501653,72.980717,4.172182,16.70878,0.007523,0.033307,0.501653,0.016709,16.70878,1.878592,1.872312,24.865365,26.494515,0.033878,0.556293,0.018846,82.316422,18.84617,1.158029,1.100519,5.941081e-13,7.772203e-09,,,,77.890575,7234618000000000,1.99584,,1.244485,0.928982,-0.001333,6.171438,0.501653,,,,,,3,"p-type",0.021,249.7,249.7,1,1,25,1,"Generalized",500,1.911041,0.246228,2.2,0,1000,2.094471,1.66e-30,"Sinton","OFF","Center Point",3000000000000000,30,2000000000000000,4000000000000000,"OFF","Dark Rsh (Cell only)",0.4,"True","RTD (Internal)",2,10,-0.05,1,0.01,"A",0,"16-131484","True",0,0,"Full IV","Recipe\MultiFlash\Encapsulated Cell_NPT_1649Cal.mfi ","False",-2,-0.001944,"False","06/07/17 15:39:20","MultiFlash v1.27"
23,"Kayla","Encapsulated Cells","C591","06/07/17 15:40:50",8.833429000000001,0.6370749999999999,8.287267,0.492491,4.081407,72.525423,16.34524,665.631882,0.007486,0.035376,0.6370749999999999,0.033189,0.492491,0.016345,16.34524,166208.28095,1.869334,8.287267,0.492491,72.525423,4.081407,16.34524,0.007486,0.033189,0.492491,0.016345,16.34524,1.869334,1.831933,24.918359,28.093607,0.033598,0.548666,0.018434,81.792744,18.43384,1.228377,1.121655,7.694651e-13,1.027194e-08,,,,56.784166,6474025000000000,2.218414,,1.235962,0.929304,-0.001671,5.83392,0.492491,,,,,,3,"p-type",0.021,249.7,249.7,1,1,25,1,"Generalized",500,1.903632,0.246228,2.2,0,1000,1.760366,1.66e-30,"Sinton","OFF","Center Point",3000000000000000,30,2000000000000000,4000000000000000,"OFF","Dark Rsh (Cell only)",0.4,"True","RTD (Internal)",2,10,-0.05,1,0.01,"A",0,"16-131484","True",0,0,"Full IV","Recipe\MultiFlash\Encapsulated Cell_NPT_1649Cal.mfi ","False",-2,-0.001577,"False","06/07/17 15:40:50","MultiFlash v1.27"
24,"Kayla","Encapsulated Cells","C561","06/07/17 15:42:30",8.848693000000001,0.634508,8.286702999999999,0.4868,4.033971,71.848304,16.155271,484.43244,0.008338999999999999,0.035437,0.634508,0.033187,0.4868,0.016155,16.155271,120962.780263,2.082295,8.286702999999999,0.4868,71.848304,4.033971,16.155271,0.008338999999999999,0.033187,0.4868,0.016155,16.155271,2.082295,2.138112,24.855429,26.210499,0.033709,0.54863,0.018494,82.248041,18.493678,1.183239,1.084307,8.228164e-13,7.877962999999999e-09,,,,58.083332,6721514000000000,2.140516,,1.241833,0.926742,-0.001431,7.022381,0.4868,,,,,,3,"p-type",0.021,249.7,249.7,1,1,25,1,"Generalized",500,2.11116,0.246228,2.2,0,1000,2.115159,1.66e-30,"Sinton","OFF","Center Point",3000000000000000,30,2000000000000000,4000000000000000,"OFF","Dark Rsh (Cell only)",0.4,"True","RTD (Internal)",2,10,-0.05,1,0.01,"A",0,"16-131484","True",0,0,"Full IV","Recipe\MultiFlash\Encapsulated Cell_NPT_1649Cal.mfi ","False",-2,-0.00278,"False","06/07/17 15:42:30","MultiFlash v1.27"
25,"Kayla","Encapsulated Cells","C563","06/07/17 15:44:03",8.791388,0.634096,8.088647,0.496814,4.018553,72.08708,16.093524,442.979508,0.007941,0.035208,0.634096,0.032393,0.496814,0.016094,16.093524,110611.983031,1.9829,8.088647,0.496814,72.08708,4.018553,16.093524,0.007941,0.032393,0.496814,0.016094,16.093524,1.9829,1.993987,24.847148,27.058548,0.033486,0.547397,0.01833,82.106315,18.33033,1.22472,1.087345,8.534297e-13,7.935277e-09,,,,56.648953,7069582000000000,2.040105,,1.242548,0.9294829999999999,-0.001916,6.536168,0.496814,,,,,,3,"p-type",0.021,249.7,249.7,1,1,25,1,"Generalized",500,2.025797,0.246228,2.2,0,1000,1.743712,1.66e-30,"Sinton","OFF","Center Point",3000000000000000,30,2000000000000000,4000000000000000,"OFF","Dark Rsh (Cell only)",0.4,"True","RTD (Internal)",2,10,-0.05,1,0.01,"A",0,"16-131484","True",0,0,"Full IV","Recipe\MultiFlash\Encapsulated Cell_NPT_1649Cal.mfi ","False",-2,-0.005598,"False","06/07/17 15:44:03","MultiFlash v1.27"
26,"Kayla","Encapsulated Cells","C564","06/07/17 15:45:57",8.900861000000001,0.640814,8.31682,0.500263,4.160601,72.944446,16.6624,451.108253,0.007434,0.035646,0.640814,0.033307,0.500263,0.016662,16.6624,112641.730792,1.85626,8.31682,0.500263,72.944446,4.160601,16.6624,0.007434,0.033307,0.500263,0.016662,16.6624,1.85626,1.845217,24.911734,27.012545,0.033902,0.5538999999999999,0.018778,82.206464,18.778084,1.183146,1.098677,6.534406e-13,7.881917000000001e-09,,,,70.99526400000001,7451413000000000,1.940645,,1.246351,0.929312,-0.001034,6.043205,0.500263,,,,,,3,"p-type",0.021,249.7,249.7,1,1,25,1,"Generalized",500,1.89219,0.246228,2.2,0,1000,2.496138,1.66e-30,"Sinton","OFF","Center Point",3000000000000000,30,2000000000000000,4000000000000000,"OFF","Dark Rsh (Cell only)",0.4,"True","RTD (Internal)",2,10,-0.05,1,0.01,"A",0,"16-131484","True",0,0,"Full IV","Recipe\MultiFlash\Encapsulated Cell_NPT_1649Cal.mfi ","False",-2,-0.002598,"False","06/07/17 15:45:57","MultiFlash v1.27"
27,"Kayla","Encapsulated Cells","C581","06/07/17 15:47:36",8.784008999999999,0.633508,8.249286,0.489358,4.036854,72.54342699999999,16.166817,553.477031,0.007656,0.035178,0.633508,0.033037,0.489358,0.016167,16.166817,138203.214543,1.911776,8.249286,0.489358,72.54342699999999,4.036854,16.166817,0.007656,0.033037,0.489358,0.016167,16.166817,1.911776,1.967212,24.848804,27.134552,0.033461,0.546462,0.018285,82.048998,18.2852,1.233541,1.088869,8.89796e-13,7.462842e-09,,,,53.581163,6953336000000000,2.072532,,1.246769,0.928072,-0.001915,6.397214,0.489358,,,,,,3,"p-type",0.021,249.7,249.7,1,1,25,1,"Generalized",500,1.928761,0.246228,2.2,0,1000,1.773148,1.66e-30,"Sinton","OFF","Center Point",3000000000000000,30,2000000000000000,4000000000000000,"OFF","Dark Rsh (Cell only)",0.4,"True","RTD (Internal)",2,10,-0.05,1,0.01,"A",0,"16-131484","True",0,0,"Full IV","Recipe\MultiFlash\Encapsulated Cell_NPT_1649Cal.mfi ","False",-2,-0.00108,"False","06/07/17 15:47:36","MultiFlash v1.27"
28,"Kayla","Encapsulated Cells","C582","06/07/17 15:49:03",8.807938999999999,0.6416770000000001,8.228097,0.50004,4.114379,72.797051,16.477289,658.0593239999999,0.007507,0.035274,0.6416770000000001,0.032952,0.50004,0.016477,16.477289,164317.413267,1.87451,8.228097,0.50004,72.797051,4.114379,16.477289,0.007507,0.032952,0.50004,0.016477,16.477289,1.87451,1.879566,24.865365,27.287561,0.033511,0.553945,0.018563,82.013487,18.563388,1.186776,1.120919,6.194021e-13,9.709803000000001e-09,,,,70.799457,7226086000000000,1.99808,,1.246738,0.9282319999999999,-0.001703,6.174391,0.50004,,,,,,3,"p-type",0.021,249.7,249.7,1,1,25,1,"Generalized",500,1.901996,0.246228,2.2,0,1000,2.138536,1.66e-30,"Sinton","OFF","Center Point",3000000000000000,30,2000000000000000,4000000000000000,"OFF","Dark Rsh (Cell only)",0.4,"True","RTD (Internal)",2,10,-0.05,1,0.01,"A",0,"16-131484","True",0,0,"Full IV","Recipe\MultiFlash\Encapsulated Cell_NPT_1649Cal.mfi ","False",-2,-0.001594,"False","06/07/17 15:49:03","MultiFlash v1.27"
29,"Kayla","Encapsulated Cells","C553","06/07/17 15:53:29",8.86476,0.639535,8.351926000000001,0.498746,4.165491,73.474161,16.681983,375.453992,0.007153,0.035502,0.639535,0.033448,0.498746,0.016682,16.681983,93750.861689,1.786125,8.351926000000001,0.498746,73.474161,4.165491,16.681983,0.007153,0.033448,0.498746,0.016682,16.681983,1.786125,1.745828,24.835556,28.195613,0.033776,0.553729,0.018703,82.37522300000001,18.70293,1.170701,1.087009,6.700724e-13,7.433848e-09,,,,70.34644,7940688000000000,1.82705,,1.242882,0.9283439999999999,-0.001284,5.775208,0.498746,,,,,,3,"p-type",0.021,249.7,249.7,1,1,25,1,"Generalized",500,1.808975,0.246228,2.2,0,1000,2.247544,1.66e-30,"Sinton","OFF","Center Point",3000000000000000,30,2000000000000000,4000000000000000,"OFF","Dark Rsh (Cell only)",0.4,"True","RTD (Internal)",2,10,-0.05,1,0.01,"A",0,"16-131484","True",0,0,"Full IV","Recipe\MultiFlash\Encapsulated Cell_NPT_1649Cal.mfi ","False",-2,-0.004492,"False","06/07/17 15:53:29","MultiFlash v1.27"
30,"Kayla","Encapsulated Cells","C583","06/07/17 15:54:42",8.943655,0.647567,8.33426,0.504095,4.201259,72.54039400000001,16.825226,698.306575,0.007694,0.035818,0.647567,0.033377,0.504095,0.016825,16.825226,174367.151753,1.921183,8.33426,0.504095,72.54039400000001,4.201259,16.825226,0.007694,0.033377,0.504095,0.016825,16.825226,1.921183,1.898745,24.860397,27.549575,0.033981,0.559804,0.019023,82.014154,19.022597,1.140241,1.15563,4.784311e-13,1.087287e-08,,,,86.30281100000001,6058924000000000,2.363219,,1.239956,0.927774,-0.000653,6.272368,0.504095,,,,,,3,"p-type",0.021,249.7,249.7,1,1,25,1,"Generalized",500,1.955067,0.246228,2.2,0,1000,2.434407,1.66e-30,"Sinton","OFF","Center Point",3000000000000000,30,2000000000000000,4000000000000000,"OFF","Dark Rsh (Cell only)",0.4,"True","RTD (Internal)",2,10,-0.05,1,0.01,"A",0,"16-131484","True",0,0,"Full IV","Recipe\MultiFlash\Encapsulated Cell_NPT_1649Cal.mfi ","False",-2,-0.001028,"False","06/07/17 15:54:42","MultiFlash v1.27"
31,"Kayla","Encapsulated Cells","Encap_NPT_1649","06/07/17 15:58:02",8.881994000000001,0.637147,8.310354,0.498507,4.142771,73.204959,16.590992,485.92213,0.007121,0.035571,0.637147,0.033281,0.498507,0.016591,16.590992,121334.755851,1.778145,8.310354,0.498507,73.204959,4.142771,16.590992,0.007121,0.033281,0.498507,0.016591,16.590992,1.778145,1.759752,24.835556,27.823592,0.033797,0.550492,0.018605,82.09058,18.604808,1.209369,1.104052,7.233193e-13,1.083104e-08,,,,61.198715,7152454000000000,2.017625,,1.248992,0.928333,-0.001365,5.826776,0.498507,,,,,,3,"p-type",0.021,249.7,249.7,1,1,25,1,"Generalized",500,1.805466,0.246228,2.2,0,1000,1.775957,1.66e-30,"Sinton","OFF","Center Point",3000000000000000,30,2000000000000000,4000000000000000,"OFF","Dark Rsh (Cell only)",0.4,"True","RTD (Internal)",2,10,-0.05,1,0.01,"A",0,"16-131484","True",0,0,"Full IV","Recipe\MultiFlash\Encapsulated Cell_NPT_1649Cal.mfi ","False",-2,-0.002175,"False","06/07/17 15:58:02","MultiFlash v1.27"
32,"Kayla","Encapsulated Cells","Encap_NPT_1649","06/09/17 10:49:27",8.879643,,,,,,,,,0.035561,,,,,,,,8.879643,-0.01645,,-0.14607,-0.5849839999999999,0.001853,0.035561,-0.01645,-0.000585,-0.5849839999999999,0.462583,1.695383,25.468692,219.574559,,,,,,,,,,,,,,,,,1.240404,0.927698,-0.01645,5.684374,-0.01645,,,,,,3,"p-type",0.021,249.7,249.7,1,1,25,1,"Generalized",500,1.782833,0.246226,2.2,0,1000,,1.66e-30,"Sinton","OFF","Center Point",3000000000000000,30,2000000000000000,4000000000000000,"OFF","Dark Rsh (Cell only)",0.4,"True","RTD (Internal)",2,10,-0.05,1,0.01,"A",0,"16-131484","True",0,0,"Full IV","Recipe\MultiFlash\Encapsulated Cell_NPT_1649Cal.mfi","True",0,,"False","06/09/17 10:49:27","MultiFlash v1.27"
33,"Kayla","Encapsulated Cells","Encap_NPT_1649","06/09/17 10:50:40",8.880207,0.6394030000000001,8.360692,0.497388,4.158511,73.23864399999999,16.654028,592.934027,0.007167,0.035564,0.6394030000000001,0.033483,0.497388,0.016654,16.654028,148055.626583,1.789485,8.360692,0.497388,73.23864399999999,4.158511,16.654028,0.007167,0.033483,0.497388,0.016654,16.654028,1.789485,1.77844,25.522879,26.856536,0.033797,0.55274,0.018681,82.152179,18.680913,1.20545,1.10137,6.636209e-13,1.018772e-08,,,,66.371374,7961602000000000,1.822503,,1.240725,0.928413,-0.001286,5.758093,0.497388,,,,,,3,"p-type",0.021,249.7,249.7,1,1,25,1,"Generalized",500,1.805621,0.246226,2.2,0,1000,1.895285,1.66e-30,"Sinton","OFF","Center Point",3000000000000000,30,2000000000000000,4000000000000000,"OFF","Dark Rsh (Cell only)",0.4,"True","RTD (Internal)",2,10,-0.05,1,0.01,"A",0,"16-131484","True",0,0,"Full IV","Recipe\MultiFlash\Encapsulated Cell_NPT_1649Cal.mfi","False",-2,-0.00205,"False","06/09/17 10:50:40","MultiFlash v1.27"
34,"Kayla","Encapsulated Cells","C611","06/09/17 10:53:38",8.695537,0.649054,8.1028,0.509292,4.126687,73.11799499999999,16.52658,303.396761,0.007709,0.034824,0.649054,0.03245,0.509292,0.016527,16.52658,75758.171246,1.924951,8.1028,0.509292,73.11799499999999,4.126687,16.52658,0.007709,0.03245,0.509292,0.016527,16.52658,1.924951,1.991263,25.317495,28.198613,0.032979,0.564073,0.018603,82.303487,18.602742,1.079518,1.162129,4.029352e-13,1.08577e-08,,,,101.555627,1.013059e+16,1.451922,,1.243096,0.926835,-0.003066,6.515868,0.509292,,,,,,3,"p-type",0.021,249.7,249.7,1,1,25,1,"Generalized",500,1.953525,0.246226,2.2,0,1000,1.25785,1.66e-30,"Sinton","OFF","Center Point",3000000000000000,30,2000000000000000,4000000000000000,"OFF","Dark Rsh (Cell only)",0.4,"True","RTD (Internal)",2,10,-0.05,1,0.01,"A",0,"16-131484","True",0,0,"Full IV","Recipe\MultiFlash\Encapsulated Cell_NPT_1649Cal.mfi","False",-2,-0.01213,"True","06/09/17 10:53:38","MultiFlash v1.27"
35,"Kayla","Encapsulated Cells","Encap_NPT_1649","06/09/17 15:17:51",8.879671999999999,,,,,,,,,0.035561,,,,,,,,8.879671999999999,-0.014797,,-0.131395,-0.526211,0.001666,0.035561,-0.014797,-0.000526,-0.526211,0.416106,1.809549,25.675505,134.872715,,,,,,,,,,,,,,,,,1.243613,0.9266990000000001,-0.014797,6.051767,-0.014797,,,,,,3,"p-type",0.021,249.7,249.7,1,1,25,1,"Generalized",500,1.782833,0.246212,2.2,0,1000,,1.66e-30,"Sinton","OFF","Center Point",3000000000000000,30,2000000000000000,4000000000000000,"OFF","Dark Rsh (Cell only)",0.4,"True","RTD (Internal)",2,10,-0.05,1,0.01,"A",0,"16-131484","True",0,0,"Full IV","Recipe\MultiFlash\Encapsulated Cell_NPT_1649Cal.mfi","True",0,,"False","06/09/17 15:17:51","MultiFlash v1.27"
36,"Kayla","Encapsulated Cells","C610","06/09/17 15:19:29",8.698233999999999,0.640962,8.208166,0.496677,4.076811,73.12358999999999,16.326838,453.477359,0.007489,0.034835,0.640962,0.032872,0.496677,0.016327,16.326838,113233.296542,1.87,8.208166,0.496677,73.12358999999999,4.076811,16.326838,0.007489,0.032872,0.496677,0.016327,16.326838,1.87,1.870109,25.715023,26.729528,0.033123,0.554401,0.018363,82.24408,18.363236,1.201104,1.095345,6.212146e-13,8.563499000000001e-09,,,,72.662226,9207348000000000,1.588545,,1.245224,0.925865,-0.002502,6.122233,0.496677,,,,,,3,"p-type",0.021,249.7,249.7,1,1,25,1,"Generalized",500,1.873175,0.246212,2.2,0,1000,1.137047,1.66e-30,"Sinton","OFF","Center Point",3000000000000000,30,2000000000000000,4000000000000000,"OFF","Dark Rsh (Cell only)",0.4,"True","RTD (Internal)",2,10,-0.05,1,0.01,"A",0,"16-131484","True",0,0,"Full IV","Recipe\MultiFlash\Encapsulated Cell_NPT_1649Cal.mfi","False",-2,-0.004044,"False","06/09/17 15:19:29","MultiFlash v1.27"
37,"Kayla","Encapsulated Cells","C610_0.1 sun","06/09/17 15:22:36",0.824718,0.571225,0.724101,0.561967,0.406921,86.37693899999999,16.296397,398.312975,-0.072148,0.003303,0.571225,0.0029,0.561967,0.00163,16.296397,99458.74997999999,-18.015415,0.724101,0.561967,86.37693899999999,0.406921,16.296397,-0.072148,0.0029,0.561967,0.00163,16.296397,-18.015415,129.447839,25.504658,14.570833,0.00314,0.551953,0.001733,91.856792,1.733026,1.208752,1.099625,6.820133e-14,5.584591e-10,,,,54.170858,9.517733e+16,0.20123,,1.244698,0.924971,0.013696,32.421915,0.561967,,,,,,3,"p-type",0.021,249.7,249.7,1,1,25,0.1,"Generalized",500,24.478681,0.246212,2.2,0,1000,143.560763,1.66e-30,"Sinton","OFF","Center Point",3000000000000000,30,2000000000000000,4000000000000000,"OFF","Dark Rsh (Cell only)",0.4,"True","RTD (Internal)",2,10,-0.05,1,0.01,"A",0,"16-131484","True",0,0,"Full IV","Recipe\MultiFlash\Encapsulated Cell_NPT_1649Cal.mfi","False",-2,-0.004037,"False","06/09/17 15:22:36","MultiFlash v1.27"

File: FCT450csv/MultiFlash_Database WW23 - 2021.csv (part 1 of 6)
ID,User_ID,Batch_ID,Sample_ID,Measurement_Date-Time,Isc_(A),Voc_(V),Imp_(A),Vmp_(V),Pmp_(W),FF_(percent),Efficiency_(percent),Rsh_(ohm),Rs_(ohm),Jsc_(A/cm2),Voc_(V/cell),Jmp_(A/cm2),Vmp_(V/cell),Pmp_(W/cm2),Cell_Efficiency_(percent),Rsh_(ohm-cm2),Rs_(ohm-cm2),ILoad_(A),VLoad_(V),FFLoad_(percent),PLoad_(W),EffLoad_(percent),RsLoad_(ohm),JLoad_(A/cm2),VLoad_(V/cell),PLoad_(W/cm2),Cell_EffLoad_(percent),RsLoad_(ohm-cm2),Rs_Modulation_(ohm-cm2),Measured_Temperature_(C),Total_Test_Time_(s),pJmp_(A/cm2),pVmp_(V/cell),pPmp_(W/cm2),pFF_(percent),pEfficiency_(percent),n_at_1_sun,n_at_ 1/10_suns,Jo1_(A/cm2),Jo2_(A/cm2),Jo_(fA/cm2),Est_Bulk_Lifetime_(us),BRR_(Hz),Lifetime_at_Vmp_(us),Doping_(cm-3),Measured_Resistivity_(Ohm-cm),Lifetime_Fit_R2,Max_Intensity_(suns),Intensity_@_flash_cutoff_(suns),V_at_Isc_(V),dV/dt,V_Pad_0_(V),V_Pad_1_(V),V_Pad_2_(V),V_Pad_3_(V),V_Pad_4_(V),dBreak_(A),dBreak_(V),Capacitance_(uF/cm2),Capacitance_Error_(percent),Pm/Pe,BulkSRH_AND_Jo_Power_Loss_(percent),BulkSRH_Power_Loss_(percent),Jo_Power_Loss_(percent),Rs_Power_Loss_(percent),Rsh_Power_Loss_(percent),Dark_Break_Interpolated,Calibration,Resistivity_(ohm-cm),Analysis_Resistivity_(ohm-cm),Sample_Type,Thickness_(cm),Cell_Area_(cm2),Total_Area_(cm2),Number_of_Cells_per_String,Number_of_Strings,Temperature_(C),Intensity_(suns),Analysis_Type,Nominal_Load_Voltage_(mV/cell),Rs_Modulation_Target_(ohm-cm2),Reference_Constant_(V/sun),Voltage_Temperature_Coefficient_(mV/C),Temperature_Offset_(C),Power_per_Sun_(W/m2),Conductivity_Modulation_(ohm-cm2/V),Auger_Coefficient,Auger_Method,Band_Gap_Narrowing,Fit_Method,Carrier_Density_Center_Point_(cm-3),Percent_Fit,Lower_Bound_(cm-3),Upper_Bound_(cm-3),Rsh_Lifetime_Correction,Rsh_Measurement_Method,SunsVoc_Rsh_Voltage_(V),Do_Dark_Break_Measurement,Temperature_Measurement_Method,Number_of_dRsh_Points,dRsh_Output_Vlimit_(V),Current_Transfer,Voltage_Transfer,Temperature_Transfer,Final_Bin,Bin_Index,Tester_ID,Do_Doping_Measurement,Doping_Sample_Time_(us),Doping_Measurement_Length_(us),Measurement_Type,Comments,Measurement_Date-Time_String,Software Version,Recipe_Filename,EL Pulse Current Delivered (Coulombs),Forward Dark IV (V),Forward Dark IV (A),Forward Dark IV Interpolated?,EL Pulse Energy Delivered (J),Doping Calibration Factor (V/sun)
34,"Aba","V7-19","PV22-7 060821-43","06/08/21 16:31:52",10.134277,0.663469,9.586957,0.557482,5.344557,79.487455,21.208558,68.43875300000001,0.002651,0.040215,0.663469,0.038043,0.557482,0.021209,21.208558,17246.565737,0.66796,9.586957,0.557482,79.487455,5.344557,21.208558,0.002651,0.038043,0.557482,0.021209,21.208558,0.66796,0.519477,24.978687,14.804846,0.03829,0.579568,0.022192,83.172163,22.191699,1.015602,1.104494,2.349876e-13,5.173473e-09,,,,145.258602,4723313000000000,1.225974,,1.086193,0.816387,0.001851,1.59411,0.557482,,,,,,,11.949129,0.014303,1.001332,5.426345,,,4.358984,0.08404200000000001,"False","False",3,3,"p-type",0.018,252,252,1,1,25,1,"Generalized",540,0.679515,0.283725,2.2,0,1000,-0.473665,1.66e-30,"Sinton","OFF","Center Point",3000000000000000,30,2000000000000000,4000000000000000,"OFF","Dark Rsh (Cell only)",0.4,"False","RTD (Internal)",2,10,-0.05,1,0.01,"A",0,"16-131484","True",0,0,"Hunt",,"06/08/21 16:31:52","MultiFlash v1.49","Default.mfi",,,,"False",,0.199759
35,"Aba","V7-19","PV22-7 060821-44","06/08/21 16:33:07",10.123606,0.6636339999999999,9.587574999999999,0.555295,5.32393,79.24439,21.126706,31.500105,0.002785,0.040173,0.6636339999999999,0.038046,0.555295,0.021127,21.126706,7938.02649,0.701734,9.587574999999999,0.555295,79.24439,5.32393,21.126706,0.002785,0.038046,0.555295,0.021127,21.126706,0.701734,0.514918,24.960707,15.265873,0.038227,0.579537,0.022154,83.09754599999999,22.153965,1.022196,1.112053,2.34492e-13,4.992764e-09,,,,143.366066,4723313000000000,1.214954,,1.089005,0.816665,0.001565,1.650989,0.555295,,,,,,,11.554658,0.0182,0.999912,5.318169,,,4.587929,0.182503,"False","False",3,3,"p-type",0.018,252,252,1,1,25,1,"Generalized",540,0.70114,0.283725,2.2,0,1000,-0.043143,1.66e-30,"Sinton","OFF","Center Point",3000000000000000,30,2000000000000000,4000000000000000,"OFF","Dark Rsh (Cell only)",0.4,"False","RTD (Internal)",2,10,-0.05,1,0.01,"A",0,"16-131484","True",0,0,"Hunt",,"06/08/21 16:33:07","MultiFlash v1.49","Default.mfi",,,,"False",,0.199759
36,"Aba","V7-19","PV22-7 060821-45","06/08/21 16:38:28",10.161589,0.6669079999999999,9.619814999999999,0.5635869999999999,5.421607,80.001938,21.514313,109.24886,0.002532,0.040324,0.6669079999999999,0.038174,0.5635869999999999,0.021514,21.514313,27530.712685,0.638093,9.619814999999999,0.5635869999999999,80.001938,5.421607,21.514313,0.002532,0.038174,0.5635869999999999,0.021514,21.514313,0.638093,0.483834,24.956212,15.477886,0.038454,0.584192,0.022465,83.535991,22.464699,0.998256,1.075527,2.057843e-13,3.60728e-09,215.804233,-96106.186277,-10.405157,177.590818,4723313000000000,1.181694,0.997704,1.090812,0.817155,0.002359,1.570552,0.5635869999999999,,,,,,,14.411266,0.018919,1.000466,5.362998,,,4.143823,0.052961,"False","False",3,3,"p-type",0.018,252,252,1,1,25,1,"Generalized",540,0.645059,0.283725,2.2,0,1000,-0.226523,1.66e-30,"Sinton","OFF","Center Point",3000000000000000,30,2000000000000000,4000000000000000,"OFF","Dark Rsh (Cell only)",0.4,"False","RTD (Internal)",2,10,-0.05,1,0.01,"A",0,"16-131484","True",0,0,"Hunt",,"06/08/21 16:38:28","MultiFlash v1.49","Default.mfi",,,,"False",,0.199759
37,"Aba","V7-19","PV22-7 060821-46","06/08/21 16:41:06",10.130069,0.665064,9.593909999999999,0.558283,5.356112,79.50118000000001,21.254413,47.264129,0.002768,0.040199,0.665064,0.038071,0.558283,0.021254,21.254413,11910.560545,0.69757,9.593909999999999,0.558283,79.50118000000001,5.356112,21.254413,0.002768,0.038071,0.558283,0.021254,21.254413,0.69757,0.51331,24.951717,15.036861,0.038274,0.582109,0.02228,83.336789,22.279852,1.011654,1.093431,2.202455e-13,4.179162e-09,,,,159.452876,4723313000000000,1.208689,,1.086644,0.8180229999999999,0.00171,1.59698,0.558283,,,,,,,12.845854,0.019329,0.998965,5.325346,,,4.540099,0.12215,"False","False",3,3,"p-type",0.018,252,252,1,1,25,1,"Generalized",540,0.7016520000000001,0.283725,2.2,0,1000,0.164962,1.66e-30,"Sinton","OFF","Center Point",3000000000000000,30,2000000000000000,4000000000000000,"OFF","Dark Rsh (Cell only)",0.4,"False","RTD (Internal)",2,10,-0.05,1,0.01,"A",0,"16-131484","True",0,0,"Hunt",,"06/08/21 16:41:06","MultiFlash v1.49","Default.mfi",,,,"False",,0.199759
38,"Aba","V7-19","PV22-7 060821-47","06/08/21 16:42:27",10.145961,0.6657920000000001,9.603793,0.556872,5.348081,79.171014,21.222542,61.401681,0.002903,0.040262,0.6657920000000001,0.03811,0.556872,0.021223,21.222542,15473.223705,0.731558,9.603793,0.556872,79.171014,5.348081,21.222542,0.002903,0.03811,0.556872,0.021223,21.222542,0.731558,0.564119,24.951717,14.786846,0.038301,0.582168,0.022298,83.182168,22.29777,1.015358,1.113578,2.114738e-13,5.325956e-09,,,,157.169132,4723313000000000,1.201057,,1.081333,0.817948,0.001975,1.722418,0.556872,,,,,,,12.80387,0.017163,0.999481,5.376214,,,4.766974,0.093864,"False","False",3,3,"p-type",0.018,252,252,1,1,25,1,"Generalized",540,0.736882,0.283725,2.2,0,1000,0.082966,1.66e-30,"Sinton","OFF","Center Point",3000000000000000,30,2000000000000000,4000000000000000,"OFF","Dark Rsh (Cell only)",0.4,"False","RTD (Internal)",2,10,-0.05,1,0.01,"A",0,"16-131484","True",0,0,"Hunt",,"06/08/21 16:42:27","MultiFlash v1.49","Default.mfi",,,,"False",,0.199759
39,"Aba","V7-19","PV22-7 060821-48","06/08/21 16:44:45",10.128794,0.666126,9.574529999999999,0.556658,5.329734,78.99346300000001,21.14974,38.858214,0.003171,0.040194,0.666126,0.037994,0.556658,0.02115,21.14974,9792.269833,0.7990930000000001,9.574529999999999,0.556658,78.99346300000001,5.329734,21.14974,0.003171,0.037994,0.556658,0.02115,21.14974,0.7990930000000001,0.614943,24.969697,14.84785,0.038264,0.58339,0.022323,83.373884,22.322555,1.00864,1.094451,2.104677e-13,3.857789e-09,,,,167.544623,4723313000000000,1.19577,,1.075702,0.812124,0.001671,1.80306,0.556658,,,,,,,13.925771,0.01979,0.997762,5.505911,,,5.172047,0.149146,"False","False",3,3,"p-type",0.018,252,252,1,1,25,1,"Generalized",540,0.79966,0.283725,2.2,0,1000,0.6664099999999999,1.66e-30,"Sinton","OFF","Center Point",3000000000000000,30,2000000000000000,4000000000000000,"OFF","Dark Rsh (Cell only)",0.4,"False","RTD (Internal)",2,10,-0.05,1,0.01,"A",0,"16-131484","True",0,0,"Hunt",,"06/08/21 16:44:45","MultiFlash v1.49","Default.mfi",,,,"False",,0.199759
40,"Aba","V7-19","PV22-7 060821-49","06/08/21 16:49:26",10.126731,0.6670509999999999,9.615902999999999,0.562206,5.406121,80.03090899999999,21.45286,94.25182,0.00244,0.040185,0.6670509999999999,0.038158,0.562206,0.021453,21.45286,23751.458713,0.614758,9.615902999999999,0.562206,80.03090899999999,5.406121,21.45286,0.00244,0.038158,0.562206,0.021453,21.45286,0.614758,0.437399,24.969697,14.360822,0.038288,0.583947,0.022358,83.409068,22.3584,1.012298,1.088098,2.037669e-13,4.0902e-09,193.117697,1530.76805,653.266836,172.708206,4723313000000000,1.186821,0.996186,1.091714,0.817666,0.001693,1.428118,0.562206,,,,,,,13.244878,0.0201,1.000291,4.419317,0.572559,3.846758,4.005393,0.061361,"False","False",3,3,"p-type",0.018,252,252,1,1,25,1,"Generalized",540,0.615993,0.283725,2.2,0,1000,-0.1198,1.66e-30,"Sinton","OFF","Center Point",3000000000000000,30,2000000000000000,4000000000000000,"OFF","Dark Rsh (Cell only)",0.4,"False","RTD (Internal)",2,10,-0.05,1,0.01,"A",0,"16-131484","True",0,0,"Hunt",,"06/08/21 16:49:26","MultiFlash v1.49","Default.mfi",,,,"False",,0.199759
41,"Aba","V7-19","PV22-7 060821-50","06/08/21 16:50:54",10.146864,0.666862,9.601770999999999,0.55742,5.352223,79.09821700000001,21.238981,20.164286,0.002954,0.040265,0.666862,0.038102,0.55742,0.021239,21.238981,5081.400155,0.744523,9.601770999999999,0.55742,79.09821700000001,5.352223,21.238981,0.002954,0.038102,0.55742,0.021239,21.238981,0.744523,0.561181,24.965202,15.03686,0.038268,0.583556,0.022332,83.16745899999999,22.33163,1.011918,1.121302,2.038178e-13,4.518836e-09,226.193475,-2993.832809,-334.019988,162.38768,4723313000000000,1.191145,0.999987,1.089073,0.819505,0.001776,1.799984,0.55742,,,,,,,13.305893,0.020541,1.000584,5.412016,,,4.842988,0.286303,"False","False",3,3,"p-type",0.018,252,252,1,1,25,1,"Generalized",540,0.744289,0.283725,2.2,0,1000,-0.217838,1.66e-30,"Sinton","OFF","Center Point",3000000000000000,30,2000000000000000,4000000000000000,"OFF","Dark Rsh (Cell only)",0.4,"False","RTD (Internal)",2,10,-0.05,1,0.01,"A",0,"16-131484","True",0,0,"Hunt",,"06/08/21 16:50:54","MultiFlash v1.49","Default.mfi",,,,"False",,0.199759
42,"Aba","V7-19","PV22-7 060821-51","06/08/21 16:52:21",10.126021,0.664151,9.586814,0.555297,5.323531,79.157898,21.125122,36.736618,0.002935,0.040183,0.664151,0.038043,0.555297,0.021125,21.125122,9257.627681,0.739722,9.586814,0.555297,79.157898,5.323531,21.125122,0.002935,0.038043,0.555297,0.021125,21.125122,0.739722,0.565214,24.915756,14.905852,0.038234,0.580873,0.022209,83.220062,22.209204,1.016023,1.103218,2.281678e-13,4.574276e-09,,,,150.171918,4723313000000000,1.219858,,1.072431,0.809679,0.001408,1.699529,0.555297,,,,,,,12.193886,0.016811,0.999692,5.363128,,,4.822767,0.15684,"False","False",3,3,"p-type",0.018,252,252,1,1,25,1,"Generalized",540,0.735188,0.283725,2.2,0,1000,0.048183,1.66e-30,"Sinton","OFF","Center Point",3000000000000000,30,2000000000000000,4000000000000000,"OFF","Dark Rsh (Cell only)",0.4,"False","RTD (Internal)",2,10,-0.05,1,0.01,"A",0,"16-131484","True",0,0,"Hunt",,"06/08/21 16:52:21","MultiFlash v1.49","Default.mfi",,,,"False",,0.199759
43,"Aba","V7-19","PV22-7 060821-52","06/08/21 16:54:09",10.145464,0.665739,9.592102000000001,0.554312,5.317021,78.721388,21.099289,63.828465,0.003348,0.04026,0.665739,0.038064,0.554312,0.021099,21.099289,16084.77322,0.843793,9.592102000000001,0.554312,78.721388,5.317021,21.099289,0.003348,0.038064,0.554312,0.021099,21.099289,0.843793,0.680913,24.947222,14.691841,0.038331,0.582842,0.022341,83.353559,22.340826,1.00477,1.096818,2.121961e-13,4.487823e-09,,,,164.30162,4723313000000000,1.194546,,1.09325,0.8169419999999999,0.001947,2.196414,0.554312,,,,,,,13.626111,0.018798,0.997829,5.481704,,,5.476314,0.090559,"False","False",3,3,"p-type",0.018,252,252,1,1,25,1,"Generalized",540,0.8464120000000001,0.283725,2.2,0,1000,0.606077,1.66e-30,"Sinton","OFF","Center Point",3000000000000000,30,2000000000000000,4000000000000000,"OFF","Dark Rsh (Cell only)",0.4,"False","RTD (Internal)",2,10,-0.05,1,0.01,"A",0,"16-131484","True",0,0,"Hunt",,"06/08/21 16:54:09","MultiFlash v1.49","Default.mfi",,,,"False",,0.199759
44,"Aba","V7-19","PV22-7 060821-53","06/08/21 16:58:56",10.123707,0.666164,9.596825000000001,0.561073,5.384521,79.84107299999999,21.367148,27.342065,0.002552,0.040173,0.666164,0.038083,0.561073,0.021367,21.367148,6890.2003,0.643089,9.596825000000001,0.561073,79.84107299999999,5.384521,21.367148,0.002552,0.038083,0.561073,0.021367,21.367148,0.643089,0.461769,25.001163,15.22487,0.03823,0.5836209999999999,0.022312,83.370943,22.311815,1.004185,1.096398,2.108157e-13,3.506187e-09,-95.596645,98.54069200000001,10148.091959,167.260877,4723313000000000,1.195279,1,1.06935,0.809871,0.001802,1.354291,0.561073,,,,,,,13.195521,0.018426,0.99985,5.221602,,,4.182385,0.211545,"False","False",3,3,"p-type",0.018,252,252,1,1,25,1,"Generalized",540,0.643911,0.283725,2.2,0,1000,0.008626,1.66e-30,"Sinton","OFF","Center Point",3000000000000000,30,2000000000000000,4000000000000000,"OFF","Dark Rsh (Cell only)",0.4,"False","RTD (Internal)",2,10,-0.05,1,0.01,"A",0,"16-131484","True",0,0,"Hunt",,"06/08/21 16:58:56","MultiFlash v1.49","Default.mfi",,,,"False",,0.199759
45,"Aba","V7-19","PV22-7 060821-54","06/08/21 17:00:20",10.152342,0.667422,9.596054000000001,0.559177,5.365891,79.190805,21.293218,27.64303,0.002932,0.040287,0.667422,0.03808,0.559177,0.021293,21.293218,6966.043629,0.738804,9.596054000000001,0.559177,79.190805,5.365891,21.293218,0.002932,0.03808,0.559177,0.021293,21.293218,0.738804,0.574272,24.969697,14.325819,0.038318,0.58411,0.022382,83.240388,22.38209,1.013703,1.10916,1.99487e-13,4.730525e-09,211.993585,-43668.31177,-22.899901,168.576867,4723313000000000,1.186844,0.998559,1.068938,0.812347,0.001806,1.670923,0.559177,,,,,,,14.076797,0.017665,0.998043,5.520253,,,4.78824,0.209274,"False","False",3,3,"p-type",0.018,252,252,1,1,25,1,"Generalized",540,0.730645,0.283725,2.2,0,1000,0.557545,1.66e-30,"Sinton","OFF","Center Point",3000000000000000,30,2000000000000000,4000000000000000,"OFF","Dark Rsh (Cell only)",0.4,"False","RTD (Internal)",2,10,-0.05,1,0.01,"A",0,"16-131484","True",0,0,"Hunt",,"06/08/21 17:00:20","MultiFlash v1.49","Default.mfi",,,,"False",,0.199759
46,"Aba","V7-19","PV22-7 060821-55","06/08/21 17:01:45",10.145941,0.666193,9.581105000000001,0.559924,5.364693,79.369276,21.288465,27.428229,0.00264,0.040262,0.666193,0.03802,0.559924,0.021288,21.288465,6911.913787,0.6652130000000001,9.581105000000001,0.559924,79.369276,5.364693,21.288465,0.00264,0.03802,0.559924,0.021288,21.288465,0.6652130000000001,0.529565,24.938231,15.092863,0.038237,0.582274,0.022264,83.00753,22.264319,1.024385,1.136801,2.077567e-13,5.638637e-09,214.004778,4540.823569,220.224368,153.58991,4723313000000000,1.185152,0.9983070000000001,1.081355,0.819501,0.001915,1.620799,0.559924,,,,,,,13.026389,0.014224,1.001438,4.370476,0.189397,4.181079,4.321751,0.210294,"False","False",3,3,"p-type",0.018,252,252,1,1,25,1,"Generalized",540,0.673276,0.283725,2.2,0,1000,-0.49429,1.66e-30,"Sinton","OFF","Center Point",3000000000000000,30,2000000000000000,4000000000000000,"OFF","Dark Rsh (Cell only)",0.4,"False","RTD (Internal)",2,10,-0.05,1,0.01,"A",0,"16-131484","True",0,0,"Hunt",,"06/08/21 17:01:45","MultiFlash v1.49","Default.mfi",,,,"False",,0.199759
47,"Aba","V7-19","PV22-7 060821-56","06/08/21 17:03:18",10.161462,0.666655,9.636549,0.561005,5.406154,79.80512400000001,21.452992,54.965303,0.002569,0.040323,0.666655,0.03824,0.561005,0.021453,21.452992,13851.256246,0.64728,9.636549,0.561005,79.80512400000001,5.406154,21.452992,0.002569,0.03824,0.561005,0.021453,21.452992,0.64728,0.451493,24.965202,14.33182,0.03841,0.583484,0.022412,83.371284,22.411638,1.009325,1.090261,2.081487e-13,4.104551e-09,235.903331,-1690.56955,-591.516628,168.65002,4723313000000000,1.192317,0.998059,1.095311,0.818397,0.00174,1.442787,0.561005,,,,,,,13.290592,0.021716,0.999398,5.197439,,,4.223983,0.104875,"False","False",3,3,"p-type",0.018,252,252,1,1,25,1,"Generalized",540,0.65374,0.283725,2.2,0,1000,0.034054,1.66e-30,"Sinton","OFF","Center Point",3000000000000000,30,2000000000000000,4000000000000000,"OFF","Dark Rsh (Cell only)",0.4,"False","RTD (Internal)",2,10,-0.05,1,0.01,"A",0,"16-131484","True",0,0,"Hunt",,"06/08/21 17:03:18","MultiFlash v1.49","Default.mfi",,,,"False",,0.199759
48,"Aba","V7-19","PV22-7 060821-57","06/08/21 17:13:03",10.108811,0.66423,9.542635000000001,0.561534,5.358515,79.804211,21.263947,34.811173,0.002541,0.040114,0.66423,0.037868,0.561534,0.021264,21.263947,8772.415589,0.640272,9.542635000000001,0.561534,79.804211,5.358515,21.263947,0.002541,0.037868,0.561534,0.021264,21.263947,0.640272,0.475441,24.987678,15.598893,0.038163,0.581803,0.022203,83.329081,22.203154,1.003346,1.098942,2.241522e-13,4.106788e-09,,,,156.34703,4723313000000000,1.227409,,1.093984,0.81691,0.001604,1.512197,0.561534,,,,,,,13.301557,0.018396,0.997352,5.640392,,,4.137901,0.166462,"False","False",3,3,"p-type",0.018,252,252,1,1,25,1,"Generalized",540,0.640567,0.283725,2.2,0,1000,0.9117499999999999,1.66e-30,"Sinton","OFF","Center Point",3000000000000000,30,2000000000000000,4000000000000000,"OFF","Dark Rsh (Cell only)",0.4,"False","RTD (Internal)",2,10,-0.05,1,0.01,"A",0,"16-131484","True",0,0,"Hunt",,"06/08/21 17:13:03","MultiFlash v1.49","Default.mfi",,,,"False",,0.199759
49,"Aba","V7-19","PV22-7 060821-58","06/08/21 17:14:27",10.12328,0.665816,9.590309,0.561148,5.38158,79.84257700000001,21.355477,55.047794,0.00251,0.040172,0.665816,0.038057,0.561148,0.021355,21.355477,13872.04416,0.632422,9.590309,0.561148,79.84257700000001,5.38158,21.355477,0.00251,0.038057,0.561148,0.021355,21.355477,0.632422,0.470142,24.929241,15.275874,0.038247,0.58265,0.022285,83.31694400000001,22.284766,1.01853,1.095054,2.139029e-13,4.183192e-09,,,,162.53049,4723313000000000,1.209188,,1.079788,0.811878,0.001376,1.394397,0.561148,,,,,,,13.026313,0.016453,0.998745,5.303228,,,4.111255,0.105016,"False","False",3,3,"p-type",0.018,252,252,1,1,25,1,"Generalized",540,0.627797,0.283725,2.2,0,1000,0.40669,1.66e-30,"Sinton","OFF","Center Point",3000000000000000,30,2000000000000000,4000000000000000,"OFF","Dark Rsh (Cell only)",0.4,"False","RTD (Internal)",2,10,-0.05,1,0.01,"A",0,"16-131484","True",0,0,"Hunt",,"06/08/21 17:14:27","MultiFlash v1.49","Default.mfi",,,,"False",,0.199759
50,"Aba","V7-19","PV22-7 060821-59","06/08/21 17:15:59",10.165926,0.666952,9.6312,0.561296,5.405955,79.731666,21.452204,53.175017,0.002683,0.040341,0.666952,0.038219,0.561296,0.021452,21.452204,13400.104267,0.67603,9.6312,0.561296,79.731666,5.405955,21.452204,0.002683,0.038219,0.561296,0.021452,21.452204,0.67603,0.490265,24.947222,14.69184,0.038417,0.584477,0.022454,83.454638,22.453888,0.999263,1.087791,2.03689e-13,3.786837e-09,213.370388,21786.756647,45.899443,174.536672,4723313000000000,1.192054,0.992638,1.067941,0.810611,0.001982,1.435665,0.561296,,,,,,,13.985092,0.019896,0.998546,4.525372,0.042371,4.483,4.400012,0.108613,"False","False",3,3,"p-type",0.018,252,252,1,1,25,1,"Generalized",540,0.675153,0.283725,2.2,0,1000,0.456971,1.66e-30,"Sinton","OFF","Center Point",3000000000000000,30,2000000000000000,4000000000000000,"OFF","Dark Rsh (Cell only)",0.4,"False","RTD (Internal)",2,10,-0.05,1,0.01,"A",0,"16-131484","True",0,0,"Hunt",,"06/08/21 17:15:59","MultiFlash v1.49","Default.mfi",,,,"False",,0.199759
51,"Aba","V7-19","PV22-7 060821-60","06/08/21 17:17:30",10.087581,0.663617,9.573505000000001,0.558868,5.350324,79.923659,21.231445,54.442071,0.002397,0.04003,0.663617,0.03799,0.558868,0.021231,21.231445,13719.401952,0.6041530000000001,9.573505000000001,0.558868,79.923659,5.350324,21.231445,0.002397,0.03799,0.558868,0.021231,21.231445,0.6041530000000001,0.438261,24.938231,14.372822,0.038099,0.5804009999999999,0.022113,83.240786,22.112629,1.017677,1.100832,2.305161e-13,4.854905e-09,,,,148.330208,4723313000000000,1.240165,,1.089167,0.8183589999999999,0.001308,1.406065,0.558868,,,,,,,11.480272,0.016083,1.001175,5.124624,,,3.944837,0.105942,"False","False",3,3,"p-type",0.018,252,252,1,1,25,1,"Generalized",540,0.610849,0.283725,2.2,0,1000,-0.6119599999999999,1.66e-30,"Sinton","OFF","Center Point",3000000000000000,30,2000000000000000,4000000000000000,"OFF","Dark Rsh (Cell only)",0.4,"False","RTD (Internal)",2,10,-0.05,1,0.01,"A",0,"16-131484","True",0,0,"Hunt",,"06/08/21 17:17:30","MultiFlash v1.49","Default.mfi",,,,"False",,0.199759
52,"Aba","V7-19","PV22-7 060821-61","06/08/21 17:20:29",10.187754,0.667506,9.638828999999999,0.562832,5.425044,79.77548299999999,21.527952,95.97851199999999,0.002556,0.040428,0.667506,0.038249,0.562832,0.021528,21.527952,24186.585093,0.6441750000000001,9.638828999999999,0.562832,79.77548299999999,5.425044,21.527952,0.002556,0.038249,0.562832,0.021528,21.527952,0.6441750000000001,0.457034,24.951717,15.55889,0.038492,0.584226,0.022488,83.33252,22.487842,1.004853,1.101285,1.98648e-13,4.805739e-09,216.228401,-5721.081417,-174.792129,172.339606,4723313000000000,1.181704,0.999644,1.085294,0.814111,0.002317,1.44405,0.562832,,,,,,,14.160981,0.021912,1.001843,5.413981,,,4.195244,0.060081,"False","False",3,3,"p-type",0.018,252,252,1,1,25,1,"Generalized",540,0.653345,0.283725,2.2,0,1000,-0.650659,1.66e-30,"Sinton","OFF","Center Point",3000000000000000,30,2000000000000000,4000000000000000,"OFF","Dark Rsh (Cell only)",0.4,"False","RTD (Internal)",2,10,-0.05,1,0.01,"A",0,"16-131484","True",0,0,"Hunt",,"06/08/21 17:20:29","MultiFlash v1.49","Default.mfi",,,,"False",,0.199759
53,"Aba","V7-19","PV22-7 060821-62","06/08/21 17:22:32",10.098769,0.663765,9.544098999999999,0.5626640000000001,5.370122,80.112644,21.310007,16.332799,0.002298,0.040074,0.663765,0.037873,0.5626640000000001,0.02131,21.310007,4115.865425,0.579102,9.544098999999999,0.5626640000000001,80.112644,5.370122,21.310007,0.002298,0.037873,0.5626640000000001,0.02131,21.310007,0.579102,0.408554,24.992173,15.293875,0.038113,0.581373,0.022158,83.299881,22.157814,1.004501,1.100661,2.303939e-13,3.537693e-09,,,,153.032756,4723313000000000,1.233583,,1.098829,0.816151,0.001493,1.294577,0.5626640000000001,,,,,,,12.730414,0.018174,1.000521,5.514755,,,3.75231,0.354427,"False","False",3,3,"p-type",0.018,252,252,1,1,25,1,"Generalized",540,0.5838410000000001,0.283725,2.2,0,1000,-0.257888,1.66e-30,"Sinton","OFF","Center Point",3000000000000000,30,2000000000000000,4000000000000000,"OFF","Dark Rsh (Cell only)",0.4,"False","RTD (Internal)",2,10,-0.05,1,0.01,"A",0,"16-131484","True",0,0,"Hunt",,"06/08/21 17:22:32","MultiFlash v1.49","Default.mfi",,,,"False",,0.199759
54,"Aba","V7-19","PV22-7 060821-63","06/08/21 17:25:17",10.075867,0.661385,9.534388999999999,0.559172,5.331361,80.00205099999999,21.156194,36.111905,0.002374,0.039984,0.661385,0.037835,0.559172,0.021156,21.156194,9100.200068,0.5981340000000001,9.534388999999999,0.559172,80.00205099999999,5.331361,21.156194,0.002374,0.037835,0.559172,0.021156,21.156194,0.5981340000000001,0.447289,24.920251,14.859849,0.038052,0.5788759999999999,0.022027,83.29566,22.027174,1.007547,1.094186,2.516122e-13,4.226474e-09,,,,140.696289,4723313000000000,1.248696,,1.081517,0.816495,0.000916,1.42721,0.559172,,,,,,,11.472718,0.014582,1.000879,5.405322,,,3.888845,0.159898,"False","False",3,3,"p-type",0.018,252,252,1,1,25,1,"Generalized",540,0.606185,0.283725,2.2,0,1000,-0.352595,1.66e-30,"Sinton","OFF","Center Point",3000000000000000,30,2000000000000000,4000000000000000,"OFF","Dark Rsh (Cell only)",0.4,"False","RTD (Internal)",2,10,-0.05,1,0.01,"A",0,"16-131484","True",0,0,"Hunt",,"06/08/21 17:25:17","MultiFlash v1.49","Default.mfi",,,,"False",,0.199759
55,"Aba","V7-19","PV22-7 060821-64","06/08/21 17:28:18",10.081646,0.662203,9.567943,0.56018,5.359775,80.283084,21.268947,124.264686,0.002185,0.040007,0.662203,0.037968,0.56018,0.021269,21.268947,31314.700793,0.550633,9.567943,0.56018,80.283084,5.359775,21.268947,0.002185,0.037968,0.56018,0.021269,21.268947,0.550633,0.381254,24.911261,15.420882,0.038088,0.579531,0.022073,83.317818,22.072922,1.008703,1.092438,2.419851e-13,4.762425e-09,,,,144.186479,4723313000000000,1.25269,,1.072435,0.809815,0.001453,1.123607,0.56018,,,,,,,11.170505,0.014683,1.000468,5.129703,,,3.597532,0.046383,"False","False",3,3,"p-type",0.018,252,252,1,1,25,1,"Generalized",540,0.55048,0.283725,2.2,0,1000,-0.213015,1.66e-30,"Sinton","OFF","Center Point",3000000000000000,30,2000000000000000,4000000000000000,"OFF","Dark Rsh (Cell only)",0.4,"False","RTD (Internal)",2,10,-0.05,1,0.01,"A",0,"16-131484","True",0,0,"Hunt",,"06/08/21 17:28:18","MultiFlash v1.49","Default.mfi",,,,"False",,0.199759
56,"Aba","V7-19","PV22-7 060821-65","06/08/21 17:30:57",10.067235,0.661614,9.536801000000001,0.561161,5.351685,80.348123,21.236845,69.023021,0.002189,0.039949,0.661614,0.037844,0.561161,0.021237,21.236845,17393.801169,0.551585,9.536801000000001,0.561161,80.348123,5.351685,21.236845,0.002189,0.037844,0.561161,0.021237,21.236845,0.551585,0.366197,24.857321,14.909853,0.038051,0.5792580000000001,0.022041,83.392037,22.041384,1.006196,1.081937,2.506709e-13,3.777128e-09,,,,144.547142,4723313000000000,1.255165,,1.0908,0.816443,0.00125,1.180378,0.561161,,,,,,,11.573216,0.018261,1.001038,5.312954,,,3.585603,0.083762,"False","False",3,3,"p-type",0.018,252,252,1,1,25,1,"Generalized",540,0.553047,0.283725,2.2,0,1000,-0.441352,1.66e-30,"Sinton","OFF","Center Point",3000000000000000,30,2000000000000000,4000000000000000,"OFF","Dark Rsh (Cell only)",0.4,"False","RTD (Internal)",2,10,-0.05,1,0.01,"A",0,"16-131484","True",0,0,"Hunt",,"06/08/21 17:30:57","MultiFlash v1.49","Default.mfi",,,,"False",,0.199759
57,"Aba","V7-19","PV22-7 060821-66","06/08/21 17:33:48",10.10979,0.663958,9.611487,0.561851,5.400226,80.450598,21.42947,106.784137,0.00217,0.040118,0.663958,0.038141,0.561851,0.021429,21.42947,26909.602512,0.546825,9.611487,0.561851,80.450598,5.400226,21.42947,0.00217,0.038141,0.561851,0.021429,21.42947,0.546825,0.368595,24.915756,15.089863,0.038243,0.58138,0.022234,83.470778,22.23395,1.007138,1.075272,2.304639e-13,3.656546e-09,,,,158.428829,4723313000000000,1.234338,,1.097835,0.8156910000000001,0.001383,1.207888,0.561851,,,,,,,11.866643,0.018194,1.000655,4.952114,,,3.580625,0.053976,"False","False",3,3,"p-type",0.018,252,252,1,1,25,1,"Generalized",540,0.549693,0.283725,2.2,0,1000,-0.259045,1.66e-30,"Sinton","OFF","Center Point",3000000000000000,30,2000000000000000,4000000000000000,"OFF","Dark Rsh (Cell only)",0.4,"False","RTD (Internal)",2,10,-0.05,1,0.01,"A",0,"16-131484","True",0,0,"Hunt",,"06/08/21 17:33:48","MultiFlash v1.49","Default.mfi",,,,"False",,0.199759
1,"sandra","cal","V7-19","06/07/21 15:55:36",9.53026,,,,,,,,,0.037818,,,,,,,,9.53026,-0.002878,,-0.027428,-0.108843,0.000302,0.037818,-0.002878,-0.000109,-0.108843,0.076101,-0.161638,23.113728,110.770136,,,,,,,,,,,,,,,,,1.066852,0.80649,-0.002878,-0.467691,-0.002878,,,,,,0,0,0,,,,,,,"False","True",3,3,"p-type",0.018,252,252,1,1,25,1,"Generalized",540,0.654105,0.284474,2.2,0,1000,,1.66e-30,"Sinton","OFF","Center Point",3000000000000000,30,2000000000000000,4000000000000000,"OFF","Dark Rsh (Cell only)",0.4,"False","RTD (Internal)",2,10,-0.05,1,0.01,"A",0,"16-131484","True",0,0,"Hunt",,"06/07/21 15:55:36","MultiFlash v1.49","Default.mfi",0,0,0,"False",0,0.200937
2,"sandra","cal","V7-19","06/07/21 15:55:59",9.535959,0.646703,8.7233,0.527776,4.603947,74.655379,18.26963,44.192739,0.005149,0.037841,0.646703,0.034616,0.527776,0.01827,18.26963,11136.570185,1.297631,8.7233,0.527776,74.655379,4.603947,18.26963,0.005149,0.034616,0.527776,0.01827,18.26963,1.297631,1.297989,23.24177,14.933855,0.035429,0.562242,0.01992,81.39822599999999,19.919736,1.126642,1.319841,3.329573e-13,2.386762e-08,,,,66.376209,4723313000000000,1.440572,,1.071154,0.8109459999999999,0.005245,3.679117,0.527776,,,,,,,8.150342999999999,-1.436645e-05,0.9736089999999999,8.546919000000001,,,7.844332,0.135896,"False","False",3,3,"p-type",0.018,252,252,1,1,25,1,"Generalized",540,1.345736,0.284474,2.2,0,1000,7.71989,1.66e-30,"Sinton","OFF","Center Point",3000000000000000,30,2000000000000000,4000000000000000,"OFF","Dark Rsh (Cell only)",0.4,"False","RTD (Internal)",2,10,-0.05,1,0.01,"A",0,"16-131484","True",0,0,"Hunt",,"06/07/21 15:55:59","MultiFlash v1.49","Default.mfi",,,,"False",,0.200937
3,"sandra","PT_744_BS_210_Z6_790","PV22-7_060721_AE16","06/07/21 16:24:30",10.013728,0.665162,8.446754,0.543301,4.589131,68.898121,18.210837,79.479201,0.008768,0.039737,0.665162,0.033519,0.543301,0.018211,18.210837,20028.758576,2.209501,8.446754,0.543301,68.898121,4.589131,18.210837,0.008768,0.033519,0.543301,0.018211,18.210837,2.209501,2.89661,24.920251,14.68284,0.037936,0.584162,0.022161,83.842513,22.16087,0.978658,1.042067,2.183013e-13,1.661287e-09,,,,182.686226,4723313000000000,1.218966,,1.090912,0.8149960000000001,0.011734,9.048961,0.543301,,,,,,,40.982424,-0.262504,0.862474,15.772716,,,11.995415,0.077569,"False","False",3,3,"p-type",0.018,252,252,1,1,25,1,"Generalized",540,2.976027,0.284474,2.2,0,1000,45.302773,1.66e-30,"Sinton","OFF","Center Point",3000000000000000,30,2000000000000000,4000000000000000,"OFF","Dark Rsh (Cell only)",0.4,"False","RTD (Internal)",2,10,-0.05,1,0.01,"A",0,"16-131484","True",0,0,"Hunt",,"06/07/21 16:24:30","MultiFlash v1.49","Default.mfi",,,,"False",,0.200937
4,"sandra","PT_744_BS_210_Z6_790","PV22-7_060721_AE17","06/07/21 16:37:48",10.221814,0.6662940000000001,9.581937999999999,0.561885,5.383946,79.050875,21.364866,77.465326,0.003125,0.040563,0.6662940000000001,0.038024,0.561885,0.021365,21.364866,19521.262131,0.787544,9.581937999999999,0.561885,79.050875,5.383946,21.364866,0.003125,0.038024,0.561885,0.021365,21.364866,0.787544,0.596316,24.803382,14.991858,0.038669,0.583684,0.02257,83.511258,22.570361,0.992669,1.078219,2.115789e-13,3.607017e-09,156.01314,470.13755,2127.037076,173.934019,4723313000000000,1.180026,1,1.064711,0.811516,0.012597,1.636883,0.561885,,,,,,,16.623965,0.02296,0.986944,6.246713,2.332581,3.914132,5.060326,0.074741,"False","False",3,3,"p-type",0.018,252,252,1,1,25,1,"Generalized",540,0.777774,0.284474,2.2,0,1000,4.018521,1.66e-30,"Sinton","OFF","Center Point",3000000000000000,30,2000000000000000,4000000000000000,"OFF","Dark Rsh (Cell only)",0.4,"False","RTD (Internal)",2,10,-0.05,1,0.01,"A",0,"16-131484","True",0,0,"Hunt",,"06/07/21 16:37:48","MultiFlash v1.49","Default.mfi",,,,"False",,0.200937
5,"sandra","PT_744_BS_210_Z6_790","PV22-7_060721_AE18","06/07/21 16:44:23",10.207169,0.665231,9.660104,0.559596,5.405758,79.612059,21.451422,78.15762100000001,0.002792,0.040505,0.665231,0.038334,0.559596,0.021451,21.451422,19695.720542,0.7035090000000001,9.660104,0.559596,79.612059,5.405758,21.451422,0.002792,0.038334,0.559596,0.021451,21.451422,0.7035090000000001,0.498913,24.897776,14.384822,0.038615,0.582816,0.022505,83.523616,22.505388,0.9950059999999999,1.075692,2.202292e-13,3.510395e-09,,,,166.67329,4723313000000000,1.194465,,1.074996,0.810177,0.012344,1.430281,0.559596,,,,,,,13.693836,0.020961,0.996507,5.398408,,,4.598204,0.07352599999999999,"False","False",3,3,"p-type",0.018,252,252,1,1,25,1,"Generalized",540,0.701864,0.284474,2.2,0,1000,0.919457,1.66e-30,"Sinton","OFF","Center Point",3000000000000000,30,2000000000000000,4000000000000000,"OFF","Dark Rsh (Cell only)",0.4,"False","RTD (Internal)",2,10,-0.05,1,0.01,"A",0,"16-131484","True",0,0,"Hunt",,"06/07/21 16:44:23","MultiFlash v1.49","Default.mfi",,,,"False",,0.200937
6,"sandra","PT_742_BS_210_Z6_790","PV22-7_060721_AE19","06/07/21 16:49:09",10.195387,0.6655759999999999,9.683007,0.560273,5.42513,79.948162,21.528294,120.16282,0.002519,0.040458,0.6655759999999999,0.038425,0.560273,0.021528,21.528294,30281.030602,0.634887,9.683007,0.560273,79.948162,5.42513,21.528294,0.002519,0.038425,0.560273,0.021528,21.528294,0.634887,0.445803,24.951717,14.646837,0.038586,0.582535,0.022478,83.474853,22.477955,1.004284,1.075529,2.184563e-13,3.905343e-09,,,,165.466666,4723313000000000,1.211294,,1.09005,0.816207,0.012541,1.439795,0.560273,,,,,,,12.76446,0.020273,0.999329,5.065848,,,4.171655,0.047724,"False","False",3,3,"p-type",0.018,252,252,1,1,25,1,"Generalized",540,0.636308,0.284474,2.2,0,1000,0.122597,1.66e-30,"Sinton","OFF","Center Point",3000000000000000,30,2000000000000000,4000000000000000,"OFF","Dark Rsh (Cell only)",0.4,"False","RTD (Internal)",2,10,-0.05,1,0.01,"A",0,"16-131484","True",0,0,"Hunt",,"06/07/21 16:49:09","MultiFlash v1.49","Default.mfi",,,,"False",,0.200937
7,"sandra","PT_742_BS_210_Z6_790","PV22-7_060721_AE20","06/07/21 16:51:45",6.711681,0.6563,4.126492,0.50688,2.091635,47.484509,8.300140000000001,74.989277,0.030637,0.026634,0.6563,0.016375,0.50688,0.0083,8.300140000000001,18897.297685,7.720538,4.126492,0.50688,47.484509,2.091635,8.300140000000001,0.030637,0.016375,0.50688,0.0083,8.300140000000001,7.720538,10.597618,25.005658,14.85685,0.025453,0.57846,0.014723,84.230864,14.723285,0.921865,1.002313,1.985292e-13,9.999999999999999e-12,,,,194.591364,4723313000000000,1.340122,,1.074999,0.814181,-0.005815,17.463481,0.50688,,,,,,,68.781256,-1.991008,0.656273,38.819737,,,19.96412,0.125829,"False","False",3,3,"p-type",0.018,252,252,1,1,25,1,"Generalized",540,13.982209,0.284474,2.2,0,1000,294.880024,1.66e-30,"Sinton","OFF","Center Point",3000000000000000,30,2000000000000000,4000000000000000,"OFF","Dark Rsh (Cell only)",0.4,"False","RTD (Internal)",2,10,-0.05,1,0.01,"A",0,"16-131484","True",0,0,"Hunt",,"06/07/21 16:51:45","MultiFlash v1.49","Default.mfi",,,,"False",,0.200937
8,"sandra","PT_742_BS_210_Z6_790","PV22-7_060721_AE21","06/07/21 16:54:51",10.20396,0.666679,9.642148000000001,0.562725,5.425881,79.75995399999999,21.531274,78.668904,0.002543,0.040492,0.666679,0.038262,0.562725,0.021531,21.531274,19824.563797,0.640833,9.642148000000001,0.562725,79.75995399999999,5.425881,21.531274,0.002543,0.038262,0.562725,0.021531,21.531274,0.640833,0.427393,25.005658,15.54189,0.038531,0.583637,0.022488,83.304503,22.488129,1.004338,1.105763,2.04201e-13,4.841227e-09,185.545222,960.041426,1041.621718,166.66462,4723313000000000,1.191188,1,1.084796,0.814673,0.012373,1.388402,0.562725,,,,,,,14.043042,0.025443,0.996489,4.862847,0.962044,3.900804,4.175125,0.073156,"False","False",3,3,"p-type",0.018,252,252,1,1,25,1,"Generalized",540,0.643482,0.284474,2.2,0,1000,1.075545,1.66e-30,"Sinton","OFF","Center Point",3000000000000000,30,2000000000000000,4000000000000000,"OFF","Dark Rsh (Cell only)",0.4,"False","RTD (Internal)",2,10,-0.05,1,0.01,"A",0,"16-131484","True",0,0,"Hunt",,"06/07/21 16:54:51","MultiFlash v1.49","Default.mfi",,,,"False",,0.200937
9,"sandra","PT_742_BS_210_Z6_790","PV22-7_060721_AE22","06/07/21 16:56:35",10.213973,0.664938,9.664687000000001,0.558592,5.398614,79.488879,21.423072,78.388017,0.002808,0.040532,0.664938,0.038352,0.558592,0.021423,21.423072,19753.780338,0.707518,9.664687000000001,0.558592,79.488879,5.398614,21.423072,0.002808,0.038352,0.558592,0.021423,21.423072,0.707518,0.493944,25.001163,15.046861,0.03862,0.582153,0.022483,83.420391,22.482655,1.004959,1.08506,2.238322e-13,3.728094e-09,,,,161.029531,4723313000000000,1.204467,,1.089904,0.817912,0.012348,1.482728,0.558592,,,,,,,13.275355,0.022192,0.997071,5.409054,,,4.632653,0.073156,"False","False",3,3,"p-type",0.018,252,252,1,1,25,1,"Generalized",540,0.704353,0.284474,2.2,0,1000,0.807772,1.66e-30,"Sinton","OFF","Center Point",3000000000000000,30,2000000000000000,4000000000000000,"OFF","Dark Rsh (Cell only)",0.4,"False","RTD (Internal)",2,10,-0.05,1,0.01,"A",0,"16-131484","True",0,0,"Hunt",,"06/07/21 16:56:35","MultiFlash v1.49","Default.mfi",,,,"False",,0.200937
10,"sandra","PT_742_BS_210_Z6_790","PV22-7_060721_AE23","06/07/21 16:59:18",10.185836,0.663455,9.649341,0.555151,5.356842,79.268462,21.257311,82.60391199999999,0.003055,0.04042,0.663455,0.038291,0.555151,0.021257,21.257311,20816.185766,0.769963,9.649341,0.555151,79.268462,5.356842,21.257311,0.003055,0.038291,0.555151,0.021257,21.257311,0.769963,0.583494,24.983182,14.759844,0.038535,0.5814009999999999,0.022404,83.546194,22.404465,0.994913,1.068925,2.363952e-13,3.282138e-09,,,,158.136074,4723313000000000,1.240688,,1.072731,0.808087,0.012154,1.700976,0.555151,,,,,,,12.747973,0.018085,0.997324,5.298637,,,5.042084,0.069484,"False","False",3,3,"p-type",0.018,252,252,1,1,25,1,"Generalized",540,0.76611,0.284474,2.2,0,1000,0.753228,1.66e-30,"Sinton","OFF","Center Point",3000000000000000,30,2000000000000000,4000000000000000,"OFF","Dark Rsh (Cell only)",0.4,"False","RTD (Internal)",2,10,-0.05,1,0.01,"A",0,"16-131484","True",0,0,"Hunt",,"06/07/21 16:59:18","MultiFlash v1.49","Default.mfi",,,,"False",,0.200937
11,"sandra","PT_742_BS_210_Z6_790","PV22-7_060721_AE24","06/07/21 17:05:47",10.16096,0.66361,9.643613999999999,0.5541509999999999,5.344023,79.253888,21.206439,104.770508,0.00309,0.040321,0.66361,0.038268,0.5541509999999999,0.021206,21.206439,26402.167966,0.778743,9.643613999999999,0.5541509999999999,79.253888,5.344023,21.206439,0.00309,0.038268,0.5541509999999999,0.021206,21.206439,0.778743,0.5630810000000001,25.001163,14.716841,0.038456,0.581457,0.02236,83.56597499999999,22.36025,0.99415,1.067753,2.340153e-13,3.236224e-09,,,,159.8089,4723313000000000,1.22413,,1.06731,0.8105869999999999,0.012151,1.669056,0.5541509999999999,,,,,,,12.429391,0.020763,0.999162,5.121626,,,5.103359,0.054853,"False","False",3,3,"p-type",0.018,252,252,1,1,25,1,"Generalized",540,0.776928,0.284474,2.2,0,1000,0.245521,1.66e-30,"Sinton","OFF","Center Point",3000000000000000,30,2000000000000000,4000000000000000,"OFF","Dark Rsh (Cell only)",0.4,"False","RTD (Internal)",2,10,-0.05,1,0.01,"A",0,"16-131484","True",0,0,"Hunt",,"06/07/21 17:05:47","MultiFlash v1.49","Default.mfi",,,,"False",,0.200937
12,"sandra","PT_742_BS_210_Z6_790","PV22-7_060721_AE25","06/07/21 17:10:30",10.16569,0.662253,9.603204,0.553884,5.31906,79.008593,21.107382,39.316023,0.00303,0.04034,0.662253,0.038108,0.553884,0.021107,21.107382,9907.637909999999,0.763483,9.603204,0.553884,79.008593,5.31906,21.107382,0.00303,0.038108,0.553884,0.021107,21.107382,0.763483,0.6134230000000001,25.082077,14.446826,0.038376,0.5794049999999999,0.022235,83.23130500000001,22.235492,1.005929,1.104185,2.441021e-13,4.855355e-09,,,,142.030263,4723313000000000,1.248067,,1.076635,0.807468,0.011897,1.833195,0.553884,,,,,,,11.987032,0.014118,0.99712,5.550478,,,4.991555,0.145863,"False","False",3,3,"p-type",0.018,252,252,1,1,25,1,"Generalized",540,0.760105,0.284474,2.2,0,1000,0.80114,1.66e-30,"Sinton","OFF","Center Point",3000000000000000,30,2000000000000000,4000000000000000,"OFF","Dark Rsh (Cell only)",0.4,"False","RTD (Internal)",2,10,-0.05,1,0.01,"A",0,"16-131484","True",0,0,"Hunt",,"06/07/21 17:10:30","MultiFlash v1.49","Default.mfi",,,,"False",,0.200937
13,"sandra","PT_742_BS_210_Z6_790","PV22-7_060721_AE26","06/07/21 17:12:45",10.185398,0.664538,9.616137999999999,0.555917,5.345773,78.979136,21.213387,119.278105,0.003241,0.040418,0.664538,0.038159,0.555917,0.021213,21.213387,30058.082564,0.8168299999999999,9.616137999999999,0.555917,78.979136,5.345773,21.213387,0.003241,0.038159,0.555917,0.021213,21.213387,0.8168299999999999,0.6175929999999999,24.992173,15.513887,0.038548,0.581958,0.022433,83.521193,22.433359,0.9990599999999999,1.072359,2.269388e-13,3.519888e-09,,,,163.889854,4723313000000000,1.202334,,1.070406,0.809648,0.011748,1.81074,0.555917,,,,,,,13.960892,0.021413,0.994285,5.611893,,,5.311734,0.048324,"False","False",3,3,"p-type",0.018,252,252,1,1,25,1,"Generalized",540,0.811288,0.284474,2.2,0,1000,1.628058,1.66e-30,"Sinton","OFF","Center Point",3000000000000000,30,2000000000000000,4000000000000000,"OFF","Dark Rsh (Cell only)",0.4,"False","RTD (Internal)",2,10,-0.05,1,0.01,"A",0,"16-131484","True",0,0,"Hunt",,"06/07/21 17:12:45","MultiFlash v1.49","Default.mfi",,,,"False",,0.200937
