Repository: dintalframe/MLPROJECT

File: FCT450csv/MultiFlash_Database WW24 - 2017.csv
ID,User_ID,Batch_ID,Sample_ID,Measurement_Date-Time,Isc_(A),Voc_(V),Imp_(A),Vmp_(V),Pmp_(W),FF_(percent),Efficiency_(percent),Rsh_(ohm),Rs_(ohm),Jsc_(A/cm2),Voc_(V/cell),Jmp_(A/cm2),Vmp_(V/cell),Pmp_(W/cm2),Cell_Efficiency_(percent),Rsh_(ohm-cm2),Rs_(ohm-cm2),ILoad_(A),VLoad_(V),FFLoad_(percent),PLoad_(W),EffLoad_(percent),RsLoad_(ohm),JLoad_(A/cm2),VLoad_(V/cell),PLoad_(W/cm2),Cell_EffLoad_(percent),RsLoad_(ohm-cm2),Rs_Modulation_(ohm-cm2),Measured_Temperature_(C),Total_Test_Time_(s),pJmp_(A/cm2),pVmp_(V/cell),pPmp_(W/cm2),pFF_(percent),pEfficiency_(percent),n_at_1_sun,n_at_ 1/10_suns,Jo1_(A/cm2),Jo2_(A/cm2),Jo_(fA/cm2),Est_Bulk_Lifetime_(us),BRR_(Hz),Lifetime_at_Vmp_(us),Doping_(cm-3),Measured_Resistivity_(Ohm-cm),Lifetime_Fit_R2,Max_Intensity_(suns),Intensity_@_flash_cutoff_(suns),V_at_Isc_(V),dV/dt,V_Pad_0_(V),V_Pad_1_(V),V_Pad_2_(V),V_Pad_3_(V),V_Pad_4_(V),Pm/Pe,Resistivity_(ohm-cm),Sample_Type,Thickness_(cm),Cell_Area_(cm2),Total_Area_(cm2),Number_of_Cells_per_String,Number_of_Strings,Temperature_(C),Intensity_(suns),Analysis_Type,Nominal_Load_Voltage_(mV/cell),Rs_Modulation_Target_(ohm-cm2),Reference_Constant_(V/sun),Voltage_Temperature_Coefficient_(mV/C),Temperature_Offset_(C),Power_per_Sun_(W/m2),Conductivity_Modulation_(ohm-cm2/V),Auger_Coefficient,Auger_Method,Band_Gap_Narrowing,Fit_Method,Carrier_Density_Center_Point_(cm-3),Percent_Fit,Lower_Bound_(cm-3),Upper_Bound_(cm-3),Rsh_Lifetime_Correction,Rsh_Measurement_Method,SunsVoc_Rsh_Voltage_(V),Do_Dark_Break_Measurement,Temperature_Measurement_Method,Number_of_dRsh_Points,dRsh_Output_Vlimit_(V),Current_Transfer,Voltage_Transfer,Temperature_Transfer,Final_Bin,Bin_Index,Tester_ID,Do_Doping_Measurement,Doping_Sample_Time_(us),Doping_Measurement_Length_(us),Measurement_Type,Comments,Calibration,dBreak_(V),dBreak_(A),Dark_Break_Interpolated,Measurement_Date-Time_String,Software Version
1,"Kayla","Encapsulated Cells","Encap_NPT_1649","06/12/17 09:54:29",8.880348,,,,,,,,,0.035564,,,,,,,,8.880348,-0.014675,,-0.130319,-0.521902,0.001653,0.035564,-0.014675,-0.000522,-0.521902,0.412635,1.818849,25.349556,221.17065,,,,,,,,,,,,,,,,,1.255893,0.929156,-0.014675,6.119523,-0.014675,,,,,,3,"p-type",0.021,249.7,249.7,1,1,25,1,"Generalized",500,1.782833,0.246251,2.2,0,1000,,1.66e-30,"Sinton","OFF","Center Point",3000000000000000,30,2000000000000000,4000000000000000,"OFF","Dark Rsh (Cell only)",0.4,"True","RTD (Internal)",2,10,-0.05,1,0.01,"A",0,"16-131484","True",0,0,"Full IV","Recipe\MultiFlash\Encapsulated Cell_NPT_1649Cal.mfi","True",0,,"False","06/12/17 09:54:29","MultiFlash v1.27"
2,"Kayla","Encapsulated Cells","Encap_NPT_1649","06/12/17 09:55:04",8.882916,0.6385110000000001,8.346966,0.493588,4.119962,72.638868,16.499646,593.538852,0.007632,0.035574,0.6385110000000001,0.033428,0.493588,0.0165,16.499646,148206.651251,1.905589,8.346966,0.493588,72.638868,4.119962,16.499646,0.007632,0.033428,0.493588,0.0165,16.499646,1.905589,1.897451,25.3647,28.110608,0.033807,0.551828,0.018656,82.13086300000001,18.655717,1.207464,1.102804,6.861558e-13,1.045335e-08,,,,64.294218,7560288000000000,1.914109,,1.24305,0.931913,-0.001375,6.290417,0.493588,,,,,,3,"p-type",0.021,249.7,249.7,1,1,25,1,"Generalized",500,1.923494,0.246251,2.2,0,1000,1.86862,1.66e-30,"Sinton","OFF","Center Point",3000000000000000,30,2000000000000000,4000000000000000,"OFF","Dark Rsh (Cell only)",0.4,"True","RTD (Internal)",2,10,-0.05,1,0.01,"A",0,"16-131484","True",0,0,"Full IV","Recipe\MultiFlash\Encapsulated Cell_NPT_1649Cal.mfi","False",-2,-0.002124,"False","06/12/17 09:55:04","MultiFlash v1.27"
3,"Kayla","Encapsulated Cells","C611_48+hr 0.1 sun 40C","06/12/17 09:57:21",8.673821,0.643082,8.043346,0.495966,3.989229,71.51750699999999,15.976086,314.954456,0.008454,0.034737,0.643082,0.032212,0.495966,0.015976,15.976086,78644.127614,2.110929,8.043346,0.495966,71.51750699999999,3.989229,15.976086,0.008454,0.032212,0.495966,0.015976,15.976086,2.110929,2.13137,25.306729,30.533747,0.032793,0.555551,0.018218,81.554846,18.218298,1.102172,1.23804,4.974411e-13,1.730522e-08,,,,71.032095,7559413000000000,1.914319,,1.253704,0.929342,-0.002825,6.939947,0.495966,,,,,,3,"p-type",0.021,249.7,249.7,1,1,25,1,"Generalized",500,2.121743,0.246251,2.2,0,1000,1.201522,1.66e-30,"Sinton","OFF","Center Point",3000000000000000,30,2000000000000000,4000000000000000,"OFF","Dark Rsh (Cell only)",0.4,"True","RTD (Internal)",2,10,-0.05,1,0.01,"A",0,"16-131484","True",0,0,"Full IV","Recipe\MultiFlash\Encapsulated Cell_NPT_1649Cal.mfi","False",-2,-0.011879,"True","06/12/17 09:57:21","MultiFlash v1.27"
4,"Kayla","Encapsulated Cells","C611_repeat","06/12/17 10:02:22",8.671581,0.64745,8.115962,0.495651,4.022686,71.649292,16.110076,303.261211,0.008569999999999999,0.034728,0.64745,0.032503,0.495651,0.01611,16.110076,75724.324268,2.139986,8.115962,0.495651,71.649292,4.022686,16.110076,0.008569999999999999,0.032503,0.495651,0.01611,16.110076,2.139986,2.193476,25.061612,27.478571,0.03282,0.560373,0.018392,81.796025,18.391531,1.091878,1.219167,4.224191e-13,1.467736e-08,,,,84.448133,9383406000000000,1.56044,,1.245893,0.932584,-0.00365,7.09885,0.495651,,,,,,3,"p-type",0.021,249.7,249.7,1,1,25,1,"Generalized",500,2.165139,0.246251,2.2,0,1000,1.129605,1.66e-30,"Sinton","OFF","Center Point",3000000000000000,30,2000000000000000,4000000000000000,"OFF","Dark Rsh (Cell only)",0.4,"True","RTD (Internal)",2,10,-0.05,1,0.01,"A",0,"16-131484","True",0,0,"Full IV","Recipe\MultiFlash\Encapsulated Cell_NPT_1649Cal.mfi","False",-2,-0.011161,"True","06/12/17 10:02:22","MultiFlash v1.27"
5,"Kayla","Encapsulated Cells","C611_repeat2","06/12/17 10:13:31",8.680852,0.647288,7.901509,0.519739,4.10672,73.086119,16.446615,303.902642,0.007183,0.034765,0.647288,0.031644,0.519739,0.016447,16.446615,75884.489604,1.793699,7.901509,0.519739,73.086119,4.10672,16.446615,0.007183,0.031644,0.519739,0.016447,16.446615,1.793699,1.810137,24.958104,26.818534,0.032873,0.560747,0.018433,81.915502,18.433497,1.088808,1.205564,4.263455e-13,1.388056e-08,,,,92.715386,9152291000000000,1.597553,,1.249027,0.931192,-0.00387,5.908553,0.519739,,,,,,3,"p-type",0.021,249.7,249.7,1,1,25,1,"Generalized",500,1.817685,0.246251,2.2,0,1000,0.90001,1.66e-30,"Sinton","OFF","Center Point",3000000000000000,30,2000000000000000,4000000000000000,"OFF","Dark Rsh (Cell only)",0.4,"True","RTD (Internal)",2,10,-0.05,1,0.01,"A",0,"16-131484","True",0,0,"Full IV","Recipe\MultiFlash\Encapsulated Cell_NPT_1649Cal.mfi","False",-2,-0.012659,"True","06/12/17 10:13:31","MultiFlash v1.27"
6,"Kayla","Encapsulated Cells","C611_repeat3","06/12/17 12:01:19",8.699384999999999,0.646793,8.108449999999999,0.509561,4.13175,73.431099,16.546857,325.083099,0.007346,0.034839,0.646793,0.032473,0.509561,0.016547,16.546857,81173.249748,1.834191,8.108449999999999,0.509561,73.431099,4.13175,16.546857,0.007346,0.032473,0.509561,0.016547,16.546857,1.834191,1.851265,24.799124,28.542633,0.032991,0.561602,0.018528,82.22219699999999,18.52783,1.084323,1.165364,4.411136e-13,1.153782e-08,,,,92.09099000000001,9191886000000000,1.591064,,1.244876,0.929993,-0.004448,6.053733,0.509561,,,,,,3,"p-type",0.021,249.7,249.7,1,1,25,1,"Generalized",500,1.848065,0.246251,2.2,0,1000,1.497943,1.66e-30,"Sinton","OFF","Center Point",3000000000000000,30,2000000000000000,4000000000000000,"OFF","Dark Rsh (Cell only)",0.4,"True","RTD (Internal)",2,10,-0.05,1,0.01,"A",0,"16-131484","True",0,0,"Full IV","Recipe\MultiFlash\Encapsulated Cell_NPT_1649Cal.mfi","False",-2,-0.011575,"True","06/12/17 12:01:19","MultiFlash v1.27"
7,"Kayla","Bare Cells","Bare_NPT_1648","06/12/17 16:59:20",9.010393000000001,,,,,,,,,0.0375,,,,,,,,9.010393000000001,-0.010173,,-0.09166199999999999,-0.381482,0.001129,0.0375,-0.010173,-0.000381,-0.381482,0.271283,0.612083,25.671008,277.707884,,,,,,,,,,,,,,,,,1.194238,0.890594,-0.010173,2.108461,-0.010173,,,,,,3,"p-type",0.021,240.28,240.28,1,1,25,1,"Generalized",540,0.65525,0.260601,2.2,0,1000,,1.66e-30,"Sinton","OFF","Center Point",3000000000000000,30,2000000000000000,4000000000000000,"OFF","Dark Rsh (Cell only)",0.4,"True","RTD (Internal)",2,10,-0.05,1,0.01,"A",0,"16-131484","True",0,0,"Full IV","Recipe\MultiFlash\default_Bare_NPT_1648Cal.mfi","True",0,,"False","06/12/17 16:59:20","MultiFlash v1.27"
8,"Kayla","Bare Cells","Bare_NPT_1648","06/12/17 17:00:03",9.010619,0.648431,8.514633999999999,0.5439659999999999,4.631668,79.271832,19.276126,102.315191,0.002771,0.0375,0.648431,0.035436,0.5439659999999999,0.019276,19.276126,24584.293994,0.665863,8.514633999999999,0.5439659999999999,79.271832,4.631668,19.276126,0.002771,0.035436,0.5439659999999999,0.019276,19.276126,0.665863,0.649432,25.598244,26.878538,0.035694,0.563914,0.020128,82.777079,20.12848,1.1276,1.090407,4.764895e-13,6.537527e-09,,,,99.243684,1.068995e+16,1.380506,,1.197951,0.889987,-0.000918,2.181742,0.5439659999999999,,,,,,3,"p-type",0.021,240.28,240.28,1,1,25,1,"Generalized",540,0.673113,0.260601,2.2,0,1000,1.305205,1.66e-30,"Sinton","OFF","Center Point",3000000000000000,30,2000000000000000,4000000000000000,"OFF","Dark Rsh (Cell only)",0.4,"True","RTD (Internal)",2,10,-0.05,1,0.01,"A",0,"16-131484","True",0,0,"Full IV","Recipe\MultiFlash\default_Bare_NPT_1648Cal.mfi","False",-2,-0.016202,"True","06/12/17 17:00:03","MultiFlash v1.27"
9,"Kayla","Bare Cells","B1_openedbox","06/12/17 17:03:07",9.052662,0.651074,8.566299000000001,0.54794,4.693817,79.63781400000001,19.534781,569.2305249999999,0.002516,0.037675,0.651074,0.035651,0.54794,0.019535,19.534781,136774.710519,0.604436,8.566299000000001,0.54794,79.63781400000001,4.693817,19.534781,0.002516,0.035651,0.54794,0.019535,19.534781,0.604436,0.585533,25.351449,26.788532,0.035847,0.5667219999999999,0.020315,82.818575,20.315007,1.108202,1.10225,4.275297e-13,6.642148e-09,,,,109.054858,1.029157e+16,1.430583,,1.18997,0.892115,-0.001082,2.013387,0.54794,,,,,,3,"p-type",0.021,240.28,240.28,1,1,25,1,"Generalized",540,0.606575,0.260601,2.2,0,1000,0.7165280000000001,1.66e-30,"Sinton","OFF","Center Point",3000000000000000,30,2000000000000000,4000000000000000,"OFF","Dark Rsh (Cell only)",0.4,"True","RTD (Internal)",2,10,-0.05,1,0.01,"A",0,"16-131484","True",0,0,"Full IV","Recipe\MultiFlash\default_Bare_NPT_1648Cal.mfi","False",-2,-0.001543,"False","06/12/17 17:03:07","MultiFlash v1.27"
10,"Kayla","Bare Cells","B2_openedbox","06/12/17 17:04:52",9.054662,0.65149,8.578290000000001,0.547726,4.698548,79.649567,19.554471,421.555363,0.00258,0.037684,0.65149,0.035701,0.547726,0.019554,19.554471,101291.322539,0.619928,8.578290000000001,0.547726,79.649567,4.698548,19.554471,0.00258,0.035701,0.547726,0.019554,19.554471,0.619928,0.591827,25.232198,27.297561,0.035871,0.567474,0.020356,82.914269,20.355976,1.098177,1.095489,4.209415e-13,5.995474e-09,,,,112.921681,9908378000000000,1.482504,,1.190311,0.890572,-0.001459,1.988932,0.547726,,,,,,3,"p-type",0.021,240.28,240.28,1,1,25,1,"Generalized",540,0.6226080000000001,0.260601,2.2,0,1000,0.795964,1.66e-30,"Sinton","OFF","Center Point",3000000000000000,30,2000000000000000,4000000000000000,"OFF","Dark Rsh (Cell only)",0.4,"True","RTD (Internal)",2,10,-0.05,1,0.01,"A",0,"16-131484","True",0,0,"Full IV","Recipe\MultiFlash\default_Bare_NPT_1648Cal.mfi","False",-2,-0.003718,"False","06/12/17 17:04:52","MultiFlash v1.27"
11,"Kayla","Bare Cells","B3_openedbox","06/12/17 17:06:37",9.053558000000001,0.652018,8.577211999999999,0.547393,4.695104,79.536457,19.540138,288.086963,0.002643,0.037679,0.652018,0.035697,0.547393,0.01954,19.540138,69221.53535999999,0.635089,8.577211999999999,0.547393,79.536457,4.695104,19.540138,0.002643,0.035697,0.547393,0.01954,19.540138,0.635089,0.6243109999999999,25.180856,26.829535,0.035851,0.5678879999999999,0.020359,82.87158599999999,20.359497,1.098046,1.102809,4.073623e-13,6.704247e-09,,,,113.82084,9598219000000000,1.527531,,1.200361,0.889853,-0.001618,2.186817,0.547393,,,,,,3,"p-type",0.021,240.28,240.28,1,1,25,1,"Generalized",540,0.642769,0.260601,2.2,0,1000,0.9337839999999999,1.66e-30,"Sinton","OFF","Center Point",3000000000000000,30,2000000000000000,4000000000000000,"OFF","Dark Rsh (Cell only)",0.4,"True","RTD (Internal)",2,10,-0.05,1,0.01,"A",0,"16-131484","True",0,0,"Full IV","Recipe\MultiFlash\default_Bare_NPT_1648Cal.mfi","False",-2,-0.007963,"False","06/12/17 17:06:37","MultiFlash v1.27"
12,"Kayla","Bare Cells","B4_unopenedbox","06/12/17 17:07:58",9.017550999999999,0.648354,8.482801,0.546936,4.639548,79.35512900000001,19.308921,239.770632,0.002527,0.037529,0.648354,0.035304,0.546936,0.019309,19.308921,57612.087476,0.607227,8.482801,0.546936,79.35512900000001,4.639548,19.308921,0.002527,0.035304,0.546936,0.019309,19.308921,0.607227,0.615127,25.149388,27.364565,0.035651,0.563514,0.02009,82.565535,20.090087,1.110012,1.121299,4.676904e-13,8.400565000000001e-09,,,,95.072078,9075359000000000,1.610322,,1.184216,0.890758,-0.002005,2.097119,0.546936,,,,,,3,"p-type",0.021,240.28,240.28,1,1,25,1,"Generalized",540,0.6193689999999999,0.260601,2.2,0,1000,1.009194,1.66e-30,"Sinton","OFF","Center Point",3000000000000000,30,2000000000000000,4000000000000000,"OFF","Dark Rsh (Cell only)",0.4,"True","RTD (Internal)",2,10,-0.05,1,0.01,"A",0,"16-131484","True",0,0,"Full IV","Recipe\MultiFlash\default_Bare_NPT_1648Cal.mfi","False",-2,-0.006669,"False","06/12/17 17:07:58","MultiFlash v1.27"
13,"Kayla","Bare Cells","B5_unopenedbox","06/12/17 17:09:26",8.876298,0.648115,8.054648,0.47702,3.842229,66.78816,15.99063,365.440124,0.01331,0.036941,0.648115,0.033522,0.47702,0.015991,15.99063,87807.95301300001,3.198239,8.054648,0.47702,66.78816,3.842229,15.99063,0.01331,0.033522,0.47702,0.015991,15.99063,3.198239,3.385629,25.084549,27.997602,0.035139,0.5661310000000001,0.019893,83.08743800000001,19.893054,1.008116,1.091576,4.51615e-13,5.653627e-09,,,,113.172454,9894640000000000,1.48444,,1.194668,0.8909629999999999,0.002742,11.041694,0.47702,,,,,,3,"p-type",0.021,240.28,240.28,1,1,25,1,"Generalized",540,3.352653,0.260601,2.2,0,1000,9.526861,1.66e-30,"Sinton","OFF","Center Point",3000000000000000,30,2000000000000000,4000000000000000,"OFF","Dark Rsh (Cell only)",0.4,"True","RTD (Internal)",2,10,-0.05,1,0.01,"A",0,"16-131484","True",0,0,"Full IV","Recipe\MultiFlash\default_Bare_NPT_1648Cal.mfi","False",-2,-0.004968,"False","06/12/17 17:09:26","MultiFlash v1.27"
14,"Kayla","Bare Cells","B6_unopenedbox","06/12/17 17:11:15",9.060860999999999,0.649889,8.561062,0.547561,4.687706,79.607043,19.509349,389.988172,0.002563,0.03771,0.649889,0.03563,0.547561,0.019509,19.509349,93706.35795000001,0.61586,8.561062,0.547561,79.607043,4.687706,19.509349,0.002563,0.03563,0.547561,0.019509,19.509349,0.61586,0.625166,25.080657,26.412511,0.035864,0.5662,0.020306,82.858532,20.306194,1.069691,1.099375,4.402234e-13,6.776674e-09,,,,106.129808,1.340993e+16,1.117297,,1.193353,0.8884840000000001,-0.001833,2.14966,0.547561,,,,,,3,"p-type",0.021,240.28,240.28,1,1,25,1,"Generalized",540,0.62885,0.260601,2.2,0,1000,1.212833,1.66e-30,"Sinton","OFF","Center Point",3000000000000000,30,2000000000000000,4000000000000000,"OFF","Dark Rsh (Cell only)",0.4,"True","RTD (Internal)",2,10,-0.05,1,0.01,"A",0,"16-131484","True",0,0,"Full IV","Recipe\MultiFlash\default_Bare_NPT_1648Cal.mfi","False",-2,-0.003343,"False","06/12/17 17:11:15","MultiFlash v1.27"
15,"Dana","Bare Cells","Bare_MPT_1648","06/14/17 09:40:33",9.009245,,,,,,,,,0.037075,,,,,,,,9.009245,-0.008154,,-0.073458,-0.302296,0.000905,0.037075,-0.008154,-0.000302,-0.302296,0.219921,0.431811,25.288866,695.552783,,,,,,,,,,,,,,,,,1.169476,0.89522,-0.008154,1.396149,-0.008154,,,,,,3,"p-type",0.018,243,243,1,1,25,1,"Generalized",540,0.654105,0.260565,2.2,0,1000,,1.66e-30,"Sinton","OFF","Center Point",3000000000000000,30,2000000000000000,4000000000000000,"OFF","Dark Rsh (Cell only)",0.4,"False","RTD (Internal)",2,10,-0.05,1,0.01,,0,"16-131484","True",0,0,"Hunt","c:\SintonInstruments\Recipe\MultiFlash\Default.mfi","True",0,,"False","06/14/17 09:40:33","MultiFlash v1.27"
16,"Dana","Bare Cells","Bare_MPT_1648","06/14/17 09:42:13",9.00981,0.648222,8.514552999999999,0.543727,4.629589,79.268995,19.051808,102.505133,0.002773,0.037077,0.648222,0.035039,0.543727,0.019052,19.051808,24908.747206,0.673902,8.514552999999999,0.543727,79.268995,4.629589,19.051808,0.002773,0.035039,0.543727,0.019052,19.051808,0.673902,0.658304,25.247656,12.2397,0.03529,0.5637760000000001,0.019895,82.779123,19.895446,1.12535,1.090501,4.743644e-13,6.467215e-09,,,,85.429945,9179915000000000,1.59302,,1.190404,0.890185,0.000203,2.21602,0.543727,,,,,0.996714,3,"p-type",0.018,243,243,1,1,25,1,"Generalized",540,0.675101,0.260565,2.2,0,1000,1.465292,1.66e-30,"Sinton","OFF","Center Point",3000000000000000,30,2000000000000000,4000000000000000,"OFF","Dark Rsh (Cell only)",0.4,"False","RTD (Internal)",2,10,-0.05,1,0.01,"A",0,"16-131484","True",0,0,"Hunt","c:\SintonInstruments\Recipe\MultiFlash\Default.mfi","False",,,"False","06/14/17 09:42:13","MultiFlash v1.27"
17,"Dana","Bare Cells","B6_unopenedbox_40hrs","06/14/17 09:45:52",8.903765999999999,0.635789,8.398377999999999,0.529284,4.445128,78.523062,18.292709,473.734587,0.002675,0.036641,0.635789,0.034561,0.529284,0.018293,18.292709,115117.504733,0.649948,8.398377999999999,0.529284,78.523062,4.445128,18.292709,0.002675,0.034561,0.529284,0.018293,18.292709,0.649948,0.64534,25.142763,12.668725,0.034792,0.548471,0.019082,81.912846,19.082392,1.203831,1.122074,8.03345e-13,1.14642e-08,,,,45.965545,1.371086e+16,1.094518,,1.181264,0.893165,-0.000477,2.110683,0.529284,,,,,0.997587,3,"p-type",0.018,243,243,1,1,25,1,"Generalized",540,0.652582,0.260565,2.2,0,1000,1.188419,1.66e-30,"Sinton","OFF","Center Point",3000000000000000,30,2000000000000000,4000000000000000,"OFF","Dark Rsh (Cell only)",0.4,"False","RTD (Internal)",2,10,-0.05,1,0.01,"A",0,"16-131484","True",0,0,"Hunt","c:\SintonInstruments\Recipe\MultiFlash\Default.mfi","False",,,"False","06/14/17 09:45:52","MultiFlash v1.27"
18,"Dana","Bare Cells","B5_unopenedbox_40hrs","06/14/17 09:47:28",8.932188,0.636803,8.433287999999999,0.529419,4.464744,78.493499,18.373433,369.923152,0.00277,0.036758,0.636803,0.034705,0.529419,0.018373,18.373433,89891.32589599999,0.673068,8.433287999999999,0.529419,78.493499,4.464744,18.373433,0.00277,0.034705,0.529419,0.018373,18.373433,0.673068,0.667224,25.121785,12.462713,0.034929,0.549594,0.019197,82.010327,19.196638,1.205959,1.111928,7.866715e-13,9.93592e-09,,,,48.430685,1.304134e+16,1.14661,,1.191309,0.89151,-0.0004,2.200081,0.529419,,,,,0.997708,3,"p-type",0.018,243,243,1,1,25,1,"Generalized",540,0.676849,0.260565,2.2,0,1000,1.078687,1.66e-30,"Sinton","OFF","Center Point",3000000000000000,30,2000000000000000,4000000000000000,"OFF","Dark Rsh (Cell only)",0.4,"False","RTD (Internal)",2,10,-0.05,1,0.01,"A",0,"16-131484","True",0,0,"Hunt","c:\SintonInstruments\Recipe\MultiFlash\Default.mfi","False",,,"False","06/14/17 09:47:28","MultiFlash v1.27"
19,"Dana","Bare Cells","B4_unopenedbox_40hrs","06/14/17 09:48:40",8.876291999999999,0.636371,8.366674,0.526199,4.402534,77.94009200000001,18.117423,260.291025,0.002623,0.036528,0.636371,0.034431,0.526199,0.018117,18.117423,63250.719083,0.637419,8.366674,0.526199,77.94009200000001,4.402534,18.117423,0.002623,0.034431,0.526199,0.018117,18.117423,0.637419,0.669575,25.079829,11.800675,0.034632,0.545276,0.018884,81.23684299999999,18.883763,1.303244,1.156816,8.429254e-13,1.446068e-08,,,,39.740927,8339184000000000,1.744287,,1.188017,0.895983,-0.000934,2.193224,0.526199,,,,,0.998561,3,"p-type",0.018,243,243,1,1,25,1,"Generalized",540,0.644187,0.260565,2.2,0,1000,0.631564,1.66e-30,"Sinton","OFF","Center Point",3000000000000000,30,2000000000000000,4000000000000000,"OFF","Dark Rsh (Cell only)",0.4,"False","RTD (Internal)",2,10,-0.05,1,0.01,"A",0,"16-131484","True",0,0,"Hunt","c:\SintonInstruments\Recipe\MultiFlash\Default.mfi","False",,,"False","06/14/17 09:48:40","MultiFlash v1.27"
20,"Dana","Bare Cells","Bare_NPT_1648","06/14/17 09:57:04",9.011756999999999,,,,,,,,,0.037505,,,,,,,,9.011756999999999,-0.010307,,-0.09288200000000001,-0.386557,0.001144,0.037505,-0.010307,-0.000387,-0.386557,0.274808,0.542617,24.96745,546.447255,,,,,,,,,,,,,,,,,1.19112,0.889744,-0.010307,1.858741,-0.010307,,,,,,3,"p-type",0.021,240.28,240.28,1,1,25,1,"Generalized",540,0.65525,0.260659,2.2,0,1000,,1.66e-30,"Sinton","OFF","Center Point",3000000000000000,30,2000000000000000,4000000000000000,"OFF","Dark Rsh (Cell only)",0.4,"True","RTD (Internal)",2,10,-0.05,1,0.01,"A",0,"16-131484","True",0,0,"Full IV","C:\SintonInstruments\Recipe\MultiFlash\default_Bare_NPT_1648Cal.mfi","True",0,,"False","06/14/17 09:57:04","MultiFlash v1.27"
21,"Dana","Bare Cells","Bare_NPT_1648","06/14/17 09:58:03",9.009891,0.648246,8.44581,0.547948,4.627866,79.23577,19.260303,102.50118,0.002744,0.037497,0.648246,0.03515,0.547948,0.01926,19.260303,24628.983643,0.659264,8.44581,0.547948,79.23577,4.627866,19.260303,0.002744,0.03515,0.547948,0.01926,19.260303,0.659264,0.702478,24.965557,26.896538,0.035689,0.563871,0.020124,82.789458,20.124119,1.126212,1.09082,4.792218e-13,6.483468e-09,,,,100.048158,1.072967e+16,1.375716,,1.200966,0.887846,-0.001056,2.390714,0.547948,,,,,1.04967,3,"p-type",0.021,240.28,240.28,1,1,25,1,"Generalized",540,0.67799,0.260659,2.2,0,1000,1.004481,1.66e-30,"Sinton","OFF","Center Point",3000000000000000,30,2000000000000000,4000000000000000,"OFF","Dark Rsh (Cell only)",0.4,"True","RTD (Internal)",2,10,-0.05,1,0.01,"A",0,"16-131484","True",0,0,"Full IV","C:\SintonInstruments\Recipe\MultiFlash\default_Bare_NPT_1648Cal.mfi","False",-2,-0.016742,"True","06/14/17 09:58:03","MultiFlash v1.27"
22,"Dana","Bare Cells","B6_unopenedbox_40hrs","06/14/17 10:02:28",8.914322,0.63556,8.40893,0.529529,4.452772,78.593328,18.531597,400.77999,0.002689,0.0371,0.63556,0.034996,0.529529,0.018532,18.531597,96299.415939,0.646128,8.40893,0.529529,78.593328,4.452772,18.531597,0.002689,0.034996,0.529529,0.018532,18.531597,0.646128,0.671526,24.91201,26.272502,0.035238,0.548746,0.019337,82.00743900000001,19.336613,1.201165,1.113403,8.128138e-13,1.132158e-08,,,,53.816799,1.541033e+16,0.982364,,1.18923,0.890907,-0.001513,2.228342,0.529529,,,,,1.009956,3,"p-type",0.021,240.28,240.28,1,1,25,1,"Generalized",540,0.653111,0.260659,2.2,0,1000,1.222744,1.66e-30,"Sinton","OFF","Center Point",3000000000000000,30,2000000000000000,4000000000000000,"OFF","Dark Rsh (Cell only)",0.4,"True","RTD (Internal)",2,10,-0.05,1,0.01,"A",0,"16-131484","True",0,0,"Full IV","C:\SintonInstruments\Recipe\MultiFlash\default_Bare_NPT_1648Cal.mfi","False",-2,-0.0032,"False","06/14/17 10:02:28","MultiFlash v1.27"
23,"Dana","Bare Cells","B5_unopenedbox_40hrs","06/14/17 10:03:48",8.938452,0.6365150000000001,8.438143,0.52962,4.469013,78.549002,18.599187,370.594757,0.002773,0.0372,0.6365150000000001,0.035118,0.52962,0.018599,18.599187,89046.50832199999,0.666218,8.438143,0.52962,78.549002,4.469013,18.599187,0.002773,0.035118,0.52962,0.018599,18.599187,0.666218,0.687125,24.931239,26.382509,0.035348,0.549789,0.019434,82.074933,19.434073,1.205087,1.106428,7.946063e-13,1.019998e-08,,,,56.216548,1.487023e+16,1.015266,,1.193396,0.889531,-0.00146,2.350147,0.52962,,,,,1.01364,3,"p-type",0.021,240.28,240.28,1,1,25,1,"Generalized",540,0.671199,0.260659,2.2,0,1000,1.061263,1.66e-30,"Sinton","OFF","Center Point",3000000000000000,30,2000000000000000,4000000000000000,"OFF","Dark Rsh (Cell only)",0.4,"True","RTD (Internal)",2,10,-0.05,1,0.01,"A",0,"16-131484","True",0,0,"Full IV","C:\SintonInstruments\Recipe\MultiFlash\default_Bare_NPT_1648Cal.mfi","False",-2,-0.004698,"False","06/14/17 10:03:48","MultiFlash v1.27"
24,"Dana","Bare Cells","B4_unopenedbox_40hrs","06/14/17 10:05:20",8.883471,0.636076,8.422554,0.522639,4.401959,77.90295999999999,18.320122,252.713126,0.002718,0.036971,0.636076,0.035053,0.522639,0.01832,18.320122,60721.909972,0.65304,8.422554,0.522639,77.90295999999999,4.401959,18.320122,0.002718,0.035053,0.522639,0.01832,18.320122,0.65304,0.664145,24.913758,26.666525,0.035064,0.545479,0.019126,81.33189,19.126489,1.303854,1.148132,8.474104000000001e-13,1.474715e-08,,,,45.745453,9728589000000000,1.508259,,1.190896,0.889256,-0.001821,2.255458,0.522639,,,,,0.998431,3,"p-type",0.021,240.28,240.28,1,1,25,1,"Generalized",540,0.653143,0.260659,2.2,0,1000,1.101251,1.66e-30,"Sinton","OFF","Center Point",3000000000000000,30,2000000000000000,4000000000000000,"OFF","Dark Rsh (Cell only)",0.4,"True","RTD (Internal)",2,10,-0.05,1,0.01,"A",0,"16-131484","True",0,0,"Full IV","C:\SintonInstruments\Recipe\MultiFlash\default_Bare_NPT_1648Cal.mfi","False",-2,-0.006528,"False","06/14/17 10:05:20","MultiFlash v1.27"
25,"Dana","Bare Cells","B3_openedbox_40hrs","06/14/17 10:06:45",8.948036999999999,0.644557,8.431630999999999,0.533342,4.496946,77.970152,18.715441,282.947375,0.002663,0.03724,0.644557,0.035091,0.533342,0.018715,18.715441,67986.59517,0.639877,8.431630999999999,0.533342,77.970152,4.496946,18.715441,0.002663,0.035091,0.533342,0.018715,18.715441,0.639877,0.65867,24.876129,27.328563,0.035277,0.553135,0.019513,81.292953,19.513024,1.255207,1.191201,6.148121e-13,1.363632e-08,,,,60.84658,9776177000000000,1.501351,,1.194997,0.886866,-0.001725,2.243766,0.533342,,,,,1.019976,3,"p-type",0.021,240.28,240.28,1,1,25,1,"Generalized",540,0.637418,0.260659,2.2,0,1000,0.427517,1.66e-30,"Sinton","OFF","Center Point",3000000000000000,30,2000000000000000,4000000000000000,"OFF","Dark Rsh (Cell only)",0.4,"True","RTD (Internal)",2,10,-0.05,1,0.01,"A",0,"16-131484","True",0,0,"Full IV","C:\SintonInstruments\Recipe\MultiFlash\default_Bare_NPT_1648Cal.mfi","False",-2,-0.007936,"False","06/14/17 10:06:45","MultiFlash v1.27"
26,"Dana","Bare Cells","B2_openedbox_40hrs","06/14/17 10:08:15",8.951613999999999,0.644716,8.437816,0.533841,4.50445,78.049874,18.746672,444.741932,0.002614,0.037255,0.644716,0.035117,0.533841,0.018747,18.746672,106862.59142,0.628035,8.437816,0.533841,78.049874,4.50445,18.746672,0.002614,0.035117,0.533841,0.018747,18.746672,0.628035,0.640083,24.891034,27.898596,0.035293,0.553368,0.01953,81.31238,19.530288,1.251248,1.193629,6.151149e-13,1.311807e-08,,,,61.410395,1.010272e+16,1.455684,,1.196207,0.888593,-0.001596,2.176605,0.533841,,,,,1.021678,3,"p-type",0.021,240.28,240.28,1,1,25,1,"Generalized",540,0.6294110000000001,0.260659,2.2,0,1000,0.342564,1.66e-30,"Sinton","OFF","Center Point",3000000000000000,30,2000000000000000,4000000000000000,"OFF","Dark Rsh (Cell only)",0.4,"True","RTD (Internal)",2,10,-0.05,1,0.01,"A",0,"16-131484","True",0,0,"Full IV","C:\SintonInstruments\Recipe\MultiFlash\default_Bare_NPT_1648Cal.mfi","False",-2,-0.003713,"False","06/14/17 10:08:15","MultiFlash v1.27"
27,"Dana","Bare Cells","B1_openedbox_40hrs","06/14/17 10:09:21",8.95417,0.644252,8.597132999999999,0.5233719999999999,4.499498,77.997896,18.726063,661.6949069999999,0.002574,0.037266,0.644252,0.03578,0.5233719999999999,0.018726,18.726063,158992.052307,0.618544,8.597132999999999,0.5233719999999999,77.997896,4.499498,18.726063,0.002574,0.03578,0.5233719999999999,0.018726,18.726063,0.618544,0.644401,24.879441,26.968543,0.035336,0.553562,0.01956,81.473156,19.560418,1.245904,1.175144,6.336851e-13,1.143449e-08,,,,59.093547,1.052818e+16,1.400389,,1.197736,0.887783,-0.001482,2.203983,0.5233719999999999,,,,,1.020554,3,"p-type",0.021,240.28,240.28,1,1,25,1,"Generalized",540,0.618373,0.260659,2.2,0,1000,0.321359,1.66e-30,"Sinton","OFF","Center Point",3000000000000000,30,2000000000000000,4000000000000000,"OFF","Dark Rsh (Cell only)",0.4,"True","RTD (Internal)",2,10,-0.05,1,0.01,"A",0,"16-131484","True",0,0,"Full IV","C:\SintonInstruments\Recipe\MultiFlash\default_Bare_NPT_1648Cal.mfi","False",-2,-0.001591,"False","06/14/17 10:09:21","MultiFlash v1.27"
28,"Dana","Bare Cells","Bare_NPT_1648","06/14/17 16:39:12",9.010308999999999,,,,,,,,,0.037499,,,,,,,,9.010308999999999,-0.010051,,-0.09056699999999999,-0.376922,0.001116,0.037499,-0.010051,-0.000377,-0.376922,0.268044,0.771174,25.864344,183.440492,,,,,,,,,,,,,,,,,1.189515,0.888771,-0.010051,2.623993,-0.010051,,,,,,3,"p-type",0.021,240.28,240.28,1,1,25,1,"Generalized",540,0.65525,0.260526,2.2,0,1000,,1.66e-30,"Sinton","OFF","Center Point",3000000000000000,30,2000000000000000,4000000000000000,"OFF","Dark Rsh (Cell only)",0.4,"True","RTD (Internal)",2,10,-0.05,1,0.01,"A",0,"16-131484","True",0,0,"Full IV","C:\SintonInstruments\Recipe\MultiFlash\default_Bare_NPT_1648Cal.mfi","True",0,,"False","06/14/17 16:39:12","MultiFlash v1.27"
29,"Dana","Bare Cells","Bare_NPT_1648","06/14/17 16:39:45",9.010398,0.648634,8.512117,0.544282,4.632993,79.27172,19.281643,102.630572,0.002762,0.0375,0.648634,0.035426,0.544282,0.019282,19.281643,24660.073781,0.663538,8.512117,0.544282,79.27172,4.632993,19.281643,0.002762,0.035426,0.544282,0.019282,19.281643,0.663538,0.659778,25.919602,26.883538,0.035689,0.564061,0.020131,82.761869,20.130569,1.131405,1.094119,4.71992e-13,6.705293e-09,,,,99.652083,1.084952e+16,1.361469,,1.189661,0.89058,-0.000701,2.206959,0.544282,,,,,,3,"p-type",0.021,240.28,240.28,1,1,25,1,"Generalized",540,0.676624,0.260526,2.2,0,1000,1.31774,1.66e-30,"Sinton","OFF","Center Point",3000000000000000,30,2000000000000000,4000000000000000,"OFF","Dark Rsh (Cell only)",0.4,"True","RTD (Internal)",2,10,-0.05,1,0.01,"A",0,"16-131484","True",0,0,"Full IV","C:\SintonInstruments\Recipe\MultiFlash\default_Bare_NPT_1648Cal.mfi","False",-2,-0.015664,"True","06/14/17 16:39:45","MultiFlash v1.27"
30,"Dana","Bare Cells","B7_opened","06/14/17 16:41:18",9.043521999999999,0.6508350000000001,8.550731000000001,0.54834,4.688706,79.66073900000001,19.513508,308.265628,0.002525,0.037637,0.6508350000000001,0.035587,0.54834,0.019514,19.513508,74070.06511,0.606598,8.550731000000001,0.54834,79.66073900000001,4.688706,19.513508,0.002525,0.035587,0.54834,0.019514,19.513508,0.606598,0.590176,25.783766,27.259559,0.035818,0.566639,0.020296,82.854416,20.295824,1.100334,1.099924,4.316661e-13,6.347382e-09,,,,109.413193,1.066526e+16,1.383502,,1.193556,0.889386,-0.000709,2.025615,0.54834,,,,,,3,"p-type",0.021,240.28,240.28,1,1,25,1,"Generalized",540,0.616721,0.260526,2.2,0,1000,0.710678,1.66e-30,"Sinton","OFF","Center Point",3000000000000000,30,2000000000000000,4000000000000000,"OFF","Dark Rsh (Cell only)",0.4,"True","RTD (Internal)",2,10,-0.05,1,0.01,"A",0,"16-131484","True",0,0,"Full IV","C:\SintonInstruments\Recipe\MultiFlash\default_Bare_NPT_1648Cal.mfi","False",-2,-0.008623,"False","06/14/17 16:41:18","MultiFlash v1.27"
31,"Dana","Bare Cells","B8_opened","06/14/17 16:42:33",9.028719000000001,0.650498,8.536664,0.547273,4.671889,79.54638300000001,19.443519,446.264205,0.002546,0.037576,0.650498,0.035528,0.547273,0.019444,19.443519,107228.363216,0.611704,8.536664,0.547273,79.54638300000001,4.671889,19.443519,0.002546,0.035528,0.547273,0.019444,19.443519,0.611704,0.6060720000000001,25.594931,28.199613,0.035734,0.566095,0.020229,82.759232,20.228835,1.11174,1.108893,4.308176e-13,7.524630999999999e-09,,,,105.842518,9248212000000000,1.581927,,1.194725,0.888497,-0.001291,2.055151,0.547273,,,,,,3,"p-type",0.021,240.28,240.28,1,1,25,1,"Generalized",540,0.617204,0.260526,2.2,0,1000,0.893811,1.66e-30,"Sinton","OFF","Center Point",3000000000000000,30,2000000000000000,4000000000000000,"OFF","Dark Rsh (Cell only)",0.4,"True","RTD (Internal)",2,10,-0.05,1,0.01,"A",0,"16-131484","True",0,0,"Full IV","C:\SintonInstruments\Recipe\MultiFlash\default_Bare_NPT_1648Cal.mfi","False",-2,-0.003237,"False","06/14/17 16:42:33","MultiFlash v1.27"
32,"Dana","Bare Cells","B9_opened","06/14/17 16:43:59",9.029188,0.65118,8.556471999999999,0.547638,4.685853,79.696445,19.501636,347.441242,0.002457,0.037578,0.65118,0.03561,0.547638,0.019502,19.501636,83483.181553,0.59026,8.556471999999999,0.547638,79.696445,4.685853,19.501636,0.002457,0.03561,0.547638,0.019502,19.501636,0.59026,0.589774,25.488923,27.962599,0.035736,0.566909,0.020259,82.792711,20.259288,1.103677,1.106565,4.213274e-13,7.097087e-09,,,,108.722141,9782741000000000,1.500403,,1.192336,0.889114,-0.001597,2.027541,0.547638,,,,,,3,"p-type",0.021,240.28,240.28,1,1,25,1,"Generalized",540,0.592137,0.260526,2.2,0,1000,0.5662740000000001,1.66e-30,"Sinton","OFF","Center Point",3000000000000000,30,2000000000000000,4000000000000000,"OFF","Dark Rsh (Cell only)",0.4,"True","RTD (Internal)",2,10,-0.05,1,0.01,"A",0,"16-131484","True",0,0,"Full IV","C:\SintonInstruments\Recipe\MultiFlash\default_Bare_NPT_1648Cal.mfi","False",-2,-0.00506,"False","06/14/17 16:43:59","MultiFlash v1.27"
33,"Dana","Bare Cells","B10_unopened","06/14/17 16:45:12",9.026688999999999,0.6497270000000001,8.522486000000001,0.547264,4.664047,79.52493200000001,19.410881,268.53232,0.002496,0.037567,0.6497270000000001,0.035469,0.547264,0.019411,19.410881,64522.945859,0.599679,8.522486000000001,0.547264,79.52493200000001,4.664047,19.410881,0.002496,0.035469,0.547264,0.019411,19.410881,0.599679,0.598293,25.394513,27.690584,0.035699,0.565283,0.02018,82.675596,20.179912,1.102706,1.116707,4.403722e-13,8.087114e-09,,,,101.457836,1.12789e+16,1.312883,,1.192037,0.8875420000000001,-0.001839,2.047524,0.547264,,,,,,3,"p-type",0.021,240.28,240.28,1,1,25,1,"Generalized",540,0.610986,0.260526,2.2,0,1000,0.960858,1.66e-30,"Sinton","OFF","Center Point",3000000000000000,30,2000000000000000,4000000000000000,"OFF","Dark Rsh (Cell only)",0.4,"True","RTD (Internal)",2,10,-0.05,1,0.01,"A",0,"16-131484","True",0,0,"Full IV","C:\SintonInstruments\Recipe\MultiFlash\default_Bare_NPT_1648Cal.mfi","False",-2,-0.006028,"False","06/14/17 16:45:12","MultiFlash v1.27"
34,"Dana","Bare Cells","B11_unopened","06/14/17 16:46:30",9.013024,0.6503640000000001,8.511583,0.547126,4.656909,79.445812,19.381178,339.920331,0.002508,0.037511,0.6503640000000001,0.035424,0.547126,0.019381,19.381178,81676.057143,0.602697,8.511583,0.547126,79.445812,4.656909,19.381178,0.002508,0.035424,0.547126,0.019381,19.381178,0.602697,0.6056510000000001,25.339855,27.978601,0.035645,0.565333,0.020151,82.60278599999999,20.151337,1.107725,1.117583,4.32092e-13,8.453003000000001e-09,,,,101.749077,1.229012e+16,1.211724,,1.193639,0.8898470000000001,-0.001942,2.017962,0.547126,,,,,,3,"p-type",0.021,240.28,240.28,1,1,25,1,"Generalized",540,0.617183,0.260526,2.2,0,1000,0.889464,1.66e-30,"Sinton","OFF","Center Point",3000000000000000,30,2000000000000000,4000000000000000,"OFF","Dark Rsh (Cell only)",0.4,"True","RTD (Internal)",2,10,-0.05,1,0.01,"A",0,"16-131484","True",0,0,"Full IV","C:\SintonInstruments\Recipe\MultiFlash\default_Bare_NPT_1648Cal.mfi","False",-2,-0.008182,"False","06/14/17 16:46:30","MultiFlash v1.27"
35,"Dana","Bare Cells","B12_unopened","06/14/17 16:47:56",9.020338000000001,0.650581,8.518141,0.547453,4.663278,79.463444,19.407684,223.268132,0.002476,0.037541,0.650581,0.035451,0.547453,0.019408,19.407684,53646.866828,0.5949179999999999,8.518141,0.547453,79.463444,4.663278,19.407684,0.002476,0.035451,0.547453,0.019408,19.407684,0.5949179999999999,0.555767,25.276917,27.737586,0.035661,0.565565,0.020169,82.57892699999999,20.168591,1.116108,1.125978,4.250932e-13,8.852862000000001e-09,,,,101.912068,1.286678e+16,1.161072,,1.182991,0.887691,-0.002157,1.868201,0.547453,,,,,,3,"p-type",0.021,240.28,240.28,1,1,25,1,"Generalized",540,0.602105,0.260526,2.2,0,1000,1.089061,1.66e-30,"Sinton","OFF","Center Point",3000000000000000,30,2000000000000000,4000000000000000,"OFF","Dark Rsh (Cell only)",0.4,"True","RTD (Internal)",2,10,-0.05,1,0.01,"A",0,"16-131484","True",0,0,"Full IV","C:\SintonInstruments\Recipe\MultiFlash\default_Bare_NPT_1648Cal.mfi","False",-2,-0.009153,"False","06/14/17 16:47:56","MultiFlash v1.27"
36,"Dana","Bare Cells","Bare_NPT_1648","06/16/17 11:41:34",9.010115000000001,,,,,,,,,0.037498,,,,,,,,9.010115000000001,-0.008907,,-0.080252,-0.333993,0.0009890000000000001,0.037498,-0.008907,-0.000334,-0.333993,0.237527,0.817979,25.246158,1067.126036,,,,,,,,,,,,,,,,,1.190101,0.8897389999999999,-0.008907,2.739739,-0.008907,,,,,,3,"p-type",0.021,240.28,240.28,1,1,25,1,"Generalized",540,0.65525,0.260478,2.2,0,1000,,1.66e-30,"Sinton","OFF","Center Point",3000000000000000,30,2000000000000000,4000000000000000,"OFF","Dark Rsh (Cell only)",0.4,"True","RTD (Internal)",2,10,-0.05,1,0.01,"A",0,"16-131484","True",0,0,"Full IV","C:\SintonInstruments\Recipe\MultiFlash\default_Bare_NPT_1648Cal.","True",0,,"False","06/16/17 11:41:34","MultiFlash v1.27"
37,"Dana","Bare Cells","Bare_NPT_1648","06/16/17 11:43:36",9.008756,0.6485340000000001,8.509027,0.544392,4.632244,79.285506,19.278527,102.392965,0.002752,0.037493,0.6485340000000001,0.035413,0.544392,0.019279,19.278527,24602.981553,0.6612130000000001,8.509027,0.544392,79.285506,4.632244,19.278527,0.002752,0.035413,0.544392,0.019279,19.278527,0.6612130000000001,0.659572,25.187481,28.286618,0.035681,0.564043,0.020125,82.76862,20.125458,1.140009,1.090769,4.740451e-13,6.59744e-09,,,,99.430238,1.084927e+16,1.361498,,1.19247,0.889366,-3.767889e-05,2.248739,0.544392,,,,,,3,"p-type",0.021,240.28,240.28,1,1,25,1,"Generalized",540,0.659987,0.260478,2.2,0,1000,1.466777,1.66e-30,"Sinton","OFF","Center Point",3000000000000000,30,2000000000000000,4000000000000000,"OFF","Dark Rsh (Cell only)",0.4,"True","RTD (Internal)",2,10,-0.05,1,0.01,"A",0,"16-131484","True",0,0,"Full IV","C:\SintonInstruments\Recipe\MultiFlash\default_Bare_NPT_1648Cal.","False",-2,-0.016863,"True","06/16/17 11:43:36","MultiFlash v1.27"
38,"Dana","Bare Cells","B7_opened_40hrs_20170616","06/16/17 11:45:37",8.979134999999999,0.643739,8.48662,0.535757,4.546762,78.660749,18.922767,315.590408,0.002606,0.037369,0.643739,0.03532,0.535757,0.018923,18.922767,75830.063284,0.626161,8.48662,0.535757,78.660749,4.546762,18.922767,0.002606,0.03532,0.535757,0.018923,18.922767,0.626161,0.64103,25.128778,26.588521,0.035516,0.555096,0.019715,81.952477,19.714631,1.230429,1.121892,6.339486e-13,8.846327e-09,,,,68.93265700000001,1.105648e+16,1.337585,,1.192287,0.890293,-0.000287,2.155482,0.535757,,,,,,3,"p-type",0.021,240.28,240.28,1,1,25,1,"Generalized",540,0.629296,0.260478,2.2,0,1000,0.946017,1.66e-30,"Sinton","OFF","Center Point",3000000000000000,30,2000000000000000,4000000000000000,"OFF","Dark Rsh (Cell only)",0.4,"True","RTD (Internal)",2,10,-0.05,1,0.01,"A",0,"16-131484","True",0,0,"Full IV","C:\SintonInstruments\Recipe\MultiFlash\default_Bare_NPT_1648Cal.","False",-2,-0.009037,"False","06/16/17 11:45:37","MultiFlash v1.27"
39,"Dana","Bare Cells","B8_opened_40hrs_20170616","06/16/17 11:46:46",8.91971,0.638216,8.420168,0.529736,4.460463,78.354074,18.563603,472.432018,0.0026,0.037122,0.638216,0.035043,0.529736,0.018564,18.563603,113515.965385,0.624726,8.420168,0.529736,78.354074,4.460463,18.563603,0.0026,0.035043,0.529736,0.018564,18.563603,0.624726,0.635538,25.095563,25.832477,0.035255,0.54864,0.019342,81.639841,19.342065,1.300234,1.123613,7.889794e-13,1.155794e-08,,,,53.403531,9919107000000000,1.480997,,1.192237,0.88861,-0.00083,2.13727,0.529736,,,,,,3,"p-type",0.021,240.28,240.28,1,1,25,1,"Generalized",540,0.628688,0.260478,2.2,0,1000,0.833538,1.66e-30,"Sinton","OFF","Center Point",3000000000000000,30,2000000000000000,4000000000000000,"OFF","Dark Rsh (Cell only)",0.4,"True","RTD (Internal)",2,10,-0.05,1,0.01,"A",0,"16-131484","True",0,0,"Full IV","C:\SintonInstruments\Recipe\MultiFlash\default_Bare_NPT_1648Cal.","False",-2,-0.003423,"False","06/16/17 11:46:46","MultiFlash v1.27"
40,"Dana","Bare Cells","B9_opened_40hrs_20170616","06/16/17 11:47:58",8.931551000000001,0.640002,8.43716,0.530861,4.478963,78.355423,18.6406,335.831311,0.002647,0.037171,0.640002,0.035114,0.530861,0.018641,18.6406,80693.547291,0.636132,8.43716,0.530861,78.355423,4.478963,18.6406,0.002647,0.035114,0.530861,0.018641,18.6406,0.636132,0.645118,25.120037,25.488458,0.035318,0.55032,0.019436,81.700675,19.436429,1.294738,1.118064,7.513974e-13,1.007206e-08,,,,57.3284,1.022297e+16,1.439595,,1.187499,0.890559,-0.000816,2.183144,0.530861,,,,,,3,"p-type",0.021,240.28,240.28,1,1,25,1,"Generalized",540,0.641364,0.260478,2.2,0,1000,0.808765,1.66e-30,"Sinton","OFF","Center Point",3000000000000000,30,2000000000000000,4000000000000000,"OFF","Dark Rsh (Cell only)",0.4,"True","RTD (Internal)",2,10,-0.05,1,0.01,"A",0,"16-131484","True",0,0,"Full IV","C:\SintonInstruments\Recipe\MultiFlash\default_Bare_NPT_1648Cal.","False",-2,-0.005056,"False","06/16/17 11:47:58","MultiFlash v1.27"
41,"Dana","Bare Cells","B10_unopened_40hrs_20170616","06/16/17 11:49:10",8.904192999999999,0.636433,8.40568,0.529384,4.449829,78.522898,18.519347,284.42913,0.002708,0.037058,0.636433,0.034983,0.529384,0.018519,18.519347,68342.631452,0.650593,8.40568,0.529384,78.522898,4.449829,18.519347,0.002708,0.034983,0.529384,0.018519,18.519347,0.650593,0.6870889999999999,25.067592,26.503516,0.035206,0.548992,0.019328,81.951787,19.328038,1.250514,1.106777,7.9397e-13,1.163386e-08,,,,54.532456,1.265452e+16,1.179186,,1.18856,0.887269,-0.001186,2.317262,0.529384,,,,,,3,"p-type",0.021,240.28,240.28,1,1,25,1,"Generalized",540,0.659074,0.260478,2.2,0,1000,1.112519,1.66e-30,"Sinton","OFF","Center Point",3000000000000000,30,2000000000000000,4000000000000000,"OFF","Dark Rsh (Cell only)",0.4,"True","RTD (Internal)",2,10,-0.05,1,0.01,"A",0,"16-131484","True",0,0,"Full IV","C:\SintonInstruments\Recipe\MultiFlash\default_Bare_NPT_1648Cal.","False",-2,-0.005938,"False","06/16/17 11:49:10","MultiFlash v1.27"
42,"Dana","Bare Cells","B11_unopened_40hrs_20170616","06/16/17 11:50:17",8.886372,0.636067,8.380936999999999,0.529552,4.438145,78.51894299999999,18.470721,325.254594,0.002658,0.036983,0.636067,0.03488,0.529552,0.018471,18.470721,78152.173922,0.638679,8.380936999999999,0.529552,78.51894299999999,4.438145,18.470721,0.002658,0.03488,0.529552,0.018471,18.470721,0.638679,0.630281,25.036126,27.093549,0.035098,0.548759,0.01926,81.875935,19.260417,1.244882,1.117991,7.833313e-13,1.33808e-08,,,,53.176824,1.38484e+16,1.084432,,1.196408,0.890008,-0.001201,2.116734,0.529552,,,,,,3,"p-type",0.021,240.28,240.28,1,1,25,1,"Generalized",540,0.648975,0.260478,2.2,0,1000,0.92337,1.66e-30,"Sinton","OFF","Center Point",3000000000000000,30,2000000000000000,4000000000000000,"OFF","Dark Rsh (Cell only)",0.4,"True","RTD (Internal)",2,10,-0.05,1,0.01,"A",0,"16-131484","True",0,0,"Full IV","C:\SintonInstruments\Recipe\MultiFlash\default_Bare_NPT_1648Cal.","False",-2,-0.008233000000000001,"False","06/16/17 11:50:17","MultiFlash v1.27"
43,"Dana","Bare Cells","B12_unopened_40hrs_20170616","06/16/17 11:51:20",8.86689,0.633682,8.363635,0.527776,4.414126,78.560129,18.370758,221.130616,0.00272,0.036902,0.633682,0.034808,0.527776,0.018371,18.370758,53133.26436,0.6535530000000001,8.363635,0.527776,78.560129,4.414126,18.370758,0.00272,0.034808,0.527776,0.018371,18.370758,0.6535530000000001,0.6927219999999999,25.085074,26.203499,0.035042,0.547231,0.019176,82.003973,19.176078,1.229842,1.10545,8.579871e-13,1.22839e-08,,,,50.736794,1.521421e+16,0.994045,,1.190825,0.888447,-0.001153,2.32975,0.527776,,,,,,3,"p-type",0.021,240.28,240.28,1,1,25,1,"Generalized",540,0.660898,0.260478,2.2,0,1000,1.109032,1.66e-30,"Sinton","OFF","Center Point",3000000000000000,30,2000000000000000,4000000000000000,"OFF","Dark Rsh (Cell only)",0.4,"True","RTD (Internal)",2,10,-0.05,1,0.01,"A",0,"16-131484","True",0,0,"Full IV","C:\SintonInstruments\Recipe\MultiFlash\default_Bare_NPT_1648Cal.","False",-2,-0.00889,"False","06/16/17 11:51:20","MultiFlash v1.27"
