Repository: dintalframe/MLPROJECT

File: FCT450csv/MultiFlash_Database WW24 - 2021.csv
ID,User_ID,Batch_ID,Sample_ID,Measurement_Date-Time,Isc_(A),Voc_(V),Imp_(A),Vmp_(V),Pmp_(W),FF_(percent),Efficiency_(percent),Rsh_(ohm),Rs_(ohm),Jsc_(A/cm2),Voc_(V/cell),Jmp_(A/cm2),Vmp_(V/cell),Pmp_(W/cm2),Cell_Efficiency_(percent),Rsh_(ohm-cm2),Rs_(ohm-cm2),ILoad_(A),VLoad_(V),FFLoad_(percent),PLoad_(W),EffLoad_(percent),RsLoad_(ohm),JLoad_(A/cm2),VLoad_(V/cell),PLoad_(W/cm2),Cell_EffLoad_(percent),RsLoad_(ohm-cm2),Rs_Modulation_(ohm-cm2),Measured_Temperature_(C),Total_Test_Time_(s),pJmp_(A/cm2),pVmp_(V/cell),pPmp_(W/cm2),pFF_(percent),pEfficiency_(percent),n_at_1_sun,n_at_ 1/10_suns,Jo1_(A/cm2),Jo2_(A/cm2),Jo_(fA/cm2),Est_Bulk_Lifetime_(us),BRR_(Hz),Lifetime_at_Vmp_(us),Doping_(cm-3),Measured_Resistivity_(Ohm-cm),Lifetime_Fit_R2,Max_Intensity_(suns),Intensity_@_flash_cutoff_(suns),V_at_Isc_(V),dV/dt,V_Pad_0_(V),V_Pad_1_(V),V_Pad_2_(V),V_Pad_3_(V),V_Pad_4_(V),dBreak_(A),dBreak_(V),Capacitance_(uF/cm2),Capacitance_Error_(percent),Pm/Pe,BulkSRH_AND_Jo_Power_Loss_(percent),BulkSRH_Power_Loss_(percent),Jo_Power_Loss_(percent),Rs_Power_Loss_(percent),Rsh_Power_Loss_(percent),Dark_Break_Interpolated,Calibration,Resistivity_(ohm-cm),Analysis_Resistivity_(ohm-cm),Sample_Type,Thickness_(cm),Cell_Area_(cm2),Total_Area_(cm2),Number_of_Cells_per_String,Number_of_Strings,Temperature_(C),Intensity_(suns),Analysis_Type,Nominal_Load_Voltage_(mV/cell),Rs_Modulation_Target_(ohm-cm2),Reference_Constant_(V/sun),Voltage_Temperature_Coefficient_(mV/C),Temperature_Offset_(C),Power_per_Sun_(W/m2),Conductivity_Modulation_(ohm-cm2/V),Auger_Coefficient,Auger_Method,Band_Gap_Narrowing,Fit_Method,Carrier_Density_Center_Point_(cm-3),Percent_Fit,Lower_Bound_(cm-3),Upper_Bound_(cm-3),Rsh_Lifetime_Correction,Rsh_Measurement_Method,SunsVoc_Rsh_Voltage_(V),Do_Dark_Break_Measurement,Temperature_Measurement_Method,Number_of_dRsh_Points,dRsh_Output_Vlimit_(V),Current_Transfer,Voltage_Transfer,Temperature_Transfer,Final_Bin,Bin_Index,Tester_ID,Do_Doping_Measurement,Doping_Sample_Time_(us),Doping_Measurement_Length_(us),Measurement_Type,Comments,Measurement_Date-Time_String,Software Version,Recipe_Filename,EL Pulse Current Delivered (Coulombs),Forward Dark IV (V),Forward Dark IV (A),Forward Dark IV Interpolated?,EL Pulse Energy Delivered (J),Doping Calibration Factor (V/sun)
1,"sandra","cal.","V7-19","06/17/21 14:35:00",9.531507,,,,,,,,,0.037823,,,,,,,,9.531507,-0.008245000000000001,,-0.078587,-0.311853,0.000865,0.037823,-0.008245000000000001,-0.000312,-0.311853,0.217986,-0.920957,23.320395,125.099415,,,,,,,,,,,,,,,,,1.08456,0.811349,-0.008245000000000001,-2.79276,-0.008245000000000001,,,,,,0,0,0,,,,,,,"False","True",3,3,"p-type",0.018,252,252,1,1,25,1,"Generalized",540,0.654105,0.284847,2.2,0,1000,,1.66e-30,"Sinton","OFF","Center Point",3000000000000000,30,2000000000000000,4000000000000000,"OFF","Dark Rsh (Cell only)",0.4,"False","RTD (Internal)",2,10,-0.05,1,0.01,"A",0,"16-131484","True",0,0,"Hunt",,"06/17/21 14:35:00","MultiFlash v1.49","Default.mfi",0,0,0,"False",0,0.202709
2,"sandra","cal.","V7-19","06/17/21 14:35:24",9.531158,0.646869,8.659663999999999,0.5349699999999999,4.632657,75.139528,18.383561,43.83627,0.004636,0.037822,0.646869,0.034364,0.5349699999999999,0.018384,18.383561,11046.73999,1.168235,8.659663999999999,0.5349699999999999,75.139528,4.632657,18.383561,0.004636,0.034364,0.5349699999999999,0.018384,18.383561,1.168235,1.187817,23.479897,15.192869,0.035404,0.562311,0.019908,81.370203,19.907952,1.12663,1.323447,3.301845e-13,2.408044e-08,,,,67.922319,4723313000000000,1.432267,,1.080471,0.806877,0.002046,3.644596,0.5349699999999999,,,,,,,8.928914000000001,-0.001538,0.97587,9.16832,,,6.982055,0.13765,"False","False",3,3,"p-type",0.018,252,252,1,1,25,1,"Generalized",540,1.261024,0.284847,2.2,0,1000,7.726499,1.66e-30,"Sinton","OFF","Center Point",3000000000000000,30,2000000000000000,4000000000000000,"OFF","Dark Rsh (Cell only)",0.4,"False","RTD (Internal)",2,10,-0.05,1,0.01,"A",0,"16-131484","True",0,0,"Hunt",,"06/17/21 14:35:24","MultiFlash v1.49","Default.mfi",,,,"False",,0.202709
3,"sandra",,"DuPont cell","06/17/21 15:42:26",10.122211,0.664008,9.600595999999999,0.559881,5.375188,79.973243,21.330113,71.469038,0.002496,0.040168,0.664008,0.038098,0.559881,0.02133,21.330113,18010.197629,0.628902,9.600595999999999,0.559881,79.973243,5.375188,21.330113,0.002496,0.038098,0.559881,0.02133,21.330113,0.628902,0.424551,24.920251,17.007973,0.038268,0.5815709999999999,0.022256,83.44373899999999,22.255749,1.003359,1.081728,2.295027e-13,3.66138e-09,,,,157.943174,4723313000000000,1.218038,,1.07079,0.813793,0.009093,1.319327,0.559881,,,,,,,12.377601,0.020649,0.99898,5.17979,,,4.104932,0.080705,"False","False",3,3,"p-type",0.018,252,252,1,1,25,1,"Generalized",540,0.6347699999999999,0.284847,2.2,0,1000,0.1758,1.66e-30,"Sinton","OFF","Center Point",3000000000000000,30,2000000000000000,4000000000000000,"OFF","Dark Rsh (Cell only)",0.4,"False","RTD (Internal)",2,10,-0.05,1,0.01,"A",0,"16-131484","True",0,0,"Hunt",,"06/17/21 15:42:26","MultiFlash v1.49","Default.mfi",,,,"False",,0.202709
4,"sandra",,"PV22-7-061721-133","06/17/21 17:01:21",10.224136,0.666969,9.485022000000001,0.556231,5.275866,77.36797,20.935976,51.988397,0.004093,0.040572,0.666969,0.037639,0.556231,0.020936,20.935976,13101.076006,1.031416,9.485022000000001,0.556231,77.36797,5.275866,20.935976,0.004093,0.037639,0.556231,0.020936,20.935976,1.031416,0.909047,24.713486,15.249873,0.038647,0.583122,0.022536,83.28071199999999,22.535979,1.015369,1.100183,2.081302e-13,4.411181e-09,224.162214,-3529.06392,-283.36126,170.562192,4723313000000000,1.180382,0.9978089999999999,1.083243,0.814649,0.009745,2.680862,0.556231,,,,,,,18.69867,0.017889,0.975066,7.257765,,,6.522372,0.11195,"False","False",3,3,"p-type",0.018,252,252,1,1,25,1,"Generalized",540,1.073149,0.284847,2.2,0,1000,7.057266,1.66e-30,"Sinton","OFF","Center Point",3000000000000000,30,2000000000000000,4000000000000000,"OFF","Dark Rsh (Cell only)",0.4,"False","RTD (Internal)",2,10,-0.05,1,0.01,"A",0,"16-131484","True",0,0,"Hunt",,"06/17/21 17:01:21","MultiFlash v1.49","Default.mfi",,,,"False",,0.202709
5,"sandra",,"PV22-7-061721-134","06/17/21 17:04:00",10.199851,0.667762,9.647299,0.561631,5.418226,79.55027200000001,21.500899,32.224802,0.002747,0.040476,0.667762,0.038283,0.561631,0.021501,21.500899,8120.650154,0.692205,9.647299,0.561631,79.55027200000001,5.418226,21.500899,0.002747,0.038283,0.561631,0.021501,21.500899,0.692205,0.419835,24.771918,15.110864,0.03852,0.584939,0.022532,83.363834,22.531631,1.002308,1.101469,1.976291e-13,3.999423e-09,205.338949,10683.811325,93.59955600000001,175.760056,4723313000000000,1.180361,0.999468,1.081728,0.814182,0.009198,1.342089,0.561631,,,,,,,14.510074,0.033048,0.997731,4.559665,0.089437,4.470228,4.508259,0.178933,"False","False",3,3,"p-type",0.018,252,252,1,1,25,1,"Generalized",540,0.686057,0.284847,2.2,0,1000,0.768266,1.66e-30,"Sinton","OFF","Center Point",3000000000000000,30,2000000000000000,4000000000000000,"OFF","Dark Rsh (Cell only)",0.4,"False","RTD (Internal)",2,10,-0.05,1,0.01,"A",0,"16-131484","True",0,0,"Hunt",,"06/17/21 17:04:00","MultiFlash v1.49","Default.mfi",,,,"False",,0.202709
6,"sandra",,"PV22-7-061721-135","06/17/21 17:06:06",10.115117,0.662628,9.591066,0.557003,5.342254,79.704651,21.199422,58.557774,0.002691,0.040139,0.662628,0.03806,0.557003,0.021199,21.199422,14756.559065,0.678069,9.591066,0.557003,79.704651,5.342254,21.199422,0.002691,0.03806,0.557003,0.021199,21.199422,0.678069,0.50249,24.839341,14.875851,0.038233,0.580505,0.022195,83.44602,22.194531,0.999099,1.081209,2.409701e-13,3.614157e-09,,,,151.039248,4723313000000000,1.229796,,1.069407,0.806471,0.008874,1.52156,0.557003,,,,,,,11.912128,0.016615,0.998765,5.212001,,,4.426357,0.098395,"False","False",3,3,"p-type",0.018,252,252,1,1,25,1,"Generalized",540,0.676399,0.284847,2.2,0,1000,0.541291,1.66e-30,"Sinton","OFF","Center Point",3000000000000000,30,2000000000000000,4000000000000000,"OFF","Dark Rsh (Cell only)",0.4,"False","RTD (Internal)",2,10,-0.05,1,0.01,"A",0,"16-131484","True",0,0,"Hunt",,"06/17/21 17:06:06","MultiFlash v1.49","Default.mfi",,,,"False",,0.202709
7,"sandra",,"PV22-7-061721-135","06/17/21 17:08:35",10.121189,0.663121,9.575805000000001,0.559531,5.357959,79.83163999999999,21.261742,18.21816,0.002442,0.040163,0.663121,0.037999,0.559531,0.021262,21.261742,4590.976347,0.615456,9.575805000000001,0.559531,79.83163999999999,5.357959,21.261742,0.002442,0.037999,0.559531,0.021262,21.261742,0.615456,0.426719,24.884291,14.906853,0.038168,0.580669,0.022163,83.21629799999999,22.163185,1.008697,1.111785,2.344268e-13,4.219651e-09,,,,145.72137,4723313000000000,1.223938,,1.088334,0.812241,0.009478,1.341718,0.559531,,,,,,,11.959878,0.018699,0.998915,5.421089,,,4.013448,0.316134,"False","False",3,3,"p-type",0.018,252,252,1,1,25,1,"Generalized",540,0.613104,0.284847,2.2,0,1000,0.107167,1.66e-30,"Sinton","OFF","Center Point",3000000000000000,30,2000000000000000,4000000000000000,"OFF","Dark Rsh (Cell only)",0.4,"False","RTD (Internal)",2,10,-0.05,1,0.01,"A",0,"16-131484","True",0,0,"Hunt",,"06/17/21 17:08:35","MultiFlash v1.49","Default.mfi",,,,"False",,0.202709
8,"sandra",,"PV22-7-061721-137","06/17/21 17:12:14",10.140237,0.662454,9.594640999999999,0.556771,5.342016,79.524607,21.198477,16.658571,0.002578,0.040239,0.662454,0.038074,0.556771,0.021198,21.198477,4197.960004,0.649533,9.594640999999999,0.556771,79.524607,5.342016,21.198477,0.002578,0.038074,0.556771,0.021198,21.198477,0.649533,0.457194,24.893281,15.320876,0.038224,0.579498,0.022151,83.097311,22.150835,1.010796,1.121945,2.419021e-13,4.653573e-09,,,,137.93908,4723313000000000,1.227208,,1.090386,0.812373,0.009339,1.505042,0.556771,,,,,,,11.344619,0.018849,0.999591,5.415905,,,4.251704,0.344243,"False","False",3,3,"p-type",0.018,252,252,1,1,25,1,"Generalized",540,0.657741,0.284847,2.2,0,1000,-0.017363,1.66e-30,"Sinton","OFF","Center Point",3000000000000000,30,2000000000000000,4000000000000000,"OFF","Dark Rsh (Cell only)",0.4,"False","RTD (Internal)",2,10,-0.05,1,0.01,"A",0,"16-131484","True",0,0,"Hunt",,"06/17/21 17:12:14","MultiFlash v1.49","Default.mfi",,,,"False",,0.202709
9,"sandra",,"PV22-7-061721-138","06/17/21 17:29:00",10.128207,0.662784,9.615011000000001,0.559104,5.375795,80.082553,21.332521,63.844866,0.002411,0.040191,0.662784,0.038155,0.559104,0.021333,21.332521,16088.906313,0.607506,9.615011000000001,0.559104,80.082553,5.375795,21.332521,0.002411,0.038155,0.559104,0.021333,21.332521,0.607506,0.337367,24.686517,15.482885,0.038287,0.580543,0.022227,83.442041,22.227427,1.000938,1.081654,2.39954e-13,3.657539e-09,,,,151.140942,4723313000000000,1.253905,,1.060547,0.802897,0.008713,0.997844,0.559104,,,,,,,11.680636,0.02446,0.999837,5.098477,,,3.98075,0.090048,"False","False",3,3,"p-type",0.018,252,252,1,1,25,1,"Generalized",540,0.6071029999999999,0.284847,2.2,0,1000,0.029846,1.66e-30,"Sinton","OFF","Center Point",3000000000000000,30,2000000000000000,4000000000000000,"OFF","Dark Rsh (Cell only)",0.4,"False","RTD (Internal)",2,10,-0.05,1,0.01,"A",0,"16-131484","True",0,0,"Hunt",,"06/17/21 17:29:00","MultiFlash v1.49","Default.mfi",,,,"False",,0.202709
10,"sandra",,"PV22-7-061721-139","06/17/21 17:31:33",10.122353,0.663423,9.590949999999999,0.558022,5.351961,79.69681799999999,21.237941,72.88002299999999,0.00265,0.040168,0.663423,0.038059,0.558022,0.021238,21.237941,18365.765805,0.667681,9.590949999999999,0.558022,79.69681799999999,5.351961,21.237941,0.00265,0.038059,0.558022,0.021238,21.237941,0.667681,0.407527,24.803382,14.353821,0.03824,0.581039,0.022219,83.37790200000001,22.218892,1.001578,1.090603,2.312602e-13,4.335116e-09,,,,152.142431,4723313000000000,1.237432,,1.089861,0.812248,0.008982,1.307008,0.558022,,,,,,,12.191691,0.026736,0.99918,5.294609,,,4.35607,0.079086,"False","False",3,3,"p-type",0.018,252,252,1,1,25,1,"Generalized",540,0.6653289999999999,0.284847,2.2,0,1000,0.182271,1.66e-30,"Sinton","OFF","Center Point",3000000000000000,30,2000000000000000,4000000000000000,"OFF","Dark Rsh (Cell only)",0.4,"False","RTD (Internal)",2,10,-0.05,1,0.01,"A",0,"16-131484","True",0,0,"Hunt",,"06/17/21 17:31:33","MultiFlash v1.49","Default.mfi",,,,"False",,0.202709
11,"sandra",,"PV22-7-061721-140","06/17/21 17:33:23",10.085789,0.661922,9.561144000000001,0.556113,5.317077,79.644621,21.099514,80.49322600000001,0.002751,0.040023,0.661922,0.037941,0.556113,0.0211,21.099514,20284.292935,0.693347,9.561144000000001,0.556113,79.644621,5.317077,21.099514,0.002751,0.037941,0.556113,0.0211,21.099514,0.693347,0.459829,24.843836,15.452884,0.038133,0.579829,0.022111,83.462087,22.11084,0.997136,1.078559,2.456684e-13,3.82381e-09,,,,148.609118,4723313000000000,1.251418,,1.088174,0.813756,0.008166,1.425965,0.556113,,,,,,,11.739863,0.022407,0.9990329999999999,5.234127,,,4.516729,0.071741,"False","False",3,3,"p-type",0.018,252,252,1,1,25,1,"Generalized",540,0.695179,0.284847,2.2,0,1000,0.130322,1.66e-30,"Sinton","OFF","Center Point",3000000000000000,30,2000000000000000,4000000000000000,"OFF","Dark Rsh (Cell only)",0.4,"False","RTD (Internal)",2,10,-0.05,1,0.01,"A",0,"16-131484","True",0,0,"Hunt",,"06/17/21 17:33:23","MultiFlash v1.49","Default.mfi",,,,"False",,0.202709
12,"sandra",,"PV22-7-061721-141","06/17/21 17:36:21",10.100139,0.660637,9.580762999999999,0.556984,5.336334,79.974749,21.17593,60.663794,0.002382,0.04008,0.660637,0.038019,0.556984,0.021176,21.17593,15287.276175,0.600348,9.580762999999999,0.556984,79.974749,5.336334,21.17593,0.002382,0.038019,0.556984,0.021176,21.17593,0.600348,0.389079,24.897776,15.174868,0.038155,0.5780149999999999,0.022054,83.292456,22.054402,1.007432,1.091586,2.593602e-13,4.604777e-09,,,,135.785659,4723313000000000,1.26923,,1.077074,0.80629,0.008711,1.133151,0.556984,,,,,,,10.649397,0.017217,0.999683,5.178407,,,3.93515,0.09463000000000001,"False","False",3,3,"p-type",0.018,252,252,1,1,25,1,"Generalized",540,0.595248,0.284847,2.2,0,1000,0.001998,1.66e-30,"Sinton","OFF","Center Point",3000000000000000,30,2000000000000000,4000000000000000,"OFF","Dark Rsh (Cell only)",0.4,"False","RTD (Internal)",2,10,-0.05,1,0.01,"A",0,"16-131484","True",0,0,"Hunt",,"06/17/21 17:36:21","MultiFlash v1.49","Default.mfi",,,,"False",,0.202709
13,"sandra",,"PV22-7-061721-142","06/17/21 17:38:50",10.098779,0.662767,9.586959,0.557609,5.345778,79.869536,21.213406,85.761409,0.002593,0.040075,0.662767,0.038043,0.557609,0.021213,21.213406,21611.875104,0.653467,9.586959,0.557609,79.869536,5.345778,21.213406,0.002593,0.038043,0.557609,0.021213,21.213406,0.653467,0.444532,24.938232,15.514887,0.038196,0.58043,0.02217,83.47241200000001,22.170332,1.003443,1.076017,2.401721e-13,3.614732e-09,,,,152.487249,4723313000000000,1.235804,,1.092915,0.813343,0.008678999999999999,1.421037,0.557609,,,,,,,11.761825,0.020619,0.999578,5.104188,,,4.266082,0.06725299999999999,"False","False",3,3,"p-type",0.018,252,252,1,1,25,1,"Generalized",540,0.659297,0.284847,2.2,0,1000,0.05543,1.66e-30,"Sinton","OFF","Center Point",3000000000000000,30,2000000000000000,4000000000000000,"OFF","Dark Rsh (Cell only)",0.4,"False","RTD (Internal)",2,10,-0.05,1,0.01,"A",0,"16-131484","True",0,0,"Hunt",,"06/17/21 17:38:50","MultiFlash v1.49","Default.mfi",,,,"False",,0.202709
14,"sandra",,"PV22-7-061721-143","06/17/21 18:21:26",10.080608,0.662032,9.579230000000001,0.559697,5.361464,80.337341,21.27565,77.92612200000001,0.002197,0.040002,0.662032,0.038013,0.559697,0.021276,21.27565,19637.382711,0.553594,9.579230000000001,0.559697,80.337341,5.361464,21.27565,0.002197,0.038013,0.559697,0.021276,21.27565,0.553594,0.317837,24.713485,14.470828,0.038094,0.579745,0.022085,83.392206,22.084666,1.000655,1.084726,2.446621e-13,4.118854e-09,,,,145.711987,4723313000000000,1.243612,,1.088486,0.812992,0.008174000000000001,1.002576,0.559697,,,,,,,11.026855,0.021576,1.001053,5.009894,,,3.623877,0.07392899999999999,"False","False",3,3,"p-type",0.018,252,252,1,1,25,1,"Generalized",540,0.556905,0.284847,2.2,0,1000,-0.416224,1.66e-30,"Sinton","OFF","Center Point",3000000000000000,30,2000000000000000,4000000000000000,"OFF","Dark Rsh (Cell only)",0.4,"False","RTD (Internal)",2,10,-0.05,1,0.01,"A",0,"16-131484","True",0,0,"Hunt",,"06/17/21 18:21:26","MultiFlash v1.49","Default.mfi",,,,"False",,0.202709

File: FCT450csv/MultiFlash_Database WW24 - 2022.csv
ID,User_ID,Batch_ID,Sample_ID,Measurement_Date-Time,Isc_(A),Voc_(V),Imp_(A),Vmp_(V),Pmp_(W),FF_(percent),Efficiency_(percent),Rsh_(ohm),Rs_(ohm),Jsc_(A/cm2),Voc_(V/cell),Jmp_(A/cm2),Vmp_(V/cell),Pmp_(W/cm2),Cell_Efficiency_(percent),Rsh_(ohm-cm2),Rs_(ohm-cm2),ILoad_(A),VLoad_(V),FFLoad_(percent),PLoad_(W),EffLoad_(percent),RsLoad_(ohm),JLoad_(A/cm2),VLoad_(V/cell),PLoad_(W/cm2),Cell_EffLoad_(percent),RsLoad_(ohm-cm2),Rs_Modulation_(ohm-cm2),Measured_Temperature_(C),Total_Test_Time_(s),pJmp_(A/cm2),pVmp_(V/cell),pPmp_(W/cm2),pFF_(percent),pEfficiency_(percent),n_at_1_sun,n_at_ 1/10_suns,Jo1_(A/cm2),Jo2_(A/cm2),Jo_(fA/cm2),Est_Bulk_Lifetime_(us),BRR_(Hz),Lifetime_at_Vmp_(us),Doping_(cm-3),Measured_Resistivity_(Ohm-cm),Lifetime_Fit_R2,Max_Intensity_(suns),Intensity_@_flash_cutoff_(suns),V_at_Isc_(V),dV/dt,V_Pad_0_(V),V_Pad_1_(V),V_Pad_2_(V),V_Pad_3_(V),V_Pad_4_(V),dBreak_(A),dBreak_(V),Capacitance_(uF/cm2),Capacitance_Error_(percent),Pm/Pe,BulkSRH_AND_Jo_Power_Loss_(percent),BulkSRH_Power_Loss_(percent),Jo_Power_Loss_(percent),Rs_Power_Loss_(percent),Rsh_Power_Loss_(percent),Dark_Break_Interpolated,Calibration,Resistivity_(ohm-cm),Analysis_Resistivity_(ohm-cm),Sample_Type,Thickness_(cm),Cell_Area_(cm2),Total_Area_(cm2),Number_of_Cells_per_String,Number_of_Strings,Temperature_(C),Intensity_(suns),Analysis_Type,Nominal_Load_Voltage_(mV/cell),Rs_Modulation_Target_(ohm-cm2),Reference_Constant_(V/sun),Voltage_Temperature_Coefficient_(mV/C),Temperature_Offset_(C),Power_per_Sun_(W/m2),Conductivity_Modulation_(ohm-cm2/V),Auger_Coefficient,Auger_Method,Band_Gap_Narrowing,Fit_Method,Carrier_Density_Center_Point_(cm-3),Percent_Fit,Lower_Bound_(cm-3),Upper_Bound_(cm-3),Rsh_Lifetime_Correction,Rsh_Measurement_Method,SunsVoc_Rsh_Voltage_(V),Do_Dark_Break_Measurement,Temperature_Measurement_Method,Number_of_dRsh_Points,dRsh_Output_Vlimit_(V),Current_Transfer,Voltage_Transfer,Temperature_Transfer,Final_Bin,Bin_Index,Tester_ID,Do_Doping_Measurement,Doping_Sample_Time_(us),Doping_Measurement_Length_(us),Measurement_Type,Comments,Measurement_Date-Time_String,Software Version,Recipe_Filename,EL Pulse Current Delivered (Coulombs),Forward Dark IV (V),Forward Dark IV (A),Forward Dark IV Interpolated?,EL Pulse Energy Delivered (J),Doping Calibration Factor (V/sun)
19,"Donald","calibration","V7-19","06/16/22 18:20:22",9.534385,0.645633,8.413432,0.492842,4.146496,67.36013,16.86253,42.88794,0.010375,0.038773,0.645633,0.034215,0.492842,0.016863,16.86253,10546.144394,2.551156,8.413432,0.492842,67.36013,4.146496,16.86253,0.010375,0.034215,0.492842,0.016863,16.86253,2.551156,2.462359,25.673256,14.452826,0.036098,0.5601969999999999,0.020222,80.779588,20.221877,1.150578,1.424282,3.233374e-13,3.241409e-08,,,,62.406053,4723313000000000,1.470529,,1.080534,0.81114,0.0027,7.418916,0.492842,,,,,,,10.778041,0.008432,0.960943,11.790586,,,15.046473,0.141872,"False","False",3,1.470529,"p-type",0.018,245.9,245.9,1,1,25,1,"Generalized",540,3.140613,0.284971,2.2,0,1000,6.681231,1.66e-30,"Sinton","OFF","Center Point",3000000000000000,30,2000000000000000,4000000000000000,"OFF","Dark Rsh (Cell only)",0.4,"False","RTD (Internal)",2,10,-0.05,1,0.01,"A",0,"16-131484","True",0,0,"Hunt",,"06/16/22 18:20:22","MultiFlash v1.49","Default.mfi",,,,"False",,0.201259
20,"Donald","calibration","V7-19","06/16/22 18:26:04",9.530151,,,,,,,,,0.038756,,,,,,,,9.530151,0.008821000000000001,,0.084061,0.341851,-0.000926,0.038756,0.008821000000000001,0.000342,0.341851,-0.227591,-0.003401,25.24391,96.985547,,,,,,,,,,,,,,,,,1.077103,0.811134,0.008821000000000001,-0.010429,0.008821000000000001,,,,,,0,0,0,,0,0,0,0,0,"False","True",3,3,"p-type",0.018,245.9,245.9,1,1,25,1,"Generalized",540,1.04047,0.284837,2.2,0,1000,,1.66e-30,"Sinton","OFF","Center Point",3000000000000000,30,2000000000000000,4000000000000000,"OFF","Dark Rsh (Cell only)",0.4,"False","RTD (Internal)",2,10,-0.05,1,0.01,,0,"16-131484","True",0,0,"Hunt",,"06/16/22 18:26:04","MultiFlash v1.49","Default.mfi",0,0,0,"False",0,0.201166
21,"Donald","calibration","V7-19","06/16/22 18:26:30",9.530991,0.6453680000000001,8.216879,0.490346,4.029114,65.503412,16.385171,42.780527,0.01157,0.03876,0.6453680000000001,0.033416,0.490346,0.016385,16.385171,10519.73158,2.845046,8.216879,0.490346,65.503412,4.029114,16.385171,0.01157,0.033416,0.490346,0.016385,16.385171,2.845046,2.369847,25.145011,15.150867,0.036085,0.5600039999999999,0.020208,80.78597000000001,20.207985,1.146448,1.425364,3.238943e-13,3.283832e-08,,,,64.909997,4723313000000000,1.487022,,1.078578,0.809809,0.004123,6.714533,0.490346,,,,,,,13.12282,0.052853,0.941479,13.86718,,,16.238428,0.143575,"False","False",3,1.487022,"p-type",0.018,245.9,245.9,1,1,25,1,"Generalized",540,2.938544,0.284837,2.2,0,1000,10.319946,1.66e-30,"Sinton","OFF","Center Point",3000000000000000,30,2000000000000000,4000000000000000,"OFF","Dark Rsh (Cell only)",0.4,"False","RTD (Internal)",2,10,-0.05,1,0.01,"A",0,"16-131484","True",0,0,"Hunt",,"06/16/22 18:26:30","MultiFlash v1.49","Default.mfi",,,,"False",,0.201166
1,"Donald","calibration","V7-19","06/16/22 12:54:34",9.532242,,,,,,,,,0.038765,,,,,,,,9.532242,0.005582,,0.053207,0.216375,-0.000586,0.038765,0.005582,0.000216,0.216375,-0.143991,0.594391,23.607954,103.766935,,,,,,,,,,,,,,,,,1.079741,0.80719,0.005582,1.867021,0.005582,,,,,,0,0,0,,0,0,0,0,0,"False","True",3,3,"p-type",0.018,245.9,245.9,1,1,25,1,"Generalized",540,1.04047,0.284802,2.2,0,1000,,1.66e-30,"Sinton","OFF","Center Point",3000000000000000,30,2000000000000000,4000000000000000,"OFF","Dark Rsh (Cell only)",0.4,"False","RTD (Internal)",2,10,-0.05,1,0.01,,0,"16-131484","True",0,0,"Hunt",,"06/16/22 12:54:34","MultiFlash v1.49","Default.mfi",0,0,0,"False",0,0.200861
2,"Donald","calibration","V7-19","06/16/22 12:55:04",9.531402,0.64598,8.504246,0.523102,4.448587,72.25140399999999,18.091043,43.048072,0.006435,0.038761,0.64598,0.034584,0.523102,0.018091,18.091043,10585.520798,1.582432,8.504246,0.523102,72.25140399999999,4.448587,18.091043,0.006435,0.034584,0.523102,0.018091,18.091043,1.582432,4.294532,23.825885,17.444997,0.036084,0.5609769999999999,0.020242,80.843022,20.2423,1.137071,1.42144,3.162044e-13,3.205071e-08,,,,62.525971,4723313000000000,1.483726,,1.081055,0.810814,0.004668,17.486033,0.523102,,,,,,,9.887968000000001,-0.315693,0.965711,10.781534,,,9.472866,0.140828,"False","False",3,1.483726,"p-type",0.018,245.9,245.9,1,1,25,1,"Generalized",540,6.105843,0.284802,2.2,0,1000,6.933843,1.66e-30,"Sinton","OFF","Center Point",3000000000000000,30,2000000000000000,4000000000000000,"OFF","Dark Rsh (Cell only)",0.4,"False","RTD (Internal)",2,10,-0.05,1,0.01,"A",0,"16-131484","True",0,0,"Hunt",,"06/16/22 12:55:04","MultiFlash v1.49","Default.mfi",,,,"False",,0.200861
3,"Donald","BS312-Z6700-PT587-150SCFH","G-01","06/16/22 13:41:13",0.052422,0.6339900000000001,0.017251,0.384559,0.006634,19.961384,0.026979,105.218797,13.940422,0.000213,0.6339900000000001,7.015592000000001e-05,0.384559,2.697909e-05,0.026979,25873.302207,3427.949885,0.017251,0.384559,19.961384,0.006634,0.026979,13.940422,7.015592000000001e-05,0.384559,2.697909e-05,0.026979,3427.949885,494.384906,24.803385,14.775845,0.000202,0.559318,0.000113,83.440986,0.112776,0.850133,1.143955,3.306123e-15,9.999999999999999e-12,,,,5334.301866,9899704000000000,1.686937,,1.061454,0.8061739999999999,-0.169294,-11.197829,0.384559,,,,,,,29.191693,-2764.196026,0.858937,68.391043,,,38.468625,11.332062,"False","False",3,1.686937,"p-type",0.018,245.9,245.9,1,1,25,1,"Generalized",540,43952.736939,0.284802,2.2,0,1000,,1.66e-30,"Sinton","OFF","Center Point",3000000000000000,30,2000000000000000,4000000000000000,"OFF","Dark Rsh (Cell only)",0.4,"False","RTD (Internal)",2,10,-0.05,1,0.01,"A",0,"16-131484","True",0,0,"Hunt",,"06/16/22 13:41:13","MultiFlash v1.49","Default.mfi",,,,"False",,0.200861
4,"Donald","BS312-Z6700-PT587-150SCFH","G-02","06/16/22 13:43:16",0.061084,0.635113,0.019974,0.382986,0.00765,19.718484,0.03111,74.129321,12.177444,0.000248,0.635113,8.122934e-05,0.382986,3.110971e-05,0.03111,18228.400035,2994.433445,0.019974,0.382986,19.718484,0.00765,0.03111,12.177444,8.122934e-05,0.382986,3.110971e-05,0.03111,2994.433445,-445.774238,25.24391,14.687841,0.000235,0.559909,0.000131,83.32349000000001,0.131459,0.8448870000000001,1.120876,3.797401e-15,9.999999999999999e-12,,,,5456.54088,8639347000000000,1.679383,,1.066427,0.804037,-0.175386,5.7677,0.382986,,,,,,,34.375639,-1883.637846,1.017352,68.16449299999999,,,38.840481,13.82955,"False","False",3,1.679383,"p-type",0.018,245.9,245.9,1,1,25,1,"Generalized",540,2659.627707,0.284802,2.2,0,1000,,1.66e-30,"Sinton","OFF","Center Point",3000000000000000,30,2000000000000000,4000000000000000,"OFF","Dark Rsh (Cell only)",0.4,"False","RTD (Internal)",2,10,-0.05,1,0.01,"A",0,"16-131484","True",0,0,"Hunt",,"06/16/22 13:43:16","MultiFlash v1.49","Default.mfi",,,,"False",,0.200861
5,"Donald","BS312-Z6750-PT644-150SCFH","G-03","06/16/22 14:31:41",0.245784,0.641433,0.08233500000000001,0.442286,0.036416,23.098444,0.148091,42.054029,2.316509,0.001,0.641433,0.000335,0.442286,0.000148,0.148091,10341.085819,569.6295689999999,0.08233500000000001,0.442286,23.098444,0.036416,0.148091,2.316509,0.000335,0.442286,0.000148,0.148091,569.6295689999999,392.994206,24.673033,15.002858,0.00095,0.571862,0.000544,84.772288,0.5435,0.8163820000000001,0.99868,1.13408e-14,9.999999999999999e-12,,,,1767.619141,8680488000000000,1.546442,,1.061975,0.798794,-0.088412,72.378837,0.442286,,,,,,,43.735796,424.962529,0.921065,67.139854,,,30.131128,6.124255,"False","False",3,1.546442,"p-type",0.018,245.9,245.9,1,1,25,1,"Generalized",540,56.961057,0.284802,2.2,0,1000,,1.66e-30,"Sinton","OFF","Center Point",3000000000000000,30,2000000000000000,4000000000000000,"OFF","Dark Rsh (Cell only)",0.4,"False","RTD (Internal)",2,10,-0.05,1,0.01,"A",0,"16-131484","True",0,0,"Hunt",,"06/16/22 14:31:41","MultiFlash v1.49","Default.mfi",,,,"False",,0.200861
6,"Donald","BS312-Z6750-PT644-150SCFH","G-04","06/16/22 14:33:08",0.380011,0.646539,0.431694,0.475671,0.205345,83.578076,0.835073,50.958889,0.970739,0.001545,0.646539,0.001756,0.475671,0.000835,0.835073,12530.790823,238.704795,0.431694,0.475671,83.578076,0.205345,0.835073,0.970739,0.001756,0.475671,0.000835,0.835073,238.704795,91.142427,24.637075,15.608892,0.001472,0.575203,0.000847,84.768255,0.846965,0.837873,0.984846,1.495786e-14,9.999999999999999e-12,,,,1141.227847,9473605000000000,1.466252,,1.092126,0.809523,-0.08064499999999999,22.483088,0.475671,,,,,,,17576.984149,36444.257057,17.045078,50842.314049,,,46.836033,4.620384,"False","False",3,1.466252,"p-type",0.018,245.9,245.9,1,1,25,1,"Generalized",540,38429.711593,0.284802,2.2,0,1000,-581.7300760000001,1.66e-30,"Sinton","OFF","Center Point",3000000000000000,30,2000000000000000,4000000000000000,"OFF","Dark Rsh (Cell only)",0.4,"False","RTD (Internal)",2,10,-0.05,1,0.01,"A",0,"16-131484","True",0,0,"Hunt",,"06/16/22 14:33:08","MultiFlash v1.49","Default.mfi",,,,"False",,0.200861
7,"Donald","V7-26","  ","06/16/22 16:40:10",9.425269999999999,0.658316,8.296929,0.539973,4.480119,72.203997,18.219271,43.881446,0.007025,0.03833,0.658316,0.033741,0.539973,0.018219,18.219271,10790.44751,1.727406,8.296929,0.539973,72.203997,4.480119,18.219271,0.007025,0.033741,0.539973,0.018219,18.219271,1.727406,4.672378,24.704496,15.19987,0.036338,0.5734399999999999,0.020838,82.581963,20.837948,1.112933,1.139843,2.72395e-13,7.569688999999999e-09,,,,59.615762,1.002525e+16,1.281479,,1.084483,0.807639,0.005613,17.417076,0.539973,,,,,,,10.510735,-0.341957,0.926602,12.049541,,,9.743202999999999,0.144648,"False","False",3,1.281479,"p-type",0.018,245.9,245.9,1,1,25,1,"Generalized",540,5.430335,0.284802,2.2,0,1000,18.615686,1.66e-30,"Sinton","OFF","Center Point",3000000000000000,30,2000000000000000,4000000000000000,"OFF","Dark Rsh (Cell only)",0.4,"False","RTD (Internal)",2,10,-0.05,1,0.01,"A",0,"16-131484","True",0,0,"Hunt",,"06/16/22 16:40:10","MultiFlash v1.49","Default.mfi",,,,"False",,0.200861
8,"Donald","V7-50","  ","06/16/22 17:10:16",9.403179,0.645857,8.335106,0.524473,4.371539,71.981846,17.77771,37.26468,0.005053,0.03824,0.645857,0.033896,0.524473,0.017778,17.77771,9163.384787999999,1.242558,8.335106,0.524473,71.981846,4.371539,17.77771,0.005053,0.033896,0.524473,0.017778,17.77771,1.242558,1.212661,24.628086,14.360821,0.034496,0.558395,0.019262,77.992875,19.262284,1.202827,2.384419,1.479496e-13,6.991616e-08,,,,17.33303,1.157478e+16,1.425247,,1.05787,0.8028419999999999,0.005264,3.318227,0.524473,,,,,,,2.693374,0.0006489999999999999,0.980851,10.563331,,,7.433314,0.161695,"False","False",3,1.425247,"p-type",0.018,245.9,245.9,1,1,25,1,"Generalized",540,1.273124,0.284802,2.2,0,1000,5.622211,1.66e-30,"Sinton","OFF","Center Point",3000000000000000,30,2000000000000000,4000000000000000,"OFF","Dark Rsh (Cell only)",0.4,"False","RTD (Internal)",2,10,-0.05,1,0.01,"A",0,"16-131484","True",0,0,"Hunt",,"06/16/22 17:10:16","MultiFlash v1.49","Default.mfi",,,,"False",,0.200861
9,"Donald","V7-24","  ","06/16/22 17:11:47",9.545453999999999,0.657223,8.441805,0.538709,4.547677,72.490399,18.494011,34.120782,0.006773,0.038818,0.657223,0.03433,0.538709,0.018494,18.494011,8390.300313,1.66538,8.441805,0.538709,72.490399,4.547677,18.494011,0.006773,0.03433,0.538709,0.018494,18.494011,1.66538,3.8445,24.686517,15.505887,0.036631,0.573116,0.020994,82.289468,20.993985,1.090321,1.203322,2.593241e-13,1.199332e-08,,,,53.929011,1.033262e+16,1.309366,,1.079423,0.809787,0.006553,14.201622,0.538709,,,,,,,9.321738,-0.218574,0.938876,11.649237,,,9.594666,0.182955,"False","False",3,1.309366,"p-type",0.018,245.9,245.9,1,1,25,1,"Generalized",540,4.944336,0.284802,2.2,0,1000,14.485346,1.66e-30,"Sinton","OFF","Center Point",3000000000000000,30,2000000000000000,4000000000000000,"OFF","Dark Rsh (Cell only)",0.4,"False","RTD (Internal)",2,10,-0.05,1,0.01,"A",0,"16-131484","True",0,0,"Hunt",,"06/16/22 17:11:47","MultiFlash v1.49","Default.mfi",,,,"False",,0.200861
10,"Donald","V7-84","  ","06/16/22 17:13:10",9.630962999999999,0.626925,7.498015,0.483466,3.625038,60.038148,14.741918,15.023505,0.008454,0.039166,0.626925,0.030492,0.483466,0.014742,14.741918,3694.279884,2.078775,7.498015,0.483466,60.038148,3.625038,14.741918,0.008454,0.030492,0.483466,0.014742,14.741918,2.078775,2.005827,24.704496,14.826848,0.032073,0.526843,0.016897,68.816266,16.89732,1.529852,5.898044,1e-18,1.868243e-07,,,,4.534831,1.131129e+16,1.723008,,1.076661,0.810456,0.006569,5.928182,0.483466,,,,,,,1.281132,0.000908,0.968952,18.724676,,,11.592011,0.377946,"False","False",3,1.723008,"p-type",0.018,245.9,245.9,1,1,25,1,"Generalized",540,2.169191,0.284802,2.2,0,1000,7.297468,1.66e-30,"Sinton","OFF","Center Point",3000000000000000,30,2000000000000000,4000000000000000,"OFF","Dark Rsh (Cell only)",0.4,"False","RTD (Internal)",2,10,-0.05,1,0.01,"A",0,"16-131484","True",0,0,"Hunt",,"06/16/22 17:13:10","MultiFlash v1.49","Default.mfi",,,,"False",,0.200861
11,"Donald","V7-49","  ","06/16/22 17:15:14",9.474907,0.6518929999999999,8.397463999999999,0.536561,4.505751,72.948458,18.323511,25.21902,0.005814,0.038532,0.6518929999999999,0.03415,0.536561,0.018324,18.323511,6201.356919,1.429565,8.397463999999999,0.536561,72.948458,4.505751,18.323511,0.005814,0.03415,0.536561,0.018324,18.323511,1.429565,3.425738,24.587634,15.004858,0.035927,0.5661389999999999,0.020339,80.97412,20.339431,1.160484,1.398548,2.610457e-13,2.668956e-08,,,,45.058561,8448115000000000,1.365028,,1.08358,0.8088880000000001,0.005526,13.037689,0.536561,,,,,,,7.576842,-0.168552,0.9560340000000001,11.414553,,,8.340075000000001,0.244983,"False","False",3,1.365028,"p-type",0.018,245.9,245.9,1,1,25,1,"Generalized",540,5.761205,0.284802,2.2,0,1000,10.012893,1.66e-30,"Sinton","OFF","Center Point",3000000000000000,30,2000000000000000,4000000000000000,"OFF","Dark Rsh (Cell only)",0.4,"False","RTD (Internal)",2,10,-0.05,1,0.01,"A",0,"16-131484","True",0,0,"Hunt",,"06/16/22 17:15:14","MultiFlash v1.49","Default.mfi",,,,"False",,0.200861
12,"Donald","V7-119","  ","06/16/22 17:18:16",9.444509,0.648241,7.822551,0.476423,3.726844,60.873109,15.155933,62.48179,0.015182,0.038408,0.648241,0.031812,0.476423,0.015156,15.155933,15364.27214,3.733254,7.822551,0.476423,60.873109,3.726844,15.155933,0.015182,0.031812,0.476423,0.015156,15.155933,3.733254,4.405475,24.682022,14.594835,0.035446,0.56377,0.019983,80.262232,19.983355,1.095809,1.627341,2.393185e-13,3.927244e-08,,,,34.264795,1.081933e+16,1.403266,,1.088855,0.806713,0.005868,13.439121,0.476423,,,,,,,8.679599,-0.055976,0.86743,17.238792,,,19.952127,0.10086,"False","False",3,1.403266,"p-type",0.018,245.9,245.9,1,1,25,1,"Generalized",540,4.318661,0.284802,2.2,0,1000,36.952711,1.66e-30,"Sinton","OFF","Center Point",3000000000000000,30,2000000000000000,4000000000000000,"OFF","Dark Rsh (Cell only)",0.4,"False","RTD (Internal)",2,10,-0.05,1,0.01,"A",0,"16-131484","True",0,0,"Hunt",,"06/16/22 17:18:16","MultiFlash v1.49","Default.mfi",,,,"False",,0.200861
13,"Donald","V7-93","  ","06/16/22 17:20:14",9.633027,0.655151,8.187995000000001,0.517572,4.237878,67.14978499999999,17.234154,52.419533,0.010364,0.039175,0.655151,0.033298,0.517572,0.017234,17.234154,12889.963058,2.54847,8.187995000000001,0.517572,67.14978499999999,4.237878,17.234154,0.010364,0.033298,0.517572,0.017234,17.234154,2.54847,4.75352,24.655054,15.526888,0.036865,0.57247,0.021104,82.22752800000001,21.103893,1.046207,1.239004,2.625255e-13,1.491388e-08,,,,52.41467,1.050517e+16,1.341337,,1.060799,0.805836,0.006673,15.995638,0.517572,,,,,,,11.784251,-0.262596,0.893106,15.044826,,,14.086108,0.119303,"False","False",3,1.341337,"p-type",0.018,245.9,245.9,1,1,25,1,"Generalized",540,6.741139,0.284802,2.2,0,1000,26.726392,1.66e-30,"Sinton","OFF","Center Point",3000000000000000,30,2000000000000000,4000000000000000,"OFF","Dark Rsh (Cell only)",0.4,"False","RTD (Internal)",2,10,-0.05,1,0.01,"A",0,"16-131484","True",0,0,"Hunt",,"06/16/22 17:20:14","MultiFlash v1.49","Default.mfi",,,,"False",,0.200861
14,"Donald","V7-78","  ","06/16/22 17:21:55",7.08202,0.601597,4.305361,0.368504,1.586544,37.238263,6.451989,12.945208,0.037788,0.0288,0.601597,0.017509,0.368504,0.006452,6.451989,3183.226581,9.292070000000001,4.305361,0.368504,37.238263,1.586544,6.451989,0.037788,0.017509,0.368504,0.006452,6.451989,9.292070000000001,9.022698999999999,24.682023,15.498887,0.022474,0.463486,0.010416,60.118992,10.416357,2.235787,4.52945,1e-18,3.612355e-07,,,,2.025212,1.102345e+16,2.365079,,1.059773,0.800704,-0.005664,16.408463,0.368504,,,,,,,0.71535,0.001997,0.917486,31.815734,,,30.625486,0.579413,"False","False",3,2.365079,"p-type",0.018,245.9,245.9,1,1,25,1,"Generalized",540,9.610697999999999,0.284802,2.2,0,1000,31.764212,1.66e-30,"Sinton","OFF","Center Point",3000000000000000,30,2000000000000000,4000000000000000,"OFF","Dark Rsh (Cell only)",0.4,"False","RTD (Internal)",2,10,-0.05,1,0.01,"A",0,"16-131484","True",0,0,"Hunt",,"06/16/22 17:21:55","MultiFlash v1.49","Default.mfi",,,,"False",,0.200861
15,"Donald","V7-67","  ","06/16/22 17:24:40",9.39335,0.6380749999999999,8.111217,0.523007,4.242223,70.77843799999999,17.251821,11.754733,0.00282,0.0382,0.6380749999999999,0.032986,0.523007,0.017252,17.251821,2890.488754,0.6933319999999999,8.111217,0.523007,70.77843799999999,4.242223,17.251821,0.00282,0.032986,0.523007,0.017252,17.251821,0.6933319999999999,0.337407,24.73596,14.645838,0.033079,0.544708,0.018018,73.92325099999999,18.01835,1.309553,4.446197,1e-18,1.320839e-07,,,,13.344955,6053936000000000,1.527961,,1.068334,0.808843,0.005715,0.943646,0.523007,,,,,,,2.293628,0.006938,1.00101,11.707001,,,4.194743,0.494381,"False","False",3,1.527961,"p-type",0.018,245.9,245.9,1,1,25,1,"Generalized",540,0.699128,0.284802,2.2,0,1000,-0.60832,1.66e-30,"Sinton","OFF","Center Point",3000000000000000,30,2000000000000000,4000000000000000,"OFF","Dark Rsh (Cell only)",0.4,"False","RTD (Internal)",2,10,-0.05,1,0.01,"A",0,"16-131484","True",0,0,"Hunt",,"06/16/22 17:24:40","MultiFlash v1.49","Default.mfi",,,,"False",,0.200861
16,"Donald","V7-65","  ","06/16/22 17:26:22",8.923572,0.6487619999999999,7.403452,0.484924,3.590113,62.013168,14.59989,25.59776,0.015387,0.036289,0.6487619999999999,0.030108,0.484924,0.0146,14.59989,6294.489173,3.78361,7.403452,0.484924,62.013168,3.590113,14.59989,0.015387,0.030108,0.484924,0.0146,14.59989,3.78361,5.938412,24.664043,14.369823,0.03426,0.56485,0.019352,82.197317,19.351887,1.112608,1.183408,3.471537e-13,1.186947e-08,,,,47.179059,9595348000000000,1.446048,,1.073209,0.805774,0.002945,17.98179,0.484924,,,,,,,11.209217,-0.242936,0.848552,17.168722,,,19.022127,0.262162,"False","False",3,1.446048,"p-type",0.018,245.9,245.9,1,1,25,1,"Generalized",540,7.224652,0.284802,2.2,0,1000,47.237888,1.66e-30,"Sinton","OFF","Center Point",3000000000000000,30,2000000000000000,4000000000000000,"OFF","Dark Rsh (Cell only)",0.4,"False","RTD (Internal)",2,10,-0.05,1,0.01,"A",0,"16-131484","True",0,0,"Hunt",,"06/16/22 17:26:22","MultiFlash v1.49","Default.mfi",,,,"False",,0.200861
17,"Donald","V7-11","  ","06/16/22 17:28:37",9.674621999999999,0.645668,8.619384,0.515607,4.444213,71.14621,18.073253,40.377592,0.006428,0.039344,0.645668,0.035052,0.515607,0.018073,18.073253,9928.849835000001,1.580579,8.619384,0.515607,71.14621,4.444213,18.073253,0.006428,0.035052,0.515607,0.018073,18.073253,1.580579,1.495153,24.704496,15.306876,0.036108,0.558131,0.020153,79.333659,20.153109,1.198976,1.774083,2.31424e-13,5.470597e-08,,,,22.992848,1.01744e+16,1.457855,,1.074363,0.801202,0.007099,4.519577,0.515607,,,,,,,3.630976,0.002679,0.968256,10.446169,,,9.703514999999999,0.146174,"False","False",3,1.457855,"p-type",0.018,245.9,245.9,1,1,25,1,"Generalized",540,1.624717,0.284802,2.2,0,1000,7.757142,1.66e-30,"Sinton","OFF","Center Point",3000000000000000,30,2000000000000000,4000000000000000,"OFF","Dark Rsh (Cell only)",0.4,"False","RTD (Internal)",2,10,-0.05,1,0.01,"A",0,"16-131484","True",0,0,"Hunt",,"06/16/22 17:28:37","MultiFlash v1.49","Default.mfi",,,,"False",,0.200861
18,"Donald","calibration","V7-19","06/16/22 18:19:59",9.534527000000001,,,,,,,,,0.038774,,,,,,,,9.534527000000001,0.00795,,0.07580000000000001,0.308254,-0.000834,0.038774,0.00795,0.000308,0.308254,-0.205035,0.064598,25.581088,105.210018,,,,,,,,,,,,,,,,,1.077723,0.810891,0.00795,0.193411,0.00795,,,,,,0,0,0,,0,0,0,0,0,"False","True",3,3,"p-type",0.018,245.9,245.9,1,1,25,1,"Generalized",540,1.04047,0.284971,2.2,0,1000,,1.66e-30,"Sinton","OFF","Center Point",3000000000000000,30,2000000000000000,4000000000000000,"OFF","Dark Rsh (Cell only)",0.4,"False","RTD (Internal)",2,10,-0.05,1,0.01,,0,"16-131484","True",0,0,"Hunt",,"06/16/22 18:19:59","MultiFlash v1.49","Default.mfi",0,0,0,"False",0,0.201259
22,"Donald","BS312-Z6800-PT698-150SCFH","G-05","06/16/22 18:31:14",1.05789,0.641406,0.163814,0.535486,0.08772000000000001,12.927833,0.356731,36.66527,0.625951,0.004302,0.641406,0.000666,0.535486,0.000357,0.356731,9015.989818,153.921443,0.163814,0.535486,12.927833,0.08772000000000001,0.356731,0.625951,0.000666,0.535486,0.000357,0.356731,153.921443,150.41491,25.010154,15.187869,0.004112,0.571563,0.00235,85.170857,2.350206,0.7701249999999999,0.9355059999999999,4.747556e-14,9.999999999999999e-12,,,,345.397872,9876370000000000,1.545248,,1.065956,0.806337,-0.06207,41.766384,0.535486,,,,,,,46.953485,6.819035,0.614478,85.504858,,,16.069045,1.644913,"False","False",3,1.545248,"p-type",0.018,245.9,245.9,1,1,25,1,"Generalized",540,150.604597,0.284837,2.2,0,1000,,1.66e-30,"Sinton","OFF","Center Point",3000000000000000,30,2000000000000000,4000000000000000,"OFF","Dark Rsh (Cell only)",0.4,"False","RTD (Internal)",2,10,-0.05,1,0.01,"A",0,"16-131484","True",0,0,"Hunt",,"06/16/22 18:31:14","MultiFlash v1.49","Default.mfi",,,,"False",,0.201166
23,"Donald","BS312-Z6800-PT698-150SCFH","G-06","06/16/22 18:33:04",1.005239,0.651721,0.165014,0.533894,0.0881,13.447599,0.358276,32.45414,0.6891890000000001,0.004088,0.651721,0.000671,0.533894,0.000358,0.358276,7980.472924,169.471489,0.165014,0.533894,13.447599,0.0881,0.358276,0.6891890000000001,0.000671,0.533894,0.000358,0.358276,169.471489,32.531613,24.942726,14.642838,0.0039,0.576609,0.002249,84.404916,2.248745,0.874129,1.00894,3.433204e-14,9.999999999999999e-12,,,,543.854499,9481379000000000,1.393213,,1.077966,0.807216,-0.063371,3.249769,0.533894,,,,,,,68.060186,138.739457,5.094712,84.534317,,,17.560322,1.985092,"False","False",3,1.393213,"p-type",0.018,245.9,245.9,1,1,25,1,"Generalized",540,13141.919976,0.284837,2.2,0,1000,,1.66e-30,"Sinton","OFF","Center Point",3000000000000000,30,2000000000000000,4000000000000000,"OFF","Dark Rsh (Cell only)",0.4,"False","RTD (Internal)",2,10,-0.05,1,0.01,"A",0,"16-131484","True",0,0,"Hunt",,"06/16/22 18:33:04","MultiFlash v1.49","Default.mfi",,,,"False",,0.201166
