Repository: dintalframe/MLPROJECT

File: FCT450csv/MultiFlash_Database WW25 - 2017.csv
ID,User_ID,Batch_ID,Sample_ID,Measurement_Date-Time,Isc_(A),Voc_(V),Imp_(A),Vmp_(V),Pmp_(W),FF_(percent),Efficiency_(percent),Rsh_(ohm),Rs_(ohm),Jsc_(A/cm2),Voc_(V/cell),Jmp_(A/cm2),Vmp_(V/cell),Pmp_(W/cm2),Cell_Efficiency_(percent),Rsh_(ohm-cm2),Rs_(ohm-cm2),ILoad_(A),VLoad_(V),FFLoad_(percent),PLoad_(W),EffLoad_(percent),RsLoad_(ohm),JLoad_(A/cm2),VLoad_(V/cell),PLoad_(W/cm2),Cell_EffLoad_(percent),RsLoad_(ohm-cm2),Rs_Modulation_(ohm-cm2),Measured_Temperature_(C),Total_Test_Time_(s),pJmp_(A/cm2),pVmp_(V/cell),pPmp_(W/cm2),pFF_(percent),pEfficiency_(percent),n_at_1_sun,n_at_ 1/10_suns,Jo1_(A/cm2),Jo2_(A/cm2),Jo_(fA/cm2),Est_Bulk_Lifetime_(us),BRR_(Hz),Lifetime_at_Vmp_(us),Doping_(cm-3),Measured_Resistivity_(Ohm-cm),Lifetime_Fit_R2,Max_Intensity_(suns),Intensity_@_flash_cutoff_(suns),V_at_Isc_(V),dV/dt,V_Pad_0_(V),V_Pad_1_(V),V_Pad_2_(V),V_Pad_3_(V),V_Pad_4_(V),Pm/Pe,Resistivity_(ohm-cm),Sample_Type,Thickness_(cm),Cell_Area_(cm2),Total_Area_(cm2),Number_of_Cells_per_String,Number_of_Strings,Temperature_(C),Intensity_(suns),Analysis_Type,Nominal_Load_Voltage_(mV/cell),Rs_Modulation_Target_(ohm-cm2),Reference_Constant_(V/sun),Voltage_Temperature_Coefficient_(mV/C),Temperature_Offset_(C),Power_per_Sun_(W/m2),Conductivity_Modulation_(ohm-cm2/V),Auger_Coefficient,Auger_Method,Band_Gap_Narrowing,Fit_Method,Carrier_Density_Center_Point_(cm-3),Percent_Fit,Lower_Bound_(cm-3),Upper_Bound_(cm-3),Rsh_Lifetime_Correction,Rsh_Measurement_Method,SunsVoc_Rsh_Voltage_(V),Do_Dark_Break_Measurement,Temperature_Measurement_Method,Number_of_dRsh_Points,dRsh_Output_Vlimit_(V),Current_Transfer,Voltage_Transfer,Temperature_Transfer,Final_Bin,Bin_Index,Tester_ID,Do_Doping_Measurement,Doping_Sample_Time_(us),Doping_Measurement_Length_(us),Measurement_Type,Comments,Calibration,dBreak_(V),dBreak_(A),Dark_Break_Interpolated,Measurement_Date-Time_String,Software Version
1,"Dana","Bare Cells","Bare_NPT_1648","06/19/17 11:54:20",9.008805000000001,,,,,,,,,0.037493,,,,,,,,9.008805000000001,-0.009554999999999999,,-0.086081,-0.358253,0.001061,0.037493,-0.009554999999999999,-0.000358,-0.358253,0.254854,0.621951,25.115792,184.429549,,,,,,,,,,,,,,,,,1.196442,0.892606,-0.009554999999999999,2.148948,-0.009554999999999999,,,,,,3,"p-type",0.021,240.28,240.28,1,1,25,1,"Generalized",540,0.65525,0.26055,2.2,0,1000,,1.66e-30,"Sinton","OFF","Center Point",3000000000000000,30,2000000000000000,4000000000000000,"OFF","Dark Rsh (Cell only)",0.4,"True","RTD (Internal)",2,10,-0.05,1,0.01,"A",0,"16-131484","True",0,0,"Full IV","C:\SintonInstruments\Recipe\MultiFlash\default_Bare_NPT_1648Cal.mfi","True",0,,"False","06/19/17 11:54:20","MultiFlash v1.27"
2,"Dana","Bare Cells","Bare_NPT_1648","06/19/17 11:54:56",9.009498000000001,0.648324,8.509471,0.543912,4.628407,79.239,19.262555,102.258383,0.002792,0.037496,0.648324,0.035415,0.543912,0.019263,19.262555,24570.644226,0.670847,8.509471,0.543912,79.239,4.628407,19.262555,0.002792,0.035415,0.543912,0.019263,19.262555,0.670847,0.649138,25.084798,26.476514,0.035684,0.5638649999999999,0.020121,82.769671,20.120841,1.129358,1.092867,4.774755e-13,6.625922e-09,,,,98.85557300000001,1.085221e+16,1.361153,,1.203293,0.891595,-0.000281,2.171737,0.543912,,,,,,3,"p-type",0.021,240.28,240.28,1,1,25,1,"Generalized",540,0.676558,0.26055,2.2,0,1000,1.221059,1.66e-30,"Sinton","OFF","Center Point",3000000000000000,30,2000000000000000,4000000000000000,"OFF","Dark Rsh (Cell only)",0.4,"True","RTD (Internal)",2,10,-0.05,1,0.01,"A",0,"16-131484","True",0,0,"Full IV","C:\SintonInstruments\Recipe\MultiFlash\default_Bare_NPT_1648Cal.mfi","False",-2,-0.01683,"True","06/19/17 11:54:56","MultiFlash v1.27"
3,"Dana","Bare Cells","Bare_NPT_1648","06/19/17 11:55:47",9.008577000000001,0.6482599999999999,8.43932,0.547957,4.624381,79.185973,19.2458,102.206122,0.002761,0.037492,0.6482599999999999,0.035123,0.547957,0.019246,19.2458,24558.087099,0.663376,8.43932,0.547957,79.185973,4.624381,19.2458,0.002761,0.035123,0.547957,0.019246,19.2458,0.663376,0.681054,25.0583,27.62058,0.035681,0.563765,0.020116,82.76516599999999,20.115707,1.126387,1.093282,4.78665e-13,6.652411e-09,,,,99.66474700000001,1.07999e+16,1.367329,,1.193067,0.891948,-0.000281,2.307676,0.547957,,,,,,3,"p-type",0.021,240.28,240.28,1,1,25,1,"Generalized",540,0.675126,0.26055,2.2,0,1000,1.181778,1.66e-30,"Sinton","OFF","Center Point",3000000000000000,30,2000000000000000,4000000000000000,"OFF","Dark Rsh (Cell only)",0.4,"True","RTD (Internal)",2,10,-0.05,1,0.01,"A",0,"16-131484","True",0,0,"Full IV","C:\SintonInstruments\Recipe\MultiFlash\default_Bare_NPT_1648Cal.mfi","False",-2,-0.015871,"True","06/19/17 11:55:47","MultiFlash v1.27"
4,"Dana","Bare Cells","Bare_NPT_1648","06/19/17 11:58:41",9.010413,0.648373,8.44326,0.547961,4.626579,79.193646,19.25495,102.233923,0.002756,0.0375,0.648373,0.035139,0.547961,0.019255,19.25495,24564.766947,0.662125,8.44326,0.547961,79.193646,4.626579,19.25495,0.002756,0.035139,0.547961,0.019255,19.25495,0.662125,0.659261,25.050019,27.773588,0.035687,0.563845,0.020122,82.760448,20.122173,1.127168,1.094267,4.767237e-13,6.649687e-09,,,,99.90401799999999,1.086714e+16,1.3594,,1.194093,0.8909280000000001,-0.000233,2.27708,0.547961,,,,,,3,"p-type",0.021,240.28,240.28,1,1,25,1,"Generalized",540,0.676947,0.26055,2.2,0,1000,1.056715,1.66e-30,"Sinton","OFF","Center Point",3000000000000000,30,2000000000000000,4000000000000000,"OFF","Dark Rsh (Cell only)",0.4,"True","RTD (Internal)",2,10,-0.05,1,0.01,"A",0,"16-131484","True",0,0,"Full IV","C:\SintonInstruments\Recipe\MultiFlash\default_Bare_NPT_1648Cal.mfi","False",-2,-0.017059,"True","06/19/17 11:58:41","MultiFlash v1.27"
5,"Dana","Bare Cells","B12_unopened_20170619","06/19/17 12:02:13",8.849415,0.633236,8.338723999999999,0.526339,4.388997,78.32227899999999,18.266178,209.345904,0.002754,0.03683,0.633236,0.034704,0.526339,0.018266,18.266178,50301.633913,0.661826,8.338723999999999,0.526339,78.32227899999999,4.388997,18.266178,0.002754,0.034704,0.526339,0.018266,18.266178,0.661826,0.634871,25.016896,25.865479,0.034938,0.546,0.019076,81.79433400000001,19.075924,1.233921,1.127425,8.6524e-13,1.434314e-08,,,,47.746683,1.603677e+16,0.946939,,1.191945,0.89067,-0.001153,2.11725,0.526339,,,,,,3,"p-type",0.021,240.28,240.28,1,1,25,1,"Generalized",540,0.664306,0.26055,2.2,0,1000,1.037249,1.66e-30,"Sinton","OFF","Center Point",3000000000000000,30,2000000000000000,4000000000000000,"OFF","Dark Rsh (Cell only)",0.4,"True","RTD (Internal)",2,10,-0.05,1,0.01,"A",0,"16-131484","True",0,0,"Full IV","C:\SintonInstruments\Recipe\MultiFlash\default_Bare_NPT_1648Cal.mfi","False",-2,-0.009054,"False","06/19/17 12:02:13","MultiFlash v1.27"
6,"Dana","Bare Cells","B11_unopened_20170619","06/19/17 12:03:43",8.873049999999999,0.636042,8.343969,0.528033,4.405894,78.0684,18.336499,312.857424,0.002716,0.036928,0.636042,0.034726,0.528033,0.018336,18.336499,75173.381907,0.6525840000000001,8.343969,0.528033,78.0684,4.405894,18.336499,0.002716,0.034726,0.528033,0.018336,18.336499,0.6525840000000001,0.655617,24.995919,26.667525,0.034953,0.547474,0.019136,81.470668,19.135615,1.257614,1.166432,7.602302e-13,1.813836e-08,,,,48.680451,1.420754e+16,1.059004,,1.194605,0.889988,-0.001147,2.213332,0.528033,,,,,,3,"p-type",0.021,240.28,240.28,1,1,25,1,"Generalized",540,0.662855,0.26055,2.2,0,1000,0.974189,1.66e-30,"Sinton","OFF","Center Point",3000000000000000,30,2000000000000000,4000000000000000,"OFF","Dark Rsh (Cell only)",0.4,"True","RTD (Internal)",2,10,-0.05,1,0.01,"A",0,"16-131484","True",0,0,"Full IV","C:\SintonInstruments\Recipe\MultiFlash\default_Bare_NPT_1648Cal.mfi","False",-2,-0.008371,"False","06/19/17 12:03:43","MultiFlash v1.27"
7,"Dana","Bare Cells","B10_unopened_20170619","06/19/17 12:04:58",8.892825,0.636722,8.382830999999999,0.528299,4.428644,78.21345599999999,18.431182,270.424636,0.00272,0.03701,0.636722,0.034888,0.528299,0.018431,18.431182,64977.631429,0.653626,8.382830999999999,0.528299,78.21345599999999,4.428644,18.431182,0.00272,0.034888,0.528299,0.018431,18.431182,0.653626,0.66235,24.987178,26.821534,0.035098,0.548143,0.019239,81.63961500000001,19.238564,1.258416,1.139691,7.719392e-13,1.502024e-08,,,,51.275273,1.313805e+16,1.138762,,1.198162,0.890185,-0.001039,2.253818,0.528299,,,,,,3,"p-type",0.021,240.28,240.28,1,1,25,1,"Generalized",540,0.659477,0.26055,2.2,0,1000,0.8456360000000001,1.66e-30,"Sinton","OFF","Center Point",3000000000000000,30,2000000000000000,4000000000000000,"OFF","Dark Rsh (Cell only)",0.4,"True","RTD (Internal)",2,10,-0.05,1,0.01,"A",0,"16-131484","True",0,0,"Full IV","C:\SintonInstruments\Recipe\MultiFlash\default_Bare_NPT_1648Cal.mfi","False",-2,-0.00617,"False","06/19/17 12:04:58","MultiFlash v1.27"
8,"Dana","Bare Cells","B9_opened_20170619","06/19/17 12:06:12",8.905146,0.640393,8.39681,0.5298040000000001,4.448663,78.008498,18.514498,329.338585,0.002574,0.037062,0.640393,0.034946,0.5298040000000001,0.018514,18.514498,79133.475087,0.6185890000000001,8.39681,0.5298040000000001,78.008498,4.448663,18.514498,0.002574,0.034946,0.5298040000000001,0.018514,18.514498,0.6185890000000001,0.655245,24.959209,26.386509,0.035125,0.548853,0.019279,81.227823,19.27857,1.304034,1.173006,7.340516e-13,1.408772e-08,,,,52.17013,1.025664e+16,1.435158,,1.197614,0.89268,-0.001148,2.184388,0.5298040000000001,,,,,,3,"p-type",0.021,240.28,240.28,1,1,25,1,"Generalized",540,0.62203,0.26055,2.2,0,1000,0.336987,1.66e-30,"Sinton","OFF","Center Point",3000000000000000,30,2000000000000000,4000000000000000,"OFF","Dark Rsh (Cell only)",0.4,"True","RTD (Internal)",2,10,-0.05,1,0.01,"A",0,"16-131484","True",0,0,"Full IV","C:\SintonInstruments\Recipe\MultiFlash\default_Bare_NPT_1648Cal.mfi","False",-2,-0.005112,"False","06/19/17 12:06:12","MultiFlash v1.27"
9,"Dana","Bare Cells","B8_opened_20170619","06/19/17 12:07:18",8.894315000000001,0.63902,8.38714,0.528522,4.432792,77.992023,18.448443,496.799761,0.002586,0.037016,0.63902,0.034906,0.528522,0.018448,18.448443,119371.046459,0.621337,8.38714,0.528522,77.992023,4.432792,18.448443,0.002586,0.034906,0.528522,0.018448,18.448443,0.621337,0.602614,24.969697,27.204556,0.035083,0.547699,0.019215,81.23138,19.214689,1.306561,1.169036,7.72674e-13,1.423452e-08,,,,49.884093,9977517000000000,1.472845,,1.181588,0.892333,-0.001129,2.008194,0.528522,,,,,,3,"p-type",0.021,240.28,240.28,1,1,25,1,"Generalized",540,0.627349,0.26055,2.2,0,1000,0.347947,1.66e-30,"Sinton","OFF","Center Point",3000000000000000,30,2000000000000000,4000000000000000,"OFF","Dark Rsh (Cell only)",0.4,"True","RTD (Internal)",2,10,-0.05,1,0.01,"A",0,"16-131484","True",0,0,"Full IV","C:\SintonInstruments\Recipe\MultiFlash\default_Bare_NPT_1648Cal.mfi","False",-2,-0.003251,"False","06/19/17 12:07:18","MultiFlash v1.27"
10,"Dana","Bare Cells","B7_opened_20170619","06/19/17 12:08:22",8.952551,0.64459,8.445193,0.534818,4.516642,78.268182,18.797411,316.825501,0.002569,0.037259,0.64459,0.035147,0.534818,0.018797,18.797411,76126.831288,0.617372,8.445193,0.534818,78.268182,4.516642,18.797411,0.002569,0.035147,0.534818,0.018797,18.797411,0.617372,0.622034,24.940716,28.155611,0.035326,0.5539809999999999,0.01957,81.484225,19.569797,1.228085,1.178309,6.220223e-13,1.144462e-08,,,,63.68321,1.099106e+16,1.345039,,1.199429,0.89198,-0.0009940000000000001,2.094174,0.534818,,,,,,3,"p-type",0.021,240.28,240.28,1,1,25,1,"Generalized",540,0.618678,0.26055,2.2,0,1000,0.31315,1.66e-30,"Sinton","OFF","Center Point",3000000000000000,30,2000000000000000,4000000000000000,"OFF","Dark Rsh (Cell only)",0.4,"True","RTD (Internal)",2,10,-0.05,1,0.01,"A",0,"16-131484","True",0,0,"Full IV","C:\SintonInstruments\Recipe\MultiFlash\default_Bare_NPT_1648Cal.mfi","False",-2,-0.008335,"False","06/19/17 12:08:22","MultiFlash v1.27"
11,"Dana","Bare Cells","Bare_NPT_1648","06/21/17 14:10:42",9.00882,,,,,,,,,0.037493,,,,,,,,9.00882,-0.009858,,-0.088805,-0.36959,0.001094,0.037493,-0.009858,-0.00037,-0.36959,0.262918,0.500773,24.830352,8906.234407,,,,,,,,,,,,,,,,,1.195472,0.891416,-0.009858,1.707228,-0.009858,,,,,,3,"p-type",0.021,240.28,240.28,1,1,25,1,"Generalized",540,0.65525,0.260501,2.2,0,1000,,1.66e-30,"Sinton","OFF","Center Point",3000000000000000,30,2000000000000000,4000000000000000,"OFF","Dark Rsh (Cell only)",0.4,"True","RTD (Internal)",2,10,-0.05,1,0.01,"A",0,"16-131484","True",0,0,"Full IV","C:\SintonInstruments\Recipe\MultiFlash\default_Bare_NPT_1648Cal.mfi","True",0,,"False","06/21/17 14:10:42","MultiFlash v1.27"
12,"Dana","Bare Cells","Bare_NPT_1648","06/21/17 14:11:18",9.009788,0.648228,8.506081,0.542835,4.617403,79.05968900000001,19.216758,102.499441,0.002935,0.037497,0.648228,0.035401,0.542835,0.019217,19.216758,24628.565731,0.705162,8.506081,0.542835,79.05968900000001,4.617403,19.216758,0.002935,0.035401,0.542835,0.019217,19.216758,0.705162,0.695728,24.816512,27.555576,0.035685,0.563795,0.020119,82.771929,20.119079,1.12828,1.092019,4.792409e-13,6.597907e-09,,,,98.63433999999999,1.084022e+16,1.362563,,1.198762,0.8915920000000001,-0.000615,2.348404,0.542835,,,,,,3,"p-type",0.021,240.28,240.28,1,1,25,1,"Generalized",540,0.703327,0.260501,2.2,0,1000,1.485623,1.66e-30,"Sinton","OFF","Center Point",3000000000000000,30,2000000000000000,4000000000000000,"OFF","Dark Rsh (Cell only)",0.4,"True","RTD (Internal)",2,10,-0.05,1,0.01,"A",0,"16-131484","True",0,0,"Full IV","C:\SintonInstruments\Recipe\MultiFlash\default_Bare_NPT_1648Cal.mfi","False",-2,-0.017237,"True","06/21/17 14:11:18","MultiFlash v1.27"
13,"Dana","Bare Cells","B12_unopened_20170621","06/21/17 14:13:42",8.842788000000001,0.633236,8.324382999999999,0.526381,4.3818,78.252454,18.236223,209.255877,0.002709,0.036802,0.633236,0.034645,0.526381,0.018236,18.236223,50280.002018,0.6510359999999999,8.324382999999999,0.526381,78.252454,4.3818,18.236223,0.002709,0.034645,0.526381,0.018236,18.236223,0.6510359999999999,0.594692,24.882293,27.061548,0.034877,0.54566,0.019031,81.662257,19.030855,1.238923,1.143068,8.568714e-13,1.587455e-08,,,,46.383954,1.562452e+16,0.969937,,1.194011,0.894415,-0.001321,1.990522,0.526381,,,,,,3,"p-type",0.021,240.28,240.28,1,1,25,1,"Generalized",540,0.655837,0.260501,2.2,0,1000,0.936337,1.66e-30,"Sinton","OFF","Center Point",3000000000000000,30,2000000000000000,4000000000000000,"OFF","Dark Rsh (Cell only)",0.4,"True","RTD (Internal)",2,10,-0.05,1,0.01,"A",0,"16-131484","True",0,0,"Full IV","C:\SintonInstruments\Recipe\MultiFlash\default_Bare_NPT_1648Cal.mfi","False",-2,-0.009410999999999999,"False","06/21/17 14:13:42","MultiFlash v1.27"
14,"Dana","Bare Cells","B11_unopened_20170621","06/21/17 14:15:11",8.863908,0.635914,8.329146,0.527576,4.394259,77.958241,18.288077,317.781429,0.002711,0.03689,0.635914,0.034664,0.527576,0.018288,18.288077,76356.52185,0.651309,8.329146,0.527576,77.958241,4.394259,18.288077,0.002711,0.034664,0.527576,0.018288,18.288077,0.651309,0.646637,24.835096,26.131495,0.034889,0.546976,0.019083,81.34766500000001,19.083196,1.26126,1.181108,7.552391e-13,1.968494e-08,,,,47.181458,1.400426e+16,1.073239,,1.194222,0.89196,-0.001312,2.180902,0.527576,,,,,,3,"p-type",0.021,240.28,240.28,1,1,25,1,"Generalized",540,0.659463,0.260501,2.2,0,1000,0.920145,1.66e-30,"Sinton","OFF","Center Point",3000000000000000,30,2000000000000000,4000000000000000,"OFF","Dark Rsh (Cell only)",0.4,"True","RTD (Internal)",2,10,-0.05,1,0.01,"A",0,"16-131484","True",0,0,"Full IV","C:\SintonInstruments\Recipe\MultiFlash\default_Bare_NPT_1648Cal.mfi","False",-2,-0.00829,"False","06/21/17 14:15:11","MultiFlash v1.27"
15,"Dana","Bare Cells","B10_unopened_20170621","06/21/17 14:16:33",8.882377999999999,0.636868,8.367543,0.528288,4.420476,78.143091,18.397187,254.987712,0.002691,0.036967,0.636868,0.034824,0.528288,0.018397,18.397187,61268.447498,0.6466190000000001,8.367543,0.528288,78.143091,4.420476,18.397187,0.002691,0.034824,0.528288,0.018397,18.397187,0.6466190000000001,0.658566,24.864813,25.782475,0.035037,0.5477959999999999,0.019193,81.524981,19.193384,1.26139,1.152526,7.663432e-13,1.597818e-08,,,,50.247293,1.277877e+16,1.16851,,1.196273,0.889889,-0.001087,2.224387,0.528288,,,,,,3,"p-type",0.021,240.28,240.28,1,1,25,1,"Generalized",540,0.653606,0.260501,2.2,0,1000,0.806782,1.66e-30,"Sinton","OFF","Center Point",3000000000000000,30,2000000000000000,4000000000000000,"OFF","Dark Rsh (Cell only)",0.4,"True","RTD (Internal)",2,10,-0.05,1,0.01,"A",0,"16-131484","True",0,0,"Full IV","C:\SintonInstruments\Recipe\MultiFlash\default_Bare_NPT_1648Cal.mfi","False",-2,-0.006184,"False","06/21/17 14:16:33","MultiFlash v1.27"
16,"Dana","Bare Cells","B9_opened_20170621","06/21/17 14:17:50",8.898465,0.640446,8.380769000000001,0.529191,4.435024,77.821287,18.457732,316.670251,0.002616,0.037034,0.640446,0.034879,0.529191,0.018458,18.457732,76089.52784900001,0.628529,8.380769000000001,0.529191,77.821287,4.435024,18.457732,0.002616,0.034879,0.529191,0.018458,18.457732,0.628529,0.633373,24.859569,26.217499,0.035064,0.548477,0.019232,81.08574900000001,19.232001,1.303948,1.189519,7.134564e-13,1.642385e-08,,,,50.655598,1.019434e+16,1.443392,,1.196338,0.889618,-0.001156,2.142099,0.529191,,,,,,3,"p-type",0.021,240.28,240.28,1,1,25,1,"Generalized",540,0.631636,0.260501,2.2,0,1000,0.375563,1.66e-30,"Sinton","OFF","Center Point",3000000000000000,30,2000000000000000,4000000000000000,"OFF","Dark Rsh (Cell only)",0.4,"True","RTD (Internal)",2,10,-0.05,1,0.01,"A",0,"16-131484","True",0,0,"Full IV","C:\SintonInstruments\Recipe\MultiFlash\default_Bare_NPT_1648Cal.mfi","False",-2,-0.005331,"False","06/21/17 14:17:50","MultiFlash v1.27"
17,"Dana","Bare Cells","B8_opened_20170621","06/21/17 14:19:11",8.884589999999999,0.639008,8.360125,0.527807,4.412534,77.722094,18.364133,461.283923,0.002616,0.036976,0.639008,0.034793,0.527807,0.018364,18.364133,110837.300951,0.628575,8.360125,0.527807,77.722094,4.412534,18.364133,0.002616,0.034793,0.527807,0.018364,18.364133,0.628575,0.613594,24.821112,26.75653,0.034981,0.54699,0.019134,80.98136700000001,19.134232,1.307665,1.200196,7.321004e-13,1.884263e-08,,,,47.305392,9862696000000000,1.48896,,1.189985,0.890269,-0.001292,2.045627,0.527807,,,,,,3,"p-type",0.021,240.28,240.28,1,1,25,1,"Generalized",540,0.628398,0.260501,2.2,0,1000,0.438085,1.66e-30,"Sinton","OFF","Center Point",3000000000000000,30,2000000000000000,4000000000000000,"OFF","Dark Rsh (Cell only)",0.4,"True","RTD (Internal)",2,10,-0.05,1,0.01,"A",0,"16-131484","True",0,0,"Full IV","C:\SintonInstruments\Recipe\MultiFlash\default_Bare_NPT_1648Cal.mfi","False",-2,-0.003571,"False","06/21/17 14:19:11","MultiFlash v1.27"
18,"Dana","Bare Cells","B7_opened_20170621","06/21/17 14:20:19",8.945455000000001,0.644871,8.432394,0.534474,4.506895,78.127205,18.756846,303.760751,0.002564,0.037229,0.644871,0.035094,0.534474,0.018757,18.756846,72987.633141,0.6160870000000001,8.432394,0.534474,78.127205,4.506895,18.756846,0.002564,0.035094,0.534474,0.018757,18.756846,0.6160870000000001,0.594873,24.852945,27.488572,0.035263,0.553657,0.019524,81.321703,19.523784,1.228468,1.200027,6.118399e-13,1.277392e-08,,,,61.998304,1.081526e+16,1.365509,,1.181714,0.893058,-0.00092,1.990699,0.534474,,,,,,3,"p-type",0.021,240.28,240.28,1,1,25,1,"Generalized",540,0.620803,0.260501,2.2,0,1000,0.275509,1.66e-30,"Sinton","OFF","Center Point",3000000000000000,30,2000000000000000,4000000000000000,"OFF","Dark Rsh (Cell only)",0.4,"True","RTD (Internal)",2,10,-0.05,1,0.01,"A",0,"16-131484","True",0,0,"Full IV","C:\SintonInstruments\Recipe\MultiFlash\default_Bare_NPT_1648Cal.mfi","False",-2,-0.00889,"False","06/21/17 14:20:19","MultiFlash v1.27"
19,"Dana","Bare Cells","Bare_NPT_1648","06/22/17 14:57:32",9.008430000000001,,,,,,,,,0.037491,,,,,,,,9.008430000000001,-0.009929,,-0.089444,-0.372248,0.001102,0.037491,-0.009929,-0.000372,-0.372248,0.264831,0.699523,25.911556,123.228048,,,,,,,,,,,,,,,,,1.190934,0.889135,-0.009929,2.388442,-0.009929,,,,,,3,"p-type",0.021,240.28,240.28,1,1,25,1,"Generalized",540,0.65525,0.260491,2.2,0,1000,,1.66e-30,"Sinton","OFF","Center Point",3000000000000000,30,2000000000000000,4000000000000000,"OFF","Dark Rsh (Cell only)",0.4,"True","RTD (Internal)",2,10,-0.05,1,0.01,"A",0,"16-131484","True",0,0,"Full IV","C:\SintonInstruments\Recipe\MultiFlash\default_Bare_NPT_1648Cal.mfi","True",0,,"False","06/22/17 14:57:32","MultiFlash v1.27"
20,"Dana","Bare Cells","Bare_NPT_1648","06/22/17 14:58:07",9.011063999999999,0.648523,8.509157999999999,0.543803,4.627305,79.182089,19.257968,102.398374,0.002807,0.037502,0.648523,0.035414,0.543803,0.019258,19.257968,24604.281189,0.674489,8.509157999999999,0.543803,79.182089,4.627305,19.257968,0.002807,0.035414,0.543803,0.019258,19.257968,0.674489,0.703232,25.861623,27.316562,0.035683,0.563874,0.020121,82.72913,20.120648,1.131712,1.097117,4.735053e-13,6.952053e-09,,,,98.57576299999999,1.086114e+16,1.360104,,1.180502,0.891584,-0.000605,2.378046,0.543803,,,,,,3,"p-type",0.021,240.28,240.28,1,1,25,1,"Generalized",540,0.681548,0.260491,2.2,0,1000,1.43471,1.66e-30,"Sinton","OFF","Center Point",3000000000000000,30,2000000000000000,4000000000000000,"OFF","Dark Rsh (Cell only)",0.4,"True","RTD (Internal)",2,10,-0.05,1,0.01,"A",0,"16-131484","True",0,0,"Full IV","C:\SintonInstruments\Recipe\MultiFlash\default_Bare_NPT_1648Cal.mfi","False",-2,-0.017718,"True","06/22/17 14:58:07","MultiFlash v1.27"
21,"Dana","Bare Cells","B12_unopened_20170622","06/22/17 14:59:53",8.837591,0.6333530000000001,8.320105999999999,0.525625,4.373253,78.13131799999999,18.200654,208.236295,0.002742,0.03678,0.6333530000000001,0.034627,0.525625,0.018201,18.200654,50035.017068,0.658959,8.320105999999999,0.525625,78.13131799999999,4.373253,18.200654,0.002742,0.034627,0.525625,0.018201,18.200654,0.658959,0.717765,25.707477,25.712471,0.034837,0.545469,0.019003,81.573761,19.00257,1.242393,1.149919,8.50986e-13,1.674419e-08,,,,45.605386,1.526498e+16,0.990992,,1.196022,0.888684,-0.001901,2.423648,0.525625,,,,,,3,"p-type",0.021,240.28,240.28,1,1,25,1,"Generalized",540,0.675897,0.260491,2.2,0,1000,0.79169,1.66e-30,"Sinton","OFF","Center Point",3000000000000000,30,2000000000000000,4000000000000000,"OFF","Dark Rsh (Cell only)",0.4,"True","RTD (Internal)",2,10,-0.05,1,0.01,"A",0,"16-131484","True",0,0,"Full IV","C:\SintonInstruments\Recipe\MultiFlash\default_Bare_NPT_1648Cal.mfi","False",-2,-0.009415,"False","06/22/17 14:59:53","MultiFlash v1.27"
22,"Dana","Bare Cells","B11_unopened_20170622","06/22/17 15:01:08",8.863348999999999,0.636167,8.32207,0.526921,4.385076,77.769232,18.249858,318.746248,0.002803,0.036888,0.636167,0.034635,0.526921,0.01825,18.249858,76588.3484,0.673576,8.32207,0.526921,77.769232,4.385076,18.249858,0.002803,0.034635,0.526921,0.01825,18.249858,0.673576,0.705141,25.677752,26.987544,0.034875,0.546841,0.019071,81.268984,19.071134,1.265712,1.188603,7.479384e-13,2.037593e-08,,,,46.829398,1.403654e+16,1.070951,,1.195541,0.889841,-0.001994,2.364795,0.526921,,,,,,3,"p-type",0.021,240.28,240.28,1,1,25,1,"Generalized",540,0.686687,0.260491,2.2,0,1000,1.00441,1.66e-30,"Sinton","OFF","Center Point",3000000000000000,30,2000000000000000,4000000000000000,"OFF","Dark Rsh (Cell only)",0.4,"True","RTD (Internal)",2,10,-0.05,1,0.01,"A",0,"16-131484","True",0,0,"Full IV","C:\SintonInstruments\Recipe\MultiFlash\default_Bare_NPT_1648Cal.mfi","False",-2,-0.008196999999999999,"False","06/22/17 15:01:08","MultiFlash v1.27"
23,"Dana","Bare Cells","B10_unopened_20170622","06/22/17 15:03:39",8.880221000000001,0.637008,8.358966000000001,0.527935,4.412991,78.012469,18.366034,258.893986,0.002723,0.036958,0.637008,0.034788,0.527935,0.018366,18.366034,62207.046991,0.654327,8.358966000000001,0.527935,78.012469,4.412991,18.366034,0.002723,0.034788,0.527935,0.018366,18.366034,0.654327,0.697906,25.387519,26.313505,0.035006,0.547598,0.019169,81.42478199999999,19.169375,1.266234,1.165798,7.487016e-13,1.763041e-08,,,,49.424778,1.271077e+16,1.174328,,1.178236,0.891142,-0.002306,2.340808,0.527935,,,,,,3,"p-type",0.021,240.28,240.28,1,1,25,1,"Generalized",540,0.660003,0.260491,2.2,0,1000,0.914266,1.66e-30,"Sinton","OFF","Center Point",3000000000000000,30,2000000000000000,4000000000000000,"OFF","Dark Rsh (Cell only)",0.4,"True","RTD (Internal)",2,10,-0.05,1,0.01,"A",0,"16-131484","True",0,0,"Full IV","C:\SintonInstruments\Recipe\MultiFlash\default_Bare_NPT_1648Cal.mfi","False",-2,-0.006444,"False","06/22/17 15:03:39","MultiFlash v1.27"
24,"Dana","Bare Cells","B9_opened_20170622","06/22/17 15:04:42",8.900171,0.640581,8.376075999999999,0.5285879999999999,4.427494,77.657888,18.426393,311.039433,0.002656,0.037041,0.640581,0.03486,0.5285879999999999,0.018426,18.426393,74736.555028,0.638263,8.376075999999999,0.5285879999999999,77.657888,4.427494,18.426393,0.002656,0.03486,0.5285879999999999,0.018426,18.426393,0.638263,0.66559,25.336542,27.190555,0.03505,0.548121,0.019212,80.96782399999999,19.211763,1.311,1.203945,7.017879e-13,1.791785e-08,,,,49.512353,1.038314e+16,1.418737,,1.198329,0.889604,-0.002468,2.195673,0.5285879999999999,,,,,,3,"p-type",0.021,240.28,240.28,1,1,25,1,"Generalized",540,0.644304,0.260491,2.2,0,1000,0.290634,1.66e-30,"Sinton","OFF","Center Point",3000000000000000,30,2000000000000000,4000000000000000,"OFF","Dark Rsh (Cell only)",0.4,"True","RTD (Internal)",2,10,-0.05,1,0.01,"A",0,"16-131484","True",0,0,"Full IV","C:\SintonInstruments\Recipe\MultiFlash\default_Bare_NPT_1648Cal.mfi","False",-2,-0.005557,"False","06/22/17 15:04:42","MultiFlash v1.27"
25,"Dana","Bare Cells","B8_opened_20170622","06/22/17 15:05:44",8.885771999999999,0.639444,8.358836999999999,0.527838,4.41211,77.65123800000001,18.362368,453.970613,0.002625,0.036981,0.639444,0.034788,0.527838,0.018362,18.362368,109080.058839,0.630653,8.358836999999999,0.527838,77.65123800000001,4.41211,18.362368,0.002625,0.034788,0.527838,0.018362,18.362368,0.630653,0.681513,25.331573,26.456513,0.034973,0.547131,0.019135,80.918463,19.134976,1.311424,1.208093,7.117003e-13,1.986631e-08,,,,47.286911,9958349000000000,1.47551,,1.193094,0.890893,-0.002604,2.272243,0.527838,,,,,,3,"p-type",0.021,240.28,240.28,1,1,25,1,"Generalized",540,0.633871,0.260491,2.2,0,1000,0.391146,1.66e-30,"Sinton","OFF","Center Point",3000000000000000,30,2000000000000000,4000000000000000,"OFF","Dark Rsh (Cell only)",0.4,"True","RTD (Internal)",2,10,-0.05,1,0.01,"A",0,"16-131484","True",0,0,"Full IV","C:\SintonInstruments\Recipe\MultiFlash\default_Bare_NPT_1648Cal.mfi","False",-2,-0.003565,"False","06/22/17 15:05:44","MultiFlash v1.27"
26,"Dana","Bare Cells","B7_opened_20170622","06/22/17 15:06:48",8.950244,0.644975,8.425001999999999,0.53487,4.506284,78.06216000000001,18.754302,308.136076,0.002555,0.037249,0.644975,0.035063,0.53487,0.018754,18.754302,74038.936378,0.614002,8.425001999999999,0.53487,78.06216000000001,4.506284,18.754302,0.002555,0.035063,0.53487,0.018754,18.754302,0.614002,0.618559,25.232198,26.968543,0.03526,0.553585,0.01952,81.24746,19.519566,1.228022,1.208097,6.000049e-13,1.401517e-08,,,,61.304163,1.110915e+16,1.331648,,1.193655,0.887066,-0.002536,2.099464,0.53487,,,,,,3,"p-type",0.021,240.28,240.28,1,1,25,1,"Generalized",540,0.619806,0.260491,2.2,0,1000,0.285751,1.66e-30,"Sinton","OFF","Center Point",3000000000000000,30,2000000000000000,4000000000000000,"OFF","Dark Rsh (Cell only)",0.4,"True","RTD (Internal)",2,10,-0.05,1,0.01,"A",0,"16-131484","True",0,0,"Full IV","C:\SintonInstruments\Recipe\MultiFlash\default_Bare_NPT_1648Cal.mfi","False",-2,-0.009065999999999999,"False","06/22/17 15:06:48","MultiFlash v1.27"

File: FCT450csv/MultiFlash_Database WW25 - 2021.csv (part 1 of 2)
ID,User_ID,Batch_ID,Sample_ID,Measurement_Date-Time,Isc_(A),Voc_(V),Imp_(A),Vmp_(V),Pmp_(W),FF_(percent),Efficiency_(percent),Rsh_(ohm),Rs_(ohm),Jsc_(A/cm2),Voc_(V/cell),Jmp_(A/cm2),Vmp_(V/cell),Pmp_(W/cm2),Cell_Efficiency_(percent),Rsh_(ohm-cm2),Rs_(ohm-cm2),ILoad_(A),VLoad_(V),FFLoad_(percent),PLoad_(W),EffLoad_(percent),RsLoad_(ohm),JLoad_(A/cm2),VLoad_(V/cell),PLoad_(W/cm2),Cell_EffLoad_(percent),RsLoad_(ohm-cm2),Rs_Modulation_(ohm-cm2),Measured_Temperature_(C),Total_Test_Time_(s),pJmp_(A/cm2),pVmp_(V/cell),pPmp_(W/cm2),pFF_(percent),pEfficiency_(percent),n_at_1_sun,n_at_ 1/10_suns,Jo1_(A/cm2),Jo2_(A/cm2),Jo_(fA/cm2),Est_Bulk_Lifetime_(us),BRR_(Hz),Lifetime_at_Vmp_(us),Doping_(cm-3),Measured_Resistivity_(Ohm-cm),Lifetime_Fit_R2,Max_Intensity_(suns),Intensity_@_flash_cutoff_(suns),V_at_Isc_(V),dV/dt,V_Pad_0_(V),V_Pad_1_(V),V_Pad_2_(V),V_Pad_3_(V),V_Pad_4_(V),dBreak_(A),dBreak_(V),Capacitance_(uF/cm2),Capacitance_Error_(percent),Pm/Pe,BulkSRH_AND_Jo_Power_Loss_(percent),BulkSRH_Power_Loss_(percent),Jo_Power_Loss_(percent),Rs_Power_Loss_(percent),Rsh_Power_Loss_(percent),Dark_Break_Interpolated,Calibration,Resistivity_(ohm-cm),Analysis_Resistivity_(ohm-cm),Sample_Type,Thickness_(cm),Cell_Area_(cm2),Total_Area_(cm2),Number_of_Cells_per_String,Number_of_Strings,Temperature_(C),Intensity_(suns),Analysis_Type,Nominal_Load_Voltage_(mV/cell),Rs_Modulation_Target_(ohm-cm2),Reference_Constant_(V/sun),Voltage_Temperature_Coefficient_(mV/C),Temperature_Offset_(C),Power_per_Sun_(W/m2),Conductivity_Modulation_(ohm-cm2/V),Auger_Coefficient,Auger_Method,Band_Gap_Narrowing,Fit_Method,Carrier_Density_Center_Point_(cm-3),Percent_Fit,Lower_Bound_(cm-3),Upper_Bound_(cm-3),Rsh_Lifetime_Correction,Rsh_Measurement_Method,SunsVoc_Rsh_Voltage_(V),Do_Dark_Break_Measurement,Temperature_Measurement_Method,Number_of_dRsh_Points,dRsh_Output_Vlimit_(V),Current_Transfer,Voltage_Transfer,Temperature_Transfer,Final_Bin,Bin_Index,Tester_ID,Do_Doping_Measurement,Doping_Sample_Time_(us),Doping_Measurement_Length_(us),Measurement_Type,Comments,Measurement_Date-Time_String,Software Version,Recipe_Filename,EL Pulse Current Delivered (Coulombs),Forward Dark IV (V),Forward Dark IV (A),Forward Dark IV Interpolated?,EL Pulse Energy Delivered (J),Doping Calibration Factor (V/sun)
34,"sandra","PT-758-BS210-Z6-785","PV22-7-062121-174","06/21/21 11:50:14",10.127692,0.664927,9.623889999999999,0.561415,5.402994,80.23247600000001,21.440453,85.05089,0.002409,0.040189,0.664927,0.03819,0.561415,0.02144,21.440453,21432.824365,0.60714,9.623889999999999,0.561415,80.23247600000001,5.402994,21.440453,0.002409,0.03819,0.561415,0.02144,21.440453,0.60714,0.34939,25.005658,14.723843,0.038344,0.5825669999999999,0.022338,83.591741,22.338147,1.00189,1.062218,2.23558e-13,3.094508e-09,,,,168.044289,4723313000000000,1.213461,,1.071443,0.813447,0.007559,0.998179,0.561415,,,,,,,12.732707,0.024547,0.999659,5.008698,,,3.965959,0.067869,"False","False",3,3,"p-type",0.018,252,252,1,1,25,1,"Generalized",540,0.605593,0.284695,2.2,0,1000,0.152471,1.66e-30,"Sinton","OFF","Center Point",3000000000000000,30,2000000000000000,4000000000000000,"OFF","Dark Rsh (Cell only)",0.4,"False","RTD (Internal)",2,10,-0.05,1,0.01,"A",0,"16-131484","True",0,0,"Hunt",,"06/21/21 11:50:14","MultiFlash v1.49","Default.mfi",,,,"False",,0.202665
35,"sandra","PT-758-BS210-Z6-785","PV22-7-062121-175","06/21/21 11:52:29",10.104532,0.661447,9.556679000000001,0.558549,5.33787,79.865084,21.182026,60.174078,0.002601,0.040097,0.661447,0.037923,0.558549,0.021182,21.182026,15163.867723,0.655573,9.556679000000001,0.558549,79.865084,5.33787,21.182026,0.002601,0.037923,0.558549,0.021182,21.182026,0.655573,0.465414,24.983183,15.005857,0.038238,0.57922,0.022148,83.507255,22.148012,0.99823,1.066292,2.549499e-13,3.322554e-09,,,,147.560668,4723313000000000,1.256113,,1.091984,0.815926,0.007378,1.521766,0.558549,,,,,,,12.181154,0.01999,0.9993109999999999,5.463802,,,4.262544,0.09595099999999999,"False","False",3,3,"p-type",0.018,252,252,1,1,25,1,"Generalized",540,0.654666,0.284695,2.2,0,1000,0.154773,1.66e-30,"Sinton","OFF","Center Point",3000000000000000,30,2000000000000000,4000000000000000,"OFF","Dark Rsh (Cell only)",0.4,"False","RTD (Internal)",2,10,-0.05,1,0.01,"A",0,"16-131484","True",0,0,"Hunt",,"06/21/21 11:52:29","MultiFlash v1.49","Default.mfi",,,,"False",,0.202665
36,"sandra","PT-758-BS210-Z6-785","PV22-7-062121-176","06/21/21 11:54:17",10.085596,0.6631010000000001,9.550966000000001,0.562898,5.376216,80.388745,21.334192,45.541961,0.002228,0.040022,0.6631010000000001,0.037901,0.562898,0.021334,21.334192,11476.574259,0.561429,9.550966000000001,0.562898,80.388745,5.376216,21.334192,0.002228,0.037901,0.562898,0.021334,21.334192,0.561429,0.351905,24.996668,14.631837,0.038156,0.580738,0.022159,83.49494,22.158538,1.003179,1.072157,2.386465e-13,3.254289e-09,,,,156.022561,4723313000000000,1.250246,,1.092026,0.814704,0.007547,1.124384,0.562898,,,,,,,12.533098,0.022142,1.000549,5.330241,,,3.642764,0.127183,"False","False",3,3,"p-type",0.018,252,252,1,1,25,1,"Generalized",540,0.564019,0.284695,2.2,0,1000,-0.269713,1.66e-30,"Sinton","OFF","Center Point",3000000000000000,30,2000000000000000,4000000000000000,"OFF","Dark Rsh (Cell only)",0.4,"False","RTD (Internal)",2,10,-0.05,1,0.01,"A",0,"16-131484","True",0,0,"Hunt",,"06/21/21 11:54:17","MultiFlash v1.49","Default.mfi",,,,"False",,0.202665
37,"sandra","PT-758-BS210-Z6-785","PV22-7-062121-177","06/21/21 11:56:05",10.121743,0.662983,9.605793999999999,0.559133,5.370921,80.037069,21.313179,97.211562,0.002446,0.040166,0.662983,0.038118,0.559133,0.021313,21.313179,24497.313743,0.616403,9.605793999999999,0.559133,80.037069,5.370921,21.313179,0.002446,0.038118,0.559133,0.021313,21.313179,0.616403,0.437892,24.983182,14.633837,0.038306,0.580116,0.022222,83.44909,22.221771,1.00703,1.071522,2.409685e-13,3.864027e-09,,,,152.118569,4723313000000000,1.231779,,1.091436,0.815658,0.007409,1.3261,0.559133,,,,,,,11.832213,0.016768,0.998517,5.136174,,,4.031932,0.059213,"False","False",3,3,"p-type",0.018,252,252,1,1,25,1,"Generalized",540,0.61827,0.284695,2.2,0,1000,0.498993,1.66e-30,"Sinton","OFF","Center Point",3000000000000000,30,2000000000000000,4000000000000000,"OFF","Dark Rsh (Cell only)",0.4,"False","RTD (Internal)",2,10,-0.05,1,0.01,"A",0,"16-131484","True",0,0,"Hunt",,"06/21/21 11:56:05","MultiFlash v1.49","Default.mfi",,,,"False",,0.202665
38,"sandra","PT-758-BS210-Z6-785","PV22-7-062121-178","06/21/21 11:57:51",10.137438,0.6649,9.622595,0.56048,5.393269,80.01432,21.401862,72.787351,0.00253,0.040228,0.6649,0.038185,0.56048,0.021402,21.401862,18342.412529,0.637547,9.622595,0.56048,80.01432,5.393269,21.401862,0.00253,0.038185,0.56048,0.021402,21.401862,0.637547,0.437229,24.992173,14.670839,0.038366,0.58242,0.022345,83.54055200000001,22.345042,1.001603,1.067714,2.239628e-13,3.267669e-09,,,,166.003194,4723313000000000,1.218608,,1.08615,0.815935,0.007394,1.395203,0.56048,,,,,,,12.838509,0.021501,0.9989749999999999,5.108502,,,4.163297,0.079258,"False","False",3,3,"p-type",0.018,252,252,1,1,25,1,"Generalized",540,0.638781,0.284695,2.2,0,1000,0.125294,1.66e-30,"Sinton","OFF","Center Point",3000000000000000,30,2000000000000000,4000000000000000,"OFF","Dark Rsh (Cell only)",0.4,"False","RTD (Internal)",2,10,-0.05,1,0.01,"A",0,"16-131484","True",0,0,"Hunt",,"06/21/21 11:57:51","MultiFlash v1.49","Default.mfi",,,,"False",,0.202665
39,"sandra","PT-758-BS210-Z6-785","PV22-7-062121-179","06/21/21 12:00:15",10.143736,0.663043,9.635645,0.559773,5.393774,80.196083,21.403864,126.590462,0.002448,0.040253,0.663043,0.038237,0.559773,0.021404,21.403864,31900.796515,0.616908,9.635645,0.559773,80.196083,5.393774,21.403864,0.002448,0.038237,0.559773,0.021404,21.403864,0.616908,0.36482,24.956212,15.106864,0.038415,0.580997,0.022319,83.62384299999999,22.318713,0.993719,1.055992,2.408546e-13,2.947195e-09,,,,159.019578,4723313000000000,1.246731,,1.085589,0.812012,0.007237,1.150636,0.559773,,,,,,,12.159078,0.025296,0.998814,5.041126,,,4.044398,0.04543,"False","False",3,3,"p-type",0.018,252,252,1,1,25,1,"Generalized",540,0.6138749999999999,0.284695,2.2,0,1000,0.281176,1.66e-30,"Sinton","OFF","Center Point",3000000000000000,30,2000000000000000,4000000000000000,"OFF","Dark Rsh (Cell only)",0.4,"False","RTD (Internal)",2,10,-0.05,1,0.01,"A",0,"16-131484","True",0,0,"Hunt",,"06/21/21 12:00:15","MultiFlash v1.49","Default.mfi",,,,"False",,0.202665
40,"sandra","PT-758-BS210-Z6-785","PV22-7-062121-180","06/21/21 12:02:20",10.143136,0.663405,9.604566,0.559701,5.375685,79.88824,21.332083,55.964381,0.00261,0.040251,0.663405,0.038113,0.559701,0.021332,21.332083,14103.024102,0.657759,9.604566,0.559701,79.88824,5.375685,21.332083,0.00261,0.038113,0.559701,0.021332,21.332083,0.657759,0.45631,24.969697,15.39888,0.038384,0.5811500000000001,0.022307,83.53853100000001,22.306798,0.997037,1.067387,2.366434e-13,3.268689e-09,,,,158.284287,4723313000000000,1.238949,,1.064401,0.807399,0.0076,1.341039,0.559701,,,,,,,12.812798,0.019903,0.996745,5.343636,,,4.287048,0.103015,"False","False",3,3,"p-type",0.018,252,252,1,1,25,1,"Generalized",540,0.657437,0.284695,2.2,0,1000,1.139864,1.66e-30,"Sinton","OFF","Center Point",3000000000000000,30,2000000000000000,4000000000000000,"OFF","Dark Rsh (Cell only)",0.4,"False","RTD (Internal)",2,10,-0.05,1,0.01,"A",0,"16-131484","True",0,0,"Hunt",,"06/21/21 12:02:20","MultiFlash v1.49","Default.mfi",,,,"False",,0.202665
41,"sandra","PT-758-BS210-Z6-785","PV22-7-062121-181","06/21/21 12:04:09",10.128056,0.662904,9.58596,0.558972,5.358279,79.808454,21.263012,44.281064,0.00264,0.040191,0.662904,0.03804,0.558972,0.021263,21.263012,11158.828182,0.665178,9.58596,0.558972,79.808454,5.358279,21.263012,0.00264,0.03804,0.558972,0.021263,21.263012,0.665178,0.443819,24.978687,15.406881,0.038315,0.580603,0.022246,83.49652399999999,22.245608,1.000695,1.069871,2.422282e-13,3.120703e-09,,,,154.562875,4723313000000000,1.224692,,1.06647,0.805898,0.007661,1.334753,0.558972,,,,,,,12.579036,0.022036,0.99639,5.37812,,,4.332092,0.130279,"False","False",3,3,"p-type",0.018,252,252,1,1,25,1,"Generalized",540,0.6563,0.284695,2.2,0,1000,1.237826,1.66e-30,"Sinton","OFF","Center Point",3000000000000000,30,2000000000000000,4000000000000000,"OFF","Dark Rsh (Cell only)",0.4,"False","RTD (Internal)",2,10,-0.05,1,0.01,"A",0,"16-131484","True",0,0,"Hunt",,"06/21/21 12:04:09","MultiFlash v1.49","Default.mfi",,,,"False",,0.202665
42,"sandra","PT-758-BS210-Z6-785","PV22-7-062121-182","06/21/21 12:06:26",10.132335,0.663815,9.600844,0.553374,5.312859,78.989886,21.082775,72.593671,0.00324,0.040208,0.663815,0.038099,0.553374,0.021083,21.082775,18293.605178,0.816397,9.600844,0.553374,78.989886,5.312859,21.082775,0.00324,0.038099,0.553374,0.021083,21.082775,0.816397,0.56092,24.906766,14.310818,0.038342,0.581209,0.022285,83.49384999999999,22.284904,0.9965079999999999,1.071852,2.326362e-13,3.616977e-09,,,,158.279131,4723313000000000,1.213483,,1.065803,0.805802,0.007697,1.663533,0.553374,,,,,,,12.674322,0.025206,0.998453,5.290331,,,5.321603,0.079462,"False","False",3,3,"p-type",0.018,252,252,1,1,25,1,"Generalized",540,0.816974,0.284695,2.2,0,1000,0.399134,1.66e-30,"Sinton","OFF","Center Point",3000000000000000,30,2000000000000000,4000000000000000,"OFF","Dark Rsh (Cell only)",0.4,"False","RTD (Internal)",2,10,-0.05,1,0.01,"A",0,"16-131484","True",0,0,"Hunt",,"06/21/21 12:06:26","MultiFlash v1.49","Default.mfi",,,,"False",,0.202665
43,"sandra","PT-758-BS210-Z6-785","PV22-7-062121-183","06/21/21 12:09:02",10.130451,0.665997,9.588887,0.555914,5.330592,79.008545,21.153142,73.756047,0.003242,0.0402,0.665997,0.038051,0.555914,0.021153,21.153142,18586.523834,0.817058,9.588887,0.555914,79.008545,5.330592,21.153142,0.003242,0.038051,0.555914,0.021153,21.153142,0.817058,0.593109,24.956212,14.568834,0.038329,0.583294,0.022357,83.504226,22.356781,0.995982,1.078156,2.123862e-13,3.710184e-09,,,,171.303663,4723313000000000,1.191563,,1.082859,0.8136100000000001,0.00762,1.875743,0.555914,,,,,,,13.918112,0.025886,0.997466,5.381172,,,5.295267,0.07856200000000001,"False","False",3,3,"p-type",0.018,252,252,1,1,25,1,"Generalized",540,0.816926,0.284695,2.2,0,1000,0.685978,1.66e-30,"Sinton","OFF","Center Point",3000000000000000,30,2000000000000000,4000000000000000,"OFF","Dark Rsh (Cell only)",0.4,"False","RTD (Internal)",2,10,-0.05,1,0.01,"A",0,"16-131484","True",0,0,"Hunt",,"06/21/21 12:09:02","MultiFlash v1.49","Default.mfi",,,,"False",,0.202665
44,"sandra","PT-758-BS210-Z6-785","PV22-7-062121-184","06/21/21 12:11:06",10.15587,0.667389,9.58915,0.557155,5.342644,78.82423900000001,21.200967,35.772386,0.003124,0.040301,0.667389,0.038052,0.557155,0.021201,21.200967,9014.641345,0.787246,9.58915,0.557155,78.82423900000001,5.342644,21.200967,0.003124,0.038052,0.557155,0.021201,21.200967,0.787246,0.533341,24.960707,15.256873,0.038279,0.584064,0.022357,83.122978,22.357177,1.002893,1.133094,1.940886e-13,5.859214e-09,238.032744,-1134.415952,-881.5108760000001,164.813971,4723313000000000,1.173193,0.9949170000000001,1.085866,0.815415,0.007411,1.626548,0.557155,,,,,,,13.973802,0.028446,0.998822,5.601962,,,5.102902,0.161605,"False","False",3,3,"p-type",0.018,252,252,1,1,25,1,"Generalized",540,0.786591,0.284695,2.2,0,1000,0.313546,1.66e-30,"Sinton","OFF","Center Point",3000000000000000,30,2000000000000000,4000000000000000,"OFF","Dark Rsh (Cell only)",0.4,"False","RTD (Internal)",2,10,-0.05,1,0.01,"A",0,"16-131484","True",0,0,"Hunt",,"06/21/21 12:11:06","MultiFlash v1.49","Default.mfi",,,,"False",,0.202665
45,"sandra","PT-758-BS210-Z6-785","PV22-7-062121-185","06/21/21 12:12:59",10.137471,0.6685410000000001,9.615615999999999,0.563227,5.415775,79.910355,21.491169,33.739137,0.002555,0.040228,0.6685410000000001,0.038157,0.563227,0.021491,21.491169,8502.262446000001,0.6438970000000001,9.615615999999999,0.563227,79.910355,5.415775,21.491169,0.002555,0.038157,0.563227,0.021491,21.491169,0.6438970000000001,0.404154,24.969697,15.460884,0.038319,0.585622,0.022441,83.440482,22.440565,1.007289,1.088143,1.939783e-13,3.232493e-09,195.116156,4763.417071,209.933328,183.243746,4723313000000000,1.166381,0.99992,1.078644,0.816557,0.007429,1.219729,0.563227,,,,,,,14.33188,0.027176,0.999651,4.417761,0.199287,4.218474,4.179905,0.171855,"False","False",3,3,"p-type",0.018,252,252,1,1,25,1,"Generalized",540,0.6438430000000001,0.284695,2.2,0,1000,0.090771,1.66e-30,"Sinton","OFF","Center Point",3000000000000000,30,2000000000000000,4000000000000000,"OFF","Dark Rsh (Cell only)",0.4,"False","RTD (Internal)",2,10,-0.05,1,0.01,"A",0,"16-131484","True",0,0,"Hunt",,"06/21/21 12:12:59","MultiFlash v1.49","Default.mfi",,,,"False",,0.202665
46,"sandra","PT-758-BS210-Z6-785","PV22-7-062121-186","06/21/21 12:14:51",10.150597,0.6676879999999999,9.618852,0.558212,5.369361,79.22416,21.306987,103.724933,0.003088,0.04028,0.6676879999999999,0.03817,0.558212,0.021307,21.306987,26138.683028,0.778299,9.618852,0.558212,79.22416,5.369361,21.306987,0.003088,0.03817,0.558212,0.021307,21.306987,0.778299,0.521605,24.978687,14.527831,0.038418,0.584596,0.022459,83.50778099999999,22.459048,0.999449,1.077132,1.99468e-13,3.869458e-09,228.343331,-1521.116101,-657.412014,180.991312,4723313000000000,1.167768,0.99815,1.083825,0.816927,0.007444,1.563079,0.558212,,,,,,,14.397447,0.029039,0.998239,5.26275,,,5.054419,0.05584,"False","False",3,3,"p-type",0.018,252,252,1,1,25,1,"Generalized",540,0.779987,0.284695,2.2,0,1000,0.482188,1.66e-30,"Sinton","OFF","Center Point",3000000000000000,30,2000000000000000,4000000000000000,"OFF","Dark Rsh (Cell only)",0.4,"False","RTD (Internal)",2,10,-0.05,1,0.01,"A",0,"16-131484","True",0,0,"Hunt",,"06/21/21 12:14:51","MultiFlash v1.49","Default.mfi",,,,"False",,0.202665
47,"sandra","PT-758-BS210-Z6-785","PV22-7-062121-187","06/21/21 12:17:33",10.160939,0.667395,9.603469,0.559261,5.370846,79.200155,21.31288,155.577779,0.003117,0.040321,0.667395,0.038109,0.559261,0.021313,21.31288,39205.600409,0.785573,9.603469,0.559261,79.200155,5.370846,21.31288,0.003117,0.038109,0.559261,0.021313,21.31288,0.785573,0.606423,24.906766,14.432826,0.038455,0.584576,0.02248,83.537814,22.480151,0.996095,1.075917,2.014668e-13,3.81081e-09,240.030409,-1078.1489,-927.515671,180.905195,4723313000000000,1.187414,0.998443,1.089257,0.815643,0.007679,1.934219,0.559261,,,,,,,15.092374,0.02263,0.999102,5.520846,,,5.08104,0.037272,"False","False",3,3,"p-type",0.018,252,252,1,1,25,1,"Generalized",540,0.793427,0.284695,2.2,0,1000,0.198696,1.66e-30,"Sinton","OFF","Center Point",3000000000000000,30,2000000000000000,4000000000000000,"OFF","Dark Rsh (Cell only)",0.4,"False","RTD (Internal)",2,10,-0.05,1,0.01,"A",0,"16-131484","True",0,0,"Hunt",,"06/21/21 12:17:33","MultiFlash v1.49","Default.mfi",,,,"False",,0.202665
48,"sandra","PT-758-BS210-Z6-785","PV22-7-062121-188","06/21/21 12:19:59",10.152689,0.666848,9.624373,0.5586449999999999,5.376606,79.414534,21.335737,33.243052,0.002906,0.040288,0.666848,0.038192,0.5586449999999999,0.021336,21.335737,8377.249087,0.7322920000000001,9.624373,0.5586449999999999,79.414534,5.376606,21.335737,0.002906,0.038192,0.5586449999999999,0.021336,21.335737,0.7322920000000001,0.502587,24.956212,14.366821,0.038383,0.584047,0.022418,83.441616,22.417665,0.99608,1.088393,2.05846e-13,3.682846e-09,233.036857,-1753.463271,-570.299941,173.556399,4723313000000000,1.184436,0.9957279999999999,1.089464,0.816299,0.007986,1.581253,0.5586449999999999,,,,,,,13.718202,0.025973,0.999584,5.22164,,,4.768496,0.173808,"False","False",3,3,"p-type",0.018,252,252,1,1,25,1,"Generalized",540,0.735224,0.284695,2.2,0,1000,0.025157,1.66e-30,"Sinton","OFF","Center Point",3000000000000000,30,2000000000000000,4000000000000000,"OFF","Dark Rsh (Cell only)",0.4,"False","RTD (Internal)",2,10,-0.05,1,0.01,"A",0,"16-131484","True",0,0,"Hunt",,"06/21/21 12:19:59","MultiFlash v1.49","Default.mfi",,,,"False",,0.202665
49,"sandra","PT-758-BS210-Z6-785","PV22-7-062121-189","06/21/21 12:22:35",10.15338,0.6674290000000001,9.614392,0.559654,5.380738,79.401073,21.352134,110.38935,0.002998,0.040291,0.6674290000000001,0.038152,0.559654,0.021352,21.352134,27818.11609,0.755575,9.614392,0.559654,79.401073,5.380738,21.352134,0.002998,0.038152,0.559654,0.021352,21.352134,0.755575,0.544109,24.915756,14.987857,0.038428,0.584803,0.022473,83.568393,22.472788,0.990555,1.073288,2.012042e-13,3.498445e-09,272.883254,-502.841668,-1988.697562,181.748199,4723313000000000,1.183777,0.999936,1.073961,0.808683,0.007813000000000001,1.626029,0.559654,,,,,,,14.698824,0.024302,0.996902,5.352046,,,4.89601,0.052504,"False","False",3,3,"p-type",0.018,252,252,1,1,25,1,"Generalized",540,0.7499479999999999,0.284695,2.2,0,1000,0.889405,1.66e-30,"Sinton","OFF","Center Point",3000000000000000,30,2000000000000000,4000000000000000,"OFF","Dark Rsh (Cell only)",0.4,"False","RTD (Internal)",2,10,-0.05,1,0.01,"A",0,"16-131484","True",0,0,"Hunt",,"06/21/21 12:22:35","MultiFlash v1.49","Default.mfi",,,,"False",,0.202665
50,"sandra","PT-758-BS210-Z6-785","PV22-7-062121-190","06/21/21 12:24:56",10.199958,0.671161,9.679714000000001,0.562649,5.44628,79.556406,21.612224,74.67563699999999,0.002879,0.040476,0.671161,0.038412,0.562649,0.021612,21.612224,18818.260413,0.725591,9.679714000000001,0.562649,79.556406,5.44628,21.612224,0.002879,0.038412,0.562649,0.021612,21.612224,0.725591,0.458029,24.951717,15.604893,0.038599,0.587994,0.022696,83.546611,22.6962,0.996721,1.08244,1.749804e-13,3.586438e-09,187.713607,-7671.387763,-130.354511,203.160088,4723313000000000,1.125037,0.999595,1.087869,0.815254,0.00855,1.450374,0.562649,,,,,,,15.844008,0.034891,0.9994729999999999,5.148275,,,4.716961,0.077528,"False","False",3,3,"p-type",0.018,252,252,1,1,25,1,"Generalized",540,0.725511,0.284695,2.2,0,1000,0.121073,1.66e-30,"Sinton","OFF","Center Point",3000000000000000,30,2000000000000000,4000000000000000,"OFF","Dark Rsh (Cell only)",0.4,"False","RTD (Internal)",2,10,-0.05,1,0.01,"A",0,"16-131484","True",0,0,"Hunt",,"06/21/21 12:24:56","MultiFlash v1.49","Default.mfi",,,,"False",,0.202665
51,"sandra","PT-758-BS210-Z6-785","PV22-7-062121-191","06/21/21 12:27:47",10.1599,0.670222,9.621923000000001,0.562687,5.41413,79.509792,21.484641,24.044481,0.002884,0.040317,0.670222,0.038182,0.562687,0.021485,21.484641,6059.209157,0.726691,9.621923000000001,0.562687,79.509792,5.41413,21.484641,0.002884,0.038182,0.562687,0.021485,21.484641,0.726691,0.462848,24.942726,14.319819,0.038407,0.587392,0.02256,83.48877899999999,22.559818,0.994367,1.091181,1.812355e-13,3.082937e-09,194.616305,-5761.948413,-173.552404,196.496074,4723313000000000,1.149835,0.999979,1.090376,0.816207,0.007645,1.453042,0.562687,,,,,,,15.793775,0.034256,0.998674,5.326427,,,4.699094,0.241694,"False","False",3,3,"p-type",0.018,252,252,1,1,25,1,"Generalized",540,0.726649,0.284695,2.2,0,1000,0.417523,1.66e-30,"Sinton","OFF","Center Point",3000000000000000,30,2000000000000000,4000000000000000,"OFF","Dark Rsh (Cell only)",0.4,"False","RTD (Internal)",2,10,-0.05,1,0.01,"A",0,"16-131484","True",0,0,"Hunt",,"06/21/21 12:27:47","MultiFlash v1.49","Default.mfi",,,,"False",,0.202665
52,"sandra","PT-758-BS210-Z6-785","PV22-7-062121-192","06/21/21 12:29:15",10.141529,0.667963,9.58975,0.565661,5.424549,80.077005,21.525986,47.886301,0.002467,0.040244,0.667963,0.038055,0.565661,0.021526,21.525986,12067.347788,0.621659,9.58975,0.565661,80.077005,5.424549,21.525986,0.002467,0.038055,0.565661,0.021526,21.525986,0.621659,0.371137,24.951717,14.599835,0.038365,0.58517,0.02245,83.513678,22.449819,1.002474,1.078388,1.982577e-13,3.300495e-09,211.663111,-5734.490115,-174.38342,183.626249,4723313000000000,1.171195,0.999865,1.089116,0.815568,0.007528,1.158526,0.565661,,,,,,,15.159009,0.031136,0.998424,5.474177,,,4.013457,0.121349,"False","False",3,3,"p-type",0.018,252,252,1,1,25,1,"Generalized",540,0.623986,0.284695,2.2,0,1000,0.493633,1.66e-30,"Sinton","OFF","Center Point",3000000000000000,30,2000000000000000,4000000000000000,"OFF","Dark Rsh (Cell only)",0.4,"False","RTD (Internal)",2,10,-0.05,1,0.01,"A",0,"16-131484","True",0,0,"Hunt",,"06/21/21 12:29:15","MultiFlash v1.49","Default.mfi",,,,"False",,0.202665
53,"sandra","PT-758-BS210-Z6-785","PV22-7-062121-193","06/21/21 12:34:38",10.144976,0.664193,9.597490000000001,0.562536,5.398935,80.124036,21.424344,70.723837,0.002284,0.040258,0.664193,0.038085,0.562536,0.021424,21.424344,17822.406914,0.57557,9.597490000000001,0.562536,80.124036,5.398935,21.424344,0.002284,0.038085,0.562536,0.021424,21.424344,0.57557,0.353959,24.942727,15.475886,0.038375,0.580578,0.022279,83.32196999999999,22.279439,1.011317,1.089554,2.302055e-13,4.415204e-09,,,,153.663264,4723313000000000,1.209364,,1.099598,0.81103,0.00752,1.124904,0.562536,,,,,,,12.664483,0.023383,0.99937,5.438132,,,3.748359,0.081458,"False","False",3,3,"p-type",0.018,252,252,1,1,25,1,"Generalized",540,0.577022,0.284695,2.2,0,1000,0.160761,1.66e-30,"Sinton","OFF","Center Point",3000000000000000,30,2000000000000000,4000000000000000,"OFF","Dark Rsh (Cell only)",0.4,"False","RTD (Internal)",2,10,-0.05,1,0.01,"A",0,"16-131484","True",0,0,"Hunt",,"06/21/21 12:34:38","MultiFlash v1.49","Default.mfi",,,,"False",,0.202665
54,"sandra","PT-758-BS210-Z6-785","PV22-7-062121-194","06/21/21 12:36:27",10.101539,0.663764,9.581607,0.560899,5.374313,80.15332100000001,21.326641,44.944897,0.002478,0.040085,0.663764,0.038022,0.560899,0.021327,21.326641,11326.114135,0.62447,9.581607,0.560899,80.15332100000001,5.374313,21.326641,0.002478,0.038022,0.560899,0.021327,21.326641,0.62447,0.365137,24.933736,15.015859,0.038228,0.581909,0.022245,83.605985,22.245302,0.997019,1.061968,2.335714e-13,2.535175e-09,,,,163.023788,4723313000000000,1.226109,,1.06472,0.807289,0.007239,1.035532,0.560899,,,,,,,12.752198,0.024671,0.998183,5.184425,,,4.061524,0.128772,"False","False",3,3,"p-type",0.018,252,252,1,1,25,1,"Generalized",540,0.618862,0.284695,2.2,0,1000,0.565679,1.66e-30,"Sinton","OFF","Center Point",3000000000000000,30,2000000000000000,4000000000000000,"OFF","Dark Rsh (Cell only)",0.4,"False","RTD (Internal)",2,10,-0.05,1,0.01,"A",0,"16-131484","True",0,0,"Hunt",,"06/21/21 12:36:27","MultiFlash v1.49","Default.mfi",,,,"False",,0.202665
55,"sandra","PT-758-BS210-Z6-785","PV22-7-062121-195","06/21/21 12:38:26",10.116666,0.663336,9.573893999999999,0.554528,5.308993,79.11173100000001,21.067433,29.490684,0.002923,0.040145,0.663336,0.037992,0.554528,0.021067,21.067433,7431.652422,0.736687,9.573893999999999,0.554528,79.11173100000001,5.308993,21.067433,0.002923,0.037992,0.554528,0.021067,21.067433,0.736687,0.53381,24.992173,15.270873,0.038209,0.579601,0.022146,83.161295,22.145831,1.015584,1.106448,2.371134e-13,4.718883e-09,,,,144.170705,4723313000000000,1.220865,,1.088787,0.815343,0.00788,1.66966,0.554528,,,,,,,11.782222,0.019688,0.998957,5.398631,,,4.805234,0.195248,"False","False",3,3,"p-type",0.018,252,252,1,1,25,1,"Generalized",540,0.7369790000000001,0.284695,2.2,0,1000,0.241297,1.66e-30,"Sinton","OFF","Center Point",3000000000000000,30,2000000000000000,4000000000000000,"OFF","Dark Rsh (Cell only)",0.4,"False","RTD (Internal)",2,10,-0.05,1,0.01,"A",0,"16-131484","True",0,0,"Hunt",,"06/21/21 12:38:26","MultiFlash v1.49","Default.mfi",,,,"False",,0.202665
56,"sandra","PT-758-BS210-Z6-785","PV22-7-062121-196","06/21/21 12:41:17",10.129119,0.662919,9.612548,0.5575909999999999,5.359866,79.821787,21.269308,84.344112,0.002502,0.040195,0.662919,0.038145,0.5575909999999999,0.021269,21.269308,21254.716148,0.630464,9.612548,0.5575909999999999,79.821787,5.359866,21.269308,0.002502,0.038145,0.5575909999999999,0.021269,21.269308,0.630464,0.40684,24.969697,15.417882,0.038317,0.579342,0.022199,83.31012800000001,22.198811,1.012612,1.085589,2.418704e-13,4.535877e-09,,,,146.928893,4723313000000000,1.248459,,1.095858,0.814741,0.007217,1.287804,0.5575909999999999,,,,,,,11.403377,0.021161,0.999462,5.11704,,,4.134702,0.068081,"False","False",3,3,"p-type",0.018,252,252,1,1,25,1,"Generalized",540,0.632535,0.284695,2.2,0,1000,0.061456,1.66e-30,"Sinton","OFF","Center Point",3000000000000000,30,2000000000000000,4000000000000000,"OFF","Dark Rsh (Cell only)",0.4,"False","RTD (Internal)",2,10,-0.05,1,0.01,"A",0,"16-131484","True",0,0,"Hunt",,"06/21/21 12:41:17","MultiFlash v1.49","Default.mfi",,,,"False",,0.202665
57,"sandra","PT-758-BS210-Z6-785","PV22-7-062121-197","06/21/21 12:43:36",10.035365,0.6578850000000001,9.486708999999999,0.553389,5.249839,79.517461,20.832694,23.597506,0.002731,0.039823,0.6578850000000001,0.037646,0.553389,0.020833,20.832694,5946.571439,0.688324,9.486708999999999,0.553389,79.517461,5.249839,20.832694,0.002731,0.037646,0.553389,0.020833,20.832694,0.688324,0.485388,24.974192,15.249872,0.037896,0.575946,0.021826,83.309065,21.826052,1.001295,1.088167,2.887202e-13,3.634871e-09,,,,126.491743,4723313000000000,1.328243,,1.09652,0.814948,0.006474,1.526804,0.553389,,,,,,,10.448956,0.017741,1.000663,5.487406,,,4.474754,0.244627,"False","False",3,3,"p-type",0.018,252,252,1,1,25,1,"Generalized",540,0.696561,0.284695,2.2,0,1000,-0.255857,1.66e-30,"Sinton","OFF","Center Point",3000000000000000,30,2000000000000000,4000000000000000,"OFF","Dark Rsh (Cell only)",0.4,"False","RTD (Internal)",2,10,-0.05,1,0.01,"A",0,"16-131484","True",0,0,"Hunt",,"06/21/21 12:43:36","MultiFlash v1.49","Default.mfi",,,,"False",,0.202665
1,"sandra","cal","V7-19","06/21/21 10:39:03",9.533009,,,,,,,,,0.037829,,,,,,,,9.533009,-0.005018,,-0.047832,-0.189809,0.000526,0.037829,-0.005018,-0.00019,-0.189809,0.132635,-1.292842,24.902271,134.834713,,,,,,,,,,,,,,,,,1.080807,0.814941,-0.005018,-3.810353,-0.005018,,,,,,0,0,0,,,,,,,"False","True",3,3,"p-type",0.018,252,252,1,1,25,1,"Generalized",540,0.654105,0.284695,2.2,0,1000,,1.66e-30,"Sinton","OFF","Center Point",3000000000000000,30,2000000000000000,4000000000000000,"OFF","Dark Rsh (Cell only)",0.4,"False","RTD (Internal)",2,10,-0.05,1,0.01,"A",0,"16-131484","True",0,0,"Hunt",,"06/21/21 10:39:03","MultiFlash v1.49","Default.mfi",0,0,0,"False",0,0.202665
2,"sandra","cal","V7-19","06/21/21 10:39:35",9.533685999999999,0.647358,8.651056000000001,0.536527,4.641525,75.20647599999999,18.418752,43.767533,0.00453,0.037832,0.647358,0.03433,0.536527,0.018419,18.418752,11029.418255,1.141516,8.651056000000001,0.536527,75.20647599999999,4.641525,18.418752,0.00453,0.03433,0.536527,0.018419,18.418752,1.141516,1.119452,25.084325,16.278932,0.035407,0.562527,0.019917,81.325951,19.917467,1.136629,1.326317,3.224731e-13,2.447263e-08,,,,68.622051,4723313000000000,1.465204,,1.08713,0.816025,0.004174,3.30894,0.536527,,,,,,,9.132915000000001,0.001758,0.9750180000000001,9.283272999999999,,,6.808523,0.137973,"False","False",3,3,"p-type",0.018,252,252,1,1,25,1,"Generalized",540,1.240228,0.284695,2.2,0,1000,7.565337,1.66e-30,"Sinton","OFF","Center Point",3000000000000000,30,2000000000000000,4000000000000000,"OFF","Dark Rsh (Cell only)",0.4,"False","RTD (Internal)",2,10,-0.05,1,0.01,"A",0,"16-131484","True",0,0,"Hunt",,"06/21/21 10:39:35","MultiFlash v1.49","Default.mfi",,,,"False",,0.202665
3,"sandra","PT-758-BS210-Z6-785","PV22-7-061721-144","06/21/21 10:44:17",10.074686,0.660432,9.546529,0.552434,5.273824,79.262187,20.927874,112.661904,0.002595,0.039979,0.660432,0.037883,0.552434,0.020928,20.927874,28390.79978,0.653903,9.546529,0.552434,79.262187,5.273824,20.927874,0.002595,0.037883,0.552434,0.020928,20.927874,0.653903,0.503454,25.311343,14.953855,0.037993,0.575774,0.021875,82.850398,21.875282,1.029084,1.136048,2.573032e-13,7.844232e-09,,,,121.226725,4723313000000000,1.263894,,1.085365,0.8175829999999999,0.008226000000000001,1.578834,0.552434,,,,,,,9.65926,0.012033,1.001528,5.264538,,,4.291969,0.050854,"False","False",3,3,"p-type",0.018,252,252,1,1,25,1,"Generalized",540,0.65912,0.284695,2.2,0,1000,-0.522686,1.66e-30,"Sinton","OFF","Center Point",3000000000000000,30,2000000000000000,4000000000000000,"OFF","Dark Rsh (Cell only)",0.4,"False","RTD (Internal)",2,10,-0.05,1,0.01,"A",0,"16-131484","True",0,0,"Hunt",,"06/21/21 10:44:17","MultiFlash v1.49","Default.mfi",,,,"False",,0.202665
4,"sandra","PT-758-BS210-Z6-785","PV22-7-061721-145","06/21/21 10:46:17",9.964656,0.658133,9.457325000000001,0.553258,5.232345,79.784841,20.763272,50.478756,0.002221,0.039542,0.658133,0.037529,0.553258,0.020763,20.763272,12720.646451,0.559727,9.457325000000001,0.553258,79.784841,5.232345,20.763272,0.002221,0.037529,0.553258,0.020763,20.763272,0.559727,0.387287,25.347308,15.469884,0.03755,0.574149,0.021559,82.842769,21.55907,1.024186,1.142449,2.778823e-13,7.391822e-09,,,,112.671156,4723313000000000,1.290442,,1.095661,0.815022,0.007696,1.225262,0.553258,,,,,,,8.647473,0.012571,1.003327,5.117205,,,3.657901,0.114167,"False","False",3,3,"p-type",0.018,252,252,1,1,25,1,"Generalized",540,0.56793,0.284695,2.2,0,1000,-1.227743,1.66e-30,"Sinton","OFF","Center Point",3000000000000000,30,2000000000000000,4000000000000000,"OFF","Dark Rsh (Cell only)",0.4,"False","RTD (Internal)",2,10,-0.05,1,0.01,"A",0,"16-131484","True",0,0,"Hunt",,"06/21/21 10:46:17","MultiFlash v1.49","Default.mfi",,,,"False",,0.202665
5,"sandra","PT-758-BS210-Z6-785","PV22-7-061721-146","06/21/21 10:48:33",10.079382,0.660308,9.555574999999999,0.554544,5.298989,79.61828800000001,21.027735,123.238495,0.002514,0.039998,0.660308,0.037919,0.554544,0.021028,21.027735,31056.100746,0.633644,9.555574999999999,0.554544,79.61828800000001,5.298989,21.027735,0.002514,0.037919,0.554544,0.021028,21.027735,0.633644,0.47656,25.437221,15.121865,0.038065,0.576614,0.021949,83.10661899999999,21.949027,1.022546,1.105478,2.62072e-13,5.974617e-09,,,,128.625901,4723313000000000,1.276125,,1.06651,0.805906,0.008905,1.417591,0.554544,,,,,,,10.167125,0.012532,1.00034,5.225117,,,4.153119,0.046578,"False","False",3,3,"p-type",0.018,252,252,1,1,25,1,"Generalized",540,0.63483,0.284695,2.2,0,1000,-0.124231,1.66e-30,"Sinton","OFF","Center Point",3000000000000000,30,2000000000000000,4000000000000000,"OFF","Dark Rsh (Cell only)",0.4,"False","RTD (Internal)",2,10,-0.05,1,0.01,"A",0,"16-131484","True",0,0,"Hunt",,"06/21/21 10:48:33","MultiFlash v1.49","Default.mfi",,,,"False",,0.202665
6,"sandra","PT-758-BS210-Z6-785","PV22-7-062121-147","06/21/21 10:52:53",10.107968,0.660424,9.608096,0.556396,5.345903,80.08195600000001,21.213901,82.996731,0.002515,0.040111,0.660424,0.038127,0.556396,0.021214,21.213901,20915.176245,0.633761,9.608096,0.556396,80.08195600000001,5.345903,21.213901,0.002515,0.038127,0.556396,0.021214,21.213901,0.633761,0.380787,25.212442,14.892852,0.03828,0.578545,0.022147,83.603173,22.14668,0.992075,1.05286,2.665329e-13,2.805854e-09,,,,145.318237,4723313000000000,1.284386,,1.095649,0.815862,0.008751999999999999,1.233545,0.556396,,,,,,,10.952478,0.023577,0.999522,4.975388,,,4.164685,0.069202,"False","False",3,3,"p-type",0.018,252,252,1,1,25,1,"Generalized",540,0.636931,0.284695,2.2,0,1000,0.125212,1.66e-30,"Sinton","OFF","Center Point",3000000000000000,30,2000000000000000,4000000000000000,"OFF","Dark Rsh (Cell only)",0.4,"False","RTD (Internal)",2,10,-0.05,1,0.01,"A",0,"16-131484","True",0,0,"Hunt",,"06/21/21 10:52:53","MultiFlash v1.49","Default.mfi",,,,"False",,0.202665
7,"sandra","PT-758-BS210-Z6-785","PV22-7-062121-148","06/21/21 10:54:50",10.107067,0.662257,9.578072000000001,0.553013,5.296799,79.133786,21.019044,42.726625,0.002961,0.040107,0.662257,0.038008,0.553013,0.021019,21.019044,10767.109538,0.746181,9.578072000000001,0.553013,79.133786,5.296799,21.019044,0.002961,0.038008,0.553013,0.021019,21.019044,0.746181,0.576842,25.154002,14.352821,0.038169,0.579246,0.022109,83.23808099999999,22.109202,1.002914,1.101918,2.429904e-13,4.877226e-09,,,,141.889038,4723313000000000,1.244886,,1.089926,0.818673,0.008144,1.771753,0.553013,,,,,,,11.290942,0.015455,1.000559,5.256895,,,4.878556,0.134627,"False","False",3,3,"p-type",0.018,252,252,1,1,25,1,"Generalized",540,0.752219,0.284695,2.2,0,1000,-0.359443,1.66e-30,"Sinton","OFF","Center Point",3000000000000000,30,2000000000000000,4000000000000000,"OFF","Dark Rsh (Cell only)",0.4,"False","RTD (Internal)",2,10,-0.05,1,0.01,"A",0,"16-131484","True",0,0,"Hunt",,"06/21/21 10:54:50","MultiFlash v1.49","Default.mfi",,,,"False",,0.202665
8,"sandra","PT-758-BS210-Z6-785","PV22-7-062121-149","06/21/21 10:56:44",10.092994,0.660106,9.568546,0.557401,5.333519,80.05341,21.164756,50.827073,0.002437,0.040052,0.660106,0.03797,0.557401,0.021165,21.164756,12808.422424,0.614219,9.568546,0.557401,80.05341,5.333519,21.164756,0.002437,0.03797,0.557401,0.021165,21.164756,0.614219,0.417805,25.162993,14.618836,0.038178,0.57796,0.022066,83.460407,22.065508,1.001356,1.070917,2.671545e-13,3.568831e-09,,,,139.834104,4723313000000000,1.274103,,1.093269,0.816184,0.007545,1.347967,0.557401,,,,,,,11.019819,0.018387,0.998009,5.210682,,,4.015771,0.113202,"False","False",3,3,"p-type",0.018,252,252,1,1,25,1,"Generalized",540,0.620301,0.284695,2.2,0,1000,0.660814,1.66e-30,"Sinton","OFF","Center Point",3000000000000000,30,2000000000000000,4000000000000000,"OFF","Dark Rsh (Cell only)",0.4,"False","RTD (Internal)",2,10,-0.05,1,0.01,"A",0,"16-131484","True",0,0,"Hunt",,"06/21/21 10:56:44","MultiFlash v1.49","Default.mfi",,,,"False",,0.202665
9,"sandra","PT-758-BS210-Z6-785","PV22-7-062121-150","06/21/21 10:58:51",10.076746,0.664706,9.512568999999999,0.56521,5.376599,80.270872,21.335711,53.128273,0.002125,0.039987,0.664706,0.037748,0.56521,0.021336,21.335711,13388.324902,0.53554,9.512568999999999,0.56521,80.270872,5.376599,21.335711,0.002125,0.037748,0.56521,0.021336,21.335711,0.53554,0.369136,25.162993,14.648839,0.03809,0.580823,0.022123,83.233884,22.123269,1.016936,1.1001,2.23469e-13,4.741909e-09,,,,154.604413,4723313000000000,1.200121,,1.083258,0.814828,0.007815000000000001,1.103871,0.56521,,,,,,,13.128173,0.017334,0.999701,5.645716,,,3.454854,0.109352,"False","False",3,3,"p-type",0.018,252,252,1,1,25,1,"Generalized",540,0.535006,0.284695,2.2,0,1000,-0.028053,1.66e-30,"Sinton","OFF","Center Point",3000000000000000,30,2000000000000000,4000000000000000,"OFF","Dark Rsh (Cell only)",0.4,"False","RTD (Internal)",2,10,-0.05,1,0.01,"A",0,"16-131484","True",0,0,"Hunt",,"06/21/21 10:58:51","MultiFlash v1.49","Default.mfi",,,,"False",,0.202665
10,"sandra","PT-758-BS210-Z6-785","PV22-7-062121-151","06/21/21 11:01:24",10.122794,0.66457,9.601839999999999,0.557592,5.353905,79.58471400000001,21.245654,106.015151,0.002683,0.04017,0.66457,0.038103,0.557592,0.021246,21.245654,26715.818118,0.676069,9.601839999999999,0.557592,79.58471400000001,5.353905,21.245654,0.002683,0.038103,0.557592,0.021246,21.245654,0.676069,0.481307,25.077582,14.984858,0.038297,0.58075,0.022241,83.312375,22.240777,1.017104,1.086921,2.268956e-13,4.570052e-09,,,,154.748509,4723313000000000,1.203168,,1.087782,0.815805,0.008019999999999999,1.552971,0.557592,,,,,,,12.154546,0.020033,0.999084,5.189,,,4.415006,0.054358,"False","False",3,3,"p-type",0.018,252,252,1,1,25,1,"Generalized",540,0.675668,0.284695,2.2,0,1000,0.221086,1.66e-30,"Sinton","OFF","Center Point",3000000000000000,30,2000000000000000,4000000000000000,"OFF","Dark Rsh (Cell only)",0.4,"False","RTD (Internal)",2,10,-0.05,1,0.01,"A",0,"16-131484","True",0,0,"Hunt",,"06/21/21 11:01:24","MultiFlash v1.49","Default.mfi",,,,"False",,0.202665
11,"sandra","PT-758-BS210-Z6-785","PV22-7-062121-152","06/21/21 11:03:37",10.111003,0.6617499999999999,9.594507999999999,0.555204,5.32691,79.613563,21.138533,85.609329,0.002604,0.040123,0.6617499999999999,0.038073,0.555204,0.021139,21.138533,21573.550924,0.656134,9.594507999999999,0.555204,79.613563,5.32691,21.138533,0.002604,0.038073,0.555204,0.021139,21.138533,0.656134,0.461653,25.082077,14.362822,0.03823,0.578121,0.022102,83.240448,22.101522,1.017498,1.090445,2.521493e-13,4.974792e-09,,,,138.285047,4723313000000000,1.244218,,1.084239,0.816276,0.007917,1.450855,0.555204,,,,,,,10.800444,0.017323,0.999752,5.152847,,,4.304605,0.067027,"False","False",3,3,"p-type",0.018,252,252,1,1,25,1,"Generalized",540,0.656107,0.284695,2.2,0,1000,0.011308,1.66e-30,"Sinton","OFF","Center Point",3000000000000000,30,2000000000000000,4000000000000000,"OFF","Dark Rsh (Cell only)",0.4,"False","RTD (Internal)",2,10,-0.05,1,0.01,"A",0,"16-131484","True",0,0,"Hunt",,"06/21/21 11:03:37","MultiFlash v1.49","Default.mfi",,,,"False",,0.202665
12,"sandra","PT-758-BS210-Z6-785","PV22-7-062121-152","06/21/21 11:05:23",10.08888,0.664388,9.563022999999999,0.559636,5.351813,79.842894,21.237353,38.953398,0.002358,0.040035,0.664388,0.037949,0.559636,0.021237,21.237353,9816.256339,0.59426,9.563022999999999,0.559636,79.842894,5.351813,21.237353,0.002358,0.037949,0.559636,0.021237,21.237353,0.59426,0.361265,25.122534,14.716842,0.038116,0.579921,0.022104,83.10289899999999,22.10448,1.033022,1.106339,2.285301e-13,5.164558e-09,,,,146.811682,4723313000000000,1.208428,,1.061662,0.80583,0.008178,1.079586,0.559636,,,,,,,11.638785,0.021359,0.999302,5.249994,,,3.873829,0.148141,"False","False",3,3,"p-type",0.018,252,252,1,1,25,1,"Generalized",540,0.591684,0.284695,2.2,0,1000,0.225995,1.66e-30,"Sinton","OFF","Center Point",3000000000000000,30,2000000000000000,4000000000000000,"OFF","Dark Rsh (Cell only)",0.4,"False","RTD (Internal)",2,10,-0.05,1,0.01,"A",0,"16-131484","True",0,0,"Hunt",,"06/21/21 11:05:23","MultiFlash v1.49","Default.mfi",,,,"False",,0.202665
