Repository: dintalframe/MLPROJECT

File: FCT450csv/MultiFlash_Database WW25 - 2023.csv (part 1 of 3)
ID,User_ID,Batch_ID,Sample_ID,Measurement_Date-Time,Isc_(A),Voc_(V),Imp_(A),Vmp_(V),Pmp_(W),FF_(percent),Efficiency_(percent),Rsh_(ohm),Rs_(ohm),Jsc_(A/cm2),Voc_(V/cell),Jmp_(A/cm2),Vmp_(V/cell),Pmp_(W/cm2),Cell_Efficiency_(percent),Rsh_(ohm-cm2),Rs_(ohm-cm2),ILoad_(A),VLoad_(V),FFLoad_(percent),PLoad_(W),EffLoad_(percent),RsLoad_(ohm),JLoad_(A/cm2),VLoad_(V/cell),PLoad_(W/cm2),Cell_EffLoad_(percent),RsLoad_(ohm-cm2),Rs_Modulation_(ohm-cm2),Measured_Temperature_(C),Total_Test_Time_(s),pJmp_(A/cm2),pVmp_(V/cell),pPmp_(W/cm2),pFF_(percent),pEfficiency_(percent),n_at_1_sun,n_at_ 1/10_suns,Jo1_(A/cm2),Jo2_(A/cm2),Jo_(fA/cm2),Est_Bulk_Lifetime_(us),BRR_(Hz),Lifetime_at_Vmp_(us),Doping_(cm-3),Measured_Resistivity_(Ohm-cm),Lifetime_Fit_R2,Max_Intensity_(suns),Intensity_@_flash_cutoff_(suns),V_at_Isc_(V),dV/dt,V_Pad_0_(V),V_Pad_1_(V),V_Pad_2_(V),V_Pad_3_(V),V_Pad_4_(V),dBreak_(A),dBreak_(V),Capacitance_(uF/cm2),Capacitance_Error_(percent),Pm/Pe,BulkSRH_AND_Jo_Power_Loss_(percent),BulkSRH_Power_Loss_(percent),Jo_Power_Loss_(percent),Rs_Power_Loss_(percent),Rsh_Power_Loss_(percent),Dark_Break_Interpolated,Calibration,Resistivity_(ohm-cm),Analysis_Resistivity_(ohm-cm),Sample_Type,Thickness_(cm),Cell_Area_(cm2),Total_Area_(cm2),Number_of_Cells_per_String,Number_of_Strings,Temperature_(C),Intensity_(suns),Analysis_Type,Nominal_Load_Voltage_(mV/cell),Rs_Modulation_Target_(ohm-cm2),Reference_Constant_(V/sun),Voltage_Temperature_Coefficient_(mV/C),Temperature_Offset_(C),Power_per_Sun_(W/m2),Conductivity_Modulation_(ohm-cm2/V),Auger_Coefficient,Auger_Method,Band_Gap_Narrowing,Fit_Method,Carrier_Density_Center_Point_(cm-3),Percent_Fit,Lower_Bound_(cm-3),Upper_Bound_(cm-3),Rsh_Lifetime_Correction,Rsh_Measurement_Method,SunsVoc_Rsh_Voltage_(V),Do_Dark_Break_Measurement,Temperature_Measurement_Method,Number_of_dRsh_Points,dRsh_Output_Vlimit_(V),Current_Transfer,Voltage_Transfer,Temperature_Transfer,Final_Bin,Bin_Index,Tester_ID,Do_Doping_Measurement,Doping_Sample_Time_(us),Doping_Measurement_Length_(us),Measurement_Type,Comments,Measurement_Date-Time_String,Software Version,Recipe_Filename,EL Pulse Current Delivered (Coulombs),Forward Dark IV (V),Forward Dark IV (A),Forward Dark IV Interpolated?,EL Pulse Energy Delivered (J),Doping Calibration Factor (V/sun)
4,"Sandra","Batch_ID
210BS_785Z6_729PT_FA_40UM_DFAL_0623","RD0123P_01","06/19/23 13:03:15",9.429216,0.641973,6.542131,0.394671,2.581987,42.654202,10.50015,113.493047,0.033691,0.038346,0.641973,0.026605,0.394671,0.0105,10.50015,27907.940141,8.284729,6.542131,0.394671,42.654202,2.581987,10.50015,0.033691,0.026605,0.394671,0.0105,10.50015,8.284729,8.197571,24.664043,14.689841,0.036449,0.566779,0.020659,83.92020100000001,20.658566,0.83057,1.063379,4.626408e-13,3.137041e-09,,,,43.08294,1.033539e+16,1.5518,,1.114933,0.831587,0.001018,20.378888,0.394671,,,,,,,19.339604,0.015728,0.795241,30.895165,,,35.834197,0.057476,"False","False",3,1.5518,"p-type",0.018,245.9,245.9,1,1,25,1,"Generalized",540,9.955161,0.285643,2.2,0,1000,87.62492,1.66e-30,"Sinton","OFF","Center Point",3000000000000000,30,2000000000000000,4000000000000000,"OFF","Dark Rsh (Cell only)",0.4,"False","RTD (Internal)",2,10,-0.05,1,0.01,"A",0,"16-131484","True",0,0,"Hunt",,"06/19/23 13:03:15","MultiFlash v1.49","Default.mfi",,,,"False",,0.202579
5,"Sandra","Batch_ID
210BS_785Z6_729PT_FA_40UM_DFAL_0623","RD0123N_01","06/19/23 13:09:33",1.079331,0.600459,1.229818,0.347458,0.42731,65.933403,1.737741,79.90278000000001,-0.325956,0.004389,0.600459,0.005001,0.347458,0.001738,1.737741,19648.093512,-80.15270200000001,1.229818,0.347458,65.933403,0.42731,1.737741,-0.325956,0.005001,0.347458,0.001738,1.737741,-80.15270200000001,-268.972749,24.655054,15.420883,0.004141,0.523466,0.002168,82.255087,2.167915,0.819443,1.160163,2.555932e-13,2.709097e-09,,,,-0.012325,9438879000000000,2.462996,,1.114182,0.836052,0.360588,-7.536018,0.347458,,,,,,,1.09977e-10,1.163326e-11,1.836067,-5.218263e-06,,,750.563434,-0.061929,"False","False",3,2.462996,"p-type",0.018,245.9,245.9,1,1,25,1,"Generalized",540,422.67701,0.285643,2.2,0,1000,-184.448432,1.66e-30,"Sinton","OFF","Center Point",3000000000000000,30,2000000000000000,4000000000000000,"OFF","Dark Rsh (Cell only)",0.4,"False","RTD (Internal)",2,10,-0.05,1,0.01,"A",0,"16-131484","True",0,0,"Hunt",,"06/19/23 13:09:33","MultiFlash v1.49","Default.mfi",,,,"False",,0.202579
6,"Sandra","Batch_ID
210BS_810Z6_778PT_FA_40UM_DFAL_0623","RD0123G_02","06/19/23 15:25:28",10.127791,0.6566109999999999,9.499268000000001,0.534642,5.078704,76.37123,20.653535,117.759205,0.004797,0.041187,0.6566109999999999,0.038631,0.534642,0.020654,20.653535,28956.988541,1.17951,9.499268000000001,0.534642,76.37123,5.078704,20.653535,0.004797,0.038631,0.534642,0.020654,20.653535,1.17951,0.953785,24.601118,14.834849,0.039135,0.573829,0.022457,83.039334,22.456831,0.972689,1.130225,3.046541e-13,7.201456e-09,,,,91.15042699999999,5802321000000000,1.341828,,1.106114,0.83216,0.004737,3.188986,0.534642,,,,,,,8.91761,0.017415,0.994343,6.247205,,,7.852699,0.048649,"False","False",3,1.341828,"p-type",0.018,245.9,245.9,1,1,25,1,"Generalized",540,1.177447,0.285643,2.2,0,1000,1.168343,1.66e-30,"Sinton","OFF","Center Point",3000000000000000,30,2000000000000000,4000000000000000,"OFF","Dark Rsh (Cell only)",0.4,"False","RTD (Internal)",2,10,-0.05,1,0.01,"A",0,"16-131484","True",0,0,"Hunt",,"06/19/23 15:25:28","MultiFlash v1.49","Default.mfi",,,,"False",,0.202579
1,"Sandra","cal.","v7-11","06/19/23 11:33:01",9.64222,,,,,,,,,0.039212,,,,,,,,9.64222,0.005491,,0.052943,0.215302,-0.000569,0.039212,0.005491,0.000215,0.215302,-0.140027,0.501699,24.965202,210.922064,,,,,,,,,,,,,,,,,1.11796,0.831483,0.005491,1.71125,0.005491,,,,,,0,0,0,,0,0,0,0,0,"False","True",3,3,"p-type",0.018,245.9,245.9,1,1,25,1,"Generalized",540,1.04047,0.285643,2.2,0,1000,,1.66e-30,"Sinton","OFF","Center Point",3000000000000000,30,2000000000000000,4000000000000000,"OFF","Dark Rsh (Cell only)",0.4,"False","RTD (Internal)",2,10,-0.05,1,0.01,,0,"16-131484","True",0,0,"Hunt",,"06/19/23 11:33:01","MultiFlash v1.49","Default.mfi",0,0,0,"False",0,0.202579
2,"Sandra","cal.","v7-11","06/19/23 11:33:23",9.637885000000001,0.644065,8.552477,0.513663,4.393092,70.771552,17.86536,40.631439,0.006271,0.039194,0.644065,0.03478,0.513663,0.017865,17.86536,9991.270773,1.542126,8.552477,0.513663,70.771552,4.393092,17.86536,0.006271,0.03478,0.513663,0.017865,17.86536,1.542126,1.503846,24.944974,15.506887,0.035756,0.555149,0.01985,78.632535,19.849763,1.229705,1.954362,2.176894e-13,6.479251e-08,,,,39.508655,4723313000000000,1.464773,,1.118401,0.831245,0.002758,4.966388,0.513663,,,,,,,6.644082,0.002421,0.971665,11.269007,,,9.455140999999999,0.144866,"False","False",3,1.464773,"p-type",0.018,245.9,245.9,1,1,25,1,"Generalized",540,1.583329,0.285643,2.2,0,1000,6.842094,1.66e-30,"Sinton","OFF","Center Point",3000000000000000,30,2000000000000000,4000000000000000,"OFF","Dark Rsh (Cell only)",0.4,"False","RTD (Internal)",2,10,-0.05,1,0.01,"A",0,"16-131484","True",0,0,"Hunt",,"06/19/23 11:33:23","MultiFlash v1.49","Default.mfi",,,,"False",,0.202579
3,"Sandra","Batch_ID
210BS_785Z6_729PT_FA_40UM_DFAL_0623","RD0123G_01","06/19/23 12:55:21",10.082497,0.651289,9.231903000000001,0.5141,4.74612,72.276433,19.301016,106.324704,0.007598,0.041002,0.651289,0.037543,0.5141,0.019301,19.301016,26145.244637,1.868427,9.231903000000001,0.5141,72.276433,4.74612,19.301016,0.007598,0.037543,0.5141,0.019301,19.301016,1.868427,1.777546,24.614602,14.398823,0.038944,0.568993,0.022159,82.978526,22.15895,0.962773,1.130433,3.656804e-13,8.335664e-09,,,,45.910941,1.003603e+16,1.424888,,1.10988,0.8330959999999999,0.004699,5.888686,0.5141,,,,,,,6.133876,0.004907,0.971274,8.501161,,,12.00498,0.0545,"False","False",3,1.424888,"p-type",0.018,245.9,245.9,1,1,25,1,"Generalized",540,1.902099,0.285643,2.2,0,1000,5.339675,1.66e-30,"Sinton","OFF","Center Point",3000000000000000,30,2000000000000000,4000000000000000,"OFF","Dark Rsh (Cell only)",0.4,"False","RTD (Internal)",2,10,-0.05,1,0.01,"A",0,"16-131484","True",0,0,"Hunt",,"06/19/23 12:55:21","MultiFlash v1.49","Default.mfi",,,,"False",,0.202579
19,"Sandra","210BS_770Z6_742PT_CFAL_FA","PV22A_40UM_210","06/24/23 14:30:18",10.164781,0.668081,9.639071,0.554167,5.341656,78.65900999999999,21.722878,140.195062,0.003401,0.041337,0.668081,0.039199,0.554167,0.021723,21.722878,34473.965678,0.836274,9.639071,0.554167,78.65900999999999,5.341656,21.722878,0.003401,0.039199,0.554167,0.021723,21.722878,0.836274,0.513776,24.592129,15.513888,0.039332,0.585234,0.023018,83.350291,23.018446,0.976903,1.111558,1.947756e-13,5.251995e-09,,,,63.961649,1.299682e+16,1.167112,,1.10837,0.834239,0.007781,1.74777,0.554167,,,,,,,5.280895,0.01478,1.001694,5.201826,,,5.585028,0.041188,"False","False",3,1.167112,"p-type",0.018,245.9,245.9,1,1,25,1,"Generalized",540,0.839372,0.285053,2.2,0,1000,-0.411807,1.66e-30,"Sinton","OFF","Center Point",3000000000000000,30,2000000000000000,4000000000000000,"OFF","Dark Rsh (Cell only)",0.4,"False","RTD (Internal)",2,10,-0.05,1,0.01,"A",0,"16-131484","True",0,0,"Hunt",,"06/24/23 14:30:18","MultiFlash v1.49","Default.mfi",,,,"False",,0.203239
20,"Sandra","210BS_770Z6_742PT_CFAL_FA","PV22A_40UM_211","06/24/23 14:31:45",10.191555,0.668431,9.587851000000001,0.551142,5.284263,77.568864,21.489478,111.504029,0.004331,0.041446,0.668431,0.038991,0.551142,0.021489,21.489478,27418.84069,1.06498,9.587851000000001,0.551142,77.568864,5.284263,21.489478,0.004331,0.038991,0.551142,0.021489,21.489478,1.06498,0.7601020000000001,24.655054,15.595892,0.03946,0.586662,0.02315,83.56237400000001,23.149905,0.956332,1.095808,1.922524e-13,4.079201e-09,,,,70.54335399999999,1.279522e+16,1.159925,,1.092978,0.82539,0.008338999999999999,2.411678,0.551142,,,,,,,6.687105,0.016574,0.9938709999999999,5.963388,,,7.00444,0.052153,"False","False",3,1.159925,"p-type",0.018,245.9,245.9,1,1,25,1,"Generalized",540,1.056841,0.285053,2.2,0,1000,1.305518,1.66e-30,"Sinton","OFF","Center Point",3000000000000000,30,2000000000000000,4000000000000000,"OFF","Dark Rsh (Cell only)",0.4,"False","RTD (Internal)",2,10,-0.05,1,0.01,"A",0,"16-131484","True",0,0,"Hunt",,"06/24/23 14:31:45","MultiFlash v1.49","Default.mfi",,,,"False",,0.203239
21,"Sandra","210BS_765Z6_737PT_CFAL_FA","PV22A_40UM_212","06/24/23 14:56:46",10.210636,0.670179,9.689073,0.555244,5.379801,78.618122,21.878002,186.589783,0.003613,0.041524,0.670179,0.039402,0.555244,0.021878,21.878002,45882.42752,0.88848,9.689073,0.555244,78.618122,5.379801,21.878002,0.003613,0.039402,0.555244,0.021878,21.878002,0.88848,0.5676600000000001,24.601118,14.346821,0.039582,0.587919,0.023271,83.622803,23.270714,0.967459,1.083528,1.822348e-13,3.832697e-09,,,,73.992199,1.288045e+16,1.141327,,1.113034,0.836599,0.00835,1.944324,0.555244,,,,,,,6.052966,0.016876,1.000667,5.134078,,,5.930519,0.030981,"False","False",3,1.141327,"p-type",0.018,245.9,245.9,1,1,25,1,"Generalized",540,0.898043,0.285053,2.2,0,1000,-0.234725,1.66e-30,"Sinton","OFF","Center Point",3000000000000000,30,2000000000000000,4000000000000000,"OFF","Dark Rsh (Cell only)",0.4,"False","RTD (Internal)",2,10,-0.05,1,0.01,"A",0,"16-131484","True",0,0,"Hunt",,"06/24/23 14:56:46","MultiFlash v1.49","Default.mfi",,,,"False",,0.203239
8,"Sandra","cal","v7-11","06/19/23 17:56:41",9.637252,,,,,,,,,0.039192,,,,,,,,9.637252,0.008874,,0.085519,0.34778,-0.0009210000000000001,0.039192,0.008874,0.000348,0.34778,-0.22642,0.440088,24.706743,110.836339,,,,,,,,,,,,,,,,,1.10081,0.832657,0.008874,1.405317,0.008874,,,,,,0,0,0,,0,0,0,0,0,"False","True",3,3,"p-type",0.018,245.9,245.9,1,1,25,1,"Generalized",540,1.04047,0.285094,2.2,0,1000,,1.66e-30,"Sinton","OFF","Center Point",3000000000000000,30,2000000000000000,4000000000000000,"OFF","Dark Rsh (Cell only)",0.4,"False","RTD (Internal)",2,10,-0.05,1,0.01,,0,"16-131484","True",0,0,"Hunt",,"06/19/23 17:56:41","MultiFlash v1.49","Default.mfi",0,0,0,"False",0,0.202537
9,"Sandra","cal","v7-11","06/19/23 17:57:03",9.636574,0.644674,8.425908,0.511863,4.312911,69.42370099999999,17.539289,40.782403,0.007265,0.039189,0.644674,0.034266,0.511863,0.017539,17.539289,10028.393003,1.78639,8.425908,0.511863,69.42370099999999,4.312911,17.539289,0.007265,0.034266,0.511863,0.017539,17.539289,1.78639,1.652582,24.637076,14.664838,0.035729,0.556178,0.019872,78.656013,19.871751,1.226395,1.979186,2.076729e-13,6.421045e-08,,,,46.014764,4723313000000000,1.436433,,1.122711,0.836982,0.004834,5.231805,0.511863,,,,,,,8.268046999999999,0.010185,0.965406,12.079483,,,10.678401,0.14582,"False","False",3,1.436433,"p-type",0.018,245.9,245.9,1,1,25,1,"Generalized",540,1.839134,0.285094,2.2,0,1000,7.215644,1.66e-30,"Sinton","OFF","Center Point",3000000000000000,30,2000000000000000,4000000000000000,"OFF","Dark Rsh (Cell only)",0.4,"False","RTD (Internal)",2,10,-0.05,1,0.01,"A",0,"16-131484","True",0,0,"Hunt",,"06/19/23 17:57:03","MultiFlash v1.49","Default.mfi",,,,"False",,0.202537
10,"Sandra","
210BS_810Z6_772PT_FA_40UM_DFAL_0623","RD0123G_03","06/19/23 18:01:31",10.078163,0.651251,9.22725,0.518879,4.787827,72.947192,19.470628,125.040267,0.00712,0.040985,0.651251,0.037524,0.518879,0.019471,19.470628,30747.401714,1.750729,9.22725,0.518879,72.947192,4.787827,19.470628,0.00712,0.037524,0.518879,0.019471,19.470628,1.750729,1.537574,24.673033,15.193869,0.038924,0.569326,0.02216,83.02377799999999,22.16021,0.946232,1.13315,3.666375e-13,7.958796e-09,,,,45.930108,1.024694e+16,1.390336,,1.10784,0.834466,0.007484,5.060732,0.518879,,,,,,,6.086537,0.011387,0.974245,8.434431,,,11.238951,0.046388,"False","False",3,1.390336,"p-type",0.018,245.9,245.9,1,1,25,1,"Generalized",540,1.763308,0.285094,2.2,0,1000,4.57542,1.66e-30,"Sinton","OFF","Center Point",3000000000000000,30,2000000000000000,4000000000000000,"OFF","Dark Rsh (Cell only)",0.4,"False","RTD (Internal)",2,10,-0.05,1,0.01,"A",0,"16-131484","True",0,0,"Hunt",,"06/19/23 18:01:31","MultiFlash v1.49","Default.mfi",,,,"False",,0.202537
11,"Sandra","
210BS_810Z6_772PT_FA_40UM_DFAL_0623","RD0123G_04","06/19/23 18:06:11",10.086616,0.6555299999999999,9.457425000000001,0.532995,5.040757,76.23563799999999,20.499215,208.572371,0.004861,0.041019,0.6555299999999999,0.03846,0.532995,0.020499,20.499215,51287.945996,1.195352,9.457425000000001,0.532995,76.23563799999999,5.040757,20.499215,0.004861,0.03846,0.532995,0.020499,20.499215,1.195352,0.921881,24.614602,14.33182,0.038962,0.572588,0.022309,82.966673,22.309142,0.9719,1.139109,3.191815e-13,7.304187e-09,,,,47.907004,1.060937e+16,1.333265,,1.111834,0.838904,0.007719,3.026813,0.532995,,,,,,,4.738767,0.011054,0.994329,6.281776,,,7.939213,0.02752,"False","False",3,1.333265,"p-type",0.018,245.9,245.9,1,1,25,1,"Generalized",540,1.193957,0.285094,2.2,0,1000,1.04666,1.66e-30,"Sinton","OFF","Center Point",3000000000000000,30,2000000000000000,4000000000000000,"OFF","Dark Rsh (Cell only)",0.4,"False","RTD (Internal)",2,10,-0.05,1,0.01,"A",0,"16-131484","True",0,0,"Hunt",,"06/19/23 18:06:11","MultiFlash v1.49","Default.mfi",,,,"False",,0.202537
12,"Sandra","
210BS_810Z6_772PT_FA_40UM_DFAL_0623","RD0123G_05","06/19/23 18:08:47",10.074868,0.654035,9.412825,0.526502,4.955871,75.210663,20.15401,245.656118,0.005596,0.040971,0.654035,0.038279,0.526502,0.020154,20.15401,60406.83949,1.376115,9.412825,0.526502,75.210663,4.955871,20.15401,0.005596,0.038279,0.526502,0.020154,20.15401,1.376115,1.100949,24.659548,14.356822,0.038914,0.571288,0.022231,82.96235799999999,22.231212,0.967123,1.13616,3.390847e-13,7.206703e-09,,,,43.935985,1.109475e+16,1.35212,,1.1185,0.835068,0.007525,3.685424,0.526502,,,,,,,4.571449,0.010999,0.991854,6.613404,,,9.094741000000001,0.023402,"False","False",3,1.35212,"p-type",0.018,245.9,245.9,1,1,25,1,"Generalized",540,1.370124,0.285094,2.2,0,1000,1.487105,1.66e-30,"Sinton","OFF","Center Point",3000000000000000,30,2000000000000000,4000000000000000,"OFF","Dark Rsh (Cell only)",0.4,"False","RTD (Internal)",2,10,-0.05,1,0.01,"A",0,"16-131484","True",0,0,"Hunt",,"06/19/23 18:08:47","MultiFlash v1.49","Default.mfi",,,,"False",,0.202537
13,"Sandra","
210BS_815Z6_777PT_FA_40UM_DFAL_0623","RD0123G_06","06/19/23 18:48:04",10.057646,0.6539160000000001,9.412307,0.529786,4.986504,75.819002,20.278586,194.645621,0.005128,0.040901,0.6539160000000001,0.038277,0.529786,0.020279,20.278586,47863.358129,1.260999,9.412307,0.529786,75.819002,4.986504,20.278586,0.005128,0.038277,0.529786,0.020279,20.278586,1.260999,0.979973,24.673033,14.50583,0.038839,0.570986,0.022176,82.914162,22.176261,0.9712809999999999,1.140655,3.396726e-13,7.539732000000001e-09,,,,43.899643,1.092961e+16,1.34993,,1.11367,0.837389,0.007534,3.236278,0.529786,,,,,,,4.442066,0.010775,0.993385,6.442121,,,8.350825,0.029527,"False","False",3,1.34993,"p-type",0.018,245.9,245.9,1,1,25,1,"Generalized",540,1.256775,0.285094,2.2,0,1000,1.195844,1.66e-30,"Sinton","OFF","Center Point",3000000000000000,30,2000000000000000,4000000000000000,"OFF","Dark Rsh (Cell only)",0.4,"False","RTD (Internal)",2,10,-0.05,1,0.01,"A",0,"16-131484","True",0,0,"Hunt",,"06/19/23 18:48:04","MultiFlash v1.49","Default.mfi",,,,"False",,0.202537
14,"Sandra","
210BS_815Z6_777PT_FA_40UM_DFAL_0623","RD0123G_07","06/19/23 18:54:50",10.071646,0.653578,9.194233000000001,0.51583,4.742666,72.048491,19.286969,183.204205,0.007823999999999999,0.040958,0.653578,0.03739,0.51583,0.019287,19.286969,45049.913957,1.923837,9.194233000000001,0.51583,72.048491,4.742666,19.286969,0.007823999999999999,0.03739,0.51583,0.019287,19.286969,1.923837,1.705493,24.700001,14.831849,0.03888,0.571684,0.022227,83.032203,22.227246,0.944259,1.141113,3.336461e-13,7.883909e-09,,,,46.95476,1.094854e+16,1.364657,,1.123177,0.836746,0.007692,5.568738,0.51583,,,,,,,6.449767,0.012325,0.973286,8.748488999999999,,,12.241437,0.031854,"False","False",3,1.364657,"p-type",0.018,245.9,245.9,1,1,25,1,"Generalized",540,1.935525,0.285094,2.2,0,1000,4.593352,1.66e-30,"Sinton","OFF","Center Point",3000000000000000,30,2000000000000000,4000000000000000,"OFF","Dark Rsh (Cell only)",0.4,"False","RTD (Internal)",2,10,-0.05,1,0.01,"A",0,"16-131484","True",0,0,"Hunt",,"06/19/23 18:54:50","MultiFlash v1.49","Default.mfi",,,,"False",,0.202537
15,"Sandra","Cal.","V7-11","06/24/23 12:49:57",9.639096,,,,,,,,,0.039199,,,,,,,,9.639096,0.008574999999999999,,0.08265400000000001,0.336128,-0.0008899999999999999,0.039199,0.008574999999999999,0.000336,0.336128,-0.218751,0.417816,24.711238,264.113106,,,,,,,,,,,,,,,,,1.105483,0.829986,0.008574999999999999,1.37075,0.008574999999999999,,,,,,0,0,0,,0,0,0,0,0,"False","True",3,3,"p-type",0.018,245.9,245.9,1,1,25,1,"Generalized",540,1.04047,0.285053,2.2,0,1000,,1.66e-30,"Sinton","OFF","Center Point",3000000000000000,30,2000000000000000,4000000000000000,"OFF","Dark Rsh (Cell only)",0.4,"False","RTD (Internal)",2,10,-0.05,1,0.01,,0,"16-131484","True",0,0,"Hunt",,"06/24/23 12:49:57","MultiFlash v1.49","Default.mfi",0,0,0,"False",0,0.203239
16,"Sandra","Cal.","V7-11","06/24/23 12:50:25",9.642956,0.643981,8.452432999999999,0.511897,4.326779,69.675707,17.595686,40.613074,0.007068,0.039215,0.643981,0.034373,0.511897,0.017596,17.595686,9986.754778,1.738043,8.452432999999999,0.511897,69.675707,4.326779,17.595686,0.007068,0.034373,0.511897,0.017596,17.595686,1.738043,1.634754,24.679775,15.334877,0.035766,0.5553709999999999,0.019863,78.654377,19.863131,1.223769,1.95765,2.163303e-13,6.467802999999999e-08,,,,44.527058,4723313000000000,1.46252,,1.118326,0.834624,0.004448,5.203398,0.511897,,,,,,,7.8319,0.007484,0.9669,11.806997,,,10.450499,0.145964,"False","False",3,1.46252,"p-type",0.018,245.9,245.9,1,1,25,1,"Generalized",540,1.787443,0.285053,2.2,0,1000,7.003528,1.66e-30,"Sinton","OFF","Center Point",3000000000000000,30,2000000000000000,4000000000000000,"OFF","Dark Rsh (Cell only)",0.4,"False","RTD (Internal)",2,10,-0.05,1,0.01,"A",0,"16-131484","True",0,0,"Hunt",,"06/24/23 12:50:25","MultiFlash v1.49","Default.mfi",,,,"False",,0.203239
17,"Sandra","210BS_785Z6_754PT_CFAL_FA","PV22A_40UM_208","06/24/23 13:17:16",10.152862,0.664787,9.234494,0.537668,4.965093,73.56244599999999,20.191513,189.285736,0.006873,0.041289,0.664787,0.037554,0.537668,0.020192,20.191513,46545.362461,1.690143,9.234494,0.537668,73.56244599999999,4.965093,20.191513,0.006873,0.037554,0.537668,0.020192,20.191513,1.690143,1.504774,24.664043,14.341821,0.039307,0.583021,0.022917,83.490414,22.916554,0.958001,1.098671,2.190279e-13,4.974512e-09,,,,81.758134,1.005248e+16,1.222894,,1.129025,0.839053,0.007872000000000001,5.122926,0.537668,,,,,,,11.70228,0.019689,0.9638139999999999,9.090819,,,10.559885,0.03128,"False","False",3,1.222894,"p-type",0.018,245.9,245.9,1,1,25,1,"Generalized",540,1.720755,0.285053,2.2,0,1000,6.712809,1.66e-30,"Sinton","OFF","Center Point",3000000000000000,30,2000000000000000,4000000000000000,"OFF","Dark Rsh (Cell only)",0.4,"False","RTD (Internal)",2,10,-0.05,1,0.01,"A",0,"16-131484","True",0,0,"Hunt",,"06/24/23 13:17:16","MultiFlash v1.49","Default.mfi",,,,"False",,0.203239
18,"Sandra","210BS_770Z6_742PT_CFAL_FA","PV22A_40UM_209","06/24/23 14:23:37",10.181017,0.668735,9.652843000000001,0.554553,5.353011,78.623643,21.769057,165.550966,0.003405,0.041403,0.668735,0.039255,0.554553,0.021769,21.769057,40708.982457,0.837402,9.652843000000001,0.554553,78.623643,5.353011,21.769057,0.003405,0.039255,0.554553,0.021769,21.769057,0.837402,0.496374,24.659549,14.376822,0.039387,0.585741,0.02307,83.323543,23.07035,0.977356,1.115694,1.892371e-13,5.571558e-09,,,,69.382727,1.216975e+16,1.150263,,1.101527,0.834646,0.008121,1.642731,0.554553,,,,,,,5.738761,0.016512,1.001621,5.205879,,,5.597689,0.034852,"False","False",3,1.150263,"p-type",0.018,245.9,245.9,1,1,25,1,"Generalized",540,0.841475,0.285053,2.2,0,1000,-0.432417,1.66e-30,"Sinton","OFF","Center Point",3000000000000000,30,2000000000000000,4000000000000000,"OFF","Dark Rsh (Cell only)",0.4,"False","RTD (Internal)",2,10,-0.05,1,0.01,"A",0,"16-131484","True",0,0,"Hunt",,"06/24/23 14:23:37","MultiFlash v1.49","Default.mfi",,,,"False",,0.203239
22,"Sandra","210BS_765Z6_737PT_CFAL_FA","PV22A_40UM_213","06/24/23 14:58:45",10.224814,0.670106,9.62759,0.551961,5.314058,77.558104,21.610645,153.966145,0.004469,0.041581,0.670106,0.039152,0.551961,0.021611,21.610645,37860.275056,1.098821,9.62759,0.551961,77.558104,5.314058,21.610645,0.004469,0.039152,0.551961,0.021611,21.610645,1.098821,0.793246,24.592129,14.620837,0.039652,0.588625,0.02334,83.76621299999999,23.34046,0.946994,1.074466,1.826757e-13,3.164368e-09,,,,76.18859500000001,1.310629e+16,1.155868,,1.095155,0.828685,0.008225,2.537501,0.551961,,,,,,,7.141588,0.01783,0.99313,5.878991,,,7.23072,0.037794,"False","False",3,1.155868,"p-type",0.018,245.9,245.9,1,1,25,1,"Generalized",540,1.090784,0.285053,2.2,0,1000,1.431226,1.66e-30,"Sinton","OFF","Center Point",3000000000000000,30,2000000000000000,4000000000000000,"OFF","Dark Rsh (Cell only)",0.4,"False","RTD (Internal)",2,10,-0.05,1,0.01,"A",0,"16-131484","True",0,0,"Hunt",,"06/24/23 14:58:45","MultiFlash v1.49","Default.mfi",,,,"False",,0.203239
23,"Sandra","Cal.","V7-11","06/25/23 16:30:52",9.638496999999999,,,,,,,,,0.039197,,,,,,,,9.638496999999999,0.007794,,0.07512099999999999,0.305495,-0.000809,0.039197,0.007794,0.000305,0.305495,-0.198839,0.411696,24.637075,206.280798,,,,,,,,,,,,,,,,,1.11203,0.832361,0.007794,1.384254,0.007794,,,,,,0,0,0,,0,0,0,0,0,"False","True",3,3,"p-type",0.018,245.9,245.9,1,1,25,1,"Generalized",540,1.04047,0.285542,2.2,0,1000,,1.66e-30,"Sinton","OFF","Center Point",3000000000000000,30,2000000000000000,4000000000000000,"OFF","Dark Rsh (Cell only)",0.4,"False","RTD (Internal)",2,10,-0.05,1,0.01,,0,"16-131484","True",0,0,"Hunt",,"06/25/23 16:30:52","MultiFlash v1.49","Default.mfi",0,0,0,"False",0,0.203512
24,"Sandra","Cal.","V7-11","06/25/23 16:31:18",9.640438,0.6439859999999999,8.497154999999999,0.513607,4.364195,70.296021,17.747843,40.926567,0.006615,0.039205,0.6439859999999999,0.034555,0.513607,0.017748,17.747843,10063.842921,1.626622,8.497154999999999,0.513607,70.296021,4.364195,17.747843,0.006615,0.034555,0.513607,0.017748,17.747843,1.626622,1.5289,24.67528,16.133923,0.035755,0.555393,0.019858,78.655179,19.858304,1.225148,1.948396,2.146855e-13,6.496546e-08,,,,41.234611,4723313000000000,1.457905,,1.112229,0.8286559999999999,0.004138,4.944217,0.513607,,,,,,,7.309308,0.006681,0.968442,11.890307,,,9.864048,0.144421,"False","False",3,1.457905,"p-type",0.018,245.9,245.9,1,1,25,1,"Generalized",540,1.667669,0.285542,2.2,0,1000,7.197708,1.66e-30,"Sinton","OFF","Center Point",3000000000000000,30,2000000000000000,4000000000000000,"OFF","Dark Rsh (Cell only)",0.4,"False","RTD (Internal)",2,10,-0.05,1,0.01,"A",0,"16-131484","True",0,0,"Hunt",,"06/25/23 16:31:18","MultiFlash v1.49","Default.mfi",,,,"False",,0.203512
25,"Sandra","210BS_760Z6_757PT_CFAL_FA","PV22A_40UM_214","06/25/23 16:41:52",10.248709,0.671369,9.730919999999999,0.5597220000000001,5.446606,79.15807700000001,22.149677,241.03257,0.003292,0.041678,0.671369,0.039573,0.5597220000000001,0.02215,22.149677,59269.908935,0.809616,9.730919999999999,0.5597220000000001,79.15807700000001,5.446606,22.149677,0.003292,0.039573,0.5597220000000001,0.02215,22.149677,0.809616,0.506347,24.713485,14.580834,0.039778,0.589075,0.023432,83.742221,23.432393,0.969083,1.06713,1.779428e-13,3.021528e-09,,,,100.581727,1.008635e+16,1.124151,,1.086023,0.820869,0.008332000000000001,1.675977,0.5597220000000001,,,,,,,8.147714000000001,0.02067,0.9991449999999999,5.080172,,,5.414411,0.023955,"False","False",3,1.124151,"p-type",0.018,245.9,245.9,1,1,25,1,"Generalized",540,0.799637,0.285542,2.2,0,1000,0.263608,1.66e-30,"Sinton","OFF","Center Point",3000000000000000,30,2000000000000000,4000000000000000,"OFF","Dark Rsh (Cell only)",0.4,"False","RTD (Internal)",2,10,-0.05,1,0.01,"A",0,"16-131484","True",0,0,"Hunt",,"06/25/23 16:41:52","MultiFlash v1.49","Default.mfi",,,,"False",,0.203512
26,"Sandra","210BS_760Z6_757PT_CFAL_FA","PV22A_40UM_215","06/25/23 16:48:22",10.212019,0.669735,9.677111,0.5562049999999999,5.382456,78.698346,21.888801,185.331343,0.00368,0.041529,0.669735,0.039354,0.5562049999999999,0.021889,21.888801,45572.977164,0.904825,9.677111,0.5562049999999999,78.698346,5.382456,21.888801,0.00368,0.039354,0.5562049999999999,0.021889,21.888801,0.904825,0.615875,24.646064,15.402881,0.039638,0.588106,0.023311,83.81334200000001,23.311463,0.957317,1.06057,1.884862e-13,2.619472e-09,,,,73.898156,1.332192e+16,1.152139,,1.117231,0.836073,0.0083,2.059195,0.5562049999999999,,,,,,,6.219231,0.015257,0.997393,5.281095,,,6.01543,0.03127,"False","False",3,1.152139,"p-type",0.018,245.9,245.9,1,1,25,1,"Generalized",540,0.905759,0.285542,2.2,0,1000,0.4205,1.66e-30,"Sinton","OFF","Center Point",3000000000000000,30,2000000000000000,4000000000000000,"OFF","Dark Rsh (Cell only)",0.4,"False","RTD (Internal)",2,10,-0.05,1,0.01,"A",0,"16-131484","True",0,0,"Hunt",,"06/25/23 16:48:22","MultiFlash v1.49","Default.mfi",,,,"False",,0.203512
27,"Sandra","210BS_760Z6_757PT_CFAL_FA","PV22A_40UM_216","06/25/23 16:49:49",10.232902,0.671437,9.718502000000001,0.558186,5.424729,78.953962,22.060713,125.670442,0.003451,0.041614,0.671437,0.039522,0.558186,0.022061,22.060713,30902.361609,0.84862,9.718502000000001,0.558186,78.953962,5.424729,22.060713,0.003451,0.039522,0.558186,0.022061,22.060713,0.84862,0.572247,24.722475,15.428883,0.039695,0.589496,0.0234,83.74637800000001,23.399774,0.961253,1.071986,1.753601e-13,3.100792e-09,,,,78.78992700000001,1.297406e+16,1.121193,,1.133935,0.831133,0.008728,1.996278,0.558186,,,,,,,6.361453,0.015532,1.000532,5.057178,,,5.669725,0.046014,"False","False",3,1.121193,"p-type",0.018,245.9,245.9,1,1,25,1,"Generalized",540,0.853971,0.285542,2.2,0,1000,-0.224668,1.66e-30,"Sinton","OFF","Center Point",3000000000000000,30,2000000000000000,4000000000000000,"OFF","Dark Rsh (Cell only)",0.4,"False","RTD (Internal)",2,10,-0.05,1,0.01,"A",0,"16-131484","True",0,0,"Hunt",,"06/25/23 16:49:49","MultiFlash v1.49","Default.mfi",,,,"False",,0.203512
28,"Sandra","210BS_760Z6_757PT_CFAL_FA","PV22A_40UM_217","06/25/23 16:51:34",10.212069,0.670589,9.704192000000001,0.560156,5.435865,79.37773300000001,22.105997,104.914789,0.003026,0.041529,0.670589,0.039464,0.560156,0.022106,22.105997,25798.546679,0.744147,9.704192000000001,0.560156,79.37773300000001,5.435865,22.105997,0.003026,0.039464,0.560156,0.022106,22.105997,0.744147,0.4598,24.668538,15.540889,0.03958,0.588075,0.023276,83.578632,23.275911,0.971772,1.08592,1.808849e-13,3.751883e-09,,,,71.097784,1.335976e+16,1.132415,,1.107445,0.83307,0.008264000000000001,1.572563,0.560156,,,,,,,5.677089,0.013998,1.001354,5.008548,,,4.982598,0.055024,"False","False",3,1.132415,"p-type",0.018,245.9,245.9,1,1,25,1,"Generalized",540,0.751871,0.285542,2.2,0,1000,-0.419414,1.66e-30,"Sinton","OFF","Center Point",3000000000000000,30,2000000000000000,4000000000000000,"OFF","Dark Rsh (Cell only)",0.4,"False","RTD (Internal)",2,10,-0.05,1,0.01,"A",0,"16-131484","True",0,0,"Hunt",,"06/25/23 16:51:34","MultiFlash v1.49","Default.mfi",,,,"False",,0.203512
29,"Sandra","210BS_760Z6_757PT_CFAL_FA","PV22A_40UM_218","06/25/23 19:30:34",10.27553,0.671078,9.642704999999999,0.552127,5.323994,77.20761299999999,21.651055,37.371938,0.00435,0.041787,0.671078,0.039214,0.552127,0.021651,21.651055,9189.7595,1.069783,9.642704999999999,0.552127,77.20761299999999,5.323994,21.651055,0.00435,0.039214,0.552127,0.021651,21.651055,1.069783,0.767798,24.623591,14.348821,0.039641,0.58861,0.023333,83.204831,23.332833,0.971178,1.14552,1.705859e-13,5.396401e-09,,,,68.959793,1.32173e+16,1.123742,,1.114284,0.839581,0.008723,2.408604,0.552127,,,,,,,6.839645,0.016523,0.995162,6.18836,,,7.061442,0.154701,"False","False",3,1.123742,"p-type",0.018,245.9,245.9,1,1,25,1,"Generalized",540,1.069056,0.285542,2.2,0,1000,0.832623,1.66e-30,"Sinton","OFF","Center Point",3000000000000000,30,2000000000000000,4000000000000000,"OFF","Dark Rsh (Cell only)",0.4,"False","RTD (Internal)",2,10,-0.05,1,0.01,"A",0,"16-131484","True",0,0,"Hunt",,"06/25/23 19:30:34","MultiFlash v1.49","Default.mfi",,,,"False",,0.203512
30,"Sandra","210BS_760Z6_757PT_CFAL_FA","PV22A_40UM_219","06/25/23 19:32:16",10.27997,0.672724,9.663660999999999,0.554331,5.356865,77.460807,21.784729,28.806801,0.004131,0.041805,0.672724,0.039299,0.554331,0.021785,21.784729,7083.592362,1.015862,9.663660999999999,0.554331,77.460807,5.356865,21.784729,0.004131,0.039299,0.554331,0.021785,21.784729,1.015862,0.683249,24.735959,14.342821,0.039607,0.590237,0.023378,83.124726,23.377624,0.96636,1.166992,1.564062e-13,6.04069e-09,,,,70.527013,1.332713e+16,1.112811,,1.114863,0.837554,0.009312000000000001,2.263653,0.554331,,,,,,,6.830557,0.019144,0.997881,6.039951,,,6.716987,0.200671,"False","False",3,1.112811,"p-type",0.018,245.9,245.9,1,1,25,1,"Generalized",540,1.016887,0.285542,2.2,0,1000,0.344193,1.66e-30,"Sinton","OFF","Center Point",3000000000000000,30,2000000000000000,4000000000000000,"OFF","Dark Rsh (Cell only)",0.4,"False","RTD (Internal)",2,10,-0.05,1,0.01,"A",0,"16-131484","True",0,0,"Hunt",,"06/25/23 19:32:16","MultiFlash v1.49","Default.mfi",,,,"False",,0.203512
31,"Sandra","210BS_760Z6_757PT_CFAL_FA","PV22A_40UM_220","06/25/23 19:33:49",10.18318,0.667932,9.582144,0.561052,5.37608,79.040524,21.862871,23.95696,0.002739,0.041412,0.667932,0.038968,0.561052,0.021863,21.862871,5891.016532,0.673434,9.582144,0.561052,79.040524,5.37608,21.862871,0.002739,0.038968,0.561052,0.021863,21.862871,0.673434,0.405236,24.664043,15.000857,0.039165,0.584711,0.0229,82.79030299999999,22.900072,0.99992,1.187504,1.869333e-13,7.579366e-09,,,,54.678537,1.346816e+16,1.169802,,1.108437,0.835267,0.008167000000000001,1.377254,0.561052,,,,,,,5.1672,0.01207,0.998502,5.942058,,,4.465789,0.240736,"False","False",3,1.169802,"p-type",0.018,245.9,245.9,1,1,25,1,"Generalized",540,0.669418,0.285542,2.2,0,1000,0.383989,1.66e-30,"Sinton","OFF","Center Point",3000000000000000,30,2000000000000000,4000000000000000,"OFF","Dark Rsh (Cell only)",0.4,"False","RTD (Internal)",2,10,-0.05,1,0.01,"A",0,"16-131484","True",0,0,"Hunt",,"06/25/23 19:33:49","MultiFlash v1.49","Default.mfi",,,,"False",,0.203512
32,"Sandra","210BS_760Z6_757PT_CFAL_FA","PV22A_40UM_221","06/25/23 19:35:46",10.201706,0.668285,9.628895,0.560729,5.399201,79.19454,21.956897,29.419862,0.002731,0.041487,0.668285,0.039158,0.560729,0.021957,21.956897,7234.344182,0.6715449999999999,9.628895,0.560729,79.19454,5.399201,21.956897,0.002731,0.039158,0.560729,0.021957,21.956897,0.6715449999999999,0.384076,24.691012,14.997858,0.039272,0.585604,0.022998,82.94950799999999,22.997972,0.988438,1.172049,1.851963e-13,6.897174e-09,,,,59.944528,1.27636e+16,1.155434,,1.107437,0.830412,0.008555,1.293284,0.560729,,,,,,,5.391971,0.013313,1.000835,5.647462,,,4.477326,0.195589,"False","False",3,1.155434,"p-type",0.018,245.9,245.9,1,1,25,1,"Generalized",540,0.674764,0.285542,2.2,0,1000,-0.281836,1.66e-30,"Sinton","OFF","Center Point",3000000000000000,30,2000000000000000,4000000000000000,"OFF","Dark Rsh (Cell only)",0.4,"False","RTD (Internal)",2,10,-0.05,1,0.01,"A",0,"16-131484","True",0,0,"Hunt",,"06/25/23 19:35:46","MultiFlash v1.49","Default.mfi",,,,"False",,0.203512
33,"Sandra","210BS_760Z6_757PT_CFAL_FA","PV22A_40UM_222","06/25/23 19:37:16",10.283712,0.672956,9.657856000000001,0.550503,5.31668,76.825194,21.621311,35.113558,0.00475,0.041821,0.672956,0.039276,0.550503,0.021621,21.621311,8634.423928,1.167948,9.657856000000001,0.550503,76.825194,5.31668,21.621311,0.00475,0.039276,0.550503,0.021621,21.621311,1.167948,0.895359,24.722475,15.506887,0.039699,0.590909,0.023459,83.35324199999999,23.458534,0.951187,1.138382,1.578961e-13,4.828565e-09,,,,77.816918,1.293428e+16,1.113151,,1.113708,0.837696,0.008971,2.901557,0.550503,,,,,,,7.633279,0.017184,0.996007,6.119603,,,7.693429,0.165156,"False","False",3,1.113151,"p-type",0.018,245.9,245.9,1,1,25,1,"Generalized",540,1.175772,0.285542,2.2,0,1000,0.693257,1.66e-30,"Sinton","OFF","Center Point",3000000000000000,30,2000000000000000,4000000000000000,"OFF","Dark Rsh (Cell only)",0.4,"False","RTD (Internal)",2,10,-0.05,1,0.01,"A",0,"16-131484","True",0,0,"Hunt",,"06/25/23 19:37:16","MultiFlash v1.49","Default.mfi",,,,"False",,0.203512
34,"Sandra","210BS_760Z6_757PT_CFAL_FA","PV22A_40UM_223","06/25/23 19:38:45",10.068534,0.6673789999999999,9.492470000000001,0.557504,5.292087,78.756866,21.521296,18.3027,0.002249,0.040946,0.6673789999999999,0.038603,0.557504,0.021521,21.521296,4500.633925,0.552988,9.492470000000001,0.557504,78.756866,5.292087,21.521296,0.002249,0.038603,0.557504,0.021521,21.521296,0.552988,0.320106,24.713485,14.668839,0.038425,0.58188,0.022359,81.821034,22.358618,1.024015,1.342673,1.741801e-13,1.364576e-08,,,,41.25037,1.346373e+16,1.151252,,1.121235,0.835521,0.007492,1.109503,0.557504,,,,,,,3.728313,0.007787,1.008952,5.741569,,,3.686115,0.314112,"False","False",3,1.151252,"p-type",0.018,245.9,245.9,1,1,25,1,"Generalized",540,0.583081,0.285542,2.2,0,1000,-2.720693,1.66e-30,"Sinton","OFF","Center Point",3000000000000000,30,2000000000000000,4000000000000000,"OFF","Dark Rsh (Cell only)",0.4,"False","RTD (Internal)",2,10,-0.05,1,0.01,"A",0,"16-131484","True",0,0,"Hunt",,"06/25/23 19:38:45","MultiFlash v1.49","Default.mfi",,,,"False",,0.203512
35,"Sandra","210BS_760Z6_757PT_CFAL_FA","PV22A_40UM_224","06/25/23 19:40:01",10.050903,0.665389,9.463628999999999,0.553283,5.236064,78.29324,21.29347,20.792782,0.00253,0.040874,0.665389,0.038486,0.553283,0.021293,21.29347,5112.945107,0.622013,9.463628999999999,0.553283,78.29324,5.236064,21.29347,0.00253,0.038486,0.553283,0.021293,21.29347,0.622013,0.389808,24.767423,14.535831,0.038378,0.579104,0.022225,81.718079,22.224925,1.034364,1.346647,1.909986e-13,1.42697e-08,,,,39.350655,1.298481e+16,1.180329,,1.11327,0.83652,0.007113,1.308067,0.553283,,,,,,,3.628166,0.00734,1.007387,5.867324,,,4.146071,0.276201,"False","False",3,1.180329,"p-type",0.018,245.9,245.9,1,1,25,1,"Generalized",540,0.6472059999999999,0.285542,2.2,0,1000,-2.14147,1.66e-30,"Sinton","OFF","Center Point",3000000000000000,30,2000000000000000,4000000000000000,"OFF","Dark Rsh (Cell only)",0.4,"False","RTD (Internal)",2,10,-0.05,1,0.01,"A",0,"16-131484","True",0,0,"Hunt",,"06/25/23 19:40:01","MultiFlash v1.49","Default.mfi",,,,"False",,0.203512
36,"Sandra","210BS_760Z6_757PT_CFAL_FA","PV22A_40UM_225","06/25/23 19:41:33",10.080398,0.667453,9.517113999999999,0.557054,5.301549,78.796083,21.559775,28.415939,0.002144,0.040994,0.667453,0.038703,0.557054,0.02156,21.559775,6987.479311,0.527302,9.517113999999999,0.557054,78.796083,5.301549,21.559775,0.002144,0.038703,0.557054,0.02156,21.559775,0.527302,0.302081,24.673033,14.448826,0.038483,0.581206,0.022366,81.744063,22.366386,1.03592,1.34504,1.73913e-13,1.458059e-08,,,,42.471006,1.264136e+16,1.152168,,1.10794,0.830751,0.007512,1.023834,0.557054,,,,,,,3.760636,0.007411,1.010093,5.619166,,,3.532984,0.201597,"False","False",3,1.152168,"p-type",0.018,245.9,245.9,1,1,25,1,"Generalized",540,0.568021,0.285542,2.2,0,1000,-3.052251,1.66e-30,"Sinton","OFF","Center Point",3000000000000000,30,2000000000000000,4000000000000000,"OFF","Dark Rsh (Cell only)",0.4,"False","RTD (Internal)",2,10,-0.05,1,0.01,"A",0,"16-131484","True",0,0,"Hunt",,"06/25/23 19:41:33","MultiFlash v1.49","Default.mfi",,,,"False",,0.203512
37,"Sandra","210BS_760Z6_757PT_CFAL_FA","PV22A_40UM_226","06/25/23 19:42:51",10.211479,0.670748,9.645315,0.562631,5.426756,79.23045500000001,22.068954,22.494197,0.0028,0.041527,0.670748,0.039225,0.562631,0.022069,22.068954,5531.322958,0.688399,9.645315,0.562631,79.23045500000001,5.426756,22.068954,0.0028,0.039225,0.562631,0.022069,22.068954,0.688399,0.399935,24.71798,14.467827,0.03934,0.588189,0.023139,83.072683,23.139173,0.983723,1.159439,1.697544e-13,5.796183e-09,,,,66.060568,1.29737e+16,1.133506,,1.113374,0.835172,0.008541,1.296995,0.562631,,,,,,,5.868247,0.013996,1.001056,5.573636,,,4.579476,0.256698,"False","False",3,1.133506,"p-type",0.018,245.9,245.9,1,1,25,1,"Generalized",540,0.6952700000000001,0.285542,2.2,0,1000,-0.376656,1.66e-30,"Sinton","OFF","Center Point",3000000000000000,30,2000000000000000,4000000000000000,"OFF","Dark Rsh (Cell only)",0.4,"False","RTD (Internal)",2,10,-0.05,1,0.01,"A",0,"16-131484","True",0,0,"Hunt",,"06/25/23 19:42:51","MultiFlash v1.49","Default.mfi",,,,"False",,0.203512
38,"Sandra","210BS_760Z6_757PT_CFAL_FA","PV22A_40UM_227","06/25/23 19:45:33",10.106045,0.6680199999999999,9.536263999999999,0.555594,5.298292,78.481093,21.546532,14.084086,0.00233,0.041098,0.6680199999999999,0.038781,0.555594,0.021547,21.546532,3463.276771,0.572845,9.536263999999999,0.555594,78.481093,5.298292,21.546532,0.00233,0.038781,0.555594,0.021547,21.546532,0.572845,0.34646,24.700001,14.833848,0.038532,0.582033,0.022427,81.688622,22.42714,1.030029,1.365477,1.702317e-13,1.397358e-08,,,,42.510882,1.320362e+16,1.153502,,1.111396,0.835351,0.007219,1.160859,0.555594,,,,,,,3.650835,0.007146,1.01131,5.43518,,,3.845924,0.405952,"False","False",3,1.153502,"p-type",0.018,245.9,245.9,1,1,25,1,"Generalized",540,0.615137,0.285542,2.2,0,1000,-3.19116,1.66e-30,"Sinton","OFF","Center Point",3000000000000000,30,2000000000000000,4000000000000000,"OFF","Dark Rsh (Cell only)",0.4,"False","RTD (Internal)",2,10,-0.05,1,0.01,"A",0,"16-131484","True",0,0,"Hunt",,"06/25/23 19:45:33","MultiFlash v1.49","Default.mfi",,,,"False",,0.203512
