Repository: dintalframe/MLPROJECT

File: FCT450csv/MultiFlash_Database WW26 - 2017.csv (part 1 of 2)
ID,User_ID,Batch_ID,Sample_ID,Measurement_Date-Time,Isc_(A),Voc_(V),Imp_(A),Vmp_(V),Pmp_(W),FF_(percent),Efficiency_(percent),Rsh_(ohm),Rs_(ohm),Jsc_(A/cm2),Voc_(V/cell),Jmp_(A/cm2),Vmp_(V/cell),Pmp_(W/cm2),Cell_Efficiency_(percent),Rsh_(ohm-cm2),Rs_(ohm-cm2),ILoad_(A),VLoad_(V),FFLoad_(percent),PLoad_(W),EffLoad_(percent),RsLoad_(ohm),JLoad_(A/cm2),VLoad_(V/cell),PLoad_(W/cm2),Cell_EffLoad_(percent),RsLoad_(ohm-cm2),Rs_Modulation_(ohm-cm2),Measured_Temperature_(C),Total_Test_Time_(s),pJmp_(A/cm2),pVmp_(V/cell),pPmp_(W/cm2),pFF_(percent),pEfficiency_(percent),n_at_1_sun,n_at_ 1/10_suns,Jo1_(A/cm2),Jo2_(A/cm2),Jo_(fA/cm2),Est_Bulk_Lifetime_(us),BRR_(Hz),Lifetime_at_Vmp_(us),Doping_(cm-3),Measured_Resistivity_(Ohm-cm),Lifetime_Fit_R2,Max_Intensity_(suns),Intensity_@_flash_cutoff_(suns),V_at_Isc_(V),dV/dt,V_Pad_0_(V),V_Pad_1_(V),V_Pad_2_(V),V_Pad_3_(V),V_Pad_4_(V),Pm/Pe,Resistivity_(ohm-cm),Sample_Type,Thickness_(cm),Cell_Area_(cm2),Total_Area_(cm2),Number_of_Cells_per_String,Number_of_Strings,Temperature_(C),Intensity_(suns),Analysis_Type,Nominal_Load_Voltage_(mV/cell),Rs_Modulation_Target_(ohm-cm2),Reference_Constant_(V/sun),Voltage_Temperature_Coefficient_(mV/C),Temperature_Offset_(C),Power_per_Sun_(W/m2),Conductivity_Modulation_(ohm-cm2/V),Auger_Coefficient,Auger_Method,Band_Gap_Narrowing,Fit_Method,Carrier_Density_Center_Point_(cm-3),Percent_Fit,Lower_Bound_(cm-3),Upper_Bound_(cm-3),Rsh_Lifetime_Correction,Rsh_Measurement_Method,SunsVoc_Rsh_Voltage_(V),Do_Dark_Break_Measurement,Temperature_Measurement_Method,Number_of_dRsh_Points,dRsh_Output_Vlimit_(V),Current_Transfer,Voltage_Transfer,Temperature_Transfer,Final_Bin,Bin_Index,Tester_ID,Do_Doping_Measurement,Doping_Sample_Time_(us),Doping_Measurement_Length_(us),Measurement_Type,Comments,Calibration,dBreak_(V),dBreak_(A),Dark_Break_Interpolated,Measurement_Date-Time_String,Software Version
4,"Dana","Bare Cells","B11_unopened_20170626","06/26/17 10:37:42",8.859099000000001,0.636028,8.307337,0.5268080000000001,4.37637,77.669061,18.213625,309.909352,0.002788,0.03687,0.636028,0.034574,0.5268080000000001,0.018214,18.213625,74465.019013,0.669888,8.307337,0.5268080000000001,77.669061,4.37637,18.213625,0.002788,0.034574,0.5268080000000001,0.018214,18.213625,0.669888,0.6638540000000001,25.359546,26.654524,0.034815,0.546539,0.019028,81.14,19.027571,1.267481,1.206739,7.380482e-13,2.222104e-08,,,,45.441097,1.372825e+16,1.093232,,1.193154,0.889999,-0.002073,2.221042,0.5268080000000001,,,,,,3,"p-type",0.021,240.28,240.28,1,1,25,1,"Generalized",540,0.683341,0.260424,2.2,0,1000,1.069835,1.66e-30,"Sinton","OFF","Center Point",3000000000000000,30,2000000000000000,4000000000000000,"OFF","Dark Rsh (Cell only)",0.4,"True","RTD (Internal)",2,10,-0.05,1,0.01,"A",0,"16-131484","True",0,0,"Full IV","C:\SintonInstruments\Recipe\MultiFlash\default_Bare_NPT_1648Cal.mfi","False",-2,-0.00829,"False","06/26/17 10:37:42","MultiFlash v1.27"
5,"Dana","Bare Cells","B10_unopened_20170626","06/26/17 10:38:42",8.878781,0.63709,8.351599,0.527637,4.406612,77.902345,18.339487,256.373823,0.002764,0.036952,0.63709,0.034758,0.527637,0.018339,18.339487,61601.502308,0.66405,8.351599,0.527637,77.902345,4.406612,18.339487,0.002764,0.034758,0.527637,0.018339,18.339487,0.66405,0.663521,25.317587,26.466514,0.034987,0.547447,0.019154,81.36040300000001,19.153571,1.265514,1.171775,7.42844e-13,1.836593e-08,,,,48.935699,1.266781e+16,1.178034,,1.198903,0.889504,-0.001909,2.250977,0.527637,,,,,,3,"p-type",0.021,240.28,240.28,1,1,25,1,"Generalized",540,0.673327,0.260424,2.2,0,1000,0.969988,1.66e-30,"Sinton","OFF","Center Point",3000000000000000,30,2000000000000000,4000000000000000,"OFF","Dark Rsh (Cell only)",0.4,"True","RTD (Internal)",2,10,-0.05,1,0.01,"A",0,"16-131484","True",0,0,"Full IV","C:\SintonInstruments\Recipe\MultiFlash\default_Bare_NPT_1648Cal.mfi","False",-2,-0.006381,"False","06/26/17 10:38:42","MultiFlash v1.27"
6,"Dana","Bare Cells","B9_opened_20170626","06/26/17 10:39:43",8.890143,0.640755,8.360822000000001,0.527984,4.414381,77.494214,18.37182,307.681465,0.002727,0.036999,0.640755,0.034796,0.527984,0.018372,18.37182,73929.70246299999,0.655295,8.360822000000001,0.527984,77.494214,4.414381,18.37182,0.002727,0.034796,0.527984,0.018372,18.37182,0.655295,0.638433,25.291823,27.995601,0.034987,0.54805,0.019175,80.88086199999999,19.174704,1.309317,1.214119,6.886263000000001e-13,1.911087e-08,,,,48.970974,1.019093e+16,1.443846,,1.201881,0.888153,-0.001902,2.16233,0.527984,,,,,,3,"p-type",0.021,240.28,240.28,1,1,25,1,"Generalized",540,0.652068,0.260424,2.2,0,1000,0.386253,1.66e-30,"Sinton","OFF","Center Point",3000000000000000,30,2000000000000000,4000000000000000,"OFF","Dark Rsh (Cell only)",0.4,"True","RTD (Internal)",2,10,-0.05,1,0.01,"A",0,"16-131484","True",0,0,"Full IV","C:\SintonInstruments\Recipe\MultiFlash\default_Bare_NPT_1648Cal.mfi","False",-2,-0.005329,"False","06/26/17 10:39:43","MultiFlash v1.27"
1,"Dana","Bare Cells","Bare_NPT_1648","06/26/17 10:33:24",9.00925,,,,,,,,,0.037495,,,,,,,,9.00925,-0.009998,,-0.09007900000000001,-0.374891,0.00111,0.037495,-0.009998,-0.000375,-0.374891,0.266663,0.5703240000000001,25.632792,318.514218,,,,,,,,,,,,,,,,,1.193599,0.889898,-0.009998,1.962611,-0.009998,,,,,,3,"p-type",0.021,240.28,240.28,1,1,25,1,"Generalized",540,0.65525,0.260424,2.2,0,1000,,1.66e-30,"Sinton","OFF","Center Point",3000000000000000,30,2000000000000000,4000000000000000,"OFF","Dark Rsh (Cell only)",0.4,"True","RTD (Internal)",2,10,-0.05,1,0.01,"A",0,"16-131484","True",0,0,"Full IV","C:\SintonInstruments\Recipe\MultiFlash\default_Bare_NPT_1648Cal.mfi","True",0,,"False","06/26/17 10:33:24","MultiFlash v1.27"
2,"Dana","Bare Cells","Bare_NPT_1648","06/26/17 10:34:46",9.007474999999999,0.648351,8.507334,0.5433249999999999,4.622245,79.147991,19.236911,102.465916,0.00284,0.037487,0.648351,0.035406,0.5433249999999999,0.019237,19.236911,24620.510356,0.682406,8.507334,0.5433249999999999,79.147991,4.622245,19.236911,0.00284,0.035406,0.5433249999999999,0.019237,19.236911,0.682406,0.688496,25.571742,27.819591,0.035672,0.5637180000000001,0.020109,82.736734,20.109155,1.131372,1.09556,4.76577e-13,6.880252e-09,,,,98.135008,1.084813e+16,1.361632,,1.190052,0.889329,-0.000593,2.348032,0.5433249999999999,,,,,,3,"p-type",0.021,240.28,240.28,1,1,25,1,"Generalized",540,0.689882,0.260424,2.2,0,1000,1.277288,1.66e-30,"Sinton","OFF","Center Point",3000000000000000,30,2000000000000000,4000000000000000,"OFF","Dark Rsh (Cell only)",0.4,"True","RTD (Internal)",2,10,-0.05,1,0.01,"A",0,"16-131484","True",0,0,"Full IV","C:\SintonInstruments\Recipe\MultiFlash\default_Bare_NPT_1648Cal.mfi","False",-2,-0.016788,"True","06/26/17 10:34:46","MultiFlash v1.27"
3,"Dana","Bare Cells","B12_unopened_20170626","06/26/17 10:36:36",8.83342,0.633053,8.307752000000001,0.5252289999999999,4.363469,78.030236,18.159936,202.147323,0.002772,0.036763,0.633053,0.034575,0.5252289999999999,0.01816,18.159936,48571.958716,0.666065,8.307752000000001,0.5252289999999999,78.030236,4.363469,18.159936,0.002772,0.034575,0.5252289999999999,0.01816,18.159936,0.666065,0.6467889999999999,25.425982,27.347564,0.034804,0.5450120000000001,0.018968,81.50407,18.968399,1.243619,1.157799,8.551351e-13,1.757007e-08,,,,44.582851,1.541889e+16,0.981861,,1.190432,0.890375,-0.001913,2.17234,0.5252289999999999,,,,,,3,"p-type",0.021,240.28,240.28,1,1,25,1,"Generalized",540,0.67825,0.260424,2.2,0,1000,0.923445,1.66e-30,"Sinton","OFF","Center Point",3000000000000000,30,2000000000000000,4000000000000000,"OFF","Dark Rsh (Cell only)",0.4,"True","RTD (Internal)",2,10,-0.05,1,0.01,"A",0,"16-131484","True",0,0,"Full IV","C:\SintonInstruments\Recipe\MultiFlash\default_Bare_NPT_1648Cal.mfi","False",-2,-0.009697000000000001,"False","06/26/17 10:36:36","MultiFlash v1.27"
7,"Dana","Bare Cells","B8_opened_20170626","06/26/17 10:40:39",8.884607000000001,0.639738,8.345573,0.527269,4.400359,77.419006,18.313465,444.956431,0.002733,0.036976,0.639738,0.034733,0.527269,0.018313,18.313465,106914.131291,0.656761,8.345573,0.527269,77.419006,4.400359,18.313465,0.002733,0.034733,0.527269,0.018313,18.313465,0.656761,0.642135,25.251153,25.87048,0.034937,0.547163,0.019116,80.812001,19.116078,1.309647,1.222543,6.848152e-13,2.193126e-08,,,,46.786764,9777057000000000,1.501224,,1.197121,0.889578,-0.002129,2.147308,0.527269,,,,,,3,"p-type",0.021,240.28,240.28,1,1,25,1,"Generalized",540,0.661913,0.260424,2.2,0,1000,0.526098,1.66e-30,"Sinton","OFF","Center Point",3000000000000000,30,2000000000000000,4000000000000000,"OFF","Dark Rsh (Cell only)",0.4,"True","RTD (Internal)",2,10,-0.05,1,0.01,"A",0,"16-131484","True",0,0,"Full IV","C:\SintonInstruments\Recipe\MultiFlash\default_Bare_NPT_1648Cal.mfi","False",-2,-0.003628,"False","06/26/17 10:40:39","MultiFlash v1.27"
8,"Dana","Bare Cells","B7_opened_20170626","06/26/17 10:41:36",8.943376000000001,0.645315,8.422952,0.533971,4.497614,77.93076600000001,18.718219,306.17227,0.002625,0.037221,0.645315,0.035055,0.533971,0.018718,18.718219,73567.073036,0.63071,8.422952,0.533971,77.93076600000001,4.497614,18.718219,0.002625,0.035055,0.533971,0.018718,18.718219,0.63071,0.611699,25.232198,27.996601,0.03522,0.553711,0.019502,81.19248399999999,19.501652,1.227513,1.215102,5.892249e-13,1.452988e-08,,,,61.128908,1.10141e+16,1.342403,,1.195173,0.889238,-0.001819,2.046592,0.533971,,,,,,3,"p-type",0.021,240.28,240.28,1,1,25,1,"Generalized",540,0.634262,0.260424,2.2,0,1000,0.167506,1.66e-30,"Sinton","OFF","Center Point",3000000000000000,30,2000000000000000,4000000000000000,"OFF","Dark Rsh (Cell only)",0.4,"True","RTD (Internal)",2,10,-0.05,1,0.01,"A",0,"16-131484","True",0,0,"Full IV","C:\SintonInstruments\Recipe\MultiFlash\default_Bare_NPT_1648Cal.mfi","False",-2,-0.008404999999999999,"False","06/26/17 10:41:36","MultiFlash v1.27"
9,"Dana","Bare Cells","B13_opened_20170626","06/26/17 10:47:57",9.05321,0.651819,8.571472,0.547408,4.69209,79.512798,19.527594,346.069147,0.002614,0.037678,0.651819,0.035673,0.547408,0.019528,19.527594,83153.49461199999,0.627978,8.571472,0.547408,79.512798,4.69209,19.527594,0.002614,0.035673,0.547408,0.019528,19.527594,0.627978,0.58299,25.056643,27.663582,0.035822,0.567726,0.020337,82.80875,20.337048,1.075729,1.113057,4.060998e-13,7.33228e-09,,,,111.495849,9574709000000000,1.531061,,1.185622,0.890284,-0.001482,1.946143,0.547408,,,,,,3,"p-type",0.021,240.28,240.28,1,1,25,1,"Generalized",540,0.631058,0.260424,2.2,0,1000,0.613312,1.66e-30,"Sinton","OFF","Center Point",3000000000000000,30,2000000000000000,4000000000000000,"OFF","Dark Rsh (Cell only)",0.4,"True","RTD (Internal)",2,10,-0.05,1,0.01,"A",0,"16-131484","True",0,0,"Full IV","C:\SintonInstruments\Recipe\MultiFlash\default_Bare_NPT_1648Cal.mfi","False",-2,-0.005762,"False","06/26/17 10:47:57","MultiFlash v1.27"
10,"Dana","Bare Cells","B14_opened_20170626","06/26/17 10:49:00",9.054995,0.651066,8.544307999999999,0.547521,4.678187,79.353146,19.46973,607.010374,0.002608,0.037685,0.651066,0.03556,0.547521,0.01947,19.46973,145852.452648,0.626715,8.544307999999999,0.547521,79.353146,4.678187,19.46973,0.002608,0.03556,0.547521,0.01947,19.46973,0.626715,0.580215,25.063268,27.235558,0.035771,0.566813,0.020276,82.637452,20.275553,1.106369,1.131974,4.123016e-13,8.639e-09,,,,105.21899,1.045772e+16,1.409239,,1.178068,0.890925,-0.001654,1.951182,0.547521,,,,,,3,"p-type",0.021,240.28,240.28,1,1,25,1,"Generalized",540,0.633786,0.260424,2.2,0,1000,1.00177,1.66e-30,"Sinton","OFF","Center Point",3000000000000000,30,2000000000000000,4000000000000000,"OFF","Dark Rsh (Cell only)",0.4,"True","RTD (Internal)",2,10,-0.05,1,0.01,"A",0,"16-131484","True",0,0,"Full IV","C:\SintonInstruments\Recipe\MultiFlash\default_Bare_NPT_1648Cal.mfi","False",-2,-0.002011,"False","06/26/17 10:49:00","MultiFlash v1.27"
11,"Dana","Bare Cells","B15_opened_20170626","06/26/17 10:49:55",9.056645,0.650594,8.577667,0.54723,4.693955,79.66389100000001,19.535354,451.446687,0.002545,0.037692,0.650594,0.035699,0.54723,0.019535,19.535354,108473.609928,0.611474,8.577667,0.54723,79.66389100000001,4.693955,19.535354,0.002545,0.035699,0.54723,0.019535,19.535354,0.611474,0.592244,25.03677,27.334563,0.035878,0.566534,0.020326,82.889196,20.326271,1.1006,1.09434,4.3838e-13,5.937566e-09,,,,108.925798,1.009981e+16,1.456079,,1.191103,0.892438,-0.001715,1.974679,0.54723,,,,,,3,"p-type",0.021,240.28,240.28,1,1,25,1,"Generalized",540,0.619738,0.260424,2.2,0,1000,0.7218329999999999,1.66e-30,"Sinton","OFF","Center Point",3000000000000000,30,2000000000000000,4000000000000000,"OFF","Dark Rsh (Cell only)",0.4,"True","RTD (Internal)",2,10,-0.05,1,0.01,"A",0,"16-131484","True",0,0,"Full IV","C:\SintonInstruments\Recipe\MultiFlash\default_Bare_NPT_1648Cal.mfi","False",-2,-0.002819,"False","06/26/17 10:49:55","MultiFlash v1.27"
12,"Dana","Bare Cells","B16_unopened_20170626","06/26/17 10:51:06",9.039234,0.652011,8.577268,0.547057,4.692252,79.61495600000001,19.528265,205.458818,0.002591,0.03762,0.652011,0.035697,0.547057,0.019528,19.528265,49367.644751,0.622588,8.577268,0.547057,79.61495600000001,4.692252,19.528265,0.002591,0.035697,0.547057,0.019528,19.528265,0.622588,0.577975,24.987086,28.265616,0.035809,0.567737,0.02033,82.884018,20.330114,1.067407,1.095636,4.093853e-13,6.371753e-09,,,,113.893041,1.258101e+16,1.1856,,1.186953,0.889105,-0.001996,1.943542,0.547057,,,,,,3,"p-type",0.021,240.28,240.28,1,1,25,1,"Generalized",540,0.627227,0.260424,2.2,0,1000,0.7369520000000001,1.66e-30,"Sinton","OFF","Center Point",3000000000000000,30,2000000000000000,4000000000000000,"OFF","Dark Rsh (Cell only)",0.4,"True","RTD (Internal)",2,10,-0.05,1,0.01,"A",0,"16-131484","True",0,0,"Full IV","C:\SintonInstruments\Recipe\MultiFlash\default_Bare_NPT_1648Cal.mfi","False",-2,-0.008747,"False","06/26/17 10:51:06","MultiFlash v1.27"
13,"Dana","Bare Cells","B17_unopened_20170626","06/26/17 10:52:19",9.019147,0.650987,8.514105000000001,0.54919,4.675862,79.638683,19.460056,182.274941,0.002442,0.037536,0.650987,0.035434,0.54919,0.01946,19.460056,43797.022902,0.586816,8.514105000000001,0.54919,79.638683,4.675862,19.460056,0.002442,0.035434,0.54919,0.01946,19.460056,0.586816,0.555439,25.023521,27.254559,0.035637,0.567084,0.020209,82.704486,20.209198,1.067815,1.128159,4.098774e-13,8.286743000000001e-09,,,,107.10453,1.302198e+16,1.148196,,1.191105,0.8903990000000001,-0.002189,1.880835,0.54919,,,,,,3,"p-type",0.021,240.28,240.28,1,1,25,1,"Generalized",540,0.596415,0.260424,2.2,0,1000,1.031451,1.66e-30,"Sinton","OFF","Center Point",3000000000000000,30,2000000000000000,4000000000000000,"OFF","Dark Rsh (Cell only)",0.4,"True","RTD (Internal)",2,10,-0.05,1,0.01,"A",0,"16-131484","True",0,0,"Full IV","C:\SintonInstruments\Recipe\MultiFlash\default_Bare_NPT_1648Cal.mfi","False",-2,-0.010156,"False","06/26/17 10:52:19","MultiFlash v1.27"
14,"Dana","Bare Cells","B18_unopened_20170626","06/26/17 10:53:30",9.049714,0.652442,8.591127,0.547112,4.700313,79.606804,19.561814,137.320415,0.002537,0.037663,0.652442,0.035755,0.547112,0.019562,19.561814,32995.349278,0.60961,8.591127,0.547112,79.606804,4.700313,19.561814,0.002537,0.035755,0.547112,0.019562,19.561814,0.60961,0.551836,24.990398,27.9696,0.035791,0.5685,0.020347,82.802904,20.347193,1.089946,1.11687,3.947673e-13,7.166022e-09,,,,113.156593,1.304992e+16,1.14591,,1.191391,0.889755,-0.002021,1.852783,0.547112,,,,,,3,"p-type",0.021,240.28,240.28,1,1,25,1,"Generalized",540,0.610043,0.260424,2.2,0,1000,0.862761,1.66e-30,"Sinton","OFF","Center Point",3000000000000000,30,2000000000000000,4000000000000000,"OFF","Dark Rsh (Cell only)",0.4,"True","RTD (Internal)",2,10,-0.05,1,0.01,"A",0,"16-131484","True",0,0,"Full IV","C:\SintonInstruments\Recipe\MultiFlash\default_Bare_NPT_1648Cal.mfi","False",-2,-0.018221,"True","06/26/17 10:53:30","MultiFlash v1.27"
15,"Dana","Bare Cells","Bare_NPT_1648","06/27/17 11:17:14",9.009983,,,,,,,,,0.037498,,,,,,,,9.009983,-0.009391999999999999,,-0.084624,-0.352187,0.001042,0.037498,-0.009391999999999999,-0.000352,-0.352187,0.250473,0.738915,25.174231,210.85706,,,,,,,,,,,,,,,,,1.198589,0.892907,-0.009391999999999999,2.536693,-0.009391999999999999,,,,,,3,"p-type",0.021,240.28,240.28,1,1,25,1,"Generalized",540,0.65525,0.260414,2.2,0,1000,,1.66e-30,"Sinton","OFF","Center Point",3000000000000000,30,2000000000000000,4000000000000000,"OFF","Dark Rsh (Cell only)",0.4,"True","RTD (Internal)",2,10,-0.05,1,0.01,"A",0,"16-131484","True",0,0,"Full IV","C:\SintonInstruments\Recipe\MultiFlash\default_Bare_NPT_1648Cal.mfi","True",0,,"False","06/27/17 11:17:14","MultiFlash v1.27"
16,"Dana","Bare Cells","Bare_NPT_1648","06/27/17 11:17:51",9.01191,0.647085,8.505003,0.543028,4.618452,79.198767,19.221125,102.290146,0.002761,0.037506,0.647085,0.035396,0.543028,0.019221,19.221125,24578.276185,0.663417,8.505003,0.543028,79.198767,4.618452,19.221125,0.002761,0.035396,0.543028,0.019221,19.221125,0.663417,0.6485379999999999,25.174231,28.089607,0.035682,0.562511,0.020071,82.702354,20.071427,1.131457,1.097471,5.005557e-13,7.135171e-09,,,,93.285674,1.029699e+16,1.429875,,1.190479,0.890776,4.211935e-05,2.192551,0.543028,,,,,,3,"p-type",0.021,240.28,240.28,1,1,25,1,"Generalized",540,0.674007,0.260414,2.2,0,1000,1.422476,1.66e-30,"Sinton","OFF","Center Point",3000000000000000,30,2000000000000000,4000000000000000,"OFF","Dark Rsh (Cell only)",0.4,"True","RTD (Internal)",2,10,-0.05,1,0.01,"A",0,"16-131484","True",0,0,"Full IV","C:\SintonInstruments\Recipe\MultiFlash\default_Bare_NPT_1648Cal.mfi","False",-2,-0.017004,"True","06/27/17 11:17:51","MultiFlash v1.27"
17,"Dana","Bare Cells","B18_unopened_20170627","06/27/17 11:19:34",8.880165999999999,0.635831,8.375109,0.527425,4.417242,78.232727,18.383727,147.953228,0.00271,0.036958,0.635831,0.034856,0.527425,0.018384,18.383727,35550.201565,0.651237,8.375109,0.527425,78.232727,4.417242,18.383727,0.00271,0.034856,0.527425,0.018384,18.383727,0.651237,0.678397,25.174231,26.901538,0.035062,0.547202,0.019186,81.64775299999999,19.186216,1.252327,1.138084,8.155621e-13,1.372795e-08,,,,49.860102,1.468973e+16,1.026794,,1.193554,0.887968,-0.000583,2.285981,0.527425,,,,,,3,"p-type",0.021,240.28,240.28,1,1,25,1,"Generalized",540,0.6607730000000001,0.260414,2.2,0,1000,0.621909,1.66e-30,"Sinton","OFF","Center Point",3000000000000000,30,2000000000000000,4000000000000000,"OFF","Dark Rsh (Cell only)",0.4,"True","RTD (Internal)",2,10,-0.05,1,0.01,"A",0,"16-131484","True",0,0,"Full IV","C:\SintonInstruments\Recipe\MultiFlash\default_Bare_NPT_1648Cal.mfi","False",-2,-0.015359,"True","06/27/17 11:19:34","MultiFlash v1.27"
18,"Dana","Bare Cells","B17_unopened_20170627","06/27/17 11:20:41",8.868337,0.638015,8.36595,0.532175,4.452146,78.68573499999999,18.52899,183.35126,0.002457,0.036908,0.638015,0.034818,0.532175,0.018529,18.52899,44055.640845,0.590415,8.36595,0.532175,78.68573499999999,4.452146,18.52899,0.002457,0.034818,0.532175,0.018529,18.52899,0.590415,0.61947,25.174231,26.334506,0.034991,0.550243,0.019254,81.76389399999999,19.253838,1.202869,1.148697,7.09423e-13,1.473141e-08,,,,55.449379,1.453769e+16,1.036723,,1.193633,0.888389,-0.000693,2.072357,0.532175,,,,,,3,"p-type",0.021,240.28,240.28,1,1,25,1,"Generalized",540,0.601277,0.260414,2.2,0,1000,0.5296419999999999,1.66e-30,"Sinton","OFF","Center Point",3000000000000000,30,2000000000000000,4000000000000000,"OFF","Dark Rsh (Cell only)",0.4,"True","RTD (Internal)",2,10,-0.05,1,0.01,"A",0,"16-131484","True",0,0,"Full IV","C:\SintonInstruments\Recipe\MultiFlash\default_Bare_NPT_1648Cal.mfi","False",-2,-0.01078,"False","06/27/17 11:20:41","MultiFlash v1.27"
19,"Dana","Bare Cells","B16_unopened_20170627","06/27/17 11:22:20",8.868434000000001,0.634569,8.373818999999999,0.526787,4.41122,78.385035,18.358666,211.049231,0.002732,0.036909,0.634569,0.03485,0.526787,0.018359,18.358666,50710.909203,0.656393,8.373818999999999,0.526787,78.385035,4.41122,18.358666,0.002732,0.03485,0.526787,0.018359,18.358666,0.656393,0.6666339999999999,25.174231,26.808533,0.035061,0.546664,0.019167,81.835373,19.166774,1.242871,1.114442,8.748201e-13,1.104879e-08,,,,49.958654,1.43059e+16,1.05226,,1.186601,0.887474,-0.000632,2.202936,0.526787,,,,,,3,"p-type",0.021,240.28,240.28,1,1,25,1,"Generalized",540,0.657925,0.260414,2.2,0,1000,0.763892,1.66e-30,"Sinton","OFF","Center Point",3000000000000000,30,2000000000000000,4000000000000000,"OFF","Dark Rsh (Cell only)",0.4,"True","RTD (Internal)",2,10,-0.05,1,0.01,"A",0,"16-131484","True",0,0,"Full IV","C:\SintonInstruments\Recipe\MultiFlash\default_Bare_NPT_1648Cal.mfi","False",-2,-0.008411,"False","06/27/17 11:22:20","MultiFlash v1.27"
20,"Dana","Bare Cells","B15_opened_20170627","06/27/17 11:24:09",8.948073000000001,0.644316,8.435731000000001,0.533374,4.4994,78.04159799999999,18.725652,500.924877,0.002507,0.03724,0.644316,0.035108,0.533374,0.018726,18.725652,120362.229438,0.602309,8.435731000000001,0.533374,78.04159799999999,4.4994,18.725652,0.002507,0.035108,0.533374,0.018726,18.725652,0.602309,0.6206970000000001,25.174231,27.207556,0.035269,0.552194,0.019476,81.166832,19.475534,1.244568,1.205906,6.470132e-13,1.267289e-08,,,,58.443011,1.011351e+16,1.454226,,1.189158,0.887865,-0.000212,2.113902,0.533374,,,,,,3,"p-type",0.021,240.28,240.28,1,1,25,1,"Generalized",540,0.605343,0.260414,2.2,0,1000,0.016294,1.66e-30,"Sinton","OFF","Center Point",3000000000000000,30,2000000000000000,4000000000000000,"OFF","Dark Rsh (Cell only)",0.4,"True","RTD (Internal)",2,10,-0.05,1,0.01,"A",0,"16-131484","True",0,0,"Full IV","C:\SintonInstruments\Recipe\MultiFlash\default_Bare_NPT_1648Cal.mfi","False",-2,-0.002536,"False","06/27/17 11:24:09","MultiFlash v1.27"
21,"Dana","Bare Cells","B14_opened_20170627","06/27/17 11:25:09",8.946192,0.644958,8.419032,0.533537,4.491864,77.849706,18.694288,633.019696,0.002562,0.037232,0.644958,0.035038,0.533537,0.018694,18.694288,152101.972499,0.615555,8.419032,0.533537,77.849706,4.491864,18.694288,0.002562,0.035038,0.533537,0.018694,18.694288,0.615555,0.632974,25.174231,26.970543,0.035204,0.552714,0.019458,81.02933400000001,19.457822,1.244229,1.231784,5.855239e-13,1.671717e-08,,,,58.144263,1.048675e+16,1.405579,,1.191064,0.888449,-0.000402,2.129193,0.533537,,,,,,3,"p-type",0.021,240.28,240.28,1,1,25,1,"Generalized",540,0.6180909999999999,0.260414,2.2,0,1000,0.099479,1.66e-30,"Sinton","OFF","Center Point",3000000000000000,30,2000000000000000,4000000000000000,"OFF","Dark Rsh (Cell only)",0.4,"True","RTD (Internal)",2,10,-0.05,1,0.01,"A",0,"16-131484","True",0,0,"Full IV","C:\SintonInstruments\Recipe\MultiFlash\default_Bare_NPT_1648Cal.mfi","False",-2,-0.001804,"False","06/27/17 11:25:09","MultiFlash v1.27"
22,"Dana","Bare Cells","B13_opened_20170627","06/27/17 11:26:11",8.915844999999999,0.639753,8.4131,0.528946,4.450073,78.017571,18.520365,323.778988,0.00262,0.037106,0.639753,0.035014,0.528946,0.01852,18.520365,77797.61535399999,0.629543,8.4131,0.528946,78.017571,4.450073,18.520365,0.00262,0.035014,0.528946,0.01852,18.520365,0.629543,0.641728,25.174231,26.162497,0.03519,0.548502,0.019302,81.30820799999999,19.30152,1.287565,1.159491,7.586491e-13,1.319146e-08,,,,51.850353,1.009641e+16,1.456539,,1.190985,0.8880940000000001,-0.000597,2.133047,0.528946,,,,,,3,"p-type",0.021,240.28,240.28,1,1,25,1,"Generalized",540,0.63091,0.260414,2.2,0,1000,0.281758,1.66e-30,"Sinton","OFF","Center Point",3000000000000000,30,2000000000000000,4000000000000000,"OFF","Dark Rsh (Cell only)",0.4,"True","RTD (Internal)",2,10,-0.05,1,0.01,"A",0,"16-131484","True",0,0,"Full IV","C:\SintonInstruments\Recipe\MultiFlash\default_Bare_NPT_1648Cal.mfi","False",-2,-0.005916,"False","06/27/17 11:26:11","MultiFlash v1.27"
23,"Dana","Bare Cells","Bare_NPT_1648","06/28/17 10:53:47",9.011025,,,,,,,,,0.037502,,,,,,,,9.011025,-0.010887,,-0.098104,-0.408292,0.001208,0.037502,-0.010887,-0.000408,-0.408292,0.290307,0.658881,25.180974,179.510267,,,,,,,,,,,,,,,,,1.198411,0.889292,-0.010887,2.276321,-0.010887,,,,,,3,"p-type",0.021,240.28,240.28,1,1,25,1,"Generalized",540,0.65525,0.260513,2.2,0,1000,,1.66e-30,"Sinton","OFF","Center Point",3000000000000000,30,2000000000000000,4000000000000000,"OFF","Dark Rsh (Cell only)",0.4,"True","RTD (Internal)",2,10,-0.05,1,0.01,"A",0,"16-131484","True",0,0,"Full IV","C:\SintonInstruments\Recipe\MultiFlash\default_Bare_NPT_1648Cal.mfi","True",0,,"False","06/28/17 10:53:47","MultiFlash v1.27"
24,"Dana","Bare Cells","Bare_NPT_1648","06/28/17 10:54:24",9.010945,0.648161,8.504664,0.543167,4.619449,79.092832,19.225274,101.653894,0.002882,0.037502,0.648161,0.035395,0.543167,0.019225,19.225274,24425.397609,0.69245,8.504664,0.543167,79.092832,4.619449,19.225274,0.002882,0.035395,0.543167,0.019225,19.225274,0.69245,0.715398,25.115437,27.10955,0.035688,0.563558,0.020112,82.741382,20.112135,1.143354,1.094118,4.802487e-13,6.824203e-09,,,,97.65988400000001,1.07757e+16,1.370207,,1.191245,0.889958,-0.001714,2.410056,0.543167,,,,,,3,"p-type",0.021,240.28,240.28,1,1,25,1,"Generalized",540,0.701097,0.260513,2.2,0,1000,1.442976,1.66e-30,"Sinton","OFF","Center Point",3000000000000000,30,2000000000000000,4000000000000000,"OFF","Dark Rsh (Cell only)",0.4,"True","RTD (Internal)",2,10,-0.05,1,0.01,"A",0,"16-131484","True",0,0,"Full IV","C:\SintonInstruments\Recipe\MultiFlash\default_Bare_NPT_1648Cal.mfi","False",-2,-0.017482,"True","06/28/17 10:54:24","MultiFlash v1.27"
25,"Dana","Bare Cells","B18_Unopened_20170628","06/28/17 10:56:12",8.874397999999999,0.6365459999999999,8.374279,0.5280010000000001,4.421627,78.273196,18.401976,149.476919,0.002706,0.036934,0.6365459999999999,0.034852,0.5280010000000001,0.018402,18.401976,35916.314043,0.6502289999999999,8.374279,0.5280010000000001,78.273196,4.421627,18.401976,0.002706,0.034852,0.5280010000000001,0.018402,18.401976,0.6502289999999999,0.6806990000000001,25.085074,26.945541,0.035048,0.5479039999999999,0.019203,81.679395,19.202771,1.249707,1.137684,7.92643e-13,1.340013e-08,,,,51.420325,1.535714e+16,0.985503,,1.195557,0.890213,-0.002304,2.31101,0.5280010000000001,,,,,,3,"p-type",0.021,240.28,240.28,1,1,25,1,"Generalized",540,0.65588,0.260513,2.2,0,1000,0.592364,1.66e-30,"Sinton","OFF","Center Point",3000000000000000,30,2000000000000000,4000000000000000,"OFF","Dark Rsh (Cell only)",0.4,"True","RTD (Internal)",2,10,-0.05,1,0.01,"A",0,"16-131484","True",0,0,"Full IV","C:\SintonInstruments\Recipe\MultiFlash\default_Bare_NPT_1648Cal.mfi","False",-2,-0.017443,"True","06/28/17 10:56:12","MultiFlash v1.27"
26,"Dana","Bare Cells","B17_Unopened_20170628","06/28/17 10:57:20",8.867844,0.6385729999999999,8.361414999999999,0.532587,4.453181,78.63969899999999,18.5333,187.027833,0.00251,0.036906,0.6385729999999999,0.034799,0.532587,0.018533,18.5333,44939.047795,0.603179,8.361414999999999,0.532587,78.63969899999999,4.453181,18.5333,0.00251,0.034799,0.532587,0.018533,18.5333,0.603179,0.64417,25.100807,25.811476,0.034989,0.550855,0.019274,81.782596,19.273998,1.200628,1.146057,6.938852e-13,1.453721e-08,,,,56.849399,1.516699e+16,0.996902,,1.193207,0.889123,-0.002534,2.117795,0.532587,,,,,,3,"p-type",0.021,240.28,240.28,1,1,25,1,"Generalized",540,0.614823,0.260513,2.2,0,1000,0.70574,1.66e-30,"Sinton","OFF","Center Point",3000000000000000,30,2000000000000000,4000000000000000,"OFF","Dark Rsh (Cell only)",0.4,"True","RTD (Internal)",2,10,-0.05,1,0.01,"A",0,"16-131484","True",0,0,"Full IV","C:\SintonInstruments\Recipe\MultiFlash\default_Bare_NPT_1648Cal.mfi","False",-2,-0.010983,"False","06/28/17 10:57:20","MultiFlash v1.27"
27,"Dana","Bare Cells","B16_Unopened_20170628","06/28/17 10:58:20",8.864157000000001,0.634861,8.369593,0.527196,4.412412,78.407877,18.363628,212.635797,0.002731,0.036891,0.634861,0.034833,0.527196,0.018364,18.363628,51092.12936,0.6561979999999999,8.369593,0.527196,78.407877,4.412412,18.363628,0.002731,0.034833,0.527196,0.018364,18.363628,0.6561979999999999,0.710375,25.065844,26.178497,0.035045,0.547034,0.019171,81.854349,19.170814,1.241763,1.113405,8.643851e-13,1.089067e-08,,,,50.722169,1.473545e+16,1.023848,,1.164666,0.891532,-0.002618,2.298349,0.527196,,,,,,3,"p-type",0.021,240.28,240.28,1,1,25,1,"Generalized",540,0.660735,0.260513,2.2,0,1000,0.743702,1.66e-30,"Sinton","OFF","Center Point",3000000000000000,30,2000000000000000,4000000000000000,"OFF","Dark Rsh (Cell only)",0.4,"True","RTD (Internal)",2,10,-0.05,1,0.01,"A",0,"16-131484","True",0,0,"Full IV","C:\SintonInstruments\Recipe\MultiFlash\default_Bare_NPT_1648Cal.mfi","False",-2,-0.008376,"False","06/28/17 10:58:20","MultiFlash v1.27"
40,"Dana","Bare Cells","Bare_NPT_1648","06/30/17 09:27:30",9.010007,0.648249,8.50372,0.543157,4.618856,79.080153,19.222806,100.634063,0.002894,0.037498,0.648249,0.035391,0.543157,0.019223,19.222806,24180.352546,0.695331,8.50372,0.543157,79.080153,4.618856,19.222806,0.002894,0.035391,0.543157,0.019223,19.222806,0.695331,0.692513,25.207355,26.948542,0.035682,0.563667,0.020112,82.74024,20.112499,1.131302,1.096206,4.780938e-13,6.86068e-09,,,,97.996211,1.084976e+16,1.36144,,1.205882,0.888933,-0.000534,2.372092,0.543157,,,,,,3,"p-type",0.021,240.28,240.28,1,1,25,1,"Generalized",540,0.697059,0.26045,2.2,0,1000,1.453712,1.66e-30,"Sinton","OFF","Center Point",3000000000000000,30,2000000000000000,4000000000000000,"OFF","Dark Rsh (Cell only)",0.4,"True","RTD (Internal)",2,10,-0.05,1,0.01,"A",0,"16-131484","True",0,0,"Full IV","C:\SintonInstruments\Recipe\MultiFlash\default_Bare_NPT_1648Cal.mfi","False",-2,-0.016305,"True","06/30/17 09:27:30","MultiFlash v1.27"
41,"Dana","Bare Cells","B19_opened_20170630","06/30/17 09:31:38",9.057582,0.6520820000000001,8.564241000000001,0.548828,4.700294,79.581194,19.561736,554.482614,0.002591,0.037696,0.6520820000000001,0.035643,0.548828,0.019562,19.561736,133231.082493,0.6225540000000001,8.564241000000001,0.548828,79.581194,4.700294,19.561736,0.002591,0.035643,0.548828,0.019562,19.561736,0.6225540000000001,0.607576,25.059956,27.570577,0.035853,0.568037,0.020366,82.852422,20.365831,1.097488,1.106374,4.041547e-13,6.999718e-09,,,,113.984894,9772250000000000,1.501918,,1.189925,0.889736,-0.000672,2.064132,0.548828,,,,,,3,"p-type",0.021,240.28,240.28,1,1,25,1,"Generalized",540,0.6259169999999999,0.26045,2.2,0,1000,1.077825,1.66e-30,"Sinton","OFF","Center Point",3000000000000000,30,2000000000000000,4000000000000000,"OFF","Dark Rsh (Cell only)",0.4,"True","RTD (Internal)",2,10,-0.05,1,0.01,"A",0,"16-131484","True",0,0,"Full IV","C:\SintonInstruments\Recipe\MultiFlash\default_Bare_NPT_1648Cal.mfi","False",-2,-0.002674,"False","06/30/17 09:31:38","MultiFlash v1.27"
42,"Dana","Bare Cells","B20_opened_20170630","06/30/17 09:33:33",9.072775,0.650272,8.552519,0.545751,4.667543,79.113983,19.425434,309.746118,0.002626,0.037759,0.650272,0.035594,0.545751,0.019425,19.425434,74425.79734,0.630864,8.552519,0.545751,79.113983,4.667543,19.425434,0.002626,0.035594,0.545751,0.019425,19.425434,0.630864,0.630868,25.003647,27.113551,0.035804,0.565258,0.020238,82.425054,20.238426,1.100808,1.153622,4.224845e-13,1.046508e-08,,,,97.181397,1.158748e+16,1.280166,,1.198582,0.891087,-0.000508,2.186649,0.545751,,,,,,3,"p-type",0.021,240.28,240.28,1,1,25,1,"Generalized",540,0.638899,0.26045,2.2,0,1000,0.703222,1.66e-30,"Sinton","OFF","Center Point",3000000000000000,30,2000000000000000,4000000000000000,"OFF","Dark Rsh (Cell only)",0.4,"True","RTD (Internal)",2,10,-0.05,1,0.01,"A",0,"16-131484","True",0,0,"Full IV","C:\SintonInstruments\Recipe\MultiFlash\default_Bare_NPT_1648Cal.mfi","False",-2,-0.005392,"False","06/30/17 09:33:33","MultiFlash v1.27"
28,"Dana","Bare Cells","B15_Opened_20170628","06/28/17 10:59:59",8.949017,0.644559,8.435147000000001,0.532888,4.494985,77.927351,18.707278,570.610667,0.002575,0.037244,0.644559,0.035105,0.532888,0.018707,18.707278,137106.331024,0.618644,8.435147000000001,0.532888,77.927351,4.494985,18.707278,0.002575,0.035105,0.532888,0.018707,18.707278,0.618644,0.640834,25.055815,28.015602,0.035263,0.552357,0.019478,81.136259,19.47761,1.248201,1.21001,6.382327e-13,1.312305e-08,,,,58.463466,1.04564e+16,1.409407,,1.192926,0.886987,-0.00207,2.169008,0.532888,,,,,,3,"p-type",0.021,240.28,240.28,1,1,25,1,"Generalized",540,0.619309,0.260513,2.2,0,1000,0.015998,1.66e-30,"Sinton","OFF","Center Point",3000000000000000,30,2000000000000000,4000000000000000,"OFF","Dark Rsh (Cell only)",0.4,"True","RTD (Internal)",2,10,-0.05,1,0.01,"A",0,"16-131484","True",0,0,"Full IV","C:\SintonInstruments\Recipe\MultiFlash\default_Bare_NPT_1648Cal.mfi","False",-2,-0.002568,"False","06/28/17 10:59:59","MultiFlash v1.27"
29,"Dana","Bare Cells","B14_Opened_20170628","06/28/17 11:00:54",8.945228,0.64511,8.414388000000001,0.533562,4.489601,77.80054,18.684872,556.920044,0.002599,0.037228,0.64511,0.035019,0.533562,0.018685,18.684872,133816.748202,0.624371,8.414388000000001,0.533562,77.80054,4.489601,18.684872,0.002599,0.035019,0.533562,0.018685,18.684872,0.624371,0.650354,25.034285,26.953542,0.035199,0.552844,0.019459,81.025469,19.459383,1.246448,1.232641,5.821241e-13,1.673167e-08,,,,58.471815,1.0756e+16,1.372558,,1.195004,0.887325,-0.002283,2.211831,0.533562,,,,,,3,"p-type",0.021,240.28,240.28,1,1,25,1,"Generalized",540,0.6208669999999999,0.260513,2.2,0,1000,0.276358,1.66e-30,"Sinton","OFF","Center Point",3000000000000000,30,2000000000000000,4000000000000000,"OFF","Dark Rsh (Cell only)",0.4,"True","RTD (Internal)",2,10,-0.05,1,0.01,"A",0,"16-131484","True",0,0,"Full IV","C:\SintonInstruments\Recipe\MultiFlash\default_Bare_NPT_1648Cal.mfi","False",-2,-0.001452,"False","06/28/17 11:00:54","MultiFlash v1.27"
30,"Dana","Bare Cells","B13_Opened_20170628","06/28/17 11:01:51",8.917484,0.639604,8.405246,0.528089,4.438719,77.822354,18.47311,285.32597,0.002749,0.037113,0.639604,0.034981,0.528089,0.018473,18.47311,68558.12418100001,0.660511,8.405246,0.528089,77.822354,4.438719,18.47311,0.002749,0.034981,0.528089,0.018473,18.47311,0.660511,0.667564,25.055355,26.692527,0.035183,0.548345,0.019292,81.272948,19.292196,1.29047,1.164202,7.508021e-13,1.430035e-08,,,,51.314406,1.033314e+16,1.425179,,1.188169,0.889612,-0.00249,2.224719,0.528089,,,,,,3,"p-type",0.021,240.28,240.28,1,1,25,1,"Generalized",540,0.659265,0.260513,2.2,0,1000,0.463268,1.66e-30,"Sinton","OFF","Center Point",3000000000000000,30,2000000000000000,4000000000000000,"OFF","Dark Rsh (Cell only)",0.4,"True","RTD (Internal)",2,10,-0.05,1,0.01,"A",0,"16-131484","True",0,0,"Full IV","C:\SintonInstruments\Recipe\MultiFlash\default_Bare_NPT_1648Cal.mfi","False",-2,-0.006588,"False","06/28/17 11:01:51","MultiFlash v1.27"
43,"Dana","Bare Cells","B21_opened_20170630","06/30/17 09:36:37",9.055412,0.651163,8.560209,0.547744,4.688805,79.517822,19.51392,381.543841,0.002583,0.037687,0.651163,0.035626,0.547744,0.019514,19.51392,91677.35419899999,0.620656,8.560209,0.547744,79.517822,4.688805,19.51392,0.002583,0.035626,0.547744,0.019514,19.51392,0.620656,0.493993,24.987086,28.126609,0.035833,0.566951,0.020315,82.783739,20.315387,1.094886,1.11108,4.176785e-13,7.547403999999999e-09,,,,108.659887,1.057557e+16,1.394502,,1.192961,0.891727,-0.0007470000000000001,1.636323,0.547744,,,,,,3,"p-type",0.021,240.28,240.28,1,1,25,1,"Generalized",540,0.628338,0.26045,2.2,0,1000,0.889909,1.66e-30,"Sinton","OFF","Center Point",3000000000000000,30,2000000000000000,4000000000000000,"OFF","Dark Rsh (Cell only)",0.4,"True","RTD (Internal)",2,10,-0.05,1,0.01,"A",0,"16-131484","True",0,0,"Full IV","C:\SintonInstruments\Recipe\MultiFlash\default_Bare_NPT_1648Cal.mfi","False",-2,-0.005444,"False","06/30/17 09:36:37","MultiFlash v1.27"
44,"Dana","Bare Cells","B22_unopened_20170630","06/30/17 09:37:44",9.055909,0.652564,8.539364000000001,0.547994,4.679518,79.18552699999999,19.475272,51.013109,0.00285,0.037689,0.652564,0.035539,0.547994,0.019475,19.475272,12257.429792,0.684739,8.539364000000001,0.547994,79.18552699999999,4.679518,19.475272,0.00285,0.035539,0.547994,0.019475,19.475272,0.684739,0.678082,24.944028,27.27256,0.035807,0.568559,0.020358,82.775617,20.358236,1.062148,1.121585,3.94295e-13,6.825566e-09,,,,114.66279,1.224822e+16,1.215588,,1.174602,0.889582,-0.001039,2.280187,0.547994,,,,,,3,"p-type",0.021,240.28,240.28,1,1,25,1,"Generalized",540,0.69363,0.26045,2.2,0,1000,1.326066,1.66e-30,"Sinton","OFF","Center Point",3000000000000000,30,2000000000000000,4000000000000000,"OFF","Dark Rsh (Cell only)",0.4,"True","RTD (Internal)",2,10,-0.05,1,0.01,"A",0,"16-131484","True",0,0,"Full IV","C:\SintonInstruments\Recipe\MultiFlash\default_Bare_NPT_1648Cal.mfi","False",-2,-0.034707,"True","06/30/17 09:37:44","MultiFlash v1.27"
45,"Dana","Bare Cells","B23_unopened_20170630","06/30/17 09:39:09",9.052512999999999,0.65316,8.558705,0.5480429999999999,4.690535,79.329357,19.521123,49.402712,0.002767,0.037675,0.65316,0.03562,0.5480429999999999,0.019521,19.521123,11870.483624,0.664956,8.558705,0.5480429999999999,79.329357,4.690535,19.521123,0.002767,0.03562,0.5480429999999999,0.019521,19.521123,0.664956,0.67118,24.950652,28.130609,0.035803,0.569122,0.020376,82.80368,20.376074,1.073984,1.119218,3.867277e-13,6.532947e-09,,,,117.055448,1.244986e+16,1.197229,,1.19869,0.88895,-0.000869,2.335532,0.5480429999999999,,,,,,3,"p-type",0.021,240.28,240.28,1,1,25,1,"Generalized",540,0.6712360000000001,0.26045,2.2,0,1000,1.116791,1.66e-30,"Sinton","OFF","Center Point",3000000000000000,30,2000000000000000,4000000000000000,"OFF","Dark Rsh (Cell only)",0.4,"True","RTD (Internal)",2,10,-0.05,1,0.01,"A",0,"16-131484","True",0,0,"Full IV","C:\SintonInstruments\Recipe\MultiFlash\default_Bare_NPT_1648Cal.mfi","False",-2,-0.03872,"True","06/30/17 09:39:09","MultiFlash v1.27"
31,"Dana","Bare Cells","Bare_NPT_1648","06/29/17 10:58:23",9.012332000000001,,,,,,,,,0.037508,,,,,,,,9.012332000000001,-0.009613,,-0.086636,-0.360564,0.001067,0.037508,-0.009613,-0.000361,-0.360564,0.256297,0.565887,25.16524,242.455868,,,,,,,,,,,,,,,,,1.18448,0.889301,-0.009613,1.929364,-0.009613,,,,,,3,"p-type",0.021,240.28,240.28,1,1,25,1,"Generalized",540,0.65525,0.260438,2.2,0,1000,,1.66e-30,"Sinton","OFF","Center Point",3000000000000000,30,2000000000000000,4000000000000000,"OFF","Dark Rsh (Cell only)",0.4,"True","RTD (Internal)",2,10,-0.05,1,0.01,"A",0,"16-131484","True",0,0,"Full IV","C:\SintonInstruments\Recipe\MultiFlash\default_Bare_NPT_1648Cal.mfi","True",0,,"False","06/29/17 10:58:23","MultiFlash v1.27"
32,"Dana","Bare Cells","Bare_NPT_1648","06/29/17 10:59:36",9.009224,0.648288,8.507294,0.543447,4.623262,79.157635,19.241143,98.72581099999999,0.002834,0.037495,0.648288,0.035406,0.543447,0.019241,19.241143,23721.837814,0.680925,8.507294,0.543447,79.157635,4.623262,19.241143,0.002834,0.035406,0.543447,0.019241,19.241143,0.680925,0.687952,25.10964,28.263617,0.035674,0.563755,0.020111,82.738072,20.111453,1.13034,1.096938,4.775524e-13,6.805176e-09,,,,98.049561,1.086958e+16,1.359114,,1.188191,0.888822,-0.000386,2.355053,0.543447,,,,,,3,"p-type",0.021,240.28,240.28,1,1,25,1,"Generalized",540,0.683563,0.260438,2.2,0,1000,1.252706,1.66e-30,"Sinton","OFF","Center Point",3000000000000000,30,2000000000000000,4000000000000000,"OFF","Dark Rsh (Cell only)",0.4,"True","RTD (Internal)",2,10,-0.05,1,0.01,"A",0,"16-131484","True",0,0,"Full IV","C:\SintonInstruments\Recipe\MultiFlash\default_Bare_NPT_1648Cal.mfi","False",-2,-0.0176,"True","06/29/17 10:59:36","MultiFlash v1.27"
33,"Dana","Bare Cells","B18_unopened_20170629","06/29/17 11:04:14",8.872221,0.636284,8.363842999999999,0.527689,4.413508,78.18082699999999,18.368188,145.293875,0.002762,0.036925,0.636284,0.034809,0.527689,0.018368,18.368188,34911.212367,0.663636,8.363842999999999,0.527689,78.18082699999999,4.413508,18.368188,0.002762,0.034809,0.527689,0.018368,18.368188,0.663636,0.666801,25.022141,27.002544,0.03503,0.547639,0.019184,81.653364,19.184042,1.24959,1.13909,7.911373e-13,1.422517e-08,,,,50.829032,1.517585e+16,0.996364,,1.186637,0.889069,-0.001284,2.160193,0.527689,,,,,,3,"p-type",0.021,240.28,240.28,1,1,25,1,"Generalized",540,0.6738730000000001,0.260438,2.2,0,1000,0.65302,1.66e-30,"Sinton","OFF","Center Point",3000000000000000,30,2000000000000000,4000000000000000,"OFF","Dark Rsh (Cell only)",0.4,"True","RTD (Internal)",2,10,-0.05,1,0.01,"A",0,"16-131484","True",0,0,"Full IV","C:\SintonInstruments\Recipe\MultiFlash\default_Bare_NPT_1648Cal.mfi","False",-2,-0.016911,"True","06/29/17 11:04:14","MultiFlash v1.27"
