Repository: dintalframe/MLPROJECT

File: FCT450csv/MultiFlash_Database WW26 - 2023.csv (part 1 of 2)
ID,User_ID,Batch_ID,Sample_ID,Measurement_Date-Time,Isc_(A),Voc_(V),Imp_(A),Vmp_(V),Pmp_(W),FF_(percent),Efficiency_(percent),Rsh_(ohm),Rs_(ohm),Jsc_(A/cm2),Voc_(V/cell),Jmp_(A/cm2),Vmp_(V/cell),Pmp_(W/cm2),Cell_Efficiency_(percent),Rsh_(ohm-cm2),Rs_(ohm-cm2),ILoad_(A),VLoad_(V),FFLoad_(percent),PLoad_(W),EffLoad_(percent),RsLoad_(ohm),JLoad_(A/cm2),VLoad_(V/cell),PLoad_(W/cm2),Cell_EffLoad_(percent),RsLoad_(ohm-cm2),Rs_Modulation_(ohm-cm2),Measured_Temperature_(C),Total_Test_Time_(s),pJmp_(A/cm2),pVmp_(V/cell),pPmp_(W/cm2),pFF_(percent),pEfficiency_(percent),n_at_1_sun,n_at_ 1/10_suns,Jo1_(A/cm2),Jo2_(A/cm2),Jo_(fA/cm2),Est_Bulk_Lifetime_(us),BRR_(Hz),Lifetime_at_Vmp_(us),Doping_(cm-3),Measured_Resistivity_(Ohm-cm),Lifetime_Fit_R2,Max_Intensity_(suns),Intensity_@_flash_cutoff_(suns),V_at_Isc_(V),dV/dt,V_Pad_0_(V),V_Pad_1_(V),V_Pad_2_(V),V_Pad_3_(V),V_Pad_4_(V),dBreak_(A),dBreak_(V),Capacitance_(uF/cm2),Capacitance_Error_(percent),Pm/Pe,BulkSRH_AND_Jo_Power_Loss_(percent),BulkSRH_Power_Loss_(percent),Jo_Power_Loss_(percent),Rs_Power_Loss_(percent),Rsh_Power_Loss_(percent),Dark_Break_Interpolated,Calibration,Resistivity_(ohm-cm),Analysis_Resistivity_(ohm-cm),Sample_Type,Thickness_(cm),Cell_Area_(cm2),Total_Area_(cm2),Number_of_Cells_per_String,Number_of_Strings,Temperature_(C),Intensity_(suns),Analysis_Type,Nominal_Load_Voltage_(mV/cell),Rs_Modulation_Target_(ohm-cm2),Reference_Constant_(V/sun),Voltage_Temperature_Coefficient_(mV/C),Temperature_Offset_(C),Power_per_Sun_(W/m2),Conductivity_Modulation_(ohm-cm2/V),Auger_Coefficient,Auger_Method,Band_Gap_Narrowing,Fit_Method,Carrier_Density_Center_Point_(cm-3),Percent_Fit,Lower_Bound_(cm-3),Upper_Bound_(cm-3),Rsh_Lifetime_Correction,Rsh_Measurement_Method,SunsVoc_Rsh_Voltage_(V),Do_Dark_Break_Measurement,Temperature_Measurement_Method,Number_of_dRsh_Points,dRsh_Output_Vlimit_(V),Current_Transfer,Voltage_Transfer,Temperature_Transfer,Final_Bin,Bin_Index,Tester_ID,Do_Doping_Measurement,Doping_Sample_Time_(us),Doping_Measurement_Length_(us),Measurement_Type,Comments,Measurement_Date-Time_String,Software Version,Recipe_Filename,EL Pulse Current Delivered (Coulombs),Forward Dark IV (V),Forward Dark IV (A),Forward Dark IV Interpolated?,EL Pulse Energy Delivered (J),Doping Calibration Factor (V/sun)
34,"Sandra","Batch_ID
210BS_760Z6_757PT_CFAL_FA","PV22A_40UM_310","06/26/23 15:46:22",10.1866,0.669462,9.625883999999999,0.56184,5.408203,79.30444,21.993506,26.396644,0.002607,0.041426,0.669462,0.039146,0.56184,0.021994,21.993506,6490.934785,0.6409550000000001,9.625883999999999,0.56184,79.30444,5.408203,21.993506,0.002607,0.039146,0.56184,0.021994,21.993506,0.6409550000000001,0.395766,24.708991,14.641838,0.03924,0.5857560000000001,0.022985,82.88055,22.985269,0.9990790000000001,1.175257,1.804904e-13,6.534052e-09,,,,60.531154,1.285086e+16,1.140341,,1.090655,0.817677,0.007894999999999999,1.335699,0.56184,,,,,,,5.336248,0.011271,1.001141,5.542781,,,4.273467,0.218277,"False","False",3,1.140341,"p-type",0.018,245.9,245.9,1,1,25,1,"Generalized",540,0.635138,0.284821,2.2,0,1000,-0.201667,1.66e-30,"Sinton","OFF","Center Point",3000000000000000,30,2000000000000000,4000000000000000,"OFF","Dark Rsh (Cell only)",0.4,"False","RTD (Internal)",2,10,-0.05,1,0.01,"A",0,"16-131484","True",0,0,"Hunt",,"06/26/23 15:46:22","MultiFlash v1.49","Default.mfi",,,,"False",,0.202217
35,"Sandra","Batch_ID
210BS_760Z6_757PT_CFAL_FA","PV22A_40UM_311","06/26/23 15:47:40",10.175474,0.667647,9.626264000000001,0.564041,5.429612,79.922196,22.080569,25.114912,0.002274,0.041381,0.667647,0.039147,0.564041,0.022081,22.080569,6175.756819,0.559219,9.626264000000001,0.564041,79.922196,5.429612,22.080569,0.002274,0.039147,0.564041,0.022081,22.080569,0.559219,0.30922,24.749444,15.138866,0.039234,0.584911,0.022948,83.062727,22.948222,0.994196,1.149845,1.951234e-13,5.558686e-09,,,,58.34317,1.311848e+16,1.169194,,1.105548,0.83105,0.007772,1.054306,0.564041,,,,,,,5.031306,0.010942,1.000961,5.426347,,,3.734259,0.229278,"False","False",3,1.169194,"p-type",0.018,245.9,245.9,1,1,25,1,"Generalized",540,0.559121,0.284821,2.2,0,1000,-0.335914,1.66e-30,"Sinton","OFF","Center Point",3000000000000000,30,2000000000000000,4000000000000000,"OFF","Dark Rsh (Cell only)",0.4,"False","RTD (Internal)",2,10,-0.05,1,0.01,"A",0,"16-131484","True",0,0,"Hunt",,"06/26/23 15:47:40","MultiFlash v1.49","Default.mfi",,,,"False",,0.202217
36,"Sandra","Batch_ID
210BS_760Z6_757PT_CFAL_FA","PV22A_40UM_312","06/26/23 15:49:27",10.18922,0.667283,9.610290000000001,0.5623320000000001,5.404174,79.483795,21.97712,15.291061,0.002419,0.041436,0.667283,0.039082,0.5623320000000001,0.021977,21.97712,3760.071896,0.5948369999999999,9.610290000000001,0.5623320000000001,79.483795,5.404174,21.97712,0.002419,0.039082,0.5623320000000001,0.021977,21.97712,0.5948369999999999,0.342664,24.664043,15.390881,0.039179,0.584362,0.022895,82.803273,22.89495,1.000062,1.186994,1.927851e-13,7.017784e-09,,,,55.921889,1.277074e+16,1.158402,,1.115273,0.834286,0.007693,1.167834,0.5623320000000001,,,,,,,5.096238,0.011216,1.001429,5.727369,,,3.971404,0.375844,"False","False",3,1.158402,"p-type",0.018,245.9,245.9,1,1,25,1,"Generalized",540,0.598361,0.284821,2.2,0,1000,-0.504901,1.66e-30,"Sinton","OFF","Center Point",3000000000000000,30,2000000000000000,4000000000000000,"OFF","Dark Rsh (Cell only)",0.4,"False","RTD (Internal)",2,10,-0.05,1,0.01,"A",0,"16-131484","True",0,0,"Hunt",,"06/26/23 15:49:27","MultiFlash v1.49","Default.mfi",,,,"False",,0.202217
37,"Sandra","Batch_ID
210BS_760Z6_757PT_CFAL_FA","PV22A_40UM_313","06/26/23 15:50:43",10.28034,0.672331,9.623486,0.5515949999999999,5.308267,76.800225,21.587098,37.499826,0.004693,0.041807,0.672331,0.039136,0.5515949999999999,0.021587,21.587098,9221.207177,1.154072,9.623486,0.5515949999999999,76.800225,5.308267,21.587098,0.004693,0.039136,0.5515949999999999,0.021587,21.587098,1.154072,0.916609,24.731465,15.364878,0.039642,0.590311,0.023401,83.253547,23.401005,0.952091,1.154381,1.592591e-13,5.501201e-09,,,,75.350511,1.289865e+16,1.119641,,1.109138,0.830018,0.008748000000000001,3.113065,0.5515949999999999,,,,,,,7.768425,0.015961,0.993467,6.434641,,,7.563748,0.154797,"False","False",3,1.119641,"p-type",0.018,245.9,245.9,1,1,25,1,"Generalized",540,1.15894,0.284821,2.2,0,1000,1.170409,1.66e-30,"Sinton","OFF","Center Point",3000000000000000,30,2000000000000000,4000000000000000,"OFF","Dark Rsh (Cell only)",0.4,"False","RTD (Internal)",2,10,-0.05,1,0.01,"A",0,"16-131484","True",0,0,"Hunt",,"06/26/23 15:50:43","MultiFlash v1.49","Default.mfi",,,,"False",,0.202217
38,"Sandra","Batch_ID
210BS_760Z6_757PT_CFAL_FA","PV22A_40UM_314","06/26/23 15:52:21",10.179999,0.669821,9.62453,0.561862,5.407661,79.305469,21.991302,32.15653,0.002608,0.041399,0.669821,0.03914,0.561862,0.021991,21.991302,7907.290651,0.641391,9.62453,0.561862,79.305469,5.407661,21.991302,0.002608,0.03914,0.561862,0.021991,21.991302,0.641391,0.405608,24.677528,14.321819,0.039192,0.586412,0.022983,82.881146,22.982832,0.991514,1.184727,1.746143e-13,7.066461e-09,,,,59.050028,1.33797e+16,1.138645,,1.109405,0.833798,0.007812,1.36955,0.561862,,,,,,,5.135452,0.01045,1.002619,5.470047,,,4.277475,0.179307,"False","False",3,1.138645,"p-type",0.018,245.9,245.9,1,1,25,1,"Generalized",540,0.647151,0.284821,2.2,0,1000,-0.783501,1.66e-30,"Sinton","OFF","Center Point",3000000000000000,30,2000000000000000,4000000000000000,"OFF","Dark Rsh (Cell only)",0.4,"False","RTD (Internal)",2,10,-0.05,1,0.01,"A",0,"16-131484","True",0,0,"Hunt",,"06/26/23 15:52:21","MultiFlash v1.49","Default.mfi",,,,"False",,0.202217
39,"Sandra","Batch_ID
210BS_760Z6_757PT_CFAL_FA","PV22A_40UM_315","06/26/23 15:53:49",10.268083,0.6722630000000001,9.644621000000001,0.553457,5.337885,77.328739,21.707542,34.460763,0.004202,0.041757,0.6722630000000001,0.039222,0.553457,0.021708,21.707542,8473.9015,1.03338,9.644621000000001,0.553457,77.328739,5.337885,21.707542,0.004202,0.039222,0.553457,0.021708,21.707542,1.03338,0.772809,24.708991,14.375822,0.039533,0.5898949999999999,0.02332,83.074178,23.320389,0.960048,1.175684,1.571177e-13,6.566387e-09,,,,70.059848,1.31395e+16,1.117194,,1.112261,0.83347,0.008508,2.566759,0.553457,,,,,,,6.855847,0.015133,0.997986,6.110271,,,6.824084,0.167866,"False","False",3,1.117194,"p-type",0.018,245.9,245.9,1,1,25,1,"Generalized",540,1.034221,0.284821,2.2,0,1000,0.356511,1.66e-30,"Sinton","OFF","Center Point",3000000000000000,30,2000000000000000,4000000000000000,"OFF","Dark Rsh (Cell only)",0.4,"False","RTD (Internal)",2,10,-0.05,1,0.01,"A",0,"16-131484","True",0,0,"Hunt",,"06/26/23 15:53:49","MultiFlash v1.49","Default.mfi",,,,"False",,0.202217
40,"Sandra","Batch_ID
210BS_760Z6_757PT_CFAL_FA","PV22A_40UM_316","06/26/23 15:55:21",10.170413,0.668534,9.614008,0.5594209999999999,5.378273,79.100787,21.871791,23.073378,0.002833,0.04136,0.668534,0.039097,0.5594209999999999,0.021872,21.871791,5673.743707,0.696559,9.614008,0.5594209999999999,79.100787,5.378273,21.871791,0.002833,0.039097,0.5594209999999999,0.021872,21.871791,0.696559,0.418887,24.700001,15.013859,0.039182,0.585619,0.022946,82.98523400000001,22.945861,0.986771,1.167451,1.855577e-13,6.247494e-09,,,,58.045204,1.341126e+16,1.159847,,1.099038,0.826099,0.007786,1.33155,0.5594209999999999,,,,,,,5.062034,0.011447,1.002151,5.490017,,,4.645269,0.249996,"False","False",3,1.159847,"p-type",0.018,245.9,245.9,1,1,25,1,"Generalized",540,0.696766,0.284821,2.2,0,1000,-0.519352,1.66e-30,"Sinton","OFF","Center Point",3000000000000000,30,2000000000000000,4000000000000000,"OFF","Dark Rsh (Cell only)",0.4,"False","RTD (Internal)",2,10,-0.05,1,0.01,"A",0,"16-131484","True",0,0,"Hunt",,"06/26/23 15:55:21","MultiFlash v1.49","Default.mfi",,,,"False",,0.202217
41,"Sandra","Batch_ID
210BS_760Z6_757PT_CFAL_FA","PV22A_40UM_317","06/26/23 15:56:52",10.234122,0.670405,9.593494,0.551867,5.294331,77.165519,21.530422,24.312071,0.004186,0.041619,0.670405,0.039014,0.551867,0.02153,21.530422,5978.338168,1.02936,9.593494,0.551867,77.165519,5.294331,21.530422,0.004186,0.039014,0.551867,0.02153,21.530422,1.02936,0.779139,24.673033,14.33882,0.039354,0.587552,0.023122,82.87154099999999,23.122494,0.97143,1.196667,1.665083e-13,7.702154e-09,,,,64.480346,1.288138e+16,1.140176,,1.095918,0.819087,0.00821,2.578741,0.551867,,,,,,,6.48124,0.013749,0.997602,6.295826,,,6.782244,0.23794,"False","False",3,1.140176,"p-type",0.018,245.9,245.9,1,1,25,1,"Generalized",540,1.025466,0.284821,2.2,0,1000,0.459059,1.66e-30,"Sinton","OFF","Center Point",3000000000000000,30,2000000000000000,4000000000000000,"OFF","Dark Rsh (Cell only)",0.4,"False","RTD (Internal)",2,10,-0.05,1,0.01,"A",0,"16-131484","True",0,0,"Hunt",,"06/26/23 15:56:52","MultiFlash v1.49","Default.mfi",,,,"False",,0.202217
42,"Sandra","Batch_ID
210BS_760Z6_757PT_CFAL_FA","PV22A_40UM_318","06/26/23 15:58:21",10.198858,0.670076,9.642371000000001,0.559226,5.392262,78.903318,21.928679,27.966927,0.002928,0.041476,0.670076,0.039213,0.559226,0.021929,21.928679,6877.067304,0.719965,9.642371000000001,0.559226,78.903318,5.392262,21.928679,0.002928,0.039213,0.559226,0.021929,21.928679,0.719965,0.474415,24.677528,14.575834,0.039272,0.586801,0.023045,82.920064,23.045006,0.989169,1.178651,1.738907e-13,6.716618e-09,,,,61.068929,1.312052e+16,1.13619,,1.113043,0.831607,0.00801,1.614967,0.559226,,,,,,,5.335764,0.011378,1.003188,5.486505,,,4.806304,0.205959,"False","False",3,1.13619,"p-type",0.018,245.9,245.9,1,1,25,1,"Generalized",540,0.728869,0.284821,2.2,0,1000,-0.899262,1.66e-30,"Sinton","OFF","Center Point",3000000000000000,30,2000000000000000,4000000000000000,"OFF","Dark Rsh (Cell only)",0.4,"False","RTD (Internal)",2,10,-0.05,1,0.01,"A",0,"16-131484","True",0,0,"Hunt",,"06/26/23 15:58:21","MultiFlash v1.49","Default.mfi",,,,"False",,0.202217
43,"Sandra","Batch_ID
210BS_760Z6_757PT_CFAL_FA","PV22A_40UM_319","06/26/23 15:59:40",10.194806,0.670323,9.621325000000001,0.560815,5.395788,78.957262,21.943016,22.657002,0.002926,0.041459,0.670323,0.039127,0.560815,0.021943,21.943016,5571.35677,0.719556,9.621325000000001,0.560815,78.957262,5.395788,21.943016,0.002926,0.039127,0.560815,0.021943,21.943016,0.719556,0.476232,24.713486,14.628837,0.039237,0.587611,0.023056,82.96177,23.055909,0.983995,1.177913,1.704099e-13,6.60025e-09,,,,62.364622,1.317005e+16,1.129509,,1.112029,0.830664,0.007969,1.601242,0.560815,,,,,,,5.635755,0.011758,1.001497,5.678035,,,4.776586,0.254983,"False","False",3,1.129509,"p-type",0.018,245.9,245.9,1,1,25,1,"Generalized",540,0.726552,0.284821,2.2,0,1000,-0.548489,1.66e-30,"Sinton","OFF","Center Point",3000000000000000,30,2000000000000000,4000000000000000,"OFF","Dark Rsh (Cell only)",0.4,"False","RTD (Internal)",2,10,-0.05,1,0.01,"A",0,"16-131484","True",0,0,"Hunt",,"06/26/23 15:59:40","MultiFlash v1.49","Default.mfi",,,,"False",,0.202217
44,"Sandra","Batch_ID
210BS_760Z6_757PT_CFAL_FA","PV22A_40UM_320","06/26/23 16:01:04",10.223238,0.670564,9.568350000000001,0.549315,5.256039,76.670817,21.3747,9.866345000000001,0.004357,0.041575,0.670564,0.038912,0.549315,0.021375,21.3747,2426.13432,1.071443,9.568350000000001,0.549315,76.670817,5.256039,21.3747,0.004357,0.038912,0.549315,0.021375,21.3747,1.071443,0.8227179999999999,24.691013,15.490886,0.039174,0.587547,0.023016,82.559783,23.016457,0.973785,1.251085,1.622005e-13,8.545251e-09,,,,58.76612,1.325391e+16,1.1165,,1.109181,0.828359,0.008115000000000001,2.835806,0.549315,,,,,,,6.058994,0.0133,0.9997509999999999,6.462115,,,7.048188,0.585932,"False","False",3,1.1165,"p-type",0.018,245.9,245.9,1,1,25,1,"Generalized",540,1.073934,0.284821,2.2,0,1000,-0.08591799999999999,1.66e-30,"Sinton","OFF","Center Point",3000000000000000,30,2000000000000000,4000000000000000,"OFF","Dark Rsh (Cell only)",0.4,"False","RTD (Internal)",2,10,-0.05,1,0.01,"A",0,"16-131484","True",0,0,"Hunt",,"06/26/23 16:01:04","MultiFlash v1.49","Default.mfi",,,,"False",,0.202217
45,"Sandra","Batch_ID
210BS_760Z6_757PT_CFAL_FA","PV22A_40UM_321","06/26/23 16:02:40",10.267487,0.671446,9.629737,0.551134,5.307271,76.98326900000001,21.583047,29.198781,0.004532,0.041755,0.671446,0.039161,0.551134,0.021583,21.583047,7179.980169,1.114324,9.629737,0.551134,76.98326900000001,5.307271,21.583047,0.004532,0.039161,0.551134,0.021583,21.583047,1.114324,0.838039,24.659549,15.465884,0.039575,0.5894430000000001,0.023327,83.203885,23.32706,0.9598179999999999,1.157469,1.642537e-13,5.710698e-09,,,,69.092197,1.342024e+16,1.127467,,1.107367,0.828269,0.008297000000000001,2.850854,0.551134,,,,,,,6.921052,0.01659,0.995553,6.254888,,,7.334758,0.198391,"False","False",3,1.127467,"p-type",0.018,245.9,245.9,1,1,25,1,"Generalized",540,1.108407,0.284821,2.2,0,1000,0.897447,1.66e-30,"Sinton","OFF","Center Point",3000000000000000,30,2000000000000000,4000000000000000,"OFF","Dark Rsh (Cell only)",0.4,"False","RTD (Internal)",2,10,-0.05,1,0.01,"A",0,"16-131484","True",0,0,"Hunt",,"06/26/23 16:02:40","MultiFlash v1.49","Default.mfi",,,,"False",,0.202217
46,"Sandra","Batch_ID
210BS_760Z6_757PT_CFAL_FA","PV22A_40UM_322","06/26/23 16:04:13",10.242737,0.672153,9.593862,0.553739,5.312494,77.163876,21.604287,33.338631,0.004353,0.041654,0.672153,0.039015,0.553739,0.021604,21.604287,8197.969458,1.07048,9.593862,0.553739,77.163876,5.312494,21.604287,0.004353,0.039015,0.553739,0.021604,21.604287,1.07048,0.806603,24.682022,14.359821,0.039444,0.589978,0.023271,83.117315,23.271127,0.956425,1.17513,1.572788e-13,6.388295e-09,,,,70.66575400000001,1.327975e+16,1.108224,,1.099663,0.8252969999999999,0.007993999999999999,2.555654,0.553739,,,,,,,7.193116,0.015417,0.995348,6.372896,,,7.013681,0.17439,"False","False",3,1.108224,"p-type",0.018,245.9,245.9,1,1,25,1,"Generalized",540,1.065041,0.284821,2.2,0,1000,1.020786,1.66e-30,"Sinton","OFF","Center Point",3000000000000000,30,2000000000000000,4000000000000000,"OFF","Dark Rsh (Cell only)",0.4,"False","RTD (Internal)",2,10,-0.05,1,0.01,"A",0,"16-131484","True",0,0,"Hunt",,"06/26/23 16:04:13","MultiFlash v1.49","Default.mfi",,,,"False",,0.202217
47,"Sandra","Batch_ID
210BS_760Z6_757PT_CFAL_FA","PV22A_40UM_323","06/26/23 16:05:45",10.180076,0.67015,9.561311999999999,0.565972,5.411434,79.32124,22.006646,10.699942,0.002237,0.041399,0.67015,0.038883,0.565972,0.022007,22.006646,2631.115786,0.549955,9.561311999999999,0.565972,79.32124,5.411434,22.006646,0.002237,0.038883,0.565972,0.022007,22.006646,0.549955,0.312052,24.735959,14.888852,0.038946,0.586633,0.022847,82.351184,22.847264,1.001554,1.275617,1.606739e-13,1.009162e-08,,,,53.156909,1.352822e+16,1.138698,,1.104121,0.833537,0.007787,1.014774,0.565972,,,,,,,5.156866,0.010266,1.002018,6.101662,,,3.641545,0.539223,"False","False",3,1.138698,"p-type",0.018,245.9,245.9,1,1,25,1,"Generalized",540,0.5602819999999999,0.284821,2.2,0,1000,-0.924975,1.66e-30,"Sinton","OFF","Center Point",3000000000000000,30,2000000000000000,4000000000000000,"OFF","Dark Rsh (Cell only)",0.4,"False","RTD (Internal)",2,10,-0.05,1,0.01,"A",0,"16-131484","True",0,0,"Hunt",,"06/26/23 16:05:45","MultiFlash v1.49","Default.mfi",,,,"False",,0.202217
48,"Sandra","Batch_ID
210BS_760Z6_757PT_CFAL_FA","PV22A_40UM_324","06/26/23 16:07:10",10.266069,0.67028,9.619870000000001,0.550714,5.297801,76.990157,21.544533,43.547078,0.004564,0.041749,0.67028,0.039121,0.550714,0.021545,21.544533,10708.226513,1.122309,9.619870000000001,0.550714,76.990157,5.297801,21.544533,0.004564,0.039121,0.550714,0.021545,21.544533,1.122309,0.852929,24.71798,14.329819,0.03964,0.588029,0.023309,83.29667999999999,23.309318,0.956422,1.135317,1.766931e-13,4.960075e-09,,,,69.07123199999999,1.313884e+16,1.128979,,1.114113,0.833209,0.008333,2.920706,0.550714,,,,,,,7.025341,0.016565,0.99314,6.352986,,,7.383859,0.133008,"False","False",3,1.128979,"p-type",0.018,245.9,245.9,1,1,25,1,"Generalized",540,1.125574,0.284821,2.2,0,1000,1.404813,1.66e-30,"Sinton","OFF","Center Point",3000000000000000,30,2000000000000000,4000000000000000,"OFF","Dark Rsh (Cell only)",0.4,"False","RTD (Internal)",2,10,-0.05,1,0.01,"A",0,"16-131484","True",0,0,"Hunt",,"06/26/23 16:07:10","MultiFlash v1.49","Default.mfi",,,,"False",,0.202217
49,"Sandra","Batch_ID
210BS_760Z6_757PT_CFAL_FA","PV22A_40UM_325","06/26/23 16:08:43",10.181966,0.670728,9.583778000000001,0.5677219999999999,5.440921,79.669847,22.126558,13.13508,0.0022,0.041407,0.670728,0.038974,0.5677219999999999,0.022127,22.126558,3229.916169,0.540911,9.583778000000001,0.5677219999999999,79.669847,5.440921,22.126558,0.0022,0.038974,0.5677219999999999,0.022127,22.126558,0.540911,0.278259,24.722475,14.377822,0.039072,0.587578,0.022958,82.663678,22.958029,1.001213,1.221578,1.64171e-13,7.637783000000001e-09,,,,59.220548,1.32606e+16,1.126793,,1.10712,0.829976,0.007716,0.94802,0.5677219999999999,,,,,,,5.562079,0.012768,1.000849,5.908302,,,3.580134,0.440257,"False","False",3,1.126793,"p-type",0.018,245.9,245.9,1,1,25,1,"Generalized",540,0.5426569999999999,0.284821,2.2,0,1000,-0.438243,1.66e-30,"Sinton","OFF","Center Point",3000000000000000,30,2000000000000000,4000000000000000,"OFF","Dark Rsh (Cell only)",0.4,"False","RTD (Internal)",2,10,-0.05,1,0.01,"A",0,"16-131484","True",0,0,"Hunt",,"06/26/23 16:08:43","MultiFlash v1.49","Default.mfi",,,,"False",,0.202217
50,"Sandra","Batch_ID
210BS_760Z6_757PT_CFAL_FA","PV22A_40UM_326","06/26/23 16:10:00",10.320899,0.675046,9.668246999999999,0.555739,5.37302,77.120086,21.850427,29.898341,0.004301,0.041972,0.675046,0.039318,0.555739,0.02185,21.850427,7352.001996,1.05763,9.668246999999999,0.555739,77.120086,5.37302,21.850427,0.004301,0.039318,0.555739,0.02185,21.850427,1.05763,0.786148,24.749444,14.414824,0.039718,0.592126,0.023518,83.006826,23.518317,0.967101,1.190294,1.410528e-13,6.715691e-09,,,,75.551794,1.328829e+16,1.075079,,1.11889,0.834633,0.008973,2.676939,0.555739,,,,,,,7.710388,0.018129,0.996251,6.343357,,,6.961679,0.193573,"False","False",3,1.075079,"p-type",0.018,245.9,245.9,1,1,25,1,"Generalized",540,1.059933,0.284821,2.2,0,1000,0.714495,1.66e-30,"Sinton","OFF","Center Point",3000000000000000,30,2000000000000000,4000000000000000,"OFF","Dark Rsh (Cell only)",0.4,"False","RTD (Internal)",2,10,-0.05,1,0.01,"A",0,"16-131484","True",0,0,"Hunt",,"06/26/23 16:10:00","MultiFlash v1.49","Default.mfi",,,,"False",,0.202217
51,"Sandra","Batch_ID
210BS_760Z6_757PT_CFAL_FA","PV22A_40UM_327","06/26/23 16:11:24",10.101419,0.672503,9.019465,0.542825,4.895994,72.07163300000001,19.910507,30.415273,0.007794,0.041079,0.672503,0.036679,0.542825,0.019911,19.910507,7479.115713,1.916563,9.019465,0.542825,72.07163300000001,4.895994,19.910507,0.007794,0.036679,0.542825,0.019911,19.910507,1.916563,1.88465,24.740454,14.641838,0.038958,0.591072,0.023027,83.352654,23.027001,0.942237,1.144869,1.548444e-13,4.907456e-09,,,,79.732309,1.397839e+16,1.112055,,1.111094,0.833056,0.007289,6.383452,0.542825,,,,,,,13.464786,0.003979,0.943065,10.763662,,,11.46615,0.19956,"False","False",3,1.112055,"p-type",0.018,245.9,245.9,1,1,25,1,"Generalized",540,2.052437,0.284821,2.2,0,1000,11.973017,1.66e-30,"Sinton","OFF","Center Point",3000000000000000,30,2000000000000000,4000000000000000,"OFF","Dark Rsh (Cell only)",0.4,"False","RTD (Internal)",2,10,-0.05,1,0.01,"A",0,"16-131484","True",0,0,"Hunt",,"06/26/23 16:11:24","MultiFlash v1.49","Default.mfi",,,,"False",,0.202217
52,"Sandra","Batch_ID
210BS_760Z6_757PT_CFAL_FA","PV22A_40UM_328","06/26/23 16:12:48",10.162744,0.667372,9.567417000000001,0.564068,5.396671,79.569607,21.94661,17.366037,0.002232,0.041329,0.667372,0.038908,0.564068,0.021947,21.94661,4270.30855,0.548946,9.567417000000001,0.564068,79.569607,5.396671,21.94661,0.002232,0.038908,0.564068,0.021947,21.94661,0.548946,0.321664,24.700001,15.520888,0.038987,0.58451,0.022788,82.62035299999999,22.788055,1.005613,1.217434,1.843433e-13,8.657966e-09,,,,51.4925,1.347802e+16,1.163984,,1.112503,0.834152,0.007681,1.104087,0.564068,,,,,,,4.803681,0.009639,1.001316,5.876021,,,3.649454,0.331711,"False","False",3,1.163984,"p-type",0.018,245.9,245.9,1,1,25,1,"Generalized",540,0.554379,0.284821,2.2,0,1000,-0.526798,1.66e-30,"Sinton","OFF","Center Point",3000000000000000,30,2000000000000000,4000000000000000,"OFF","Dark Rsh (Cell only)",0.4,"False","RTD (Internal)",2,10,-0.05,1,0.01,"A",0,"16-131484","True",0,0,"Hunt",,"06/26/23 16:12:48","MultiFlash v1.49","Default.mfi",,,,"False",,0.202217
53,"Sandra","Batch_ID
210BS_760Z6_757PT_CFAL_FA","PV22A_40UM_329","06/26/23 16:14:18",10.203712,0.670153,9.549026,0.5648879999999999,5.394131,78.88410500000001,21.936279,7.519837,0.002355,0.041495,0.670153,0.038833,0.5648879999999999,0.021936,21.936279,1849.12801,0.57913,9.549026,0.5648879999999999,78.88410500000001,5.394131,21.936279,0.002355,0.038833,0.5648879999999999,0.021936,21.936279,0.57913,0.314965,24.700001,15.480886,0.038876,0.586964,0.022819,82.057293,22.818687,1.007823,1.333222,1.597467e-13,1.028077e-08,,,,52.868149,1.283218e+16,1.114897,,1.100381,0.826745,0.007900000000000001,1.042843,0.5648879999999999,,,,,,,5.437042,0.012226,1.002011,6.455737,,,3.825966,0.76551,"False","False",3,1.114897,"p-type",0.018,245.9,245.9,1,1,25,1,"Generalized",540,0.5819569999999999,0.284821,2.2,0,1000,-0.595922,1.66e-30,"Sinton","OFF","Center Point",3000000000000000,30,2000000000000000,4000000000000000,"OFF","Dark Rsh (Cell only)",0.4,"False","RTD (Internal)",2,10,-0.05,1,0.01,"A",0,"16-131484","True",0,0,"Hunt",,"06/26/23 16:14:18","MultiFlash v1.49","Default.mfi",,,,"False",,0.202217
54,"Sandra","Batch_ID
210BS_760Z6_757PT_CFAL_FA","PV22A_40UM_330","06/26/23 16:15:39",10.175584,0.669754,9.581799,0.564629,5.410164,79.384534,22.001482,19.735359,0.002314,0.041381,0.669754,0.038966,0.564629,0.022001,22.001482,4852.924839,0.568967,9.581799,0.564629,79.384534,5.410164,22.001482,0.002314,0.038966,0.564629,0.022001,22.001482,0.568967,0.291559,24.72697,14.652838,0.03908,0.5853429999999999,0.022875,82.53655500000001,22.875067,1.009817,1.223971,1.726724e-13,8.332771000000001e-09,,,,54.359719,1.344102e+16,1.14266,,1.101653,0.828856,0.007759,0.9809639999999999,0.564629,,,,,,,5.079512,0.012163,1.000764,5.879519,,,3.777644,0.292204,"False","False",3,1.14266,"p-type",0.018,245.9,245.9,1,1,25,1,"Generalized",540,0.567697,0.284821,2.2,0,1000,-0.239541,1.66e-30,"Sinton","OFF","Center Point",3000000000000000,30,2000000000000000,4000000000000000,"OFF","Dark Rsh (Cell only)",0.4,"False","RTD (Internal)",2,10,-0.05,1,0.01,"A",0,"16-131484","True",0,0,"Hunt",,"06/26/23 16:15:39","MultiFlash v1.49","Default.mfi",,,,"False",,0.202217
55,"Sandra","Batch_ID
210BS_760Z6_757PT_CFAL_FA","PV22A_40UM_331","06/26/23 16:17:27",10.157689,0.666424,9.641527,0.5611660000000001,5.410501,79.92671900000001,22.002849,56.385697,0.00265,0.041308,0.666424,0.039209,0.5611660000000001,0.022003,22.002849,13865.242841,0.6515570000000001,9.641527,0.5611660000000001,79.92671900000001,5.410501,22.002849,0.00265,0.039209,0.5611660000000001,0.022003,22.002849,0.6515570000000001,0.406188,24.708991,14.919854,0.039394,0.584318,0.023019,83.6168,23.018683,0.976895,1.070202,2.146584e-13,3.0497e-09,,,,64.033449,1.308984e+16,1.194571,,1.103676,0.827114,0.007456,1.390969,0.5611660000000001,,,,,,,5.196499,0.01114,0.998934,5.116084,,,4.354814,0.102438,"False","False",3,1.194571,"p-type",0.018,245.9,245.9,1,1,25,1,"Generalized",540,0.650905,0.284821,2.2,0,1000,0.299298,1.66e-30,"Sinton","OFF","Center Point",3000000000000000,30,2000000000000000,4000000000000000,"OFF","Dark Rsh (Cell only)",0.4,"False","RTD (Internal)",2,10,-0.05,1,0.01,"A",0,"16-131484","True",0,0,"Hunt",,"06/26/23 16:17:27","MultiFlash v1.49","Default.mfi",,,,"False",,0.202217
56,"Sandra","Batch_ID
210BS_760Z6_757PT_CFAL_FA","PV22A_40UM_332","06/26/23 16:19:04",10.170699,0.665726,9.654849,0.55924,5.399377,79.743897,21.957611,38.267962,0.002428,0.041361,0.665726,0.039263,0.55924,0.021958,21.957611,9410.091935,0.596943,9.654849,0.55924,79.743897,5.399377,21.957611,0.002428,0.039263,0.55924,0.021958,21.957611,0.596943,0.330547,24.758434,14.345821,0.039357,0.581518,0.022887,83.117929,22.886656,1.009234,1.117424,2.208917e-13,5.405019e-09,,,,57.744324,1.247959e+16,1.207573,,1.115976,0.830522,0.007523,1.138542,0.55924,,,,,,,4.660347,0.0109,1.001585,5.080042,,,4.023873,0.149707,"False","False",3,1.207573,"p-type",0.018,245.9,245.9,1,1,25,1,"Generalized",540,0.603769,0.284821,2.2,0,1000,-0.550029,1.66e-30,"Sinton","OFF","Center Point",3000000000000000,30,2000000000000000,4000000000000000,"OFF","Dark Rsh (Cell only)",0.4,"False","RTD (Internal)",2,10,-0.05,1,0.01,"A",0,"16-131484","True",0,0,"Hunt",,"06/26/23 16:19:04","MultiFlash v1.49","Default.mfi",,,,"False",,0.202217
57,"Sandra","Batch_ID
210BS_760Z6_757PT_CFAL_FA","PV22A_40UM_333","06/26/23 16:20:13",10.17794,0.667254,9.675618999999999,0.56204,5.438085,80.07466700000001,22.115025,48.253398,0.002557,0.041391,0.667254,0.039348,0.56204,0.022115,22.115025,11865.510522,0.628745,9.675618999999999,0.56204,80.07466700000001,5.438085,22.115025,0.002557,0.039348,0.56204,0.022115,22.115025,0.628745,0.35352,24.744949,14.834849,0.039481,0.585094,0.0231,83.64150600000001,23.100115,0.983214,1.066239,2.096883e-13,2.747164e-09,,,,70.15162100000001,1.233545e+16,1.18426,,1.107284,0.831271,0.008019,1.218545,0.56204,,,,,,,5.52356,0.013333,1.000222,4.956149,,,4.21843,0.119478,"False","False",3,1.18426,"p-type",0.018,245.9,245.9,1,1,25,1,"Generalized",540,0.6311600000000001,0.284821,2.2,0,1000,-0.133581,1.66e-30,"Sinton","OFF","Center Point",3000000000000000,30,2000000000000000,4000000000000000,"OFF","Dark Rsh (Cell only)",0.4,"False","RTD (Internal)",2,10,-0.05,1,0.01,"A",0,"16-131484","True",0,0,"Hunt",,"06/26/23 16:20:13","MultiFlash v1.49","Default.mfi",,,,"False",,0.202217
1,"Sandra","Cal.","V7-11","06/26/23 12:56:35",9.642761999999999,,,,,,,,,0.039214,,,,,,,,9.642761999999999,0.007809,,0.07530199999999999,0.30623,-0.00081,0.039214,0.007809,0.000306,0.30623,-0.199142,0.508613,24.747196,242.866891,,,,,,,,,,,,,,,,,1.116801,0.835969,0.007809,1.73121,0.007809,,,,,,0,0,0,,0,0,0,0,0,"False","True",3,3,"p-type",0.018,245.9,245.9,1,1,25,1,"Generalized",540,1.04047,0.284821,2.2,0,1000,,1.66e-30,"Sinton","OFF","Center Point",3000000000000000,30,2000000000000000,4000000000000000,"OFF","Dark Rsh (Cell only)",0.4,"False","RTD (Internal)",2,10,-0.05,1,0.01,,0,"16-131484","True",0,0,"Hunt",,"06/26/23 12:56:35","MultiFlash v1.49","Default.mfi",0,0,0,"False",0,0.202217
2,"Sandra","Cal.","V7-11","06/26/23 12:56:56",9.64207,0.643845,8.518662000000001,0.517407,4.407616,70.99901800000001,17.924425,40.702245,0.006064,0.039211,0.643845,0.034643,0.517407,0.017924,17.924425,10008.681958,1.491017,8.518662000000001,0.517407,70.99901800000001,4.407616,17.924425,0.006064,0.034643,0.517407,0.017924,17.924425,1.491017,1.436006,24.738207,15.677896,0.035766,0.555324,0.019862,78.67291400000001,19.861778,1.222328,1.955201,2.139583e-13,6.503634e-08,,,,40.797013,4723313000000000,1.453481,,1.112585,0.830819,0.004097,4.717178,0.517407,,,,,,,7.103198,0.003724,0.969218,11.672403,,,9.078635999999999,0.145,"False","False",3,1.453481,"p-type",0.018,245.9,245.9,1,1,25,1,"Generalized",540,1.539361,0.284821,2.2,0,1000,7.588593,1.66e-30,"Sinton","OFF","Center Point",3000000000000000,30,2000000000000000,4000000000000000,"OFF","Dark Rsh (Cell only)",0.4,"False","RTD (Internal)",2,10,-0.05,1,0.01,"A",0,"16-131484","True",0,0,"Hunt",,"06/26/23 12:56:56","MultiFlash v1.49","Default.mfi",,,,"False",,0.202217
3,"Sandra","Batch_ID
210BS_760Z6_757PT_CFAL_FA","PV22A_40UM_279","06/26/23 13:02:56",10.205782,0.669746,9.62506,0.555278,5.344582,78.19105500000001,21.734777,23.378436,0.003552,0.041504,0.669746,0.039142,0.555278,0.021735,21.734777,5748.757531,0.873476,9.62506,0.555278,78.19105500000001,5.344582,21.734777,0.003552,0.039142,0.555278,0.021735,21.734777,0.873476,0.606304,24.735959,15.315876,0.03933,0.587036,0.023088,83.060154,23.088241,0.984069,1.160424,1.783181e-13,5.767244e-09,,,,81.871229,1.011903e+16,1.143635,,1.116568,0.834407,0.007989,2.113907,0.555278,,,,,,,7.437755,0.017709,1.00036,5.717439,,,5.800949,0.247058,"False","False",3,1.143635,"p-type",0.018,245.9,245.9,1,1,25,1,"Generalized",540,0.879535,0.284821,2.2,0,1000,-0.122793,1.66e-30,"Sinton","OFF","Center Point",3000000000000000,30,2000000000000000,4000000000000000,"OFF","Dark Rsh (Cell only)",0.4,"False","RTD (Internal)",2,10,-0.05,1,0.01,"A",0,"16-131484","True",0,0,"Hunt",,"06/26/23 13:02:56","MultiFlash v1.49","Default.mfi",,,,"False",,0.202217
4,"Sandra","Batch_ID
210BS_760Z6_757PT_CFAL_FA","PV22A_40UM_280","06/26/23 13:05:46",10.199231,0.668205,9.527532000000001,0.547505,5.21637,76.54049000000001,21.213378,20.991078,0.004787,0.041477,0.668205,0.038746,0.547505,0.021213,21.213378,5161.70597,1.17714,9.527532000000001,0.547505,76.54049000000001,5.21637,21.213378,0.004787,0.038746,0.547505,0.021213,21.213378,1.17714,0.9482969999999999,24.722475,15.236872,0.039279,0.586352,0.023031,83.100168,23.031409,0.965022,1.160815,1.847787e-13,6.087901e-09,,,,63.244829,1.307784e+16,1.160004,,1.08641,0.821041,0.008156,3.102336,0.547505,,,,,,,6.659205,0.012882,0.993043,6.618103,,,7.691413,0.277036,"False","False",3,1.160004,"p-type",0.018,245.9,245.9,1,1,25,1,"Generalized",540,1.170817,0.284821,2.2,0,1000,1.344235,1.66e-30,"Sinton","OFF","Center Point",3000000000000000,30,2000000000000000,4000000000000000,"OFF","Dark Rsh (Cell only)",0.4,"False","RTD (Internal)",2,10,-0.05,1,0.01,"A",0,"16-131484","True",0,0,"Hunt",,"06/26/23 13:05:46","MultiFlash v1.49","Default.mfi",,,,"False",,0.202217
5,"Sandra","Batch_ID
210BS_760Z6_757PT_CFAL_FA","PV22A_40UM_281","06/26/23 13:07:10",10.186936,0.667992,9.624537999999999,0.5609769999999999,5.39914,79.343166,21.956648,25.924682,0.002573,0.041427,0.667992,0.03914,0.5609769999999999,0.021957,21.956648,6374.879402,0.632711,9.624537999999999,0.5609769999999999,79.343166,5.39914,21.956648,0.002573,0.03914,0.5609769999999999,0.021957,21.956648,0.632711,0.407728,24.785402,14.68784,0.039226,0.584736,0.022937,82.88422199999999,22.936565,0.993235,1.175244,1.890973e-13,6.974901e-09,,,,57.604791,1.287951e+16,1.170171,,1.113838,0.834938,0.008198,1.397221,0.5609769999999999,,,,,,,5.085402,0.010015,1.001574,5.549277,,,4.227583,0.221793,"False","False",3,1.170171,"p-type",0.018,245.9,245.9,1,1,25,1,"Generalized",540,0.637877,0.284821,2.2,0,1000,-0.526581,1.66e-30,"Sinton","OFF","Center Point",3000000000000000,30,2000000000000000,4000000000000000,"OFF","Dark Rsh (Cell only)",0.4,"False","RTD (Internal)",2,10,-0.05,1,0.01,"A",0,"16-131484","True",0,0,"Hunt",,"06/26/23 13:07:10","MultiFlash v1.49","Default.mfi",,,,"False",,0.202217
6,"Sandra","Batch_ID
210BS_760Z6_757PT_CFAL_FA","PV22A_40UM_282","06/26/23 13:08:50",10.187697,0.672486,9.601929,0.563711,5.412717,79.00526499999999,22.011862,25.519452,0.002836,0.04143,0.672486,0.039048,0.563711,0.022012,22.011862,6275.233173,0.697364,9.601929,0.563711,79.00526499999999,5.412717,22.011862,0.002836,0.039048,0.563711,0.022012,22.011862,0.697364,0.426226,24.673033,14.371822,0.039177,0.589299,0.023087,82.863474,23.086807,0.988993,1.196683,1.543371e-13,7.170141e-09,,,,68.14631900000001,1.275929e+16,1.100094,,1.107531,0.8323469999999999,0.007920999999999999,1.453391,0.563711,,,,,,,6.274244,0.014847,1.000903,5.792474,,,4.606905,0.227299,"False","False",3,1.100094,"p-type",0.018,245.9,245.9,1,1,25,1,"Generalized",540,0.698025,0.284821,2.2,0,1000,-0.334458,1.66e-30,"Sinton","OFF","Center Point",3000000000000000,30,2000000000000000,4000000000000000,"OFF","Dark Rsh (Cell only)",0.4,"False","RTD (Internal)",2,10,-0.05,1,0.01,"A",0,"16-131484","True",0,0,"Hunt",,"06/26/23 13:08:50","MultiFlash v1.49","Default.mfi",,,,"False",,0.202217
7,"Sandra","Batch_ID
210BS_760Z6_757PT_CFAL_FA","PV22A_40UM_283","06/26/23 13:10:07",10.191599,0.668181,9.640153,0.557837,5.377633,78.96861800000001,21.869187,28.989589,0.002966,0.041446,0.668181,0.039204,0.557837,0.021869,21.869187,7128.540038,0.729352,9.640153,0.557837,78.96861800000001,5.377633,21.869187,0.002966,0.039204,0.557837,0.021869,21.869187,0.729352,0.484128,24.744949,15.616894,0.039307,0.585135,0.023,83.052216,23.000079,0.9900330000000001,1.15024,1.922457e-13,5.760648e-09,,,,56.928297,1.363597e+16,1.168059,,1.115432,0.836878,0.008421,1.645567,0.557837,,,,,,,4.936763,0.010498,1.001551,5.447093,,,4.876087,0.198487,"False","False",3,1.168059,"p-type",0.018,245.9,245.9,1,1,25,1,"Generalized",540,0.737172,0.284821,2.2,0,1000,-0.464859,1.66e-30,"Sinton","OFF","Center Point",3000000000000000,30,2000000000000000,4000000000000000,"OFF","Dark Rsh (Cell only)",0.4,"False","RTD (Internal)",2,10,-0.05,1,0.01,"A",0,"16-131484","True",0,0,"Hunt",,"06/26/23 13:10:07","MultiFlash v1.49","Default.mfi",,,,"False",,0.202217
8,"Sandra","Batch_ID
210BS_760Z6_757PT_CFAL_FA","PV22A_40UM_284","06/26/23 13:11:28",10.190759,0.669249,9.590007999999999,0.557472,5.346158,78.38760600000001,21.741187,19.351436,0.003284,0.041443,0.669249,0.039,0.557472,0.021741,21.741187,4758.518188,0.8075329999999999,9.590007999999999,0.557472,78.38760600000001,5.346158,21.741187,0.003284,0.039,0.557472,0.021741,21.741187,0.8075329999999999,0.5495,24.807877,15.059862,0.039177,0.586653,0.022984,82.86686400000001,22.983531,0.980225,1.192646,1.747879e-13,7.334158e-09,,,,61.641323,1.278408e+16,1.146478,,1.101345,0.828922,0.008078999999999999,1.862884,0.557472,,,,,,,5.802242,0.013017,1.000062,5.918063,,,5.347536,0.298655,"False","False",3,1.146478,"p-type",0.018,245.9,245.9,1,1,25,1,"Generalized",540,0.805373,0.284821,2.2,0,1000,-0.068509,1.66e-30,"Sinton","OFF","Center Point",3000000000000000,30,2000000000000000,4000000000000000,"OFF","Dark Rsh (Cell only)",0.4,"False","RTD (Internal)",2,10,-0.05,1,0.01,"A",0,"16-131484","True",0,0,"Hunt",,"06/26/23 13:11:28","MultiFlash v1.49","Default.mfi",,,,"False",,0.202217
9,"Sandra","Batch_ID
210BS_760Z6_757PT_CFAL_FA","PV22A_40UM_285","06/26/23 13:12:44",10.220419,0.668934,9.617667000000001,0.5556759999999999,5.344307,78.16988000000001,21.733659,32.202942,0.003709,0.041563,0.668934,0.039112,0.5556759999999999,0.021734,21.733659,7918.703511,0.9120509999999999,9.617667000000001,0.5556759999999999,78.16988000000001,5.344307,21.733659,0.003709,0.039112,0.5556759999999999,0.021734,21.733659,0.9120509999999999,0.694003,24.789897,14.607835,0.039448,0.586967,0.023155,83.281159,23.154753,0.966766,1.131689,1.849787e-13,4.930552e-09,,,,66.044173,1.304297e+16,1.162151,,1.109456,0.83195,0.008389000000000001,2.375843,0.5556759999999999,,,,,,,6.237072,0.011915,0.996683,5.921749,,,6.03375,0.179671,"False","False",3,1.162151,"p-type",0.018,245.9,245.9,1,1,25,1,"Generalized",540,0.912932,0.284821,2.2,0,1000,0.689237,1.66e-30,"Sinton","OFF","Center Point",3000000000000000,30,2000000000000000,4000000000000000,"OFF","Dark Rsh (Cell only)",0.4,"False","RTD (Internal)",2,10,-0.05,1,0.01,"A",0,"16-131484","True",0,0,"Hunt",,"06/26/23 13:12:44","MultiFlash v1.49","Default.mfi",,,,"False",,0.202217
10,"Sandra","Batch_ID
210BS_760Z6_757PT_CFAL_FA","PV22A_40UM_286","06/26/23 13:14:10",10.191039,0.668425,9.595609,0.5591,5.364908,78.75739900000001,21.81744,28.563386,0.003094,0.041444,0.668425,0.039022,0.5591,0.021817,21.81744,7023.736618,0.760762,9.595609,0.5591,78.75739900000001,5.364908,21.81744,0.003094,0.039022,0.5591,0.021817,21.81744,0.760762,0.472555,24.794392,14.32882,0.039272,0.585503,0.022994,83.00511400000001,22.994145,0.986793,1.161299,1.873581e-13,6.229066e-09,,,,61.22754,1.285393e+16,1.158475,,1.109614,0.835533,0.008167000000000001,1.561848,0.5591,,,,,,,5.731691,0.013985,0.998133,5.885021,,,5.041182,0.202269,"False","False",3,1.158475,"p-type",0.018,245.9,245.9,1,1,25,1,"Generalized",540,0.758437,0.284821,2.2,0,1000,0.404454,1.66e-30,"Sinton","OFF","Center Point",3000000000000000,30,2000000000000000,4000000000000000,"OFF","Dark Rsh (Cell only)",0.4,"False","RTD (Internal)",2,10,-0.05,1,0.01,"A",0,"16-131484","True",0,0,"Hunt",,"06/26/23 13:14:10","MultiFlash v1.49","Default.mfi",,,,"False",,0.202217
11,"Sandra","Batch_ID
210BS_760Z6_757PT_CFAL_FA","PV22A_40UM_287","06/26/23 13:15:47",10.182198,0.668368,9.616654,0.560393,5.389102,79.18791899999999,21.915827,26.680962,0.002702,0.041408,0.668368,0.039108,0.560393,0.021916,21.915827,6560.848584,0.664368,9.616654,0.560393,79.18791899999999,5.389102,21.915827,0.002702,0.039108,0.560393,0.021916,21.915827,0.664368,0.399946,24.816867,15.166868,0.039208,0.58512,0.022941,82.89258700000001,22.941121,0.993146,1.173943,1.865494e-13,6.890386e-09,,,,58.530236,1.289778e+16,1.156657,,1.102823,0.834836,0.008711,1.326598,0.560393,,,,,,,5.204232,0.011657,1.001318,5.59224,,,4.428725,0.21584,"False","False",3,1.156657,"p-type",0.018,245.9,245.9,1,1,25,1,"Generalized",540,0.671194,0.284821,2.2,0,1000,-0.446634,1.66e-30,"Sinton","OFF","Center Point",3000000000000000,30,2000000000000000,4000000000000000,"OFF","Dark Rsh (Cell only)",0.4,"False","RTD (Internal)",2,10,-0.05,1,0.01,"A",0,"16-131484","True",0,0,"Hunt",,"06/26/23 13:15:47","MultiFlash v1.49","Default.mfi",,,,"False",,0.202217
12,"Sandra","Batch_ID
210BS_760Z6_757PT_CFAL_FA","PV22A_40UM_288","06/26/23 13:17:04",10.23968,0.671068,9.479285000000001,0.549961,5.213236,75.867304,21.200636,15.952162,0.005284,0.041642,0.671068,0.038549,0.549961,0.021201,21.200636,3922.636593,1.299399,9.479285000000001,0.549961,75.867304,5.213236,21.200636,0.005284,0.038549,0.549961,0.021201,21.200636,1.299399,1.084328,24.749444,14.642838,0.039419,0.589654,0.023244,83.17827200000001,23.24364,0.947892,1.168425,1.644919e-13,5.582072e-09,,,,73.772325,1.291958e+16,1.117583,,1.111785,0.835569,0.008514000000000001,3.647912,0.549961,,,,,,,8.803341,0.016523,0.984391,7.48304,,,8.347778,0.367352,"False","False",3,1.117583,"p-type",0.018,245.9,245.9,1,1,25,1,"Generalized",540,1.300869,0.284821,2.2,0,1000,3.122674,1.66e-30,"Sinton","OFF","Center Point",3000000000000000,30,2000000000000000,4000000000000000,"OFF","Dark Rsh (Cell only)",0.4,"False","RTD (Internal)",2,10,-0.05,1,0.01,"A",0,"16-131484","True",0,0,"Hunt",,"06/26/23 13:17:04","MultiFlash v1.49","Default.mfi",,,,"False",,0.202217
13,"Sandra","Batch_ID
