Repository: dintalframe/MLPROJECT

File: FCT450csv/MultiFlash_Database WW27 - 2017.csv
ID,User_ID,Batch_ID,Sample_ID,Measurement_Date-Time,Isc_(A),Voc_(V),Imp_(A),Vmp_(V),Pmp_(W),FF_(percent),Efficiency_(percent),Rsh_(ohm),Rs_(ohm),Jsc_(A/cm2),Voc_(V/cell),Jmp_(A/cm2),Vmp_(V/cell),Pmp_(W/cm2),Cell_Efficiency_(percent),Rsh_(ohm-cm2),Rs_(ohm-cm2),ILoad_(A),VLoad_(V),FFLoad_(percent),PLoad_(W),EffLoad_(percent),RsLoad_(ohm),JLoad_(A/cm2),VLoad_(V/cell),PLoad_(W/cm2),Cell_EffLoad_(percent),RsLoad_(ohm-cm2),Rs_Modulation_(ohm-cm2),Measured_Temperature_(C),Total_Test_Time_(s),pJmp_(A/cm2),pVmp_(V/cell),pPmp_(W/cm2),pFF_(percent),pEfficiency_(percent),n_at_1_sun,n_at_ 1/10_suns,Jo1_(A/cm2),Jo2_(A/cm2),Jo_(fA/cm2),Est_Bulk_Lifetime_(us),BRR_(Hz),Lifetime_at_Vmp_(us),Doping_(cm-3),Measured_Resistivity_(Ohm-cm),Lifetime_Fit_R2,Max_Intensity_(suns),Intensity_@_flash_cutoff_(suns),V_at_Isc_(V),dV/dt,V_Pad_0_(V),V_Pad_1_(V),V_Pad_2_(V),V_Pad_3_(V),V_Pad_4_(V),Pm/Pe,Resistivity_(ohm-cm),Sample_Type,Thickness_(cm),Cell_Area_(cm2),Total_Area_(cm2),Number_of_Cells_per_String,Number_of_Strings,Temperature_(C),Intensity_(suns),Analysis_Type,Nominal_Load_Voltage_(mV/cell),Rs_Modulation_Target_(ohm-cm2),Reference_Constant_(V/sun),Voltage_Temperature_Coefficient_(mV/C),Temperature_Offset_(C),Power_per_Sun_(W/m2),Conductivity_Modulation_(ohm-cm2/V),Auger_Coefficient,Auger_Method,Band_Gap_Narrowing,Fit_Method,Carrier_Density_Center_Point_(cm-3),Percent_Fit,Lower_Bound_(cm-3),Upper_Bound_(cm-3),Rsh_Lifetime_Correction,Rsh_Measurement_Method,SunsVoc_Rsh_Voltage_(V),Do_Dark_Break_Measurement,Temperature_Measurement_Method,Number_of_dRsh_Points,dRsh_Output_Vlimit_(V),Current_Transfer,Voltage_Transfer,Temperature_Transfer,Final_Bin,Bin_Index,Tester_ID,Do_Doping_Measurement,Doping_Sample_Time_(us),Doping_Measurement_Length_(us),Measurement_Type,Comments,Calibration,dBreak_(V),dBreak_(A),Dark_Break_Interpolated,Measurement_Date-Time_String,Software Version
1,"Dana","Bare Cells","Bare_NPT_1648","07/05/17 11:06:15",9.010932,,,,,,,,,0.037502,,,,,,,,9.010932,-0.010458,,-0.094237,-0.392195,0.001161,0.037502,-0.010458,-0.000392,-0.392195,0.278868,0.589422,24.870806,132.854599,,,,,,,,,,,,,,,,,1.188039,0.888072,-0.010458,2.021839,-0.010458,,,,,,3,"p-type",0.021,240.28,240.28,1,1,25,1,"Generalized",540,0.65525,0.260612,2.2,0,1000,,1.66e-30,"Sinton","OFF","Center Point",3000000000000000,30,2000000000000000,4000000000000000,"OFF","Dark Rsh (Cell only)",0.4,"True","RTD (Internal)",2,10,-0.05,1,0.01,"A",0,"16-131484","True",0,0,"Full IV","C:\SintonInstruments\Recipe\MultiFlash\default_Bare_NPT_1648Cal.mfi","True",0,,"False","07/05/17 11:06:15","MultiFlash v1.27"
2,"Dana","Bare Cells","Bare_NPT_1648","07/05/17 11:06:50",9.010789000000001,0.647889,8.505423,0.542292,4.612423,79.007053,19.196033,101.413607,0.002946,0.037501,0.647889,0.035398,0.542292,0.019196,19.196033,24367.66147,0.707865,8.505423,0.542292,79.007053,4.612423,19.196033,0.002946,0.035398,0.542292,0.019196,19.196033,0.707865,0.72825,24.857913,27.691584,0.035678,0.5634169999999999,0.020102,82.735057,20.101811,1.129645,1.095237,4.85181e-13,6.882616e-09,,,,96.643889,1.077624e+16,1.370142,,1.198442,0.885805,-0.001063,2.44734,0.542292,,,,,,3,"p-type",0.021,240.28,240.28,1,1,25,1,"Generalized",540,0.712833,0.260612,2.2,0,1000,1.460818,1.66e-30,"Sinton","OFF","Center Point",3000000000000000,30,2000000000000000,4000000000000000,"OFF","Dark Rsh (Cell only)",0.4,"True","RTD (Internal)",2,10,-0.05,1,0.01,"A",0,"16-131484","True",0,0,"Full IV","C:\SintonInstruments\Recipe\MultiFlash\default_Bare_NPT_1648Cal.mfi","False",-2,-0.016153,"True","07/05/17 11:06:50","MultiFlash v1.27"
3,"Dana","Bare Cells","B18_opened_20170705","07/05/17 11:11:49",8.897627,0.635668,8.391309,0.528043,4.430976,78.342045,18.440886,147.081939,0.002864,0.03703,0.635668,0.034923,0.528043,0.018441,18.440886,35340.848316,0.6882,8.391309,0.528043,78.342045,4.430976,18.440886,0.002864,0.034923,0.528043,0.018441,18.440886,0.6882,0.65351,24.850828,27.036546,0.035158,0.548758,0.019293,81.96402999999999,19.293463,1.242652,1.110449,8.001528e-13,1.222896e-08,,,,53.556645,1.523791e+16,0.992617,,1.18626,0.889725,-0.001469,2.142094,0.528043,,,,,,3,"p-type",0.021,240.28,240.28,1,1,25,1,"Generalized",540,0.7009,0.260612,2.2,0,1000,1.03835,1.66e-30,"Sinton","OFF","Center Point",3000000000000000,30,2000000000000000,4000000000000000,"OFF","Dark Rsh (Cell only)",0.4,"True","RTD (Internal)",2,10,-0.05,1,0.01,"A",0,"16-131484","True",0,0,"Full IV","C:\SintonInstruments\Recipe\MultiFlash\default_Bare_NPT_1648Cal.mfi","False",-2,-0.017887,"True","07/05/17 11:11:49","MultiFlash v1.27"
4,"Dana","Bare Cells","B17_opened_20170705","07/05/17 11:14:11",8.889256,0.638382,8.371853,0.532517,4.458153,78.56141,18.553993,175.303089,0.002668,0.036995,0.638382,0.034842,0.532517,0.018554,18.553993,42121.826135,0.640951,8.371853,0.532517,78.56141,4.458153,18.553993,0.002668,0.034842,0.532517,0.018554,18.553993,0.640951,0.630915,24.873553,26.777532,0.035061,0.551759,0.019345,81.91161700000001,19.345218,1.20106,1.139139,6.90855e-13,1.382017e-08,,,,58.374387,1.495836e+16,1.009738,,1.180115,0.8900709999999999,-0.001515,2.074391,0.532517,,,,,,3,"p-type",0.021,240.28,240.28,1,1,25,1,"Generalized",540,0.646918,0.260612,2.2,0,1000,1.158189,1.66e-30,"Sinton","OFF","Center Point",3000000000000000,30,2000000000000000,4000000000000000,"OFF","Dark Rsh (Cell only)",0.4,"True","RTD (Internal)",2,10,-0.05,1,0.01,"A",0,"16-131484","True",0,0,"Full IV","C:\SintonInstruments\Recipe\MultiFlash\default_Bare_NPT_1648Cal.mfi","False",-2,-0.011146,"False","07/05/17 11:14:11","MultiFlash v1.27"
5,"Dana","Bare Cells","B16_opened_20170705","07/05/17 11:15:13",8.880925,0.634188,8.374029999999999,0.526467,4.408647,78.27611,18.347955,199.361475,0.002862,0.036961,0.634188,0.034851,0.526467,0.018348,18.347955,47902.575171,0.687628,8.374029999999999,0.526467,78.27611,4.408647,18.347955,0.002862,0.034851,0.526467,0.018348,18.347955,0.687628,0.667196,24.875301,27.299561,0.035084,0.547172,0.019197,81.89788799999999,19.196901,1.238836,1.112681,8.437629e-13,1.333078e-08,,,,50.220904,1.458316e+16,1.033732,,1.190177,0.887253,-0.001629,2.240305,0.526467,,,,,,3,"p-type",0.021,240.28,240.28,1,1,25,1,"Generalized",540,0.6969030000000001,0.260612,2.2,0,1000,1.062577,1.66e-30,"Sinton","OFF","Center Point",3000000000000000,30,2000000000000000,4000000000000000,"OFF","Dark Rsh (Cell only)",0.4,"True","RTD (Internal)",2,10,-0.05,1,0.01,"A",0,"16-131484","True",0,0,"Full IV","C:\SintonInstruments\Recipe\MultiFlash\default_Bare_NPT_1648Cal.mfi","False",-2,-0.008999,"False","07/05/17 11:15:13","MultiFlash v1.27"
6,"Dana","Bare Cells","B15_opened_20170705","07/05/17 11:16:17",8.977556999999999,0.642721,8.452385,0.532432,4.500318,77.994202,18.729473,496.098671,0.002763,0.037363,0.642721,0.035177,0.532432,0.018729,18.729473,119202.588593,0.663913,8.452385,0.532432,77.994202,4.500318,18.729473,0.002763,0.035177,0.532432,0.018729,18.729473,0.663913,0.639516,24.875301,26.835535,0.035396,0.5527030000000001,0.019564,81.468281,19.563736,1.260563,1.169948,6.052439e-13,1.672144e-08,,,,59.736788,1.038494e+16,1.418506,,1.182566,0.886433,-0.001031,2.119021,0.532432,,,,,,3,"p-type",0.021,240.28,240.28,1,1,25,1,"Generalized",540,0.667537,0.260612,2.2,0,1000,1.029237,1.66e-30,"Sinton","OFF","Center Point",3000000000000000,30,2000000000000000,4000000000000000,"OFF","Dark Rsh (Cell only)",0.4,"True","RTD (Internal)",2,10,-0.05,1,0.01,"A",0,"16-131484","True",0,0,"Full IV","C:\SintonInstruments\Recipe\MultiFlash\default_Bare_NPT_1648Cal.mfi","False",-2,-0.003026,"False","07/05/17 11:16:17","MultiFlash v1.27"
7,"Dana","Bare Cells","B14_opened_20170705","07/05/17 11:17:29",8.980131,0.64371,8.433111,0.533476,4.498866,77.82696199999999,18.72343,499.340677,0.002803,0.037374,0.64371,0.035097,0.533476,0.018723,18.72343,119981.577929,0.673386,8.433111,0.533476,77.82696199999999,4.498866,18.72343,0.002803,0.035097,0.533476,0.018723,18.72343,0.673386,0.646876,24.834728,28.211614,0.035326,0.553871,0.019566,81.329459,19.566052,1.252984,1.201661,5.591603e-13,1.8601e-08,,,,60.39602,1.073479e+16,1.375101,,1.183564,0.889219,-0.001205,2.183288,0.533476,,,,,,3,"p-type",0.021,240.28,240.28,1,1,25,1,"Generalized",540,0.681829,0.260612,2.2,0,1000,1.210772,1.66e-30,"Sinton","OFF","Center Point",3000000000000000,30,2000000000000000,4000000000000000,"OFF","Dark Rsh (Cell only)",0.4,"True","RTD (Internal)",2,10,-0.05,1,0.01,"A",0,"16-131484","True",0,0,"Full IV","C:\SintonInstruments\Recipe\MultiFlash\default_Bare_NPT_1648Cal.mfi","False",-2,-0.002128,"False","07/05/17 11:17:29","MultiFlash v1.27"
8,"Dana","Bare Cells","B13_opened_20170705","07/05/17 11:18:28",8.931932,0.638352,8.418841,0.528142,4.446347,77.98264,18.504858,307.833444,0.002782,0.037173,0.638352,0.035038,0.528142,0.018505,18.504858,73966.21983,0.668533,8.418841,0.528142,77.98264,4.446347,18.504858,0.002782,0.035038,0.528142,0.018505,18.504858,0.668533,0.647096,24.863065,26.161496,0.035263,0.548392,0.019338,81.49288199999999,19.33782,1.293117,1.139884,7.551413e-13,1.487867e-08,,,,51.879603,1.031222e+16,1.427894,,1.181483,0.888872,-0.00151,2.134627,0.528142,,,,,,3,"p-type",0.021,240.28,240.28,1,1,25,1,"Generalized",540,0.673511,0.260612,2.2,0,1000,0.843487,1.66e-30,"Sinton","OFF","Center Point",3000000000000000,30,2000000000000000,4000000000000000,"OFF","Dark Rsh (Cell only)",0.4,"True","RTD (Internal)",2,10,-0.05,1,0.01,"A",0,"16-131484","True",0,0,"Full IV","C:\SintonInstruments\Recipe\MultiFlash\default_Bare_NPT_1648Cal.mfi","False",-2,-0.006478,"False","07/05/17 11:18:28","MultiFlash v1.27"
9,"Dana","Bare Cells","Bare_NPT_1648","07/06/17 10:36:38",9.009181,,,,,,,,,0.037495,,,,,,,,9.009181,-0.008853,,-0.079762,-0.331954,0.0009829999999999999,0.037495,-0.008853,-0.000332,-0.331954,0.236125,0.610076,24.837094,117.207704,,,,,,,,,,,,,,,,,1.19128,0.88742,-0.008853,2.088136,-0.008853,,,,,,3,"p-type",0.021,240.28,240.28,1,1,25,1,"Generalized",540,0.65525,0.260463,2.2,0,1000,,1.66e-30,"Sinton","OFF","Center Point",3000000000000000,30,2000000000000000,4000000000000000,"OFF","Dark Rsh (Cell only)",0.4,"True","RTD (Internal)",2,10,-0.05,1,0.01,"A",0,"16-131484","True",0,0,"Full IV","C:\SintonInstruments\Recipe\MultiFlash\default_Bare_NPT_1648Cal.mfi","True",0,,"False","07/06/17 10:36:38","MultiFlash v1.27"
10,"Dana","Bare Cells","Bare_NPT_1648","07/06/17 10:37:10",9.011051999999999,0.647878,8.506766000000001,0.542853,4.617927,79.10027599999999,19.21894,98.754853,0.00287,0.037502,0.647878,0.035404,0.542853,0.019219,19.21894,23728.816188,0.689592,8.506766000000001,0.542853,79.10027599999999,4.617927,19.21894,0.00287,0.035404,0.542853,0.019219,19.21894,0.689592,0.681875,24.859569,27.261559,0.035679,0.563379,0.020101,82.729328,20.100688,1.131232,1.096469,4.854212e-13,6.861073e-09,,,,96.52696,1.074868e+16,1.373434,,1.195499,0.888109,0.000453,2.30175,0.542853,,,,,,3,"p-type",0.021,240.28,240.28,1,1,25,1,"Generalized",540,0.699136,0.260463,2.2,0,1000,1.409929,1.66e-30,"Sinton","OFF","Center Point",3000000000000000,30,2000000000000000,4000000000000000,"OFF","Dark Rsh (Cell only)",0.4,"True","RTD (Internal)",2,10,-0.05,1,0.01,"A",0,"16-131484","True",0,0,"Full IV","C:\SintonInstruments\Recipe\MultiFlash\default_Bare_NPT_1648Cal.mfi","False",-2,-0.017367,"True","07/06/17 10:37:10","MultiFlash v1.27"
11,"Dana","Bare Cells","B24_unopened_20170706","07/06/17 10:38:53",8.908878,0.637033,8.378771,0.5261479999999999,4.408477,77.67897000000001,18.347248,30.558222,0.003038,0.037077,0.637033,0.034871,0.5261479999999999,0.018347,18.347248,7342.529481,0.729927,8.378771,0.5261479999999999,77.67897000000001,4.408477,18.347248,0.003038,0.034871,0.5261479999999999,0.018347,18.347248,0.729927,0.7517239999999999,24.84034,26.606522,0.035131,0.5479349999999999,0.01925,81.49962600000001,19.249661,1.272759,1.152017,7.797735e-13,1.379662e-08,,,,50.310356,1.308176e+16,1.143316,,1.188376,0.888675,-7.48034e-07,2.513715,0.5261479999999999,,,,,,3,"p-type",0.021,240.28,240.28,1,1,25,1,"Generalized",540,0.734511,0.260463,2.2,0,1000,1.099473,1.66e-30,"Sinton","OFF","Center Point",3000000000000000,30,2000000000000000,4000000000000000,"OFF","Dark Rsh (Cell only)",0.4,"True","RTD (Internal)",2,10,-0.05,1,0.01,"A",0,"16-131484","True",0,0,"Full IV","C:\SintonInstruments\Recipe\MultiFlash\default_Bare_NPT_1648Cal.mfi","False",-2,-0.064058,"True","07/06/17 10:38:53","MultiFlash v1.27"
12,"Dana","Bare Cells","B23_unopened_20170706","07/06/17 10:40:37",8.884221,0.6357350000000001,8.347842,0.526224,4.392838,77.77676200000001,18.282162,47.233612,0.002935,0.036974,0.6357350000000001,0.034742,0.526224,0.018282,18.282162,11349.292264,0.705273,8.347842,0.526224,77.77676200000001,4.392838,18.282162,0.002935,0.034742,0.526224,0.018282,18.282162,0.705273,0.725793,24.838592,27.162553,0.035008,0.546993,0.019149,81.46457700000001,19.149018,1.264768,1.161313,7.960408e-13,1.580079e-08,,,,48.059169,1.410585e+16,1.066074,,1.189382,0.889717,8.508897e-05,2.443683,0.526224,,,,,,3,"p-type",0.021,240.28,240.28,1,1,25,1,"Generalized",540,0.716078,0.260463,2.2,0,1000,1.218572,1.66e-30,"Sinton","OFF","Center Point",3000000000000000,30,2000000000000000,4000000000000000,"OFF","Dark Rsh (Cell only)",0.4,"True","RTD (Internal)",2,10,-0.05,1,0.01,"A",0,"16-131484","True",0,0,"Full IV","C:\SintonInstruments\Recipe\MultiFlash\default_Bare_NPT_1648Cal.mfi","False",-2,-0.041231,"True","07/06/17 10:40:37","MultiFlash v1.27"
13,"Dana","Bare Cells","B22_unopened_20170706","07/06/17 10:42:29",8.885726,0.63565,8.357054,0.52555,4.392046,77.759951,18.278866,49.915669,0.003022,0.036981,0.63565,0.03478,0.52555,0.018279,18.278866,11993.736907,0.726164,8.357054,0.52555,77.759951,4.392046,18.278866,0.003022,0.03478,0.52555,0.018279,18.278866,0.726164,0.763072,24.884041,26.384509,0.035043,0.547094,0.019172,81.559119,19.171929,1.255987,1.150123,8.023898e-13,1.508265e-08,,,,48.918166,1.381577e+16,1.086806,,1.185989,0.886727,1.95022e-05,2.525395,0.52555,,,,,,3,"p-type",0.021,240.28,240.28,1,1,25,1,"Generalized",540,0.736418,0.260463,2.2,0,1000,1.125851,1.66e-30,"Sinton","OFF","Center Point",3000000000000000,30,2000000000000000,4000000000000000,"OFF","Dark Rsh (Cell only)",0.4,"True","RTD (Internal)",2,10,-0.05,1,0.01,"A",0,"16-131484","True",0,0,"Full IV","C:\SintonInstruments\Recipe\MultiFlash\default_Bare_NPT_1648Cal.mfi","False",-2,-0.037614,"True","07/06/17 10:42:29","MultiFlash v1.27"
14,"Dana","Bare Cells","B21_opened_20170706","07/06/17 10:44:11",8.952997999999999,0.644608,8.417146000000001,0.533501,4.490558,77.81008799999999,18.688856,343.2838,0.002615,0.037261,0.644608,0.035031,0.533501,0.018689,18.688856,82484.231569,0.628416,8.417146000000001,0.533501,77.81008799999999,4.490558,18.688856,0.002615,0.035031,0.533501,0.018689,18.688856,0.628416,0.628955,24.856257,27.818591,0.035209,0.5529579999999999,0.019469,81.059528,19.469325,1.240015,1.232322,5.585582e-13,1.91996e-08,,,,58.090238,1.069176e+16,1.380287,,1.189548,0.8889899999999999,0.000416,2.131398,0.533501,,,,,,3,"p-type",0.021,240.28,240.28,1,1,25,1,"Generalized",540,0.627591,0.260463,2.2,0,1000,0.399463,1.66e-30,"Sinton","OFF","Center Point",3000000000000000,30,2000000000000000,4000000000000000,"OFF","Dark Rsh (Cell only)",0.4,"True","RTD (Internal)",2,10,-0.05,1,0.01,"A",0,"16-131484","True",0,0,"Full IV","C:\SintonInstruments\Recipe\MultiFlash\default_Bare_NPT_1648Cal.mfi","False",-2,-0.005549,"False","07/06/17 10:44:11","MultiFlash v1.27"
15,"Dana","Bare Cells","B20_opened_20170706","07/06/17 10:46:31",8.925247000000001,0.636271,8.373297000000001,0.526201,4.406035,77.586388,18.337088,390.964799,0.002792,0.037145,0.636271,0.034848,0.526201,0.018337,18.337088,93941.021996,0.670874,8.373297000000001,0.526201,77.586388,4.406035,18.337088,0.002792,0.034848,0.526201,0.018337,18.337088,0.670874,0.658033,24.868309,26.773531,0.03508,0.546314,0.019165,81.088621,19.16482,1.273851,1.211325,7.419704e-13,2.250087e-08,,,,44.749079,1.268868e+16,1.17623,,1.188477,0.888752,0.000173,2.212976,0.526201,,,,,,3,"p-type",0.021,240.28,240.28,1,1,25,1,"Generalized",540,0.6761740000000001,0.260463,2.2,0,1000,0.860182,1.66e-30,"Sinton","OFF","Center Point",3000000000000000,30,2000000000000000,4000000000000000,"OFF","Dark Rsh (Cell only)",0.4,"True","RTD (Internal)",2,10,-0.05,1,0.01,"A",0,"16-131484","True",0,0,"Full IV","C:\SintonInstruments\Recipe\MultiFlash\default_Bare_NPT_1648Cal.mfi","False",-2,-0.005064,"False","07/06/17 10:46:31","MultiFlash v1.27"
16,"Dana","Bare Cells","B19_opened_20170706","07/06/17 10:47:40",8.94768,0.645065,8.424887999999999,0.53374,4.496702,77.907686,18.714425,425.883833,0.002636,0.037239,0.645065,0.035063,0.53374,0.018714,18.714425,102331.367328,0.633293,8.424887999999999,0.53374,77.907686,4.496702,18.714425,0.002636,0.035063,0.53374,0.018714,18.714425,0.633293,0.650639,24.843008,26.989544,0.035245,0.553333,0.019502,81.186763,19.502101,1.248436,1.20932,5.87569e-13,1.536256e-08,,,,60.494623,9965742000000000,1.474481,,1.194557,0.887894,0.000262,2.210802,0.53374,,,,,,3,"p-type",0.021,240.28,240.28,1,1,25,1,"Generalized",540,0.637188,0.260463,2.2,0,1000,0.308531,1.66e-30,"Sinton","OFF","Center Point",3000000000000000,30,2000000000000000,4000000000000000,"OFF","Dark Rsh (Cell only)",0.4,"True","RTD (Internal)",2,10,-0.05,1,0.01,"A",0,"16-131484","True",0,0,"Full IV","C:\SintonInstruments\Recipe\MultiFlash\default_Bare_NPT_1648Cal.mfi","False",-2,-0.002998,"False","07/06/17 10:47:40","MultiFlash v1.27"
17,"Dana","Bare Cells","Bare_NPT_1648","07/07/17 11:27:12",9.010592000000001,,,,,,,,,0.0375,,,,,,,,9.010592000000001,-0.009549,,-0.08604100000000001,-0.358086,0.00106,0.0375,-0.009549,-0.000358,-0.358086,0.254634,0.586882,25.900315,265.21717,,,,,,,,,,,,,,,,,1.192608,0.888531,-0.009549,2.017304,-0.009549,,,,,,3,"p-type",0.021,240.28,240.28,1,1,25,1,"Generalized",540,0.65525,0.260509,2.2,0,1000,,1.66e-30,"Sinton","OFF","Center Point",3000000000000000,30,2000000000000000,4000000000000000,"OFF","Dark Rsh (Cell only)",0.4,"True","RTD (Internal)",2,10,-0.05,1,0.01,"A",0,"16-131484","True",0,0,"Full IV","C:\SintonInstruments\Recipe\MultiFlash\default_Bare_NPT_1648Cal.mfi","True",0,,"False","07/07/17 11:27:12","MultiFlash v1.27"
18,"Dana","Bare Cells","Bare_NPT_1648","07/07/17 11:27:44",9.008101999999999,0.648342,8.429135,0.547566,4.615506,79.02813500000001,19.208865,99.70040299999999,0.002835,0.03749,0.648342,0.03508,0.547566,0.019209,19.208865,23956.012915,0.681084,8.429135,0.547566,79.02813500000001,4.615506,19.208865,0.002835,0.03508,0.547566,0.019209,19.208865,0.681084,0.709645,25.780453,27.425569,0.035662,0.5636910000000001,0.020102,82.703801,20.102285,1.130884,1.09766,4.762575e-13,7.116164e-09,,,,98.74947899999999,1.088361e+16,1.357472,,1.191796,0.889243,-0.000492,2.370511,0.547566,,,,,,3,"p-type",0.021,240.28,240.28,1,1,25,1,"Generalized",540,0.69114,0.260509,2.2,0,1000,1.255769,1.66e-30,"Sinton","OFF","Center Point",3000000000000000,30,2000000000000000,4000000000000000,"OFF","Dark Rsh (Cell only)",0.4,"True","RTD (Internal)",2,10,-0.05,1,0.01,"A",0,"16-131484","True",0,0,"Full IV","C:\SintonInstruments\Recipe\MultiFlash\default_Bare_NPT_1648Cal.mfi","False",-2,-0.01773,"True","07/07/17 11:27:44","MultiFlash v1.27"
19,"Dana","Bare Cells","B24_unopened_20170707","07/07/17 11:29:12",8.906357,0.637046,8.367278000000001,0.526373,4.404309,77.62599400000001,18.329902,29.845577,0.002973,0.037067,0.637046,0.034823,0.526373,0.01833,18.329902,7171.295345,0.714234,8.367278000000001,0.526373,77.62599400000001,4.404309,18.329902,0.002973,0.034823,0.526373,0.01833,18.329902,0.714234,0.710501,25.751189,26.421511,0.035082,0.5476,0.019211,81.358042,19.211154,1.280859,1.172187,7.698043e-13,1.552024e-08,,,,48.858614,1.314415e+16,1.138271,,1.190633,0.887378,-0.000987,2.392785,0.526373,,,,,,3,"p-type",0.021,240.28,240.28,1,1,25,1,"Generalized",540,0.731613,0.260509,2.2,0,1000,1.113596,1.66e-30,"Sinton","OFF","Center Point",3000000000000000,30,2000000000000000,4000000000000000,"OFF","Dark Rsh (Cell only)",0.4,"True","RTD (Internal)",2,10,-0.05,1,0.01,"A",0,"16-131484","True",0,0,"Full IV","C:\SintonInstruments\Recipe\MultiFlash\default_Bare_NPT_1648Cal.mfi","False",-2,-0.06263000000000001,"True","07/07/17 11:29:12","MultiFlash v1.27"
20,"Dana","Bare Cells","B23_unopened_20170707","07/07/17 11:30:04",8.879951,0.635833,8.339482,0.525328,4.380968,77.591955,18.23276,47.712957,0.003026,0.036957,0.635833,0.034707,0.525328,0.018233,18.23276,11464.469296,0.727106,8.339482,0.525328,77.591955,4.380968,18.23276,0.003026,0.034707,0.525328,0.018233,18.23276,0.727106,0.7360719999999999,25.621802,25.073434,0.034971,0.546834,0.019124,81.382893,19.123565,1.270933,1.171717,7.879352e-13,1.688669e-08,,,,47.434078,1.420968e+16,1.058856,,1.199946,0.888517,-0.001338,2.453159,0.525328,,,,,,3,"p-type",0.021,240.28,240.28,1,1,25,1,"Generalized",540,0.737053,0.260509,2.2,0,1000,1.128579,1.66e-30,"Sinton","OFF","Center Point",3000000000000000,30,2000000000000000,4000000000000000,"OFF","Dark Rsh (Cell only)",0.4,"True","RTD (Internal)",2,10,-0.05,1,0.01,"A",0,"16-131484","True",0,0,"Full IV","C:\SintonInstruments\Recipe\MultiFlash\default_Bare_NPT_1648Cal.mfi","False",-2,-0.040322,"True","07/07/17 11:30:04","MultiFlash v1.27"
21,"Dana","Bare Cells","B22_unopened_20170707","07/07/17 11:31:00",8.881465,0.635554,8.348792,0.525392,4.38639,77.708737,18.255327,50.147388,0.00301,0.036963,0.635554,0.034746,0.525392,0.018255,18.255327,12049.414341,0.723286,8.348792,0.525392,77.708737,4.38639,18.255327,0.00301,0.034746,0.525392,0.018255,18.255327,0.723286,0.720445,25.504658,26.592521,0.035006,0.546852,0.019143,81.488195,19.143197,1.259732,1.156182,8.019417e-13,1.591912e-08,,,,48.035365,1.381262e+16,1.087036,,1.18468,0.886329,-0.001632,2.391734,0.525392,,,,,,3,"p-type",0.021,240.28,240.28,1,1,25,1,"Generalized",540,0.73731,0.260509,2.2,0,1000,1.100537,1.66e-30,"Sinton","OFF","Center Point",3000000000000000,30,2000000000000000,4000000000000000,"OFF","Dark Rsh (Cell only)",0.4,"True","RTD (Internal)",2,10,-0.05,1,0.01,"A",0,"16-131484","True",0,0,"Full IV","C:\SintonInstruments\Recipe\MultiFlash\default_Bare_NPT_1648Cal.mfi","False",-2,-0.03446,"True","07/07/17 11:31:00","MultiFlash v1.27"
22,"Dana","Bare Cells","B21_opened_20170707","07/07/17 11:31:52",8.950139,0.644742,8.40596,0.533171,4.481817,77.66728500000001,18.652476,313.999001,0.002617,0.037249,0.644742,0.034984,0.533171,0.018652,18.652476,75447.679955,0.628929,8.40596,0.533171,77.66728500000001,4.481817,18.652476,0.002617,0.034984,0.533171,0.018652,18.652476,0.628929,0.640549,25.442546,28.024603,0.035171,0.552475,0.019431,80.90974199999999,19.43118,1.244364,1.248742,5.462697e-13,2.106569e-08,,,,56.506185,1.075879e+16,1.372225,,1.18514,0.886777,-0.001701,2.139815,0.533171,,,,,,3,"p-type",0.021,240.28,240.28,1,1,25,1,"Generalized",540,0.635737,0.260509,2.2,0,1000,0.400405,1.66e-30,"Sinton","OFF","Center Point",3000000000000000,30,2000000000000000,4000000000000000,"OFF","Dark Rsh (Cell only)",0.4,"True","RTD (Internal)",2,10,-0.05,1,0.01,"A",0,"16-131484","True",0,0,"Full IV","C:\SintonInstruments\Recipe\MultiFlash\default_Bare_NPT_1648Cal.mfi","False",-2,-0.005918,"False","07/07/17 11:31:52","MultiFlash v1.27"
23,"Dana","Bare Cells","B20_opened_20170707","07/07/17 11:32:49",8.918260999999999,0.636135,8.353949999999999,0.525428,4.389403,77.37061799999999,18.267867,365.824786,0.002846,0.037116,0.636135,0.034768,0.525428,0.018268,18.267867,87900.379648,0.683947,8.353949999999999,0.525428,77.37061799999999,4.389403,18.267867,0.002846,0.034768,0.525428,0.018268,18.267867,0.683947,0.652219,25.401506,26.352507,0.035008,0.545813,0.019108,80.92809099999999,19.107817,1.281164,1.231099,7.326134e-13,2.460592e-08,,,,43.179559,1.275706e+16,1.17036,,1.173467,0.888085,-0.00188,2.144366,0.525428,,,,,,3,"p-type",0.021,240.28,240.28,1,1,25,1,"Generalized",540,0.692792,0.260509,2.2,0,1000,0.903989,1.66e-30,"Sinton","OFF","Center Point",3000000000000000,30,2000000000000000,4000000000000000,"OFF","Dark Rsh (Cell only)",0.4,"True","RTD (Internal)",2,10,-0.05,1,0.01,"A",0,"16-131484","True",0,0,"Full IV","C:\SintonInstruments\Recipe\MultiFlash\default_Bare_NPT_1648Cal.mfi","False",-2,-0.005221,"False","07/07/17 11:32:49","MultiFlash v1.27"
24,"Dana","Bare Cells","B19_opened_20170707","07/07/17 11:33:46",8.944279,0.645298,8.552225,0.522389,4.46759,77.404758,18.593266,281.096629,0.002743,0.037224,0.645298,0.035593,0.522389,0.018593,18.593266,67541.897912,0.6590819999999999,8.552225,0.522389,77.404758,4.46759,18.593266,0.002743,0.035593,0.522389,0.018593,18.593266,0.6590819999999999,0.636974,25.401137,27.475571,0.035193,0.552992,0.019461,81.018541,19.461327,1.254891,1.229121,5.607866e-13,1.816167e-08,,,,54.643101,1.005044e+16,1.462799,,1.196241,0.88606,-0.001631,2.145503,0.522389,,,,,,3,"p-type",0.021,240.28,240.28,1,1,25,1,"Generalized",540,0.6482830000000001,0.260509,2.2,0,1000,0.9920679999999999,1.66e-30,"Sinton","OFF","Center Point",3000000000000000,30,2000000000000000,4000000000000000,"OFF","Dark Rsh (Cell only)",0.4,"True","RTD (Internal)",2,10,-0.05,1,0.01,"A",0,"16-131484","True",0,0,"Full IV","C:\SintonInstruments\Recipe\MultiFlash\default_Bare_NPT_1648Cal.mfi","False",-2,-0.00376,"False","07/07/17 11:33:46","MultiFlash v1.27"
