Repository: dintalframe/MLPROJECT

File: FCT450csv/MultiFlash_Database WW27 - 2023.csv (part 1 of 12)
ID,User_ID,Batch_ID,Sample_ID,Measurement_Date-Time,Isc_(A),Voc_(V),Imp_(A),Vmp_(V),Pmp_(W),FF_(percent),Efficiency_(percent),Rsh_(ohm),Rs_(ohm),Jsc_(A/cm2),Voc_(V/cell),Jmp_(A/cm2),Vmp_(V/cell),Pmp_(W/cm2),Cell_Efficiency_(percent),Rsh_(ohm-cm2),Rs_(ohm-cm2),ILoad_(A),VLoad_(V),FFLoad_(percent),PLoad_(W),EffLoad_(percent),RsLoad_(ohm),JLoad_(A/cm2),VLoad_(V/cell),PLoad_(W/cm2),Cell_EffLoad_(percent),RsLoad_(ohm-cm2),Rs_Modulation_(ohm-cm2),Measured_Temperature_(C),Total_Test_Time_(s),pJmp_(A/cm2),pVmp_(V/cell),pPmp_(W/cm2),pFF_(percent),pEfficiency_(percent),n_at_1_sun,n_at_ 1/10_suns,Jo1_(A/cm2),Jo2_(A/cm2),Jo_(fA/cm2),Est_Bulk_Lifetime_(us),BRR_(Hz),Lifetime_at_Vmp_(us),Doping_(cm-3),Measured_Resistivity_(Ohm-cm),Lifetime_Fit_R2,Max_Intensity_(suns),Intensity_@_flash_cutoff_(suns),V_at_Isc_(V),dV/dt,V_Pad_0_(V),V_Pad_1_(V),V_Pad_2_(V),V_Pad_3_(V),V_Pad_4_(V),dBreak_(A),dBreak_(V),Capacitance_(uF/cm2),Capacitance_Error_(percent),Pm/Pe,BulkSRH_AND_Jo_Power_Loss_(percent),BulkSRH_Power_Loss_(percent),Jo_Power_Loss_(percent),Rs_Power_Loss_(percent),Rsh_Power_Loss_(percent),Dark_Break_Interpolated,Calibration,Resistivity_(ohm-cm),Analysis_Resistivity_(ohm-cm),Sample_Type,Thickness_(cm),Cell_Area_(cm2),Total_Area_(cm2),Number_of_Cells_per_String,Number_of_Strings,Temperature_(C),Intensity_(suns),Analysis_Type,Nominal_Load_Voltage_(mV/cell),Rs_Modulation_Target_(ohm-cm2),Reference_Constant_(V/sun),Voltage_Temperature_Coefficient_(mV/C),Temperature_Offset_(C),Power_per_Sun_(W/m2),Conductivity_Modulation_(ohm-cm2/V),Auger_Coefficient,Auger_Method,Band_Gap_Narrowing,Fit_Method,Carrier_Density_Center_Point_(cm-3),Percent_Fit,Lower_Bound_(cm-3),Upper_Bound_(cm-3),Rsh_Lifetime_Correction,Rsh_Measurement_Method,SunsVoc_Rsh_Voltage_(V),Do_Dark_Break_Measurement,Temperature_Measurement_Method,Number_of_dRsh_Points,dRsh_Output_Vlimit_(V),Current_Transfer,Voltage_Transfer,Temperature_Transfer,Final_Bin,Bin_Index,Tester_ID,Do_Doping_Measurement,Doping_Sample_Time_(us),Doping_Measurement_Length_(us),Measurement_Type,Comments,Measurement_Date-Time_String,Software Version,Recipe_Filename,EL Pulse Current Delivered (Coulombs),Forward Dark IV (V),Forward Dark IV (A),Forward Dark IV Interpolated?,EL Pulse Energy Delivered (J),Doping Calibration Factor (V/sun)
13,"Sandra","210BS_760Z6_740PT_CFAL_FA","PV22A_40UM_348","07/06/23 12:11:17",10.149476,0.6673559999999999,9.318566000000001,0.555575,5.177161,76.43467099999999,21.053929,1.814671,0.003168,0.041275,0.6673559999999999,0.037896,0.555575,0.021054,21.053929,446.227548,0.778912,9.318566000000001,0.555575,76.43467099999999,5.177161,21.053929,0.003168,0.037896,0.555575,0.021054,21.053929,0.778912,0.620502,24.722475,14.468827,0.038051,0.583097,0.022187,80.54931500000001,22.187308,1.03022,1.675008,1.959497e-13,4.933752e-09,,,,41.569407,1.253213e+16,1.15042,,1.11102,0.8321809999999999,0.007671,2.123905,0.555575,,,,,,,5.095049,0.007288,1.000571,7.733645,,,5.044641,3.17675,"False","False",3,1.15042,"p-type",0.018,245.9,245.9,1,1,25,1,"Generalized",540,0.779899,0.284547,2.2,0,1000,-0.308166,1.66e-30,"Sinton","OFF","Center Point",3000000000000000,30,2000000000000000,4000000000000000,"OFF","Dark Rsh (Cell only)",0.4,"False","RTD (Internal)",2,10,-0.05,1,0.01,"A",0,"16-131484","True",0,0,"Hunt",,"07/06/23 12:11:17","MultiFlash v1.49","Default.mfi",,,,"False",,0.202443
14,"Sandra","210BS_760Z6_740PT_CFAL_FA","PV22A_40UM_349","07/06/23 12:13:57",10.161827,0.668069,9.619564,0.555669,5.34529,78.736923,21.737657,16.017787,0.003308,0.041325,0.668069,0.03912,0.555669,0.021738,21.737657,3938.773816,0.8133550000000001,9.619564,0.555669,78.736923,5.34529,21.737657,0.003308,0.03912,0.555669,0.021738,21.737657,0.8133550000000001,0.615248,24.682022,14.391823,0.039261,0.585664,0.022994,83.286214,22.993624,0.98195,1.119914,1.974258e-13,3.876525e-09,,,,63.224287,1.29949e+16,1.176667,,1.10208,0.8242080000000001,0.007787,2.047302,0.555669,,,,,,,5.392727,0.009076000000000001,1.000987,5.375955,,,5.414318,0.360931,"False","False",3,1.176667,"p-type",0.018,245.9,245.9,1,1,25,1,"Generalized",540,0.812226,0.284547,2.2,0,1000,-0.150142,1.66e-30,"Sinton","OFF","Center Point",3000000000000000,30,2000000000000000,4000000000000000,"OFF","Dark Rsh (Cell only)",0.4,"False","RTD (Internal)",2,10,-0.05,1,0.01,"A",0,"16-131484","True",0,0,"Hunt",,"07/06/23 12:13:57","MultiFlash v1.49","Default.mfi",,,,"False",,0.202443
15,"Sandra","210BS_760Z6_740PT_CFAL_FA","PV22A_40UM_350","07/06/23 12:15:02",10.203781,0.669871,9.672656999999999,0.560078,5.41744,79.25779,22.031071,40.815235,0.00305,0.041496,0.669871,0.039336,0.560078,0.022031,22.031071,10036.466373,0.750047,9.672656999999999,0.560078,79.25779,5.41744,22.031071,0.00305,0.039336,0.560078,0.022031,22.031071,0.750047,0.54308,24.731465,15.462885,0.039518,0.587202,0.023205,83.480947,23.20497,0.980202,1.095575,1.861027e-13,3.908541e-09,,,,71.80680700000001,1.268362e+16,1.151182,,1.111829,0.83577,0.007814,1.854561,0.560078,,,,,,,5.98822,0.010753,0.999652,5.237298,,,5.003331,0.141566,"False","False",3,1.151182,"p-type",0.018,245.9,245.9,1,1,25,1,"Generalized",540,0.7496660000000001,0.284547,2.2,0,1000,-0.009893000000000001,1.66e-30,"Sinton","OFF","Center Point",3000000000000000,30,2000000000000000,4000000000000000,"OFF","Dark Rsh (Cell only)",0.4,"False","RTD (Internal)",2,10,-0.05,1,0.01,"A",0,"16-131484","True",0,0,"Hunt",,"07/06/23 12:15:02","MultiFlash v1.49","Default.mfi",,,,"False",,0.202443
1,"Sandra","cal.","V7-11","07/05/23 09:20:46",9.641572,,,,,,,,,0.039209,,,,,,,,9.641572,0.009037999999999999,,0.087143,0.354382,-0.000937,0.039209,0.009037999999999999,0.000354,0.354382,-0.230512,0.47351,24.711238,254.057531,,,,,,,,,,,,,,,,,1.115903,0.835682,0.009037999999999999,1.560724,0.009037999999999999,,,,,,0,0,0,,0,0,0,0,0,"False","True",3,3,"p-type",0.018,245.9,245.9,1,1,25,1,"Generalized",540,1.04047,0.284522,2.2,0,1000,,1.66e-30,"Sinton","OFF","Center Point",3000000000000000,30,2000000000000000,4000000000000000,"OFF","Dark Rsh (Cell only)",0.4,"False","RTD (Internal)",2,10,-0.05,1,0.01,,0,"16-131484","True",0,0,"Hunt",,"07/05/23 09:20:46","MultiFlash v1.49","Default.mfi",0,0,0,"False",0,0.202019
2,"Sandra","cal.","V7-11","07/05/23 09:21:08",9.643198999999999,0.64393,8.485097,0.517109,4.387722,70.660888,17.843523,40.140377,0.006257,0.039216,0.64393,0.034506,0.517109,0.017844,17.843523,9870.518797999999,1.538613,8.485097,0.517109,70.660888,4.387722,17.843523,0.006257,0.034506,0.517109,0.017844,17.843523,1.538613,1.444775,24.693259,15.523888,0.035755,0.555279,0.019854,78.62189600000001,19.853864,1.225642,1.953816,2.176657e-13,6.458022e-08,,,,43.291122,4723313000000000,1.463568,,1.101926,0.835453,0.00535,4.611934,0.517109,,,,,,,7.416964,0.006399,0.967144,11.491335,,,9.307601999999999,0.147308,"False","False",3,1.463568,"p-type",0.018,245.9,245.9,1,1,25,1,"Generalized",540,1.589309,0.284522,2.2,0,1000,7.804348,1.66e-30,"Sinton","OFF","Center Point",3000000000000000,30,2000000000000000,4000000000000000,"OFF","Dark Rsh (Cell only)",0.4,"False","RTD (Internal)",2,10,-0.05,1,0.01,"A",0,"16-131484","True",0,0,"Hunt",,"07/05/23 09:21:08","MultiFlash v1.49","Default.mfi",,,,"False",,0.202019
3,"Sandra","210BS_760Z6_721PT_CFAL_FA","PV22A_40UM_testcell","07/05/23 09:35:22",10.176401,0.667107,9.655751,0.558299,5.390795,79.40779000000001,21.922714,45.087622,0.002952,0.041384,0.667107,0.039267,0.558299,0.021923,21.922714,11087.046233,0.725947,9.655751,0.558299,79.40779000000001,5.390795,21.922714,0.002952,0.039267,0.558299,0.021923,21.922714,0.725947,0.441434,24.587634,15.351878,0.039446,0.584481,0.023055,83.510693,23.055433,0.986534,1.080784,2.096804e-13,3.47193e-09,,,,82.972757,1.004482e+16,1.193829,,1.115626,0.837483,0.008227999999999999,1.493344,0.558299,,,,,,,6.762517,0.016578,0.999676,5.141161,,,4.858072,0.127892,"False","False",3,1.193829,"p-type",0.018,245.9,245.9,1,1,25,1,"Generalized",540,0.73167,0.284522,2.2,0,1000,0.053699,1.66e-30,"Sinton","OFF","Center Point",3000000000000000,30,2000000000000000,4000000000000000,"OFF","Dark Rsh (Cell only)",0.4,"False","RTD (Internal)",2,10,-0.05,1,0.01,"A",0,"16-131484","True",0,0,"Hunt",,"07/05/23 09:35:22","MultiFlash v1.49","Default.mfi",,,,"False",,0.202019
4,"Sandra","210BS_760Z6_721PT_CFAL_FA","PV22A_40UM_341","07/05/23 09:45:52",10.256066,0.670731,9.474427,0.557856,5.285366,76.832662,21.493966,76.426329,0.004671,0.041708,0.670731,0.03853,0.557856,0.021494,21.493966,18793.234232,1.148573,9.474427,0.557856,76.832662,5.285366,21.493966,0.004671,0.03853,0.557856,0.021494,21.493966,1.148573,0.891375,24.646064,15.304876,0.039757,0.588415,0.023394,83.62352799999999,23.393713,0.97494,1.081353,1.80806e-13,3.53908e-09,,,,80.61050899999999,1.248792e+16,1.135674,,1.096634,0.825941,0.009176999999999999,2.87291,0.557856,,,,,,,9.848364,0.021195,0.974221,7.656409,,,7.350375,0.076816,"False","False",3,1.135674,"p-type",0.018,245.9,245.9,1,1,25,1,"Generalized",540,1.173069,0.284522,2.2,0,1000,5.837784,1.66e-30,"Sinton","OFF","Center Point",3000000000000000,30,2000000000000000,4000000000000000,"OFF","Dark Rsh (Cell only)",0.4,"False","RTD (Internal)",2,10,-0.05,1,0.01,"A",0,"16-131484","True",0,0,"Hunt",,"07/05/23 09:45:52","MultiFlash v1.49","Default.mfi",,,,"False",,0.202019
5,"Sandra","210BS_760Z6_721PT_CFAL_FA","PV22A_40UM_342","07/05/23 09:47:35",10.177568,0.668615,9.630172999999999,0.557433,5.368173,78.88713199999999,21.830717,24.255681,0.00331,0.041389,0.668615,0.039163,0.557433,0.021831,21.830717,5964.472049,0.813815,9.630172999999999,0.557433,78.88713199999999,5.368173,21.830717,0.00331,0.039163,0.557433,0.021831,21.830717,0.813815,0.555407,24.686517,14.580834,0.039385,0.5863969999999999,0.023095,83.457111,23.095383,0.9764389999999999,1.099675,1.939784e-13,3.677647e-09,,,,66.54773,1.31765e+16,1.160796,,1.115359,0.8359839999999999,0.008638,1.892315,0.557433,,,,,,,5.706313,0.012828,0.998833,5.397139,,,5.408311,0.238716,"False","False",3,1.160796,"p-type",0.018,245.9,245.9,1,1,25,1,"Generalized",540,0.8164670000000001,0.284522,2.2,0,1000,0.186708,1.66e-30,"Sinton","OFF","Center Point",3000000000000000,30,2000000000000000,4000000000000000,"OFF","Dark Rsh (Cell only)",0.4,"False","RTD (Internal)",2,10,-0.05,1,0.01,"A",0,"16-131484","True",0,0,"Hunt",,"07/05/23 09:47:35","MultiFlash v1.49","Default.mfi",,,,"False",,0.202019
6,"Sandra","210BS_760Z6_721PT_CFAL_FA","PV22A_40UM_343","07/05/23 09:49:10",10.242357,0.670499,9.643001999999999,0.558671,5.387264,78.445947,21.908354,128.434509,0.003572,0.041653,0.670499,0.039215,0.558671,0.021908,21.908354,31582.045775,0.878383,9.643001999999999,0.558671,78.445947,5.387264,21.908354,0.003572,0.039215,0.558671,0.021908,21.908354,0.878383,0.626949,24.691012,14.657838,0.039643,0.587618,0.023295,83.410607,23.294883,0.9838209999999999,1.10717,1.784251e-13,5.117922e-09,,,,72.120537,1.287007e+16,1.144251,,1.10842,0.835524,0.009145,2.117799,0.558671,,,,,,,6.765528,0.014668,0.993821,5.872315,,,5.809279,0.045088,"False","False",3,1.144251,"p-type",0.018,245.9,245.9,1,1,25,1,"Generalized",540,0.880055,0.284522,2.2,0,1000,1.436413,1.66e-30,"Sinton","OFF","Center Point",3000000000000000,30,2000000000000000,4000000000000000,"OFF","Dark Rsh (Cell only)",0.4,"False","RTD (Internal)",2,10,-0.05,1,0.01,"A",0,"16-131484","True",0,0,"Hunt",,"07/05/23 09:49:10","MultiFlash v1.49","Default.mfi",,,,"False",,0.202019
7,"Sandra","210BS_760Z6_721PT_CFAL_FA","PV22A_40UM_344","07/05/23 09:50:28",10.164483,0.667909,9.658856999999999,0.56223,5.430503,79.99028,22.084194,31.91549,0.002625,0.041336,0.667909,0.03928,0.56223,0.022084,22.084194,7848.018922,0.645383,9.658856999999999,0.56223,79.99028,5.430503,22.084194,0.002625,0.03928,0.56223,0.022084,22.084194,0.645383,0.384396,24.767423,14.346821,0.039405,0.5859839999999999,0.023091,83.636189,23.090778,0.9776550000000001,1.074276,2.025546e-13,2.643813e-09,,,,67.849346,1.307027e+16,1.186619,,1.109945,0.838802,0.008832,1.275626,0.56223,,,,,,,5.381568,0.011872,1.000623,4.997688,,,4.31521,0.181126,"False","False",3,1.186619,"p-type",0.018,245.9,245.9,1,1,25,1,"Generalized",540,0.647479,0.284522,2.2,0,1000,-0.203972,1.66e-30,"Sinton","OFF","Center Point",3000000000000000,30,2000000000000000,4000000000000000,"OFF","Dark Rsh (Cell only)",0.4,"False","RTD (Internal)",2,10,-0.05,1,0.01,"A",0,"16-131484","True",0,0,"Hunt",,"07/05/23 09:50:28","MultiFlash v1.49","Default.mfi",,,,"False",,0.202019
8,"Sandra","210BS_760Z6_721PT_CFAL_FA","PV22A_40UM_345","07/05/23 09:51:25",10.23007,0.668096,9.725906,0.561083,5.457044,79.843608,22.192128,202.675472,0.002615,0.041603,0.668096,0.039552,0.561083,0.022192,22.192128,49837.898557,0.642975,9.725906,0.561083,79.843608,5.457044,22.192128,0.002615,0.039552,0.561083,0.022192,22.192128,0.642975,0.371008,24.704496,14.355821,0.039656,0.585221,0.023207,83.496365,23.207394,0.992254,1.084561,2.005904e-13,4.328033e-09,,,,67.622816,1.256941e+16,1.160671,,1.120571,0.835531,0.009302,1.269764,0.561083,,,,,,,5.367078,0.012623,1.001126,4.969443,,,4.334849,0.028288,"False","False",3,1.160671,"p-type",0.018,245.9,245.9,1,1,25,1,"Generalized",540,0.646641,0.284522,2.2,0,1000,-0.376104,1.66e-30,"Sinton","OFF","Center Point",3000000000000000,30,2000000000000000,4000000000000000,"OFF","Dark Rsh (Cell only)",0.4,"False","RTD (Internal)",2,10,-0.05,1,0.01,"A",0,"16-131484","True",0,0,"Hunt",,"07/05/23 09:51:25","MultiFlash v1.49","Default.mfi",,,,"False",,0.202019
9,"Sandra","210BS_760Z6_740PT_CFAL_FA","PV22A_40UM_346","07/05/23 12:07:31",10.148708,0.668619,9.632369000000001,0.5616100000000001,5.409635,79.722075,21.999328,33.698781,0.002762,0.041272,0.668619,0.039172,0.5616100000000001,0.021999,21.999328,8286.530291999999,0.6792899999999999,9.632369000000001,0.5616100000000001,79.722075,5.409635,21.999328,0.002762,0.039172,0.5616100000000001,0.021999,21.999328,0.6792899999999999,0.394007,24.64157,15.56189,0.039313,0.58639,0.023053,83.539331,23.0527,0.978365,1.089322,1.943314e-13,3.432893e-09,,,,68.941586,1.287155e+16,1.151584,,1.084567,0.824804,0.008348,1.2868,0.5616100000000001,,,,,,,5.599777,0.013298,1.000261,5.127003,,,4.520587,0.171994,"False","False",3,1.151584,"p-type",0.018,245.9,245.9,1,1,25,1,"Generalized",540,0.675267,0.284522,2.2,0,1000,-0.021405,1.66e-30,"Sinton","OFF","Center Point",3000000000000000,30,2000000000000000,4000000000000000,"OFF","Dark Rsh (Cell only)",0.4,"False","RTD (Internal)",2,10,-0.05,1,0.01,"A",0,"16-131484","True",0,0,"Hunt",,"07/05/23 12:07:31","MultiFlash v1.49","Default.mfi",,,,"False",,0.202019
10,"Sandra","cal.","V7-11","07/06/23 11:59:00",9.642727000000001,,,,,,,,,0.039214,,,,,,,,9.642727000000001,0.007363,,0.070995,0.288716,-0.000764,0.039214,0.007363,0.000289,0.288716,-0.187754,0.599938,24.686517,452.137861,,,,,,,,,,,,,,,,,1.11241,0.8315979999999999,0.007363,2.008804,0.007363,,,,,,0,0,0,,0,0,0,0,0,"False","True",3,3,"p-type",0.018,245.9,245.9,1,1,25,1,"Generalized",540,1.04047,0.284547,2.2,0,1000,,1.66e-30,"Sinton","OFF","Center Point",3000000000000000,30,2000000000000000,4000000000000000,"OFF","Dark Rsh (Cell only)",0.4,"False","RTD (Internal)",2,10,-0.05,1,0.01,,0,"16-131484","True",0,0,"Hunt",,"07/06/23 11:59:00","MultiFlash v1.49","Default.mfi",0,0,0,"False",0,0.202443
11,"Sandra","cal.","V7-11","07/06/23 11:59:47",9.642541,0.643937,8.534158,0.517899,4.419835,71.18216099999999,17.974114,40.312296,0.0059,0.039213,0.643937,0.034706,0.517899,0.017974,17.974114,9912.793613,1.450761,8.534158,0.517899,71.18216099999999,4.419835,17.974114,0.0059,0.034706,0.517899,0.017974,17.974114,1.450761,1.420834,24.733712,14.377822,0.035751,0.555338,0.019854,78.625905,19.853724,1.223963,1.963346,2.164318e-13,6.481073999999999e-08,,,,40.033427,4723313000000000,1.495325,,1.109582,0.830116,0.004188,4.483052,0.517899,,,,,,,6.888099,0.001874,0.97041,11.529542,,,8.860521,0.146187,"False","False",3,1.495325,"p-type",0.018,245.9,245.9,1,1,25,1,"Generalized",540,1.488737,0.284547,2.2,0,1000,7.479642,1.66e-30,"Sinton","OFF","Center Point",3000000000000000,30,2000000000000000,4000000000000000,"OFF","Dark Rsh (Cell only)",0.4,"False","RTD (Internal)",2,10,-0.05,1,0.01,"A",0,"16-131484","True",0,0,"Hunt",,"07/06/23 11:59:47","MultiFlash v1.49","Default.mfi",,,,"False",,0.202443
12,"Sandra","210BS_760Z6_740PT_CFAL_FA","PV22A_40UM_347","07/06/23 12:04:39",10.063699,0.6664639999999999,9.538997999999999,0.551898,5.264551,78.492257,21.409318,34.524284,0.002805,0.040926,0.6664639999999999,0.038792,0.551898,0.021409,21.409318,8489.521354,0.689832,9.538997999999999,0.551898,78.492257,5.264551,21.409318,0.002805,0.038792,0.551898,0.021409,21.409318,0.689832,0.531652,24.704496,14.371823,0.038675,0.58067,0.022458,82.335909,22.457701,1.018877,1.24176,1.961766e-13,1.082138e-08,,,,61.400313,9818064000000000,1.189906,,1.109502,0.830635,0.007028,1.822073,0.551898,,,,,,,5.053035,0.007054,1.008174,5.241345,,,4.623374,0.166548,"False","False",3,1.189906,"p-type",0.018,245.9,245.9,1,1,25,1,"Generalized",540,0.71471,0.284547,2.2,0,1000,-2.176017,1.66e-30,"Sinton","OFF","Center Point",3000000000000000,30,2000000000000000,4000000000000000,"OFF","Dark Rsh (Cell only)",0.4,"False","RTD (Internal)",2,10,-0.05,1,0.01,"A",0,"16-131484","True",0,0,"Hunt",,"07/06/23 12:04:39","MultiFlash v1.49","Default.mfi",,,,"False",,0.202443
16,"Sandra","210BS_760Z6_740PT_CFAL_FA","PV22A_40UM_351","07/06/23 12:16:44",10.201551,0.670827,9.660660999999999,0.556473,5.375897,78.55504000000001,21.862126,26.315093,0.003448,0.041487,0.670827,0.039287,0.556473,0.021862,21.862126,6470.881348,0.847861,9.660660999999999,0.556473,78.55504000000001,5.375897,21.862126,0.003448,0.039287,0.556473,0.021862,21.862126,0.847861,0.62619,24.735959,14.349821,0.039446,0.58772,0.023183,83.301642,23.18312,0.980545,1.120629,1.772955e-13,4.664687e-09,,,,69.380365,1.298566e+16,1.136628,,1.110827,0.838361,0.007881000000000001,2.113132,0.556473,,,,,,,5.896855,0.011234,1.001174,5.3381,,,5.648656,0.219695,"False","False",3,1.136628,"p-type",0.018,245.9,245.9,1,1,25,1,"Generalized",540,0.854523,0.284547,2.2,0,1000,-0.472108,1.66e-30,"Sinton","OFF","Center Point",3000000000000000,30,2000000000000000,4000000000000000,"OFF","Dark Rsh (Cell only)",0.4,"False","RTD (Internal)",2,10,-0.05,1,0.01,"A",0,"16-131484","True",0,0,"Hunt",,"07/06/23 12:16:44","MultiFlash v1.49","Default.mfi",,,,"False",,0.202443
17,"Sandra","210BS_760Z6_740PT_CFAL_FA","PV22A_40UM_352","07/06/23 12:17:53",10.230534,0.670038,9.673831,0.558134,5.399297,78.766175,21.957286,18.886603,0.003356,0.041604,0.670038,0.039341,0.558134,0.021957,21.957286,4644.215557,0.825195,9.673831,0.558134,78.766175,5.399297,21.957286,0.003356,0.039341,0.558134,0.021957,21.957286,0.825195,0.595909,24.758433,15.143866,0.039547,0.587913,0.02325,83.404267,23.250226,0.9666,1.112937,1.833355e-13,3.612754e-09,,,,68.80026700000001,1.316459e+16,1.143847,,1.100626,0.836249,0.00821,2.035938,0.558134,,,,,,,6.003956,0.011951,0.9994459999999999,5.465522,,,5.496177,0.305661,"False","False",3,1.143847,"p-type",0.018,245.9,245.9,1,1,25,1,"Generalized",540,0.831828,0.284547,2.2,0,1000,-0.146873,1.66e-30,"Sinton","OFF","Center Point",3000000000000000,30,2000000000000000,4000000000000000,"OFF","Dark Rsh (Cell only)",0.4,"False","RTD (Internal)",2,10,-0.05,1,0.01,"A",0,"16-131484","True",0,0,"Hunt",,"07/06/23 12:17:53","MultiFlash v1.49","Default.mfi",,,,"False",,0.202443
18,"Sandra","210BS_760Z6_740PT_CFAL_FA","PV22A_40UM_353","07/06/23 12:19:14",10.146661,0.668088,9.600038,0.560943,5.38507,79.439161,21.899432,12.912428,0.002685,0.041263,0.668088,0.03904,0.560943,0.021899,21.899432,3175.166081,0.660346,9.600038,0.560943,79.439161,5.38507,21.899432,0.002685,0.03904,0.560943,0.021899,21.899432,0.660346,0.44529,24.753939,14.390823,0.039161,0.585201,0.022917,83.130629,22.917079,0.992016,1.137401,1.972575e-13,4.248844e-09,,,,60.859666,1.307524e+16,1.158933,,1.106,0.8378640000000001,0.007473,1.445241,0.560943,,,,,,,5.204125,0.009327999999999999,1.001113,5.396691,,,4.397583,0.447818,"False","False",3,1.158933,"p-type",0.018,245.9,245.9,1,1,25,1,"Generalized",540,0.666283,0.284547,2.2,0,1000,-0.375757,1.66e-30,"Sinton","OFF","Center Point",3000000000000000,30,2000000000000000,4000000000000000,"OFF","Dark Rsh (Cell only)",0.4,"False","RTD (Internal)",2,10,-0.05,1,0.01,"A",0,"16-131484","True",0,0,"Hunt",,"07/06/23 12:19:14","MultiFlash v1.49","Default.mfi",,,,"False",,0.202443
19,"Sandra","210BS_760Z6_740PT_CFAL_FA","PV22A_40UM_354","07/06/23 12:20:26",10.142616,0.668114,9.57846,0.55716,5.336733,78.754447,21.702861,20.571155,0.003213,0.041247,0.668114,0.038953,0.55716,0.021703,21.702861,5058.446927,0.790187,9.57846,0.55716,78.754447,5.336733,21.702861,0.003213,0.038953,0.55716,0.021703,21.702861,0.790187,0.561416,24.72697,14.399824,0.039134,0.585582,0.022916,83.157133,22.916137,0.979419,1.142448,1.926803e-13,5.066302e-09,,,,62.557085,1.28923e+16,1.163988,,1.109312,0.837852,0.007708,1.856351,0.55716,,,,,,,5.530902,0.010751,1.00001,5.583793,,,5.236612,0.281789,"False","False",3,1.163988,"p-type",0.018,245.9,245.9,1,1,25,1,"Generalized",540,0.797079,0.284547,2.2,0,1000,-0.100168,1.66e-30,"Sinton","OFF","Center Point",3000000000000000,30,2000000000000000,4000000000000000,"OFF","Dark Rsh (Cell only)",0.4,"False","RTD (Internal)",2,10,-0.05,1,0.01,"A",0,"16-131484","True",0,0,"Hunt",,"07/06/23 12:20:26","MultiFlash v1.49","Default.mfi",,,,"False",,0.202443
20,"Sandra","210BS_760Z6_740PT_CFAL_FA","PV22A_40UM_355","07/06/23 12:22:02",10.189629,0.6703170000000001,9.636347000000001,0.560895,5.404981,79.132633,21.980404,32.455116,0.003149,0.041438,0.6703170000000001,0.039188,0.560895,0.02198,21.980404,7980.713076,0.774352,9.636347000000001,0.560895,79.132633,5.404981,21.980404,0.003149,0.039188,0.560895,0.02198,21.980404,0.774352,0.573805,24.691012,15.525888,0.039449,0.587804,0.023188,83.48049899999999,23.188097,0.9736359999999999,1.100124,1.818445e-13,3.738656e-09,,,,72.64446100000001,1.283213e+16,1.132564,,1.088481,0.828164,0.007749,1.792577,0.560895,,,,,,,6.311512,0.010088,0.997598,5.465077,,,5.132211,0.178782,"False","False",3,1.132564,"p-type",0.018,245.9,245.9,1,1,25,1,"Generalized",540,0.767567,0.284547,2.2,0,1000,0.585473,1.66e-30,"Sinton","OFF","Center Point",3000000000000000,30,2000000000000000,4000000000000000,"OFF","Dark Rsh (Cell only)",0.4,"False","RTD (Internal)",2,10,-0.05,1,0.01,"A",0,"16-131484","True",0,0,"Hunt",,"07/06/23 12:22:02","MultiFlash v1.49","Default.mfi",,,,"False",,0.202443
21,"Sandra","210BS_760Z6_740PT_CFAL_FA","PV22A_40UM_356","07/06/23 12:23:33",10.106301,0.667256,9.501037999999999,0.555418,5.277045,78.253877,21.460125,5.880588,0.003214,0.041099,0.667256,0.038638,0.555418,0.02146,21.460125,1446.036638,0.790216,9.501037999999999,0.555418,78.253877,5.277045,21.460125,0.003214,0.038638,0.555418,0.02146,21.460125,0.790216,0.606335,24.682022,15.37288,0.038732,0.584762,0.022649,82.589381,22.649081,0.980614,1.237752,1.974413e-13,4.776699e-09,,,,52.619892,1.321543e+16,1.156115,,1.106395,0.824413,0.007169,2.000748,0.555418,,,,,,,4.99811,0.007837999999999999,1.002449,6.017483,,,5.209037,0.9859329999999999,"False","False",3,1.156115,"p-type",0.018,245.9,245.9,1,1,25,1,"Generalized",540,0.789309,0.284547,2.2,0,1000,-0.560258,1.66e-30,"Sinton","OFF","Center Point",3000000000000000,30,2000000000000000,4000000000000000,"OFF","Dark Rsh (Cell only)",0.4,"False","RTD (Internal)",2,10,-0.05,1,0.01,"A",0,"16-131484","True",0,0,"Hunt",,"07/06/23 12:23:33","MultiFlash v1.49","Default.mfi",,,,"False",,0.202443
22,"Sandra","210BS_760Z6_740PT_CFAL_FA","PV22A_40UM_357","07/06/23 12:24:48",10.158315,0.668092,9.501001,0.560241,5.32285,78.43076000000001,21.6464,3.297174,0.002799,0.041311,0.668092,0.038638,0.560241,0.021646,21.6464,810.775197,0.688371,9.501001,0.560241,78.43076000000001,5.32285,21.6464,0.002799,0.038638,0.560241,0.021646,21.6464,0.688371,0.522609,24.677527,15.132866,0.038709,0.586023,0.022684,82.19134200000001,22.684297,0.986804,1.316897,1.94521e-13,3.136252e-09,,,,51.38537,1.292608e+16,1.139878,,1.104551,0.829673,0.0075,1.655316,0.560241,,,,,,,5.286791,0.007188,1.002201,6.486439,,,4.532822,1.752083,"False","False",3,1.139878,"p-type",0.018,245.9,245.9,1,1,25,1,"Generalized",540,0.704394,0.284547,2.2,0,1000,-0.6242,1.66e-30,"Sinton","OFF","Center Point",3000000000000000,30,2000000000000000,4000000000000000,"OFF","Dark Rsh (Cell only)",0.4,"False","RTD (Internal)",2,10,-0.05,1,0.01,"A",0,"16-131484","True",0,0,"Hunt",,"07/06/23 12:24:48","MultiFlash v1.49","Default.mfi",,,,"False",,0.202443
23,"Sandra","210BS_760Z6_740PT_CFAL_FA","PV22A_40UM_358","07/06/23 12:26:06",10.118938,0.667261,9.562878,0.5566140000000001,5.322831,78.833692,21.646324,9.771179,0.003071,0.041151,0.667261,0.038889,0.5566140000000001,0.021646,21.646324,2402.732838,0.755198,9.562878,0.5566140000000001,78.833692,5.322831,21.646324,0.003071,0.038889,0.5566140000000001,0.021646,21.646324,0.755198,0.562272,24.722475,14.540832,0.038994,0.584683,0.022799,83.031497,22.798967,0.987886,1.153682,2.027158e-13,4.081314e-09,,,,57.73206,1.312421e+16,1.177678,,1.110058,0.832603,0.007163,1.917302,0.5566140000000001,,,,,,,5.038826,0.008534999999999999,1.001858,5.522691,,,5.013626,0.592657,"False","False",3,1.177678,"p-type",0.018,245.9,245.9,1,1,25,1,"Generalized",540,0.763176,0.284547,2.2,0,1000,-0.558615,1.66e-30,"Sinton","OFF","Center Point",3000000000000000,30,2000000000000000,4000000000000000,"OFF","Dark Rsh (Cell only)",0.4,"False","RTD (Internal)",2,10,-0.05,1,0.01,"A",0,"16-131484","True",0,0,"Hunt",,"07/06/23 12:26:06","MultiFlash v1.49","Default.mfi",,,,"False",,0.202443
24,"Sandra","210BS_760Z6_740PT_CFAL_FA","PV22A_40UM_359","07/06/23 12:27:20",10.127206,0.668292,9.598043000000001,0.557741,5.353222,79.09687700000001,21.769913,21.361447,0.002808,0.041184,0.668292,0.039032,0.557741,0.02177,21.769913,5252.77979,0.690485,9.598043000000001,0.557741,79.09687700000001,5.353222,21.769913,0.002808,0.039032,0.557741,0.02177,21.769913,0.690485,0.511976,24.673033,15.410882,0.03902,0.585073,0.022829,82.946397,22.82942,0.9887899999999999,1.167469,1.874505e-13,6.76563e-09,,,,59.804047,1.267193e+16,1.163866,,1.10913,0.836467,0.007334,1.699311,0.557741,,,,,,,4.962297,0.007525,1.004321,5.246331,,,4.608346,0.270276,"False","False",3,1.163866,"p-type",0.018,245.9,245.9,1,1,25,1,"Generalized",540,0.701869,0.284547,2.2,0,1000,-1.191526,1.66e-30,"Sinton","OFF","Center Point",3000000000000000,30,2000000000000000,4000000000000000,"OFF","Dark Rsh (Cell only)",0.4,"False","RTD (Internal)",2,10,-0.05,1,0.01,"A",0,"16-131484","True",0,0,"Hunt",,"07/06/23 12:27:20","MultiFlash v1.49","Default.mfi",,,,"False",,0.202443
25,"Sandra","210BS_760Z6_740PT_CFAL_FA","PV22A_40UM_360","07/06/23 12:28:44",10.184232,0.669652,9.667859999999999,0.564843,5.460827,80.071996,22.207512,71.877172,0.002473,0.041416,0.669652,0.039316,0.564843,0.022208,22.207512,17674.596625,0.608164,9.667859999999999,0.564843,80.071996,5.460827,22.207512,0.002473,0.039316,0.564843,0.022208,22.207512,0.608164,0.392259,24.668538,15.466884,0.03944,0.5872000000000001,0.023159,83.50254,23.158954,0.98092,1.093724,1.865036e-13,3.908075e-09,,,,70.565838,1.283358e+16,1.156913,,1.108533,0.835606,0.00755,1.293624,0.564843,,,,,,,5.733319,0.010377,1.000522,5.111128,,,4.060398,0.080429,"False","False",3,1.156913,"p-type",0.018,245.9,245.9,1,1,25,1,"Generalized",540,0.611559,0.284547,2.2,0,1000,-0.268294,1.66e-30,"Sinton","OFF","Center Point",3000000000000000,30,2000000000000000,4000000000000000,"OFF","Dark Rsh (Cell only)",0.4,"False","RTD (Internal)",2,10,-0.05,1,0.01,"A",0,"16-131484","True",0,0,"Hunt",,"07/06/23 12:28:44","MultiFlash v1.49","Default.mfi",,,,"False",,0.202443
26,"Sandra","210BS_760Z6_740PT_CFAL_FA","PV22A_40UM_361","07/06/23 12:30:40",10.181277,0.669586,9.658958999999999,0.5625790000000001,5.433929,79.70867699999999,22.098124,59.2871,0.002752,0.041404,0.669586,0.03928,0.5625790000000001,0.022098,22.098124,14578.69787,0.676732,9.658958999999999,0.5625790000000001,79.70867699999999,5.433929,22.098124,0.002752,0.03928,0.5625790000000001,0.022098,22.098124,0.676732,0.5028550000000001,24.71798,14.598835,0.039452,0.586913,0.023155,83.52035600000001,23.15486,0.986924,1.087103,1.888456e-13,3.697823e-09,,,,70.544541,1.29165e+16,1.14487,,1.111268,0.834742,0.007548,1.719011,0.5625790000000001,,,,,,,5.787346,0.008758,0.999536,5.162443,,,4.511848,0.097605,"False","False",3,1.14487,"p-type",0.018,245.9,245.9,1,1,25,1,"Generalized",540,0.673592,0.284547,2.2,0,1000,0.117775,1.66e-30,"Sinton","OFF","Center Point",3000000000000000,30,2000000000000000,4000000000000000,"OFF","Dark Rsh (Cell only)",0.4,"False","RTD (Internal)",2,10,-0.05,1,0.01,"A",0,"16-131484","True",0,0,"Hunt",,"07/06/23 12:30:40","MultiFlash v1.49","Default.mfi",,,,"False",,0.202443
27,"Sandra","210BS_760Z6_740PT_CFAL_FA","PV22A_40UM_362","07/06/23 12:32:03",10.196908,0.669822,9.640618,0.557793,5.377473,78.731872,21.868538,14.926219,0.003221,0.041468,0.669822,0.039205,0.557793,0.021869,21.868538,3670.357298,0.79214,9.640618,0.557793,78.731872,5.377473,21.868538,0.003221,0.039205,0.557793,0.021869,21.868538,0.79214,0.599962,24.700001,14.902852,0.039355,0.5869180000000001,0.023098,83.15868500000001,23.098128,0.978475,1.143639,1.835183e-13,4.544042e-09,,,,64.642944,1.306266e+16,1.133057,,1.094924,0.829959,0.007676,1.991984,0.557793,,,,,,,5.65514,0.009198,1.000997,5.495854,,,5.273204,0.386889,"False","False",3,1.133057,"p-type",0.018,245.9,245.9,1,1,25,1,"Generalized",540,0.793036,0.284547,2.2,0,1000,-0.296191,1.66e-30,"Sinton","OFF","Center Point",3000000000000000,30,2000000000000000,4000000000000000,"OFF","Dark Rsh (Cell only)",0.4,"False","RTD (Internal)",2,10,-0.05,1,0.01,"A",0,"16-131484","True",0,0,"Hunt",,"07/06/23 12:32:03","MultiFlash v1.49","Default.mfi",,,,"False",,0.202443
28,"Sandra","210BS_760Z6_740PT_CFAL_FA","PV22A_40UM_363","07/06/23 12:33:10",10.123785,0.665725,9.515121000000001,0.553215,5.263912,78.103515,21.406718,5.801772,0.003122,0.04117,0.665725,0.038695,0.553215,0.021407,21.406718,1426.6557,0.7675920000000001,9.515121000000001,0.553215,78.103515,5.263912,21.406718,0.003122,0.038695,0.553215,0.021407,21.406718,0.7675920000000001,0.6077669999999999,24.677528,15.38488,0.038725,0.5826750000000001,0.022564,82.32632599999999,22.564112,0.994501,1.269928,2.074655e-13,6.104816e-09,,,,46.408108,1.320925e+16,1.197859,,1.110993,0.834055,0.007094,2.026175,0.553215,,,,,,,4.447083,0.006115,1.003815,6.057716,,,5.093994,0.992438,"False","False",3,1.197859,"p-type",0.018,245.9,245.9,1,1,25,1,"Generalized",540,0.776185,0.284547,2.2,0,1000,-1.096472,1.66e-30,"Sinton","OFF","Center Point",3000000000000000,30,2000000000000000,4000000000000000,"OFF","Dark Rsh (Cell only)",0.4,"False","RTD (Internal)",2,10,-0.05,1,0.01,"A",0,"16-131484","True",0,0,"Hunt",,"07/06/23 12:33:10","MultiFlash v1.49","Default.mfi",,,,"False",,0.202443
29,"Sandra","210BS_760Z6_740PT_CFAL_FA","PV22A_40UM_364","07/06/23 12:34:18",10.111861,0.666015,9.547537,0.552088,5.271077,78.267959,21.435857,12.277022,0.003251,0.041122,0.666015,0.038827,0.552088,0.021436,21.435857,3018.919744,0.799327,9.547537,0.552088,78.267959,5.271077,21.435857,0.003251,0.038827,0.552088,0.021436,21.435857,0.799327,0.62756,24.623591,14.642838,0.038882,0.582517,0.022649,82.698699,22.649339,0.997227,1.198,2.053153e-13,6.911632e-09,,,,53.709489,1.244283e+16,1.197513,,1.105935,0.833964,0.006789,2.196667,0.552088,,,,,,,4.755074,0.007363,1.003715,5.605583,,,5.32227,0.469717,"False","False",3,1.197513,"p-type",0.018,245.9,245.9,1,1,25,1,"Generalized",540,0.809846,0.284547,2.2,0,1000,-1.110213,1.66e-30,"Sinton","OFF","Center Point",3000000000000000,30,2000000000000000,4000000000000000,"OFF","Dark Rsh (Cell only)",0.4,"False","RTD (Internal)",2,10,-0.05,1,0.01,"A",0,"16-131484","True",0,0,"Hunt",,"07/06/23 12:34:18","MultiFlash v1.49","Default.mfi",,,,"False",,0.202443
30,"Sandra","210BS_760Z6_740PT_CFAL_FA","PV22A_40UM_365","07/06/23 12:35:24",10.170512,0.668754,9.643412,0.563308,5.432213,79.86703,22.091147,22.157842,0.002475,0.04136,0.668754,0.039217,0.563308,0.022091,22.091147,5448.613255,0.60864,9.643412,0.563308,79.86703,5.432213,22.091147,0.002475,0.039217,0.563308,0.022091,22.091147,0.60864,0.427474,24.673033,14.85185,0.039315,0.585963,0.023037,83.286884,23.037075,0.986858,1.116982,1.931006e-13,4.192556e-09,,,,67.351798,1.244669e+16,1.149806,,1.118938,0.8336209999999999,0.007375,1.477364,0.563308,,,,,,,5.559625,0.008881999999999999,1.001209,5.199662,,,4.06587,0.260555,"False","False",3,1.149806,"p-type",0.018,245.9,245.9,1,1,25,1,"Generalized",540,0.619463,0.284547,2.2,0,1000,-0.452182,1.66e-30,"Sinton","OFF","Center Point",3000000000000000,30,2000000000000000,4000000000000000,"OFF","Dark Rsh (Cell only)",0.4,"False","RTD (Internal)",2,10,-0.05,1,0.01,"A",0,"16-131484","True",0,0,"Hunt",,"07/06/23 12:35:24","MultiFlash v1.49","Default.mfi",,,,"False",,0.202443
31,"Sandra","210BS_760Z6_740PT_CFAL_FA","PV22A_40UM_366","07/06/23 12:36:28",10.178739,0.669623,9.6395,0.5626989999999999,5.424134,79.58038000000001,22.058294,17.04053,0.00263,0.041394,0.669623,0.039201,0.5626989999999999,0.022058,22.058294,4190.266215,0.64675,9.6395,0.5626989999999999,79.58038000000001,5.424134,22.058294,0.00263,0.039201,0.5626989999999999,0.022058,22.058294,0.64675,0.460532,24.646064,14.315818,0.039309,0.586693,0.023062,83.20223,23.062207,0.986309,1.134027,1.852765e-13,4.40894e-09,,,,64.98642599999999,1.300237e+16,1.153767,,1.119478,0.8314240000000001,0.007305,1.613109,0.5626989999999999,,,,,,,5.5086,0.009155,1.000979,5.334145,,,4.30998,0.33903,"False","False",3,1.153767,"p-type",0.018,245.9,245.9,1,1,25,1,"Generalized",540,0.647605,0.284547,2.2,0,1000,-0.312137,1.66e-30,"Sinton","OFF","Center Point",3000000000000000,30,2000000000000000,4000000000000000,"OFF","Dark Rsh (Cell only)",0.4,"False","RTD (Internal)",2,10,-0.05,1,0.01,"A",0,"16-131484","True",0,0,"Hunt",,"07/06/23 12:36:28","MultiFlash v1.49","Default.mfi",,,,"False",,0.202443
32,"Sandra","210BS_760Z6_740PT_CFAL_FA","PV22A_40UM_367","07/06/23 12:37:28",10.168132,0.668508,9.617901,0.559223,5.378555,79.12570599999999,21.872935,15.066796,0.002979,0.041351,0.668508,0.039113,0.559223,0.021873,21.872935,3704.925141,0.73255,9.617901,0.559223,79.12570599999999,5.378555,21.872935,0.002979,0.039113,0.559223,0.021873,21.872935,0.73255,0.555855,24.637075,15.279873,0.039266,0.585911,0.023006,83.22542,23.00623,0.984003,1.130111,1.943513e-13,4.120652e-09,,,,63.577979,1.295437e+16,1.154235,,1.106499,0.829632,0.007232,1.916203,0.559223,,,,,,,5.491182,0.008545000000000001,1.000199,5.440737,,,4.873028,0.383728,"False","False",3,1.154235,"p-type",0.018,245.9,245.9,1,1,25,1,"Generalized",540,0.734445,0.284547,2.2,0,1000,-0.132434,1.66e-30,"Sinton","OFF","Center Point",3000000000000000,30,2000000000000000,4000000000000000,"OFF","Dark Rsh (Cell only)",0.4,"False","RTD (Internal)",2,10,-0.05,1,0.01,"A",0,"16-131484","True",0,0,"Hunt",,"07/06/23 12:37:28","MultiFlash v1.49","Default.mfi",,,,"False",,0.202443
33,"Sandra","210BS_760Z6_740PT_CFAL_FA","PV22A_40UM_368","07/06/23 12:38:30",10.115217,0.669283,9.430782000000001,0.560142,5.282578,78.029904,21.482628,3.144599,0.002662,0.041135,0.669283,0.038352,0.560142,0.021483,21.482628,773.256936,0.654464,9.430782000000001,0.560142,78.029904,5.282578,21.482628,0.002662,0.038352,0.560142,0.021483,21.482628,0.654464,0.427931,24.610107,15.582891,0.038357,0.585414,0.022455,81.56080900000001,22.454732,1.01061,1.431971,1.809983e-13,5.510186e-09,,,,46.243176,1.294872e+16,1.133773,,1.116438,0.833582,0.007,1.488114,0.560142,,,,,,,4.962028,0.010184,1.004176,6.792061,,,4.287707,1.839904,"False","False",3,1.133773,"p-type",0.018,245.9,245.9,1,1,25,1,"Generalized",540,0.657382,0.284547,2.2,0,1000,-1.23393,1.66e-30,"Sinton","OFF","Center Point",3000000000000000,30,2000000000000000,4000000000000000,"OFF","Dark Rsh (Cell only)",0.4,"False","RTD (Internal)",2,10,-0.05,1,0.01,"A",0,"16-131484","True",0,0,"Hunt",,"07/06/23 12:38:30","MultiFlash v1.49","Default.mfi",,,,"False",,0.202443
34,"Sandra","210BS_760Z6_740PT_CFAL_FA","PV22A_40UM_369","07/06/23 12:39:24",10.176212,0.668286,9.650422000000001,0.557271,5.377897,79.07947,21.87026,23.04496,0.003037,0.041384,0.668286,0.039245,0.557271,0.02187,21.87026,5666.755693,0.746702,9.650422000000001,0.557271,79.07947,5.377897,21.87026,0.003037,0.039245,0.557271,0.02187,21.87026,0.746702,0.526044,24.479767,14.648838,0.039335,0.585469,0.02303,83.271776,23.029687,0.98524,1.119121,1.965068e-13,4.37573e-09,,,,61.397442,1.320027e+16,1.17171,,1.10229,0.835688,0.00726,1.691223,0.557271,,,,,,,5.12619,0.009249,1.002175,5.25355,,,4.99306,0.250128,"False","False",3,1.17171,"p-type",0.018,245.9,245.9,1,1,25,1,"Generalized",540,0.744112,0.284547,2.2,0,1000,-0.63714,1.66e-30,"Sinton","OFF","Center Point",3000000000000000,30,2000000000000000,4000000000000000,"OFF","Dark Rsh (Cell only)",0.4,"False","RTD (Internal)",2,10,-0.05,1,0.01,"A",0,"16-131484","True",0,0,"Hunt",,"07/06/23 12:39:24","MultiFlash v1.49","Default.mfi",,,,"False",,0.202443
35,"Sandra","210BS_760Z6_740PT_CFAL_FA","PV22A_40UM_370","07/06/23 12:40:21",10.141575,0.666611,9.538002000000001,0.550899,5.254479,77.723422,21.368358,11.321776,0.003886,0.041243,0.666611,0.038788,0.550899,0.021368,21.368358,2784.024835,0.955553,9.538002000000001,0.550899,77.723422,5.254479,21.368358,0.003886,0.038788,0.550899,0.021368,21.368358,0.955553,0.746819,24.601118,14.33682,0.039077,0.584143,0.022827,83.027485,22.826594,0.9737710000000001,1.16224,2.043952e-13,4.940954e-09,,,,59.088466,1.274128e+16,1.184471,,1.106423,0.837199,0.006829,2.414053,0.550899,,,,,,,5.600574,0.009738,0.998162,5.987213,,,6.303251,0.5120710000000001,"False","False",3,1.184471,"p-type",0.018,245.9,245.9,1,1,25,1,"Generalized",540,0.956366,0.284547,2.2,0,1000,0.373561,1.66e-30,"Sinton","OFF","Center Point",3000000000000000,30,2000000000000000,4000000000000000,"OFF","Dark Rsh (Cell only)",0.4,"False","RTD (Internal)",2,10,-0.05,1,0.01,"A",0,"16-131484","True",0,0,"Hunt",,"07/06/23 12:40:21","MultiFlash v1.49","Default.mfi",,,,"False",,0.202443
36,"Sandra","210BS_760Z6_740PT_CFAL_FA","PV22A_40UM_371","07/06/23 12:41:57",10.125941,0.66694,9.604355,0.559436,5.373022,79.560334,21.850435,20.183073,0.00246,0.041179,0.66694,0.039058,0.559436,0.02185,21.850435,4963.017545,0.604919,9.604355,0.559436,79.560334,5.373022,21.850435,0.00246,0.039058,0.559436,0.02185,21.850435,0.604919,0.421412,24.673033,13.963799,0.039051,0.583365,0.022781,82.948606,22.78099,1.002472,1.15483,2.021027e-13,6.292772e-09,,,,57.187192,1.259389e+16,1.189358,,1.103619,0.831933,0.007012,1.40414,0.559436,,,,,,,4.687883,0.007332,1.003993,5.182628,,,4.051075,0.285294,"False","False",3,1.189358,"p-type",0.018,245.9,245.9,1,1,25,1,"Generalized",540,0.617129,0.284547,2.2,0,1000,-1.214202,1.66e-30,"Sinton","OFF","Center Point",3000000000000000,30,2000000000000000,4000000000000000,"OFF","Dark Rsh (Cell only)",0.4,"False","RTD (Internal)",2,10,-0.05,1,0.01,"A",0,"16-131484","True",0,0,"Hunt",,"07/06/23 12:41:57","MultiFlash v1.49","Default.mfi",,,,"False",,0.202443
37,"Sandra","210BS_760Z6_740PT_CFAL_FA","PV22A_40UM_372","07/06/23 12:42:54",10.182491,0.669114,9.633416,0.556635,5.362299,78.70405100000001,21.806828,16.032581,0.003269,0.041409,0.669114,0.039176,0.556635,0.021807,21.806828,3942.411718,0.8038419999999999,9.633416,0.556635,78.70405100000001,5.362299,21.806828,0.003269,0.039176,0.556635,0.021807,21.806828,0.8038419999999999,0.607718,24.673033,15.296874,0.039303,0.5865089999999999,0.023052,83.19641799999999,23.051545,0.974667,1.139596,1.878969e-13,4.593467e-09,,,,66.46887,1.253833e+16,1.147791,,1.106344,0.828763,0.007302,2.114801,0.556635,,,,,,,5.725758,0.009981,1.001693,5.42035,,,5.355371,0.360258,"False","False",3,1.147791,"p-type",0.018,245.9,245.9,1,1,25,1,"Generalized",540,0.80952,0.284547,2.2,0,1000,-0.49215,1.66e-30,"Sinton","OFF","Center Point",3000000000000000,30,2000000000000000,4000000000000000,"OFF","Dark Rsh (Cell only)",0.4,"False","RTD (Internal)",2,10,-0.05,1,0.01,"A",0,"16-131484","True",0,0,"Hunt",,"07/06/23 12:42:54","MultiFlash v1.49","Default.mfi",,,,"False",,0.202443
