Repository: dintalframe/MLPROJECT

File: FCT450csv/MultiFlash_Database WW28 - 2017.csv
ID,User_ID,Batch_ID,Sample_ID,Measurement_Date-Time,Isc_(A),Voc_(V),Imp_(A),Vmp_(V),Pmp_(W),FF_(percent),Efficiency_(percent),Rsh_(ohm),Rs_(ohm),Jsc_(A/cm2),Voc_(V/cell),Jmp_(A/cm2),Vmp_(V/cell),Pmp_(W/cm2),Cell_Efficiency_(percent),Rsh_(ohm-cm2),Rs_(ohm-cm2),ILoad_(A),VLoad_(V),FFLoad_(percent),PLoad_(W),EffLoad_(percent),RsLoad_(ohm),JLoad_(A/cm2),VLoad_(V/cell),PLoad_(W/cm2),Cell_EffLoad_(percent),RsLoad_(ohm-cm2),Rs_Modulation_(ohm-cm2),Measured_Temperature_(C),Total_Test_Time_(s),pJmp_(A/cm2),pVmp_(V/cell),pPmp_(W/cm2),pFF_(percent),pEfficiency_(percent),n_at_1_sun,n_at_ 1/10_suns,Jo1_(A/cm2),Jo2_(A/cm2),Jo_(fA/cm2),Est_Bulk_Lifetime_(us),BRR_(Hz),Lifetime_at_Vmp_(us),Doping_(cm-3),Measured_Resistivity_(Ohm-cm),Lifetime_Fit_R2,Max_Intensity_(suns),Intensity_@_flash_cutoff_(suns),V_at_Isc_(V),dV/dt,V_Pad_0_(V),V_Pad_1_(V),V_Pad_2_(V),V_Pad_3_(V),V_Pad_4_(V),Pm/Pe,Resistivity_(ohm-cm),Sample_Type,Thickness_(cm),Cell_Area_(cm2),Total_Area_(cm2),Number_of_Cells_per_String,Number_of_Strings,Temperature_(C),Intensity_(suns),Analysis_Type,Nominal_Load_Voltage_(mV/cell),Rs_Modulation_Target_(ohm-cm2),Reference_Constant_(V/sun),Voltage_Temperature_Coefficient_(mV/C),Temperature_Offset_(C),Power_per_Sun_(W/m2),Conductivity_Modulation_(ohm-cm2/V),Auger_Coefficient,Auger_Method,Band_Gap_Narrowing,Fit_Method,Carrier_Density_Center_Point_(cm-3),Percent_Fit,Lower_Bound_(cm-3),Upper_Bound_(cm-3),Rsh_Lifetime_Correction,Rsh_Measurement_Method,SunsVoc_Rsh_Voltage_(V),Do_Dark_Break_Measurement,Temperature_Measurement_Method,Number_of_dRsh_Points,dRsh_Output_Vlimit_(V),Current_Transfer,Voltage_Transfer,Temperature_Transfer,Final_Bin,Bin_Index,Tester_ID,Do_Doping_Measurement,Doping_Sample_Time_(us),Doping_Measurement_Length_(us),Measurement_Type,Comments,Calibration,dBreak_(V),dBreak_(A),Dark_Break_Interpolated,Measurement_Date-Time_String,Software Version
1,"Dana","Bare Cells","Bare_NPT_1648","07/10/17 11:38:06",9.008551000000001,,,,,,,,,0.037492,,,,,,,,9.008551000000001,-0.009429999999999999,,-0.084953,-0.353557,0.001047,0.037492,-0.009429999999999999,-0.000354,-0.353557,0.251527,0.642117,25.390017,152.929747,,,,,,,,,,,,,,,,,1.188217,0.888892,-0.009429999999999999,2.189309,-0.009429999999999999,,,,,,3,"p-type",0.021,240.28,240.28,1,1,25,1,"Generalized",540,0.65525,0.260319,2.2,0,1000,,1.66e-30,"Sinton","OFF","Center Point",3000000000000000,30,2000000000000000,4000000000000000,"OFF","Dark Rsh (Cell only)",0.4,"True","RTD (Internal)",2,10,-0.05,1,0.01,"A",0,"16-131484","True",0,0,"Full IV","C:\SintonInstruments\Recipe\MultiFlash\default_Bare_NPT_1648Cal.mfi","True",0,,"False","07/10/17 11:38:06","MultiFlash v1.27"
2,"Dana","Bare Cells","Bare_NPT_1648","07/10/17 11:38:38",9.010961999999999,0.648051,8.504246999999999,0.543192,4.61944,79.10596200000001,19.225238,100.953298,0.00285,0.037502,0.648051,0.035393,0.543192,0.019225,19.225238,24257.05833,0.684844,8.504246999999999,0.543192,79.10596200000001,4.61944,19.225238,0.00285,0.035393,0.543192,0.019225,19.225238,0.684844,0.696141,25.364699,27.642581,0.035678,0.563424,0.020102,82.71241499999999,20.10172,1.131123,1.097468,4.814943e-13,7.070668e-09,,,,96.681387,1.077889e+16,1.369827,,1.197881,0.887907,-0.00019,2.341518,0.543192,,,,,,3,"p-type",0.021,240.28,240.28,1,1,25,1,"Generalized",540,0.694609,0.260319,2.2,0,1000,1.36601,1.66e-30,"Sinton","OFF","Center Point",3000000000000000,30,2000000000000000,4000000000000000,"OFF","Dark Rsh (Cell only)",0.4,"True","RTD (Internal)",2,10,-0.05,1,0.01,"A",0,"16-131484","True",0,0,"Full IV","C:\SintonInstruments\Recipe\MultiFlash\default_Bare_NPT_1648Cal.mfi","False",-2,-0.017443,"True","07/10/17 11:38:38","MultiFlash v1.27"
3,"Dana","Bare Cells","B24_unopened_20170710","07/10/17 11:42:26",8.905067000000001,0.636369,8.363135,0.5252289999999999,4.392564,77.512581,18.28102,30.022721,0.003133,0.037061,0.636369,0.034806,0.5252289999999999,0.018281,18.28102,7213.859514,0.752819,8.363135,0.5252289999999999,77.512581,4.392564,18.28102,0.003133,0.034806,0.5252289999999999,0.018281,18.28102,0.752819,0.791874,25.21444,27.26756,0.035088,0.547461,0.019209,81.448649,19.209326,1.276347,1.160303,7.91293e-13,1.467753e-08,,,,48.879366,1.312262e+16,1.140007,,1.189691,0.892065,-0.000973,2.654944,0.5252289999999999,,,,,,3,"p-type",0.021,240.28,240.28,1,1,25,1,"Generalized",540,0.765678,0.260319,2.2,0,1000,1.293577,1.66e-30,"Sinton","OFF","Center Point",3000000000000000,30,2000000000000000,4000000000000000,"OFF","Dark Rsh (Cell only)",0.4,"True","RTD (Internal)",2,10,-0.05,1,0.01,"A",0,"16-131484","True",0,0,"Full IV","C:\SintonInstruments\Recipe\MultiFlash\default_Bare_NPT_1648Cal.mfi","False",-2,-0.058523,"True","07/10/17 11:42:26","MultiFlash v1.27"
4,"Dana","Bare Cells","B23_broken_unopened_20170710","07/10/17 11:46:17",8.694887,0.6346079999999999,8.123070999999999,0.520128,4.225039,76.570509,17.583815,49.26596,0.003904,0.036186,0.6346079999999999,0.033807,0.520128,0.017584,17.583815,11837.62483,0.938172,8.123070999999999,0.520128,76.570509,4.225039,17.583815,0.003904,0.033807,0.520128,0.017584,17.583815,0.938172,1.038714,25.074585,26.2185,0.034234,0.545874,0.018687,81.375226,18.68718,1.269751,1.17189,8.017974e-13,1.720329e-08,,,,47.091957,1.428678e+16,1.053564,,1.186588,0.888314,-0.002381,3.381385,0.520128,,,,,,3,"p-type",0.021,240.28,240.28,1,1,25,1,"Generalized",540,0.988819,0.260319,2.2,0,1000,4.26672,1.66e-30,"Sinton","OFF","Center Point",3000000000000000,30,2000000000000000,4000000000000000,"OFF","Dark Rsh (Cell only)",0.4,"True","RTD (Internal)",2,10,-0.05,1,0.01,"A",0,"16-131484","True",0,0,"Full IV","C:\SintonInstruments\Recipe\MultiFlash\default_Bare_NPT_1648Cal.mfi","False",-2,-0.038214,"True","07/10/17 11:46:17","MultiFlash v1.27"
5,"Dana","Bare Cells","B22_unopened_20170710","07/10/17 11:48:23",8.884771000000001,0.63513,8.350301999999999,0.5249740000000001,4.383691,77.683958,18.244093,51.799469,0.003082,0.036977,0.63513,0.034752,0.5249740000000001,0.018244,18.244093,12446.376518,0.740502,8.350301999999999,0.5249740000000001,77.683958,4.383691,18.244093,0.003082,0.034752,0.5249740000000001,0.018244,18.244093,0.740502,0.727921,25.099059,27.050547,0.035022,0.546924,0.019154,81.55969399999999,19.15431,1.258349,1.152215,8.126541e-13,1.534687e-08,,,,48.179873,1.388685e+16,1.081648,,1.194891,0.890809,-0.001387,2.414579,0.5249740000000001,,,,,,3,"p-type",0.021,240.28,240.28,1,1,25,1,"Generalized",540,0.756854,0.260319,2.2,0,1000,1.226137,1.66e-30,"Sinton","OFF","Center Point",3000000000000000,30,2000000000000000,4000000000000000,"OFF","Dark Rsh (Cell only)",0.4,"True","RTD (Internal)",2,10,-0.05,1,0.01,"A",0,"16-131484","True",0,0,"Full IV","C:\SintonInstruments\Recipe\MultiFlash\default_Bare_NPT_1648Cal.mfi","False",-2,-0.035522,"True","07/10/17 11:48:23","MultiFlash v1.27"
6,"Dana","Bare Cells","B21_opened_20170710","07/10/17 11:49:27",8.954986999999999,0.643859,8.413713,0.532157,4.477414,77.655366,18.634152,320.262525,0.002749,0.037269,0.643859,0.035016,0.532157,0.018634,18.634152,76952.679411,0.660577,8.413713,0.532157,77.655366,4.477414,18.634152,0.002749,0.035016,0.532157,0.018634,18.634152,0.660577,0.6725680000000001,25.003647,27.187555,0.035217,0.552407,0.019454,81.073311,19.45432,1.246745,1.225469,5.569196e-13,2.083753e-08,,,,56.973066,1.065653e+16,1.384566,,1.193984,0.890448,-0.001606,2.275009,0.532157,,,,,,3,"p-type",0.021,240.28,240.28,1,1,25,1,"Generalized",540,0.667067,0.260319,2.2,0,1000,0.660942,1.66e-30,"Sinton","OFF","Center Point",3000000000000000,30,2000000000000000,4000000000000000,"OFF","Dark Rsh (Cell only)",0.4,"True","RTD (Internal)",2,10,-0.05,1,0.01,"A",0,"16-131484","True",0,0,"Full IV","C:\SintonInstruments\Recipe\MultiFlash\default_Bare_NPT_1648Cal.mfi","False",-2,-0.005877,"False","07/10/17 11:49:27","MultiFlash v1.27"
7,"Dana","Bare Cells","B20_opened_20170710","07/10/17 11:50:31",8.92136,0.635666,8.357174000000001,0.5250280000000001,4.387751,77.37163099999999,18.260993,328.910057,0.002902,0.037129,0.635666,0.034781,0.5250280000000001,0.018261,18.260993,79030.50857200001,0.6974,8.357174000000001,0.5250280000000001,77.37163099999999,4.387751,18.260993,0.002902,0.034781,0.5250280000000001,0.018261,18.260993,0.6974,0.712184,25.011652,26.919539,0.035024,0.545851,0.019118,81.002674,19.11798,1.279319,1.224473,7.436032e-13,2.420036e-08,,,,43.306449,1.271169e+16,1.174248,,1.194393,0.89096,-0.001517,2.393907,0.5250280000000001,,,,,,3,"p-type",0.021,240.28,240.28,1,1,25,1,"Generalized",540,0.705206,0.260319,2.2,0,1000,0.902401,1.66e-30,"Sinton","OFF","Center Point",3000000000000000,30,2000000000000000,4000000000000000,"OFF","Dark Rsh (Cell only)",0.4,"True","RTD (Internal)",2,10,-0.05,1,0.01,"A",0,"16-131484","True",0,0,"Full IV","C:\SintonInstruments\Recipe\MultiFlash\default_Bare_NPT_1648Cal.mfi","False",-2,-0.005358,"False","07/10/17 11:50:31","MultiFlash v1.27"
8,"Dana","Bare Cells","B19_opened_20170710","07/10/17 11:51:35",8.944623999999999,0.644362,8.415507,0.532822,4.483967,77.798328,18.661424,386.128687,0.002708,0.037226,0.644362,0.035024,0.532822,0.018661,18.661424,92779.00096,0.650653,8.415507,0.532822,77.798328,4.483967,18.661424,0.002708,0.035024,0.532822,0.018661,18.661424,0.650653,0.668193,25.023521,27.854593,0.035217,0.552837,0.019469,81.166319,19.469301,1.255386,1.208535,5.768393e-13,1.767701e-08,,,,58.992236,9971456000000000,1.473686,,1.191326,0.888643,-0.001489,2.288597,0.532822,,,,,,3,"p-type",0.021,240.28,240.28,1,1,25,1,"Generalized",540,0.660612,0.260319,2.2,0,1000,0.561231,1.66e-30,"Sinton","OFF","Center Point",3000000000000000,30,2000000000000000,4000000000000000,"OFF","Dark Rsh (Cell only)",0.4,"True","RTD (Internal)",2,10,-0.05,1,0.01,"A",0,"16-131484","True",0,0,"Full IV","C:\SintonInstruments\Recipe\MultiFlash\default_Bare_NPT_1648Cal.mfi","False",-2,-0.003634,"False","07/10/17 11:51:35","MultiFlash v1.27"
9,"Dana","Bare Cells","Bare_NPT_1648","07/11/17 12:43:03",9.010633,,,,,,,,,0.037501,,,,,,,,9.010633,-0.010439,,-0.094058,-0.39145,0.001158,0.037501,-0.010439,-0.000391,-0.39145,0.278356,0.647668,24.798887,156.079927,,,,,,,,,,,,,,,,,1.196831,0.889672,-0.010439,2.2196,-0.010439,,,,,,3,"p-type",0.021,240.28,240.28,1,1,25,1,"Generalized",540,0.65525,0.260282,2.2,0,1000,,1.66e-30,"Sinton","OFF","Center Point",3000000000000000,30,2000000000000000,4000000000000000,"OFF","Dark Rsh (Cell only)",0.4,"True","RTD (Internal)",2,10,-0.05,1,0.01,"A",0,"16-131484","True",0,0,"Full IV","C:\SintonInstruments\Recipe\MultiFlash\default_Bare_NPT_1648Cal.mfi","True",0,,"False","07/11/17 12:43:03","MultiFlash v1.27"
10,"Dana","Bare Cells","Bare_NPT_1648","07/11/17 12:43:36",9.009650000000001,0.6478390000000001,8.504206999999999,0.542669,4.614967,79.066688,19.206621,101.009073,0.002896,0.037496,0.6478390000000001,0.035393,0.542669,0.019207,19.206621,24270.460156,0.695909,8.504206999999999,0.542669,79.066688,4.614967,19.206621,0.002896,0.035393,0.542669,0.019207,19.206621,0.695909,0.680278,24.781736,28.356622,0.035667,0.563456,0.020097,82.73028100000001,20.096569,1.126727,1.09547,4.855471e-13,6.871833e-09,,,,96.449573,1.075825e+16,1.372289,,1.192509,0.8901559999999999,-0.001038,2.289062,0.542669,,,,,,3,"p-type",0.021,240.28,240.28,1,1,25,1,"Generalized",540,0.698317,0.260282,2.2,0,1000,1.298304,1.66e-30,"Sinton","OFF","Center Point",3000000000000000,30,2000000000000000,4000000000000000,"OFF","Dark Rsh (Cell only)",0.4,"True","RTD (Internal)",2,10,-0.05,1,0.01,"A",0,"16-131484","True",0,0,"Full IV","C:\SintonInstruments\Recipe\MultiFlash\default_Bare_NPT_1648Cal.mfi","False",-2,-0.017516,"True","07/11/17 12:43:36","MultiFlash v1.27"
11,"Dana","Bare Cells","B24_unopened_20170711","07/11/17 12:46:27",8.894351,0.6364109999999999,8.352619000000001,0.5251749999999999,4.386586,77.49518500000001,18.256144,30.397932,0.003083,0.037017,0.6364109999999999,0.034762,0.5251749999999999,0.018256,18.256144,7304.015123,0.740714,8.352619000000001,0.5251749999999999,77.49518500000001,4.386586,18.256144,0.003083,0.034762,0.5251749999999999,0.018256,18.256144,0.740714,0.720658,24.861317,26.616522,0.035025,0.5472320000000001,0.019167,81.36053699999999,19.166735,1.275149,1.170729,7.849501e-13,1.560663e-08,,,,47.968968,1.30229e+16,1.14812,,1.187474,0.891097,-0.001253,2.380086,0.5251749999999999,,,,,,3,"p-type",0.021,240.28,240.28,1,1,25,1,"Generalized",540,0.751665,0.260282,2.2,0,1000,1.083544,1.66e-30,"Sinton","OFF","Center Point",3000000000000000,30,2000000000000000,4000000000000000,"OFF","Dark Rsh (Cell only)",0.4,"True","RTD (Internal)",2,10,-0.05,1,0.01,"A",0,"16-131484","True",0,0,"Full IV","C:\SintonInstruments\Recipe\MultiFlash\default_Bare_NPT_1648Cal.mfi","False",-2,-0.059973,"True","07/11/17 12:46:27","MultiFlash v1.27"
12,"Dana","Bare Cells","B23_broken_unopened_20170711","07/11/17 12:47:45",8.679307,0.634778,8.089313000000001,0.521425,4.217974,76.559096,17.55441,48.038246,0.003847,0.036122,0.634778,0.033666,0.521425,0.017554,17.55441,11542.629753,0.9243440000000001,8.089313000000001,0.521425,76.559096,4.217974,17.55441,0.003847,0.033666,0.521425,0.017554,17.55441,0.9243440000000001,1.008853,24.817616,27.26856,0.034146,0.545858,0.018639,81.289203,18.638987,1.269546,1.182463,7.895481e-13,1.791013e-08,,,,46.915379,1.420563e+16,1.059136,,1.176416,0.891759,-0.002516,3.29844,0.521425,,,,,,3,"p-type",0.021,240.28,240.28,1,1,25,1,"Generalized",540,0.975058,0.260282,2.2,0,1000,3.785244,1.66e-30,"Sinton","OFF","Center Point",3000000000000000,30,2000000000000000,4000000000000000,"OFF","Dark Rsh (Cell only)",0.4,"True","RTD (Internal)",2,10,-0.05,1,0.01,"A",0,"16-131484","True",0,0,"Full IV","C:\SintonInstruments\Recipe\MultiFlash\default_Bare_NPT_1648Cal.mfi","False",-2,-0.038121,"True","07/11/17 12:47:45","MultiFlash v1.27"
13,"Dana","Bare Cells","B22_unopened_20170711","07/11/17 12:49:08",8.871639999999999,0.634887,8.332285000000001,0.524636,4.37142,77.610814,18.193025,52.909563,0.003061,0.036922,0.634887,0.034677,0.524636,0.018193,18.193025,12713.109861,0.735535,8.332285000000001,0.524636,77.610814,4.37142,18.193025,0.003061,0.034677,0.524636,0.018193,18.193025,0.735535,0.754851,24.845584,27.004544,0.034946,0.546359,0.019093,81.45025099999999,19.093041,1.259345,1.162989,8.128437e-13,1.667386e-08,,,,46.749276,1.368613e+16,1.096353,,1.182393,0.892468,-0.00155,2.499974,0.524636,,,,,,3,"p-type",0.021,240.28,240.28,1,1,25,1,"Generalized",540,0.748918,0.260282,2.2,0,1000,1.217495,1.66e-30,"Sinton","OFF","Center Point",3000000000000000,30,2000000000000000,4000000000000000,"OFF","Dark Rsh (Cell only)",0.4,"True","RTD (Internal)",2,10,-0.05,1,0.01,"A",0,"16-131484","True",0,0,"Full IV","C:\SintonInstruments\Recipe\MultiFlash\default_Bare_NPT_1648Cal.mfi","False",-2,-0.036987,"True","07/11/17 12:49:08","MultiFlash v1.27"
14,"Dana","Bare Cells","B21_opened_20170711","07/11/17 12:50:03",8.942793,0.64449,8.395092999999999,0.532474,4.470169,77.55937400000001,18.603999,359.555752,0.0027,0.037218,0.64449,0.034939,0.532474,0.018604,18.603999,86394.05600500001,0.64882,8.395092999999999,0.532474,77.55937400000001,4.470169,18.603999,0.0027,0.034939,0.532474,0.018604,18.603999,0.64882,0.59204,24.843008,26.987544,0.035138,0.552287,0.019406,80.904083,19.406287,1.245796,1.247957,5.428597e-13,2.184494e-08,,,,56.037077,1.056374e+16,1.395967,,1.193911,0.891846,-0.001121,1.929538,0.532474,,,,,,3,"p-type",0.021,240.28,240.28,1,1,25,1,"Generalized",540,0.657449,0.260282,2.2,0,1000,0.429337,1.66e-30,"Sinton","OFF","Center Point",3000000000000000,30,2000000000000000,4000000000000000,"OFF","Dark Rsh (Cell only)",0.4,"True","RTD (Internal)",2,10,-0.05,1,0.01,"A",0,"16-131484","True",0,0,"Full IV","C:\SintonInstruments\Recipe\MultiFlash\default_Bare_NPT_1648Cal.mfi","False",-2,-0.00575,"False","07/11/17 12:50:03","MultiFlash v1.27"
15,"Dana","Bare Cells","B20_opened_20170711","07/11/17 12:51:01",8.909967999999999,0.634916,7.34244,0.424748,3.118684,55.128884,12.979376,389.347111,0.02122,0.037082,0.634916,0.030558,0.424748,0.012979,12.979376,93552.32378399999,5.098755,7.34244,0.424748,55.128884,3.118684,12.979376,0.02122,0.030558,0.424748,0.012979,12.979376,5.098755,5.827843,24.837543,27.935598,0.034977,0.544971,0.019061,80.96087,19.06118,1.275117,1.22847,7.644284e-13,2.473662e-08,,,,51.791176,7455985000000000,1.939516,,1.192859,0.893161,-0.00086,18.91768,0.424748,,,,,,3,"p-type",0.021,240.28,240.28,1,1,25,1,"Generalized",540,5.783042,0.260282,2.2,0,1000,34.965526,1.66e-30,"Sinton","OFF","Center Point",3000000000000000,30,2000000000000000,4000000000000000,"OFF","Dark Rsh (Cell only)",0.4,"True","RTD (Internal)",2,10,-0.05,1,0.01,"A",0,"16-131484","True",0,0,"Full IV","C:\SintonInstruments\Recipe\MultiFlash\default_Bare_NPT_1648Cal.mfi","False",-2,-0.005242,"False","07/11/17 12:51:01","MultiFlash v1.27"
16,"Dana","Bare Cells","B20_opened_20170711","07/11/17 12:51:41",8.907830000000001,0.634922,7.342229,0.424814,3.119079,55.148552,12.981018,356.170225,0.021212,0.037073,0.634922,0.030557,0.424814,0.012981,12.981018,85580.581705,5.096927,7.342229,0.424814,55.148552,3.119079,12.981018,0.021212,0.030557,0.424814,0.012981,12.981018,5.096927,5.81072,24.839117,28.283618,0.034965,0.545071,0.019058,80.967539,19.058362,1.275069,1.225353,7.645903e-13,2.467329e-08,,,,51.872968,7513832000000000,1.925339,,1.182836,0.890526,-0.000826,18.538768,0.424814,,,,,,3,"p-type",0.021,240.28,240.28,1,1,25,1,"Generalized",540,5.777855,0.260282,2.2,0,1000,35.091633,1.66e-30,"Sinton","OFF","Center Point",3000000000000000,30,2000000000000000,4000000000000000,"OFF","Dark Rsh (Cell only)",0.4,"True","RTD (Internal)",2,10,-0.05,1,0.01,"A",0,"16-131484","True",0,0,"Full IV","C:\SintonInstruments\Recipe\MultiFlash\default_Bare_NPT_1648Cal.mfi","False",-2,-0.005037,"False","07/11/17 12:51:41","MultiFlash v1.27"
17,"Dana","Bare Cells","B20_opened_20170711","07/11/17 12:52:53",8.909342000000001,0.635624,8.382612,0.52262,4.380925,77.360657,18.232581,350.453932,0.002846,0.037079,0.635624,0.034887,0.52262,0.018233,18.232581,84207.07069199999,0.6837530000000001,8.382612,0.52262,77.360657,4.380925,18.232581,0.002846,0.034887,0.52262,0.018233,18.232581,0.6837530000000001,0.656067,24.852576,26.460514,0.034965,0.5454290000000001,0.019071,80.916843,19.070713,1.280469,1.233449,7.42407e-13,2.506773e-08,,,,41.623618,1.253748e+16,1.189433,,1.184128,0.891927,-0.001435,2.152019,0.52262,,,,,,3,"p-type",0.021,240.28,240.28,1,1,25,1,"Generalized",540,0.692504,0.260282,2.2,0,1000,0.86827,1.66e-30,"Sinton","OFF","Center Point",3000000000000000,30,2000000000000000,4000000000000000,"OFF","Dark Rsh (Cell only)",0.4,"True","RTD (Internal)",2,10,-0.05,1,0.01,"A",0,"16-131484","True",0,0,"Full IV","C:\SintonInstruments\Recipe\MultiFlash\default_Bare_NPT_1648Cal.mfi","False",-2,-0.005263,"False","07/11/17 12:52:53","MultiFlash v1.27"
18,"Dana","Bare Cells","B19_opened_20170711","07/11/17 12:53:46",8.934646000000001,0.644528,8.394368,0.532022,4.465985,77.55287800000001,18.586585,457.879524,0.002738,0.037184,0.644528,0.034936,0.532022,0.018587,18.586585,110019.291977,0.657898,8.394368,0.532022,77.55287800000001,4.465985,18.586585,0.002738,0.034936,0.532022,0.018587,18.586585,0.657898,0.619273,24.843008,28.065605,0.035131,0.552196,0.019399,80.943989,19.39931,1.256888,1.236542,5.615502e-13,2.008296e-08,,,,56.507411,9841315000000000,1.492002,,1.177668,0.89002,-0.001428,2.058887,0.532022,,,,,,3,"p-type",0.021,240.28,240.28,1,1,25,1,"Generalized",540,0.664193,0.260282,2.2,0,1000,0.465553,1.66e-30,"Sinton","OFF","Center Point",3000000000000000,30,2000000000000000,4000000000000000,"OFF","Dark Rsh (Cell only)",0.4,"True","RTD (Internal)",2,10,-0.05,1,0.01,"A",0,"16-131484","True",0,0,"Full IV","C:\SintonInstruments\Recipe\MultiFlash\default_Bare_NPT_1648Cal.mfi","False",-2,-0.003394,"False","07/11/17 12:53:46","MultiFlash v1.27"

File: FCT450csv/MultiFlash_Database WW29 - 2021.csv
ID,User_ID,Batch_ID,Sample_ID,Measurement_Date-Time,Isc_(A),Voc_(V),Imp_(A),Vmp_(V),Pmp_(W),FF_(percent),Efficiency_(percent),Rsh_(ohm),Rs_(ohm),Jsc_(A/cm2),Voc_(V/cell),Jmp_(A/cm2),Vmp_(V/cell),Pmp_(W/cm2),Cell_Efficiency_(percent),Rsh_(ohm-cm2),Rs_(ohm-cm2),ILoad_(A),VLoad_(V),FFLoad_(percent),PLoad_(W),EffLoad_(percent),RsLoad_(ohm),JLoad_(A/cm2),VLoad_(V/cell),PLoad_(W/cm2),Cell_EffLoad_(percent),RsLoad_(ohm-cm2),Rs_Modulation_(ohm-cm2),Measured_Temperature_(C),Total_Test_Time_(s),pJmp_(A/cm2),pVmp_(V/cell),pPmp_(W/cm2),pFF_(percent),pEfficiency_(percent),n_at_1_sun,n_at_ 1/10_suns,Jo1_(A/cm2),Jo2_(A/cm2),Jo_(fA/cm2),Est_Bulk_Lifetime_(us),BRR_(Hz),Lifetime_at_Vmp_(us),Doping_(cm-3),Measured_Resistivity_(Ohm-cm),Lifetime_Fit_R2,Max_Intensity_(suns),Intensity_@_flash_cutoff_(suns),V_at_Isc_(V),dV/dt,V_Pad_0_(V),V_Pad_1_(V),V_Pad_2_(V),V_Pad_3_(V),V_Pad_4_(V),dBreak_(A),dBreak_(V),Capacitance_(uF/cm2),Capacitance_Error_(percent),Pm/Pe,BulkSRH_AND_Jo_Power_Loss_(percent),BulkSRH_Power_Loss_(percent),Jo_Power_Loss_(percent),Rs_Power_Loss_(percent),Rsh_Power_Loss_(percent),Dark_Break_Interpolated,Calibration,Resistivity_(ohm-cm),Analysis_Resistivity_(ohm-cm),Sample_Type,Thickness_(cm),Cell_Area_(cm2),Total_Area_(cm2),Number_of_Cells_per_String,Number_of_Strings,Temperature_(C),Intensity_(suns),Analysis_Type,Nominal_Load_Voltage_(mV/cell),Rs_Modulation_Target_(ohm-cm2),Reference_Constant_(V/sun),Voltage_Temperature_Coefficient_(mV/C),Temperature_Offset_(C),Power_per_Sun_(W/m2),Conductivity_Modulation_(ohm-cm2/V),Auger_Coefficient,Auger_Method,Band_Gap_Narrowing,Fit_Method,Carrier_Density_Center_Point_(cm-3),Percent_Fit,Lower_Bound_(cm-3),Upper_Bound_(cm-3),Rsh_Lifetime_Correction,Rsh_Measurement_Method,SunsVoc_Rsh_Voltage_(V),Do_Dark_Break_Measurement,Temperature_Measurement_Method,Number_of_dRsh_Points,dRsh_Output_Vlimit_(V),Current_Transfer,Voltage_Transfer,Temperature_Transfer,Final_Bin,Bin_Index,Tester_ID,Do_Doping_Measurement,Doping_Sample_Time_(us),Doping_Measurement_Length_(us),Measurement_Type,Comments,Measurement_Date-Time_String,Software Version,Recipe_Filename,EL Pulse Current Delivered (Coulombs),Forward Dark IV (V),Forward Dark IV (A),Forward Dark IV Interpolated?,EL Pulse Energy Delivered (J),Doping Calibration Factor (V/sun)
1,"sandra","cal","V7-19","07/22/21 16:57:35",9.532220000000001,,,,,,,,,0.037826,,,,,,,,9.532220000000001,-0.004409,,-0.042031,-0.166788,0.000463,0.037826,-0.004409,-0.000167,-0.166788,0.116568,0.740806,22.505031,96.613713,,,,,,,,,,,,,,,,,1.067621,0.810356,-0.004409,2.04411,-0.004409,,,,,,0,0,0,,,,,,,"False","True",3,3,"p-type",0.018,252,252,1,1,25,1,"Generalized",540,0.654105,0.284397,2.2,0,1000,,1.66e-30,"Sinton","OFF","Center Point",3000000000000000,30,2000000000000000,4000000000000000,"OFF","Dark Rsh (Cell only)",0.4,"False","RTD (Internal)",2,10,-0.05,1,0.01,"A",0,"16-131484","True",0,0,"Hunt",,"07/22/21 16:57:35","MultiFlash v1.49","Default.mfi",0,0,0,"False",0,0.202047
2,"sandra","cal","V7-19","07/22/21 16:57:59",9.531487,0.646696,8.748214000000001,0.526977,4.610104,74.79107500000001,18.294062,43.41248,0.005027,0.037823,0.646696,0.034715,0.526977,0.018294,18.294062,10939.945026,1.266824,8.748214000000001,0.526977,74.79107500000001,4.610104,18.294062,0.005027,0.034715,0.526977,0.018294,18.294062,1.266824,1.242745,22.689201,15.818905,0.035376,0.562195,0.019888,81.30895,19.888349,1.127406,1.338219,3.274794e-13,2.4953e-08,,,,64.506021,4723313000000000,1.445976,,1.081945,0.8076100000000001,0.003893,3.793484,0.526977,,,,,,,7.631487,0.001638,0.975769,8.230601999999999,,,7.704554,0.137983,"False","False",3,3,"p-type",0.018,252,252,1,1,25,1,"Generalized",540,1.310647,0.284397,2.2,0,1000,7.354135,1.66e-30,"Sinton","OFF","Center Point",3000000000000000,30,2000000000000000,4000000000000000,"OFF","Dark Rsh (Cell only)",0.4,"False","RTD (Internal)",2,10,-0.05,1,0.01,"A",0,"16-131484","True",0,0,"Hunt",,"07/22/21 16:57:59","MultiFlash v1.49","Default.mfi",,,,"False",,0.202047
3,"sandra","PT-737-Z6-785-BS-210","28um-GS-1","07/22/21 17:02:29",10.227554,0.67211,9.719874000000001,0.567254,5.513641,80.209631,21.879528,202.899595,0.002338,0.040586,0.67211,0.038571,0.567254,0.02188,21.879528,51130.698024,0.589151,9.719874000000001,0.567254,80.209631,5.513641,21.879528,0.002338,0.038571,0.567254,0.02188,21.879528,0.589151,0.380971,24.273027,17.180983,0.038661,0.588849,0.022765,83.457448,22.765466,1.004624,1.095949,1.662018e-13,4.411486e-09,172.695858,8860.436979,112.861251,205.309538,4723313000000000,1.127344,0.999869,1.070524,0.806903,0.011633,1.134167,0.567254,,,,,,,15.531862,0.024962,1.000624,4.144379,0.11534,4.029039,3.851963,0.02843,"False","False",3,3,"p-type",0.018,252,252,1,1,25,1,"Generalized",540,0.594226,0.284397,2.2,0,1000,-0.260318,1.66e-30,"Sinton","OFF","Center Point",3000000000000000,30,2000000000000000,4000000000000000,"OFF","Dark Rsh (Cell only)",0.4,"False","RTD (Internal)",2,10,-0.05,1,0.01,"A",0,"16-131484","True",0,0,"Hunt",,"07/22/21 17:02:29","MultiFlash v1.49","Default.mfi",,,,"False",,0.202047
4,"sandra","PT-741-Z6-785-BS-210","28um-GS-2","07/22/21 17:22:36",10.230231,0.67049,9.695468999999999,0.563896,5.467235,79.705873,21.695378,101.332829,0.002576,0.040596,0.67049,0.038474,0.563896,0.021695,21.695378,25535.872891,0.649173,9.695468999999999,0.563896,79.705873,5.467235,21.695378,0.002576,0.038474,0.563896,0.021695,21.695378,0.649173,0.419049,24.902271,14.719841,0.038644,0.586609,0.022669,83.28228,22.668851,1.014561,1.111135,1.767453e-13,5.250935e-09,177.594491,2795.410253,357.729245,186.548785,4723313000000000,1.13125,0.99991,1.093787,0.814581,0.013581,1.381273,0.563896,,,,,,,14.912112,0.029405,0.999024,4.318117,0.350507,3.96761,4.241663,0.056805,"False","False",3,3,"p-type",0.018,252,252,1,1,25,1,"Generalized",540,0.649023,0.284397,2.2,0,1000,0.212466,1.66e-30,"Sinton","OFF","Center Point",3000000000000000,30,2000000000000000,4000000000000000,"OFF","Dark Rsh (Cell only)",0.4,"False","RTD (Internal)",2,10,-0.05,1,0.01,"A",0,"16-131484","True",0,0,"Hunt",,"07/22/21 17:22:36","MultiFlash v1.49","Default.mfi",,,,"False",,0.202047
5,"sandra","PT-741-Z6-785-BS-210","28um-GS-3-1ST-IN","07/22/21 17:34:51",10.214362,0.6700159999999999,9.696870000000001,0.564639,5.475226,80.002832,21.727088,211.735287,0.002366,0.040533,0.6700159999999999,0.03848,0.564639,0.021727,21.727088,53357.292376,0.596128,9.696870000000001,0.564639,80.002832,5.475226,21.727088,0.002366,0.03848,0.564639,0.021727,21.727088,0.596128,0.430101,24.830351,14.646838,0.03859,0.5861499999999999,0.02262,83.289266,22.619614,1.012169,1.10834,1.796991e-13,5.430307e-09,182.388262,3435.38226,291.088422,183.769003,4723313000000000,1.147728,0.999705,1.0642,0.806384,0.012239,1.276309,0.564639,,,,,,,14.216414,0.018216,1.000095,4.152354,0.271979,3.880375,3.904802,0.027168,"False","False",3,3,"p-type",0.018,252,252,1,1,25,1,"Generalized",540,0.597745,0.284397,2.2,0,1000,-0.158779,1.66e-30,"Sinton","OFF","Center Point",3000000000000000,30,2000000000000000,4000000000000000,"OFF","Dark Rsh (Cell only)",0.4,"False","RTD (Internal)",2,10,-0.05,1,0.01,"A",0,"16-131484","True",0,0,"Hunt",,"07/22/21 17:34:51","MultiFlash v1.49","Default.mfi",,,,"False",,0.202047
6,"sandra","PT-741-Z6-785-BS-210","28um-GS-4-2ND-IN","07/22/21 17:37:33",10.205007,0.669323,9.690066,0.564934,5.474248,80.144837,21.723207,204.167112,0.002323,0.040496,0.669323,0.038453,0.564934,0.021723,21.723207,51450.112167,0.585321,9.690066,0.564934,80.144837,5.474248,21.723207,0.002323,0.038453,0.564934,0.021723,21.723207,0.585321,0.382036,24.888786,14.954856,0.03857,0.58594,0.022599,83.377568,22.599436,1.008287,1.097347,1.846064e-13,5.013627e-09,192.715319,8472.968972999999,118.022384,183.5534,4723313000000000,1.151903,0.999331,1.068145,0.805734,0.012792,1.169694,0.564934,,,,,,,14.145106,0.022915,1.000075,4.191962,0.109807,4.082155,3.832511,0.028195,"False","False",3,3,"p-type",0.018,252,252,1,1,25,1,"Generalized",540,0.584717,0.284397,2.2,0,1000,-0.1225,1.66e-30,"Sinton","OFF","Center Point",3000000000000000,30,2000000000000000,4000000000000000,"OFF","Dark Rsh (Cell only)",0.4,"False","RTD (Internal)",2,10,-0.05,1,0.01,"A",0,"16-131484","True",0,0,"Hunt",,"07/22/21 17:37:33","MultiFlash v1.49","Default.mfi",,,,"False",,0.202047
7,"sandra","PT-741-Z6-785-BS-210","28um-GS-5-3RD-IN","07/22/21 17:39:59",8.986696999999999,0.668427,6.927297,0.496269,3.437803,57.230421,13.642074,131.760582,0.019461,0.035661,0.668427,0.027489,0.496269,0.013642,13.642074,33203.666605,4.904183,6.927297,0.496269,57.230421,3.437803,13.642074,0.019461,0.027489,0.496269,0.013642,13.642074,4.904183,6.97101,24.960707,14.759844,0.034025,0.587939,0.020005,83.922883,20.004783,0.9575979999999999,1.049689,1.683387e-13,1.801125e-09,219.131917,-786.3025259999999,-1271.775133,226.144005,4723313000000000,1.168173,0.999563,1.083403,0.813652,0.006287,17.83745,0.496269,,,,,,,64.15926,-1.234276,0.757672,23.099799,,,21.362653,0.053297,"False","False",3,3,"p-type",0.018,252,252,1,1,25,1,"Generalized",540,6.854167,0.284397,2.2,0,1000,115.383331,1.66e-30,"Sinton","OFF","Center Point",3000000000000000,30,2000000000000000,4000000000000000,"OFF","Dark Rsh (Cell only)",0.4,"False","RTD (Internal)",2,10,-0.05,1,0.01,"A",0,"16-131484","True",0,0,"Hunt",,"07/22/21 17:39:59","MultiFlash v1.49","Default.mfi",,,,"False",,0.202047
8,"sandra","PT-741-Z6-785-BS-210","28um-GS-5-3RD-IN-NEXT","07/22/21 17:41:17",8.985423000000001,0.668516,6.92354,0.497723,3.446006,57.367439,13.674626,131.800433,0.019285,0.035656,0.668516,0.027474,0.497723,0.013675,13.674626,33213.709162,4.859935,6.92354,0.497723,57.367439,3.446006,13.674626,0.019285,0.027474,0.497723,0.013675,13.674626,4.859935,6.964391,25.073086,14.791846,0.034019,0.588059,0.020005,83.924779,20.005076,0.957534,1.04954,1.674412e-13,1.804388e-09,221.313245,-729.555298,-1370.698017,226.877821,4723313000000000,1.153731,0.999423,1.08174,0.81487,0.006392,18.242445,0.497723,,,,,,,64.494187,-1.294069,0.757574,23.161021,,,21.151846,0.053302,"False","False",3,3,"p-type",0.018,252,252,1,1,25,1,"Generalized",540,6.806039,0.284397,2.2,0,1000,115.887879,1.66e-30,"Sinton","OFF","Center Point",3000000000000000,30,2000000000000000,4000000000000000,"OFF","Dark Rsh (Cell only)",0.4,"False","RTD (Internal)",2,10,-0.05,1,0.01,"A",0,"16-131484","True",0,0,"Hunt",,"07/22/21 17:41:17","MultiFlash v1.49","Default.mfi",,,,"False",,0.202047
9,"sandra","PT-741-Z6-785-BS-210","28UM-GS-6-1ST-IN","07/22/21 18:17:23",10.206226,0.670088,9.624216000000001,0.567026,5.457177,79.794135,21.655463,133.731547,0.002649,0.040501,0.670088,0.038191,0.567026,0.021655,21.655463,33700.349845,0.66751,9.624216000000001,0.567026,79.794135,5.457177,21.655463,0.002649,0.038191,0.567026,0.021655,21.655463,0.66751,0.45926,24.71798,14.349821,0.038626,0.5868100000000001,0.022666,83.517517,22.665957,1.008325,1.07847,1.829962e-13,3.778631e-09,185.459538,5494.800835,181.990218,196.483686,4723313000000000,1.144054,0.9997549999999999,1.086898,0.814795,0.0123,1.492701,0.567026,,,,,,,17.048199,0.030214,0.99209,4.991761,0.205142,4.78662,4.302497,0.043411,"False","False",3,3,"p-type",0.018,252,252,1,1,25,1,"Generalized",540,0.660285,0.284397,2.2,0,1000,2.356509,1.66e-30,"Sinton","OFF","Center Point",3000000000000000,30,2000000000000000,4000000000000000,"OFF","Dark Rsh (Cell only)",0.4,"False","RTD (Internal)",2,10,-0.05,1,0.01,"A",0,"16-131484","True",0,0,"Hunt",,"07/22/21 18:17:23","MultiFlash v1.49","Default.mfi",,,,"False",,0.202047
10,"sandra","PT-741-Z6-785-BS-210","28UM-GS-7-2ND-IN","07/22/21 18:19:20",10.194386,0.671517,9.687281,0.567132,5.493967,80.25422,21.801455,75.938168,0.002452,0.040454,0.671517,0.038442,0.567132,0.021801,21.801455,19136.418455,0.617938,9.687281,0.567132,80.25422,5.493967,21.801455,0.002452,0.038442,0.567132,0.021801,21.801455,0.617938,0.379586,24.767423,14.892852,0.038586,0.588979,0.022726,83.659087,22.726404,0.995779,1.071306,1.730551e-13,2.78304e-09,182.28263,-28999.264119,-34.483634,211.365838,4723313000000000,1.128909,0.999806,1.107909,0.814338,0.012262,1.259071,0.567132,,,,,,,16.05868,0.033003,0.999411,5.020173,,,4.019036,0.07632799999999999,"False","False",3,3,"p-type",0.018,252,252,1,1,25,1,"Generalized",540,0.618147,0.284397,2.2,0,1000,-0.075678,1.66e-30,"Sinton","OFF","Center Point",3000000000000000,30,2000000000000000,4000000000000000,"OFF","Dark Rsh (Cell only)",0.4,"False","RTD (Internal)",2,10,-0.05,1,0.01,"A",0,"16-131484","True",0,0,"Hunt",,"07/22/21 18:19:20","MultiFlash v1.49","Default.mfi",,,,"False",,0.202047
11,"sandra","PT-741-Z6-785-BS-210","28UM-GS-8-3RD-IN","07/22/21 18:21:11",10.213826,0.6702939999999999,9.692113000000001,0.5649110000000001,5.475179,79.97323900000001,21.7269,30.155712,0.002366,0.040531,0.6702939999999999,0.038461,0.5649110000000001,0.021727,21.7269,7599.239377,0.596255,9.692113000000001,0.5649110000000001,79.97323900000001,5.475179,21.7269,0.002366,0.038461,0.5649110000000001,0.021727,21.7269,0.596255,0.38803,24.897776,14.872851,0.038554,0.586689,0.022619,83.256939,22.619006,1.011327,1.117314,1.786804e-13,4.761642e-09,182.949189,4473.332158,223.547004,183.664182,4723313000000000,1.14618,0.999548,1.08441,0.815078,0.012518,1.190846,0.5649110000000001,,,,,,,14.356707,0.023864,1.000924,4.14402,0.210998,3.933022,3.901674,0.190855,"False","False",3,3,"p-type",0.018,252,252,1,1,25,1,"Generalized",540,0.602195,0.284397,2.2,0,1000,-0.486069,1.66e-30,"Sinton","OFF","Center Point",3000000000000000,30,2000000000000000,4000000000000000,"OFF","Dark Rsh (Cell only)",0.4,"False","RTD (Internal)",2,10,-0.05,1,0.01,"A",0,"16-131484","True",0,0,"Hunt",,"07/22/21 18:21:11","MultiFlash v1.49","Default.mfi",,,,"False",,0.202047
12,"sandra","PT-741-Z6-785-BS-210","28UM-GS-9-2ND-IN","07/22/21 18:31:44",10.207404,0.669635,9.666442,0.559276,5.406211,79.09322400000001,21.453217,101.932094,0.002627,0.040506,0.669635,0.038359,0.559276,0.021453,21.453217,25686.887726,0.662129,9.666442,0.559276,79.09322400000001,5.406211,21.453217,0.002627,0.038359,0.559276,0.021453,21.453217,0.662129,0.441362,24.812372,15.483886,0.038491,0.582891,0.022436,82.71764,22.436302,1.042144,1.163785,1.845422e-13,7.678999e-09,168.571907,1183.051078,845.2720409999999,157.261049,4723313000000000,1.148365,0.9970869999999999,1.09036,0.815541,0.012289,1.468908,0.559276,,,,,,,12.767347,0.024488,1.000827,3.913214,0.707861,3.205353,4.346017,0.056194,"False","False",3,3,"p-type",0.018,252,252,1,1,25,1,"Generalized",540,0.66753,0.284397,2.2,0,1000,-0.325729,1.66e-30,"Sinton","OFF","Center Point",3000000000000000,30,2000000000000000,4000000000000000,"OFF","Dark Rsh (Cell only)",0.4,"False","RTD (Internal)",2,10,-0.05,1,0.01,"A",0,"16-131484","True",0,0,"Hunt",,"07/22/21 18:31:44","MultiFlash v1.49","Default.mfi",,,,"False",,0.202047
13,"sandra","PT-750-Z6-780-BS-210","28UM-GS-10-2ND-IN","07/22/21 19:03:38",10.203735,0.670671,9.578001,0.564947,5.411067,79.070497,21.472487,127.20503,0.003115,0.040491,0.670671,0.038008,0.564947,0.021472,21.472487,32055.667608,0.784877,9.578001,0.564947,79.070497,5.411067,21.472487,0.003115,0.038008,0.564947,0.021472,21.472487,0.784877,0.585973,24.708991,14.791846,0.03858,0.587435,0.022663,83.455248,22.663216,1.004888,1.092334,1.763657e-13,4.371672e-09,183.685047,9167.029122,109.086596,198.720646,4723313000000000,1.127784,0.9998089999999999,1.091705,0.815368,0.012467,1.780141,0.564947,,,,,,,18.513445,0.029401,0.9886,5.312143,0.133923,5.17822,5.014187,0.045824,"False","False",3,3,"p-type",0.018,252,252,1,1,25,1,"Generalized",540,0.77664,0.284397,2.2,0,1000,3.20367,1.66e-30,"Sinton","OFF","Center Point",3000000000000000,30,2000000000000000,4000000000000000,"OFF","Dark Rsh (Cell only)",0.4,"False","RTD (Internal)",2,10,-0.05,1,0.01,"A",0,"16-131484","True",0,0,"Hunt",,"07/22/21 19:03:38","MultiFlash v1.49","Default.mfi",,,,"False",,0.202047
14,"sandra","PT-750-Z6-780-BS-210","28UM-GS-11-1ST-IN","07/22/21 19:14:39",10.2117,0.672615,9.709534,0.567557,5.510712,80.231193,21.867905,113.505169,0.002277,0.040523,0.672615,0.03853,0.567557,0.021868,21.867905,28603.302638,0.573824,9.709534,0.567557,80.231193,5.510712,21.867905,0.002277,0.03853,0.567557,0.021868,21.867905,0.573824,0.365325,24.749444,15.632895,0.038587,0.589011,0.022728,83.38826,22.728399,1.00759,1.104551,1.629693e-13,4.49761e-09,166.797056,4798.653282,208.391801,204.515819,4723313000000000,1.112599,0.999897,1.084147,0.809944,0.013061,1.180847,0.567557,,,,,,,15.354485,0.026857,1.001515,4.061151,0.210795,3.850356,3.749471,0.050874,"False","False",3,3,"p-type",0.018,252,252,1,1,25,1,"Generalized",540,0.582948,0.284397,2.2,0,1000,-0.532504,1.66e-30,"Sinton","OFF","Center Point",3000000000000000,30,2000000000000000,4000000000000000,"OFF","Dark Rsh (Cell only)",0.4,"False","RTD (Internal)",2,10,-0.05,1,0.01,"A",0,"16-131484","True",0,0,"Hunt",,"07/22/21 19:14:39","MultiFlash v1.49","Default.mfi",,,,"False",,0.202047
15,"sandra","PT-750-Z6-780-BS-210","28UM-GS-12-2ND-IN","07/22/21 19:17:06",10.241147,0.672929,9.713678,0.560248,5.442067,78.967016,21.595502,141.999153,0.002906,0.040639,0.672929,0.038546,0.560248,0.021596,21.595502,35783.786496,0.732289,9.713678,0.560248,78.967016,5.442067,21.595502,0.002906,0.038546,0.560248,0.021596,21.595502,0.732289,0.521272,24.798887,14.86185,0.038633,0.587353,0.022691,82.973377,22.691142,1.02208,1.151768,1.587364e-13,6.927131e-09,156.591773,2004.531175,498.869767,186.113151,4723313000000000,1.111816,0.9996620000000001,1.08616,0.81448,0.013154,1.671048,0.560248,,,,,,,14.695268,0.025805,1.00222,3.921995,0.480985,3.44101,4.79749,0.040466,"False","False",3,3,"p-type",0.018,252,252,1,1,25,1,"Generalized",540,0.746712,0.284397,2.2,0,1000,-0.7010459999999999,1.66e-30,"Sinton","OFF","Center Point",3000000000000000,30,2000000000000000,4000000000000000,"OFF","Dark Rsh (Cell only)",0.4,"False","RTD (Internal)",2,10,-0.05,1,0.01,"A",0,"16-131484","True",0,0,"Hunt",,"07/22/21 19:17:06","MultiFlash v1.49","Default.mfi",,,,"False",,0.202047
16,"sandra","PT-750-Z6-780-BS-210","21UM-GS-1-TAP-1ST-IN","07/22/21 19:20:05",3.295497,0.632517,1.926577,0.353616,0.681269,32.683249,2.703448,68.90924099999999,0.137457,0.013077,0.632517,0.007645,0.353616,0.002703,2.703448,17365.128844,34.639269,1.926577,0.353616,32.683249,0.681269,2.703448,0.137457,0.007645,0.353616,0.002703,2.703448,34.639269,34.884241,24.848331,14.85185,0.012547,0.572138,0.007178,86.782545,7.178359,0.587054,0.810245,1.683987e-13,9.999999999999999e-12,,,,216.364023,4723313000000000,1.712919,,1.084209,0.813315,-0.029254,20.656329,0.353616,,,,,,,42.496879,-0.080704,0.704747,42.071463,,,42.820861,0.272332,"False","False",3,3,"p-type",0.018,252,252,1,1,25,1,"Generalized",540,44.292405,0.284397,2.2,0,1000,1073.352984,1.66e-30,"Sinton","OFF","Center Point",3000000000000000,30,2000000000000000,4000000000000000,"OFF","Dark Rsh (Cell only)",0.4,"False","RTD (Internal)",2,10,-0.05,1,0.01,"A",0,"16-131484","True",0,0,"Hunt",,"07/22/21 19:20:05","MultiFlash v1.49","Default.mfi",,,,"False",,0.202047
17,"sandra","PT-750-Z6-780-BS-210","21UM-GS-2-TAP-2ND-IN","07/22/21 19:23:44",3.201977,0.632906,1.862185,0.355365,0.661756,32.654323,2.626017,39.775034,0.141724,0.012706,0.632906,0.00739,0.355365,0.002626,2.626017,10023.308566,35.714555,1.862185,0.355365,32.654323,0.661756,2.626017,0.141724,0.00739,0.355365,0.002626,2.626017,35.714555,36.029468,24.906766,14.710841,0.012173,0.573192,0.006977,86.76467100000001,6.977499,0.5709,0.823272,1.600501e-13,9.999999999999999e-12,,,,228.169548,4723313000000000,1.71885,,1.08646,0.815044,-0.030129,20.815985,0.355365,,,,,,,43.71701,-0.107636,0.703682,42.326751,,,42.616596,0.48625,"False","False",3,3,"p-type",0.018,252,252,1,1,25,1,"Generalized",540,45.713585,0.284397,2.2,0,1000,1173.589491,1.66e-30,"Sinton","OFF","Center Point",3000000000000000,30,2000000000000000,4000000000000000,"OFF","Dark Rsh (Cell only)",0.4,"False","RTD (Internal)",2,10,-0.05,1,0.01,"A",0,"16-131484","True",0,0,"Hunt",,"07/22/21 19:23:44","MultiFlash v1.49","Default.mfi",,,,"False",,0.202047
18,"sandra","PT-750-Z6-780-BS-210","21UM-GS-3-TAP-3RD-IN","07/22/21 19:25:57",3.303013,0.631838,1.93423,0.354089,0.68489,32.81747,2.717818,77.14354299999999,0.136227,0.013107,0.631838,0.007676,0.354089,0.002718,2.717818,19440.172906,34.329315,1.93423,0.354089,32.81747,0.68489,2.717818,0.136227,0.007676,0.354089,0.002718,2.717818,34.329315,34.589258,24.933736,15.147866,0.012572,0.570844,0.007177,86.65916199999999,7.176781,0.59299,0.820764,1.750352e-13,9.999999999999999e-12,,,,209.278123,4723313000000000,1.731215,,1.070064,0.8087299999999999,-0.029111,19.126875,0.354089,,,,,,,41.292474,-0.077713,0.707147,42.08023,,,42.663851,0.242374,"False","False",3,3,"p-type",0.018,252,252,1,1,25,1,"Generalized",540,44.059568,0.284397,2.2,0,1000,1048.01379,1.66e-30,"Sinton","OFF","Center Point",3000000000000000,30,2000000000000000,4000000000000000,"OFF","Dark Rsh (Cell only)",0.4,"False","RTD (Internal)",2,10,-0.05,1,0.01,"A",0,"16-131484","True",0,0,"Hunt",,"07/22/21 19:25:57","MultiFlash v1.49","Default.mfi",,,,"False",,0.202047
