Repository: dintalframe/MLPROJECT

File: FCT450csv/MultiFlash_Database WW32 - 2017.csv (part 1 of 3)
ID,User_ID,Batch_ID,Sample_ID,Measurement_Date-Time,Isc_(A),Voc_(V),Imp_(A),Vmp_(V),Pmp_(W),FF_(percent),Efficiency_(percent),Rsh_(ohm),Rs_(ohm),Jsc_(A/cm2),Voc_(V/cell),Jmp_(A/cm2),Vmp_(V/cell),Pmp_(W/cm2),Cell_Efficiency_(percent),Rsh_(ohm-cm2),Rs_(ohm-cm2),ILoad_(A),VLoad_(V),FFLoad_(percent),PLoad_(W),EffLoad_(percent),RsLoad_(ohm),JLoad_(A/cm2),VLoad_(V/cell),PLoad_(W/cm2),Cell_EffLoad_(percent),RsLoad_(ohm-cm2),Rs_Modulation_(ohm-cm2),Measured_Temperature_(C),Total_Test_Time_(s),pJmp_(A/cm2),pVmp_(V/cell),pPmp_(W/cm2),pFF_(percent),pEfficiency_(percent),n_at_1_sun,n_at_ 1/10_suns,Jo1_(A/cm2),Jo2_(A/cm2),Jo_(fA/cm2),Est_Bulk_Lifetime_(us),BRR_(Hz),Lifetime_at_Vmp_(us),Doping_(cm-3),Measured_Resistivity_(Ohm-cm),Lifetime_Fit_R2,Max_Intensity_(suns),Intensity_@_flash_cutoff_(suns),V_at_Isc_(V),dV/dt,V_Pad_0_(V),V_Pad_1_(V),V_Pad_2_(V),V_Pad_3_(V),V_Pad_4_(V),Pm/Pe,Resistivity_(ohm-cm),Sample_Type,Thickness_(cm),Cell_Area_(cm2),Total_Area_(cm2),Number_of_Cells_per_String,Number_of_Strings,Temperature_(C),Intensity_(suns),Analysis_Type,Nominal_Load_Voltage_(mV/cell),Rs_Modulation_Target_(ohm-cm2),Reference_Constant_(V/sun),Voltage_Temperature_Coefficient_(mV/C),Temperature_Offset_(C),Power_per_Sun_(W/m2),Conductivity_Modulation_(ohm-cm2/V),Auger_Coefficient,Auger_Method,Band_Gap_Narrowing,Fit_Method,Carrier_Density_Center_Point_(cm-3),Percent_Fit,Lower_Bound_(cm-3),Upper_Bound_(cm-3),Rsh_Lifetime_Correction,Rsh_Measurement_Method,SunsVoc_Rsh_Voltage_(V),Do_Dark_Break_Measurement,Temperature_Measurement_Method,Number_of_dRsh_Points,dRsh_Output_Vlimit_(V),Current_Transfer,Voltage_Transfer,Temperature_Transfer,Final_Bin,Bin_Index,Tester_ID,Do_Doping_Measurement,Doping_Sample_Time_(us),Doping_Measurement_Length_(us),Measurement_Type,Comments,Calibration,dBreak_(V),dBreak_(A),Dark_Break_Interpolated,Measurement_Date-Time_String,Software Version
1,"Dana","Good Cells","Encap_NPT_1649","08/08/17 11:21:13",8.873144,0.637885,8.324054,0.492211,4.097195,72.38802099999999,16.408469,597.950697,0.007854,0.035535,0.637885,0.033336,0.492211,0.016408,16.408469,149308.288998,1.96114,8.324054,0.492211,72.38802099999999,4.097195,16.408469,0.007854,0.033336,0.492211,0.016408,16.408469,1.96114,1.840859,24.823964,26.428512,0.033771,0.55141,0.018622,82.151287,18.621546,1.205369,1.099455,7.011752e-13,1.03732e-08,,,,63.46631,7933963000000000,1.828518,,1.248116,0.928678,-0.001148,6.014992,0.492211,,,,,,3,"p-type",0.021,249.7,249.7,1,1,25,1,"Generalized",500,1.93716,0.245847,2.2,0,1000,2.04953,1.66e-30,"Sinton","OFF","Center Point",3000000000000000,30,2000000000000000,4000000000000000,"OFF","Dark Rsh (Cell only)",0.4,"True","RTD (Internal)",2,10,-0.05,1,0.01,"A",0,"16-131484","True",0,0,"Full IV","C:\SintonInstruments\Recipe\MultiFlash\Encapsulated Cell_NPT_1649Cal.mfi","False",-2,-0.002537,"False","08/08/17 11:21:13","MultiFlash v1.27"
2,"Dana","Good Cells","GC_1","08/08/17 11:23:11",8.816677,0.645976,8.250394,0.50512,4.167438,73.172438,16.689779,117.261127,0.007712,0.035309,0.645976,0.033041,0.50512,0.01669,16.689779,29280.10342,1.925662,8.250394,0.50512,73.172438,4.167438,16.689779,0.007712,0.033041,0.50512,0.01669,16.689779,1.925662,1.915234,24.81734,27.246558,0.033578,0.561129,0.018842,82.60692299999999,18.841675,1.09535,1.103634,4.900113e-13,7.583477999999999e-09,,,,94.56417999999999,8650909000000000,1.684807,,1.241603,0.930419,-0.001523,6.227986,0.50512,,,,,,3,"p-type",0.021,249.7,249.7,1,1,25,1,"Generalized",500,1.971077,0.245847,2.2,0,1000,1.85797,1.66e-30,"Sinton","OFF","Center Point",3000000000000000,30,2000000000000000,4000000000000000,"OFF","Dark Rsh (Cell only)",0.4,"True","RTD (Internal)",2,10,-0.05,1,0.01,"A",0,"16-131484","True",0,0,"Full IV","C:\SintonInstruments\Recipe\MultiFlash\Encapsulated Cell_NPT_1649Cal.mfi","False",-2,-0.015955,"True","08/08/17 11:23:11","MultiFlash v1.27"
3,"Dana","Good Cells","GC_2","08/08/17 11:25:48",8.761336999999999,0.644526,8.19942,0.505999,4.148895,73.471996,16.61552,69.862914,0.00737,0.035087,0.644526,0.032837,0.505999,0.016616,16.61552,17444.769632,1.840179,8.19942,0.505999,73.471996,4.148895,16.61552,0.00737,0.032837,0.505999,0.016616,16.61552,1.840179,1.812375,24.799124,27.09555,0.033355,0.5590309999999999,0.018646,82.452626,18.646469,1.116484,1.106244,5.209685e-13,8.108405000000001e-09,,,,87.180837,8253794000000000,1.761355,,1.241834,0.9286990000000001,-0.001347,5.908451,0.505999,,,,,,3,"p-type",0.021,249.7,249.7,1,1,25,1,"Generalized",500,1.864282,0.245847,2.2,0,1000,2.108324,1.66e-30,"Sinton","OFF","Center Point",3000000000000000,30,2000000000000000,4000000000000000,"OFF","Dark Rsh (Cell only)",0.4,"True","RTD (Internal)",2,10,-0.05,1,0.01,"A",0,"16-131484","True",0,0,"Full IV","C:\SintonInstruments\Recipe\MultiFlash\Encapsulated Cell_NPT_1649Cal.mfi","False",-2,-0.035675,"True","08/08/17 11:25:48","MultiFlash v1.27"
4,"Dana","Good Cells","GC_3","08/08/17 11:26:44",8.786678,0.644032,8.255222,0.492692,4.067278,71.87401699999999,16.288658,469.774232,0.008799,0.035189,0.644032,0.033061,0.492692,0.016289,16.288658,117302.625789,2.197182,8.255222,0.492692,71.87401699999999,4.067278,16.288658,0.008799,0.033061,0.492692,0.016289,16.288658,2.197182,2.253035,24.815684,27.237558,0.03351,0.55886,0.018727,82.63397000000001,18.727163,1.124856,1.081836,5.551211e-13,5.49099e-09,,,,88.316811,7423485000000000,1.947577,,1.244782,0.927417,-0.001885,7.386458,0.492692,,,,,,3,"p-type",0.021,249.7,249.7,1,1,25,1,"Generalized",500,2.254524,0.245847,2.2,0,1000,2.05967,1.66e-30,"Sinton","OFF","Center Point",3000000000000000,30,2000000000000000,4000000000000000,"OFF","Dark Rsh (Cell only)",0.4,"True","RTD (Internal)",2,10,-0.05,1,0.01,"A",0,"16-131484","True",0,0,"Full IV","C:\SintonInstruments\Recipe\MultiFlash\Encapsulated Cell_NPT_1649Cal.mfi","False",-2,-0.00356,"False","08/08/17 11:26:44","MultiFlash v1.27"
5,"Dana","Good Cells","GC_4","08/08/17 11:28:38",8.749755,0.646988,8.213426,0.525718,4.317949,76.275577,17.292548,73.076639,0.005001,0.035041,0.646988,0.032893,0.525718,0.017293,17.292548,18247.236711,1.248849,8.213426,0.525718,76.275577,4.317949,17.292548,0.005001,0.032893,0.525718,0.017293,17.292548,1.248849,1.16464,24.80078,28.002602,0.033274,0.561169,0.018672,82.360607,18.672095,1.11807,1.128083,4.658154e-13,8.948188e-09,,,,92.70516499999999,9292931000000000,1.574751,,1.244818,0.927606,-0.001932,3.769863,0.525718,,,,,,3,"p-type",0.021,249.7,249.7,1,1,25,1,"Generalized",500,1.239163,0.245847,2.2,0,1000,1.803534,1.66e-30,"Sinton","OFF","Center Point",3000000000000000,30,2000000000000000,4000000000000000,"OFF","Dark Rsh (Cell only)",0.4,"True","RTD (Internal)",2,10,-0.05,1,0.01,"A",0,"16-131484","True",0,0,"Full IV","C:\SintonInstruments\Recipe\MultiFlash\Encapsulated Cell_NPT_1649Cal.mfi","False",-2,-0.030926,"True","08/08/17 11:28:38","MultiFlash v1.27"
6,"Dana","Good Cells","GC_5","08/08/17 11:30:32",8.769914,0.645904,8.386666999999999,0.49967,4.190565,73.97916499999999,16.7824,465.901174,0.007028,0.035122,0.645904,0.033587,0.49967,0.016782,16.7824,116335.523263,1.754886,8.386666999999999,0.49967,73.97916499999999,4.190565,16.7824,0.007028,0.033587,0.49967,0.016782,16.7824,1.754886,1.646421,24.802436,28.211614,0.033459,0.561039,0.018772,82.747562,18.771538,1.116018,1.075081,5.145401e-13,4.823827e-09,,,,94.564328,9025280000000000,1.618749,,1.240252,0.931466,-0.001695,5.318417,0.49967,,,,,,3,"p-type",0.021,249.7,249.7,1,1,25,1,"Generalized",500,1.745257,0.245847,2.2,0,1000,1.26964,1.66e-30,"Sinton","OFF","Center Point",3000000000000000,30,2000000000000000,4000000000000000,"OFF","Dark Rsh (Cell only)",0.4,"True","RTD (Internal)",2,10,-0.05,1,0.01,"A",0,"16-131484","True",0,0,"Full IV","C:\SintonInstruments\Recipe\MultiFlash\Encapsulated Cell_NPT_1649Cal.mfi","False",-2,-0.004204,"False","08/08/17 11:30:32","MultiFlash v1.27"
7,"Dana","Good Cells","GC_6","08/08/17 11:31:24",8.743903,0.648523,8.185625,0.512894,4.198361,74.037012,16.81362,64.35485199999999,0.007092,0.035018,0.648523,0.032782,0.512894,0.016814,16.81362,16069.406624,1.770973,8.185625,0.512894,74.037012,4.198361,16.81362,0.007092,0.032782,0.512894,0.016814,16.81362,1.770973,1.712671,24.815684,27.759588,0.033305,0.563426,0.018765,82.629569,18.764968,1.099913,1.10185,4.445159e-13,6.734015e-09,,,,104.391108,8853663000000000,1.648345,,1.229268,0.929754,-0.002139,5.503924,0.512894,,,,,,3,"p-type",0.021,249.7,249.7,1,1,25,1,"Generalized",500,1.753985,0.245847,2.2,0,1000,1.532174,1.66e-30,"Sinton","OFF","Center Point",3000000000000000,30,2000000000000000,4000000000000000,"OFF","Dark Rsh (Cell only)",0.4,"True","RTD (Internal)",2,10,-0.05,1,0.01,"A",0,"16-131484","True",0,0,"Full IV","C:\SintonInstruments\Recipe\MultiFlash\Encapsulated Cell_NPT_1649Cal.mfi","False",-2,-0.02892,"True","08/08/17 11:31:24","MultiFlash v1.27"
8,"Dana","Good Cells","GC_3_a","08/08/17 11:32:29",8.809559,0.643753,8.276477,0.510091,4.221753,74.442206,16.907302,550.109425,0.006647,0.035281,0.643753,0.033146,0.510091,0.016907,16.907302,137362.323426,1.659744,8.276477,0.510091,74.442206,4.221753,16.907302,0.006647,0.033146,0.510091,0.016907,16.907302,1.659744,1.587789,24.853773,27.861594,0.033598,0.558578,0.018767,82.631722,18.767303,1.126089,1.082106,5.626762e-13,5.497007e-09,,,,87.265653,7889712000000000,1.838234,,1.232792,0.928108,-0.001623,5.113853,0.510091,,,,,,3,"p-type",0.021,249.7,249.7,1,1,25,1,"Generalized",500,1.664788,0.245847,2.2,0,1000,1.872574,1.66e-30,"Sinton","OFF","Center Point",3000000000000000,30,2000000000000000,4000000000000000,"OFF","Dark Rsh (Cell only)",0.4,"True","RTD (Internal)",2,10,-0.05,1,0.01,"A",0,"16-131484","True",0,0,"Full IV","C:\SintonInstruments\Recipe\MultiFlash\Encapsulated Cell_NPT_1649Cal.mfi","False",-2,-0.003425,"False","08/08/17 11:32:29","MultiFlash v1.27"
9,"Katy","Encapsulated_DOEproject","Encap_NPT_1648","08/09/17 17:33:48",8.879182999999999,,,,,,,,,0.036953,,,,,,,,8.879182999999999,-0.013129,,-0.116579,-0.466989,0.001479,0.036953,-0.013129,-0.000485,-0.48518,0.355298,1.810091,24.807877,219.41055,,,,,,,,,,,,,,,,,1.240645,0.922916,-0.013129,6.348087,-0.013129,,,,,,3,"p-type",0.021,240.28,249.64,1,1,25,1,"Generalized",500,1.955265,0.245624,2.2,0,1000,,1.66e-30,"Sinton","OFF","Center Point",3000000000000000,30,2000000000000000,4000000000000000,"OFF","Dark Rsh (Cell only)",0.4,"True","RTD (Internal)",2,10,-0.05,1,0.01,"A",0,"16-131484","True",0,0,"Full IV","cal cell","True",0,,"False","08/09/17 17:33:48","MultiFlash v1.27"
10,"Katy","Encapsulated_DOEproject","Encap_NPT_1648","08/09/17 17:36:59",8.881880000000001,0.637216,8.287082,0.488634,4.049352,71.547437,16.220766,489.21859,0.00848,0.036965,0.637216,0.034489,0.488634,0.016853,16.852639,117549.442818,2.037656,8.287082,0.488634,71.547437,4.049352,16.220766,0.00848,0.034489,0.488634,0.016853,16.852639,2.037656,1.921865,24.795812,26.537518,0.035123,0.550558,0.019337,82.096028,19.337307,1.219346,1.102793,7.520464e-13,1.111751e-08,,,,59.32965,6586871000000000,2.182176,,1.227616,0.924094,0.001641,6.47482,0.488634,,,,,,3,"p-type",0.021,240.28,249.64,1,1,25,1,"Generalized",500,2.048606,0.245624,2.2,0,1000,2.305223,1.66e-30,"Sinton","OFF","Center Point",3000000000000000,30,2000000000000000,4000000000000000,"OFF","Dark Rsh (Cell only)",0.4,"True","RTD (Internal)",2,10,-0.05,1,0.01,"A",0,"16-131484","True",0,0,"Full IV","cal cell","False",-2,-0.00271,"False","08/09/17 17:36:59","MultiFlash v1.27"
11,"Katy","Encapsulated_DOEproject","Encap_NPT_1648","08/09/17 17:36:59",8.881880000000001,0.637284,8.287082,0.488646,4.049449,71.541484,16.221155,489.21859,0.008487,0.035579,0.637284,0.033196,0.488646,0.016221,16.221155,122128.528821,2.118758,8.287082,0.488646,71.541484,4.049449,16.221155,0.008487,0.033196,0.488646,0.016221,16.221155,2.118758,1.996731,24.801135,26.537518,0.033806,0.550625,0.018615,82.09753600000001,18.614611,1.219494,1.102786,7.220902e-13,1.067214e-08,,,,61.805062,4723313000000000,2.087,,1.227616,0.924094,0.001752,6.47482,0.488646,,,,,,3,"p-type",0.021,249.64,249.64,1,1,25,1,"Generalized",500,2.048606,0.245624,2.2,0,1000,2.389018,1.66e-30,"Sinton","OFF","Center Point",3000000000000000,30,2000000000000000,4000000000000000,"OFF","Dark Rsh (Cell only)",0.4,"True","RTD (Internal)",2,10,-0.05,1,0.01,"A",0,"16-131484","True",0,0,"Full IV","cal cell","False",-2,-0.00271,"False","08/09/17 17:36:59","MultiFlash v1.27"
12,"Katy","Encapsulated_DOEproject","0908-2-DF-700","08/09/17 17:55:32",8.720052000000001,0.64416,8.20712,0.511224,4.195678,74.694586,16.806916,522.347359,0.006591,0.034931,0.64416,0.032876,0.511224,0.016807,16.806916,130398.794679,1.64546,8.20712,0.511224,74.694586,4.195678,16.806916,0.006591,0.032876,0.511224,0.016807,16.806916,1.64546,1.597561,24.848804,27.570577,0.033279,0.5594209999999999,0.018617,82.738725,18.616915,1.125013,1.07369,5.459127e-13,4.905436e-09,,,,91.411225,7942817000000000,1.826586,,1.23163,0.925587,0.000762,5.043093,0.511224,,,,,,3,"p-type",0.021,249.64,249.64,1,1,25,1,"Generalized",500,1.640473,0.245624,2.2,0,1000,1.334086,1.66e-30,"Sinton","OFF","Center Point",3000000000000000,30,2000000000000000,4000000000000000,"OFF","Dark Rsh (Cell only)",0.4,"True","RTD (Internal)",2,10,-0.05,1,0.01,"A",0,"16-131484","True",0,0,"Full IV","good","False",-2,-0.003828,"False","08/09/17 17:55:32","MultiFlash v1.27"
13,"Katy","Encapsulated_DOEproject","0908-1-DF-701","08/09/17 18:01:11",8.755319999999999,0.646445,8.223639,0.510425,4.197552,74.163878,16.81442,176.44757,0.006867,0.035072,0.646445,0.032942,0.510425,0.016814,16.81442,44048.371396,1.714378,8.223639,0.510425,74.163878,4.197552,16.81442,0.006867,0.032942,0.510425,0.016814,16.81442,1.714378,1.696756,24.795812,28.298619,0.033386,0.560463,0.018711,82.530789,18.711365,1.134046,1.091307,5.025593e-13,6.41034e-09,,,,93.77960899999999,7400481000000000,1.953325,,1.237038,0.925235,0.000769,5.489802,0.510425,,,,,,3,"p-type",0.021,249.64,249.64,1,1,25,1,"Generalized",500,1.737764,0.245624,2.2,0,1000,1.370131,1.66e-30,"Sinton","OFF","Center Point",3000000000000000,30,2000000000000000,4000000000000000,"OFF","Dark Rsh (Cell only)",0.4,"True","RTD (Internal)",2,10,-0.05,1,0.01,"A",0,"16-131484","True",0,0,"Full IV","good","False",-2,-0.010814,"True","08/09/17 18:01:11","MultiFlash v1.27"
14,"Katy","Encapsulated_DOEproject","0908-4-DF-702","08/09/17 18:10:57",8.767068,0.643926,8.233142000000001,0.507773,4.180568,74.05341900000001,16.746386,452.828555,0.006984,0.035119,0.643926,0.03298,0.507773,0.016746,16.746386,113044.120355,1.743441,8.233142000000001,0.507773,74.05341900000001,4.180568,16.746386,0.006984,0.03298,0.507773,0.016746,16.746386,1.743441,1.680213,24.873645,28.181612,0.033444,0.558592,0.018682,82.611952,18.681806,1.137534,1.080496,5.568249e-13,5.644436e-09,,,,87.69699199999999,7652852000000000,1.892136,,1.23171,0.924903,0.000949,5.443402,0.507773,,,,,,3,"p-type",0.021,249.64,249.64,1,1,25,1,"Generalized",500,1.750687,0.245624,2.2,0,1000,1.456612,1.66e-30,"Sinton","OFF","Center Point",3000000000000000,30,2000000000000000,4000000000000000,"OFF","Dark Rsh (Cell only)",0.4,"True","RTD (Internal)",2,10,-0.05,1,0.01,"A",0,"16-131484","True",0,0,"Full IV","good","False",-2,-0.003383,"False","08/09/17 18:10:57","MultiFlash v1.27"
15,"Katy","Encapsulated_DOEproject","0908-0-DF-703","08/09/17 18:22:50",8.747350000000001,0.647703,8.19965,0.504412,4.136004,73.000924,16.567873,215.217099,0.008003,0.03504,0.647703,0.032846,0.504412,0.016568,16.567873,53726.796654,1.997967,8.19965,0.504412,73.000924,4.136004,16.567873,0.008003,0.032846,0.504412,0.016568,16.567873,1.997967,2.011637,24.857085,28.069605,0.033365,0.562568,0.01877,82.704823,18.770215,1.103712,1.088575,4.68801e-13,5.849669e-09,,,,102.639638,7309433000000000,1.976427,,1.229554,0.923582,0.000651,6.476124,0.504412,,,,,,3,"p-type",0.021,249.64,249.64,1,1,25,1,"Generalized",500,2.019435,0.245624,2.2,0,1000,1.22573,1.66e-30,"Sinton","OFF","Center Point",3000000000000000,30,2000000000000000,4000000000000000,"OFF","Dark Rsh (Cell only)",0.4,"True","RTD (Internal)",2,10,-0.05,1,0.01,"A",0,"16-131484","True",0,0,"Full IV","good","False",-2,-0.009397000000000001,"True","08/09/17 18:22:50","MultiFlash v1.27"
16,"Katy","Encapsulated_DOEproject","0908-4-DF-704","08/09/17 18:25:02",8.746249000000001,0.642998,8.218109,0.510866,4.198356,74.65308,16.817643,482.672258,0.006501,0.035035,0.642998,0.03292,0.510866,0.016818,16.817643,120494.302552,1.622987,8.218109,0.510866,74.65308,4.198356,16.817643,0.006501,0.03292,0.510866,0.016818,16.817643,1.622987,1.555252,24.868677,27.600578,0.033356,0.557979,0.018612,82.61693200000001,18.611718,1.132299,1.083862,5.70373e-13,5.907227e-09,,,,85.396467,7014147000000000,2.055436,,1.234464,0.921235,0.000745,5.058894,0.510866,,,,,,3,"p-type",0.021,249.64,249.64,1,1,25,1,"Generalized",500,1.610259,0.245624,2.2,0,1000,1.757162,1.66e-30,"Sinton","OFF","Center Point",3000000000000000,30,2000000000000000,4000000000000000,"OFF","Dark Rsh (Cell only)",0.4,"True","RTD (Internal)",2,10,-0.05,1,0.01,"A",0,"16-131484","True",0,0,"Full IV","bad","False",-2,-0.004067,"False","08/09/17 18:25:02","MultiFlash v1.27"
17,"Katy","Encapsulated_DOEproject","0908-1-DF-705","08/09/17 18:27:05",8.764638,0.643818,8.23507,0.506422,4.170417,73.906415,16.705724,535.963313,0.007192,0.035109,0.643818,0.032988,0.506422,0.016706,16.705724,133797.881391,1.795462,8.23507,0.506422,73.906415,4.170417,16.705724,0.007192,0.032988,0.506422,0.016706,16.705724,1.795462,1.768649,24.852116,27.561576,0.033448,0.559005,0.018698,82.719628,18.697853,1.117655,1.073926,5.591223e-13,4.82207e-09,,,,89.670607,7639415000000000,1.895293,,1.23475,0.922857,0.000993,5.741155,0.506422,,,,,,3,"p-type",0.021,249.64,249.64,1,1,25,1,"Generalized",500,1.813153,0.245624,2.2,0,1000,1.245707,1.66e-30,"Sinton","OFF","Center Point",3000000000000000,30,2000000000000000,4000000000000000,"OFF","Dark Rsh (Cell only)",0.4,"True","RTD (Internal)",2,10,-0.05,1,0.01,"A",0,"16-131484","True",0,0,"Full IV","good","False",-2,-0.00349,"False","08/09/17 18:27:05","MultiFlash v1.27"
18,"Katy","Encapsulated_DOEproject","0908-2-DF-706","08/09/17 18:30:05",8.730924,0.641137,8.254970999999999,0.500547,4.131999,73.815721,16.55183,553.503191,0.007035,0.034974,0.641137,0.033068,0.500547,0.016552,16.55183,138176.536494,1.75616,8.254970999999999,0.500547,73.815721,4.131999,16.55183,0.007035,0.033068,0.500547,0.016552,16.55183,1.75616,1.697899,24.823964,27.957599,0.033304,0.555083,0.018486,82.442994,18.486339,1.178218,1.079877,6.375067e-13,5.639857e-09,,,,76.116226,7271867000000000,1.986125,,1.234022,0.921582,0.000486,5.447259,0.500547,,,,,,3,"p-type",0.021,249.64,249.64,1,1,25,1,"Generalized",500,1.758635,0.245624,2.2,0,1000,1.444129,1.66e-30,"Sinton","OFF","Center Point",3000000000000000,30,2000000000000000,4000000000000000,"OFF","Dark Rsh (Cell only)",0.4,"True","RTD (Internal)",2,10,-0.05,1,0.01,"A",0,"16-131484","True",0,0,"Full IV","good","False",-2,-0.003363,"False","08/09/17 18:30:05","MultiFlash v1.27"
19,"Katy","Encapsulated_DOEproject","Encap_NPT_1649","08/10/17 13:36:12",3.447901,0.636951,3.415807,0.5950029999999999,2.032416,92.544803,8.141386000000001,590.36695,-0.02829,0.013811,0.636951,0.013683,0.5950029999999999,0.008141000000000001,8.141386000000001,147379.205483,-7.062386,3.415807,0.5950029999999999,92.544803,2.032416,8.141386000000001,-0.02829,0.013683,0.5950029999999999,0.008141000000000001,8.141386000000001,-7.062386,-11.835048,24.789188,28.133609,0.013124,0.550486,0.007224,82.12139000000001,7.224414,1.205914,1.101972,2.852221e-13,3.90522e-09,,,,109.217735,1.95188e+16,0.790927,,1.233064,0.921376,0.594516,-3.546946,0.5950029999999999,,,,,,3,"p-type",0.021,249.64,249.64,1,1,25,1,"Generalized",500,-3.726378,0.245624,2.2,0,1000,-57.724924,1.66e-30,"Sinton","OFF","Center Point",3000000000000000,30,2000000000000000,4000000000000000,"OFF","Dark Rsh (Cell only)",0.4,"True","RTD (Internal)",2,10,-0.05,1,0.01,"A",0,"16-131484","True",0,0,"Full IV","cal cell","False",-2,-0.002685,"False","08/10/17 13:36:12","MultiFlash v1.27"
20,"Katy","Encapulsated_DOEproject","Encap_NPT_1649","08/10/17 13:40:34",8.880515000000001,,,,,,,,,0.035573,,,,,,,,8.880515000000001,-0.015426,,-0.136992,-0.54876,0.001737,0.035573,-0.015426,-0.000549,-0.54876,0.433645,2.010425,24.832599,345.046736,,,,,,,,,,,,,,,,,1.236511,0.925103,-0.015426,6.705684,-0.015426,,,,,,3,"p-type",0.021,249.64,249.64,1,1,25,1,"Generalized",500,2.048606,0.24551,2.2,0,1000,,1.66e-30,"Sinton","OFF","Center Point",3000000000000000,30,2000000000000000,4000000000000000,"OFF","Dark Rsh (Cell only)",0.4,"True","RTD (Internal)",2,10,-0.05,1,0.01,"A",0,"16-131484","True",0,0,"Full IV","cal cell","True",0,,"False","08/10/17 13:40:34","MultiFlash v1.27"
21,"Katy","Encapulsated_DOEproject","0908-0-DF-707","08/10/17 13:47:46",8.759017999999999,0.647888,8.209823,0.505555,4.150515,73.138543,16.626001,97.862624,0.007884,0.035087,0.647888,0.032887,0.505555,0.016626,16.626001,24430.425352,1.968211,8.209823,0.505555,73.138543,4.150515,16.626001,0.007884,0.032887,0.505555,0.016626,16.626001,1.968211,1.949162,24.865365,27.27756,0.033379,0.56319,0.018799,82.695689,18.798551,1.098242,1.094065,4.540214e-13,6.766692e-09,,,,103.367312,9413666000000000,1.555715,,1.229264,0.923753,0.000708,6.320555,0.505555,,,,,,3,"p-type",0.021,249.64,249.64,1,1,25,1,"Generalized",500,1.977839,0.24551,2.2,0,1000,1.134,1.66e-30,"Sinton","OFF","Center Point",3000000000000000,30,2000000000000000,4000000000000000,"OFF","Dark Rsh (Cell only)",0.4,"True","RTD (Internal)",2,10,-0.05,1,0.01,"A",0,"16-131484","True",0,0,"Full IV","good","False",-2,-0.022917,"True","08/10/17 13:47:46","MultiFlash v1.27"
22,"Katy","Encapulsated_DOEproject","0908-4-DF-708","08/10/17 13:51:49",8.767459000000001,0.64711,8.204093,0.507041,4.159808,73.319851,16.663226,97.850115,0.007601,0.03512,0.64711,0.032864,0.507041,0.016663,16.663226,24427.302604,1.897631,8.204093,0.507041,73.319851,4.159808,16.663226,0.007601,0.032864,0.507041,0.016663,16.663226,1.897631,1.868915,24.835556,26.981544,0.033367,0.562157,0.018758,82.535291,18.757597,1.112726,1.113438,4.645825e-13,7.696728e-09,,,,97.45459,9182049000000000,1.592671,,1.238768,0.925049,0.000511,6.047853,0.507041,,,,,,3,"p-type",0.021,249.64,249.64,1,1,25,1,"Generalized",500,1.905685,0.24551,2.2,0,1000,1.723562,1.66e-30,"Sinton","OFF","Center Point",3000000000000000,30,2000000000000000,4000000000000000,"OFF","Dark Rsh (Cell only)",0.4,"True","RTD (Internal)",2,10,-0.05,1,0.01,"A",0,"16-131484","True",0,0,"Full IV","good","False",-2,-0.02609,"True","08/10/17 13:51:49","MultiFlash v1.27"
23,"Katy","Encapulsated_DOEproject","0908-4-DF-708","08/10/17 13:55:11",8.765609,0.646438,8.20321,0.506354,4.153725,73.30413,16.638858,98.085173,0.007583,0.035113,0.646438,0.03286,0.506354,0.016639,16.638858,24485.982708,1.892946,8.20321,0.506354,73.30413,4.153725,16.638858,0.007583,0.03286,0.506354,0.016639,16.638858,1.892946,1.866751,24.85046,27.955599,0.033357,0.561403,0.018727,82.502692,18.726784,1.115345,1.115691,4.766996000000001e-13,7.944376999999999e-09,,,,94.50720699999999,8981896000000000,1.626125,,1.241354,0.925018,0.000536,6.02693,0.506354,,,,,,3,"p-type",0.021,249.64,249.64,1,1,25,1,"Generalized",500,1.90196,0.24551,2.2,0,1000,1.444237,1.66e-30,"Sinton","OFF","Center Point",3000000000000000,30,2000000000000000,4000000000000000,"OFF","Dark Rsh (Cell only)",0.4,"True","RTD (Internal)",2,10,-0.05,1,0.01,"A",0,"16-131484","True",0,0,"Full IV","good","False",-2,-0.026148,"True","08/10/17 13:55:11","MultiFlash v1.27"
24,"Katy","Encapulsated_DOEproject","0908-4-DF-708","08/10/17 13:56:38",8.764659,0.646243,8.199313,0.506393,4.152076,73.305173,16.632255,98.06970200000001,0.007571,0.035109,0.646243,0.032845,0.506393,0.016632,16.632255,24482.120318,1.889955,8.199313,0.506393,73.305173,4.152076,16.632255,0.007571,0.032845,0.506393,0.016632,16.632255,1.889955,1.863349,24.835556,27.326563,0.033347,0.561245,0.018716,82.487773,18.715701,1.10688,1.116026,4.804086e-13,8.038820000000001e-09,,,,93.709969,8846794000000000,1.649553,,1.23403,0.9253479999999999,0.000387,6.020795,0.506393,,,,,,3,"p-type",0.021,249.64,249.64,1,1,25,1,"Generalized",500,1.896723,0.24551,2.2,0,1000,1.675975,1.66e-30,"Sinton","OFF","Center Point",3000000000000000,30,2000000000000000,4000000000000000,"OFF","Dark Rsh (Cell only)",0.4,"True","RTD (Internal)",2,10,-0.05,1,0.01,"A",0,"16-131484","True",0,0,"Full IV","good","False",-2,-0.026188,"True","08/10/17 13:56:38","MultiFlash v1.27"
25,"Katy","Encapulsated_DOEproject","0908-1-DF-709","08/10/17 13:58:34",8.76895,0.646097,8.234627,0.515597,4.245753,74.93925900000001,17.007503,109.575534,0.00626,0.035126,0.646097,0.032986,0.515597,0.017008,17.007503,27354.436349,1.562778,8.234627,0.515597,74.93925900000001,4.245753,17.007503,0.00626,0.032986,0.515597,0.017008,17.007503,1.562778,1.511655,24.8339,27.118551,0.033425,0.560787,0.018744,82.591849,18.744262,1.131254,1.089902,4.972013e-13,6.834905e-09,,,,94.18969,8662118000000000,1.682747,,1.241777,0.9237649999999999,0.000719,4.9245,0.515597,,,,,,3,"p-type",0.021,249.64,249.64,1,1,25,1,"Generalized",500,1.541939,0.24551,2.2,0,1000,2.093015,1.66e-30,"Sinton","OFF","Center Point",3000000000000000,30,2000000000000000,4000000000000000,"OFF","Dark Rsh (Cell only)",0.4,"True","RTD (Internal)",2,10,-0.05,1,0.01,"A",0,"16-131484","True",0,0,"Full IV","good","False",-2,-0.017178,"True","08/10/17 13:58:34","MultiFlash v1.27"
26,"Katy","Encapulsated_DOEproject","0908-1-DF-709","08/10/17 14:03:37",8.771471999999999,0.645035,8.243475999999999,0.514827,4.24396,75.009424,17.000322,110.135691,0.006168,0.035136,0.645035,0.033021,0.514827,0.017,17.000322,27494.273814,1.539758,8.243475999999999,0.514827,75.009424,4.24396,17.000322,0.006168,0.033021,0.514827,0.017,17.000322,1.539758,1.496376,24.865365,26.996544,0.033431,0.559704,0.018711,82.55922099999999,18.711427,1.139269,1.091922,5.177419e-13,7.124178e-09,,,,90.03767999999999,8467803000000000,1.71922,,1.241278,0.924394,0.00076,4.882198,0.514827,,,,,,3,"p-type",0.021,249.64,249.64,1,1,25,1,"Generalized",500,1.548634,0.24551,2.2,0,1000,1.414185,1.66e-30,"Sinton","OFF","Center Point",3000000000000000,30,2000000000000000,4000000000000000,"OFF","Dark Rsh (Cell only)",0.4,"True","RTD (Internal)",2,10,-0.05,1,0.01,"A",0,"16-131484","True",0,0,"Full IV","good","False",-2,-0.015362,"True","08/10/17 14:03:37","MultiFlash v1.27"
27,"Katy","Encapulsated_DOEproject","0908-1-DF-709","08/10/17 14:07:18",8.766648999999999,0.6448700000000001,8.228831,0.514659,4.235046,74.912171,16.964612,110.137258,0.00624,0.035117,0.6448700000000001,0.032963,0.514659,0.016965,16.964612,27494.665194,1.557644,8.228831,0.514659,74.912171,4.235046,16.964612,0.00624,0.032963,0.514659,0.016965,16.964612,1.557644,1.545059,24.777596,26.496516,0.033413,0.559486,0.018694,82.548618,18.693962,1.132852,1.094169,5.208143e-13,7.198507e-09,,,,89.58081199999999,8232738000000000,1.765618,,1.240963,0.923193,0.00101,4.968307,0.514659,,,,,,3,"p-type",0.021,249.64,249.64,1,1,25,1,"Generalized",500,1.554618,0.24551,2.2,0,1000,1.549874,1.66e-30,"Sinton","OFF","Center Point",3000000000000000,30,2000000000000000,4000000000000000,"OFF","Dark Rsh (Cell only)",0.4,"True","RTD (Internal)",2,10,-0.05,1,0.01,"A",0,"16-131484","True",0,0,"Full IV","good","False",-2,-0.016691,"True","08/10/17 14:07:18","MultiFlash v1.27"
34,"Katy","Encapulsated_DOEproject","1008-6-JT-718","08/10/17 17:09:41",8.753337999999999,0.647185,8.222894999999999,0.517558,4.255825,75.12448500000001,17.047849,108.248631,0.006267,0.035064,0.647185,0.032939,0.517558,0.017048,17.047849,27023.188321,1.564461,8.222894999999999,0.517558,75.12448500000001,4.255825,17.047849,0.006267,0.032939,0.517558,0.017048,17.047849,1.564461,1.559786,24.840524,27.730586,0.033371,0.562765,0.01878,82.757558,18.780007,1.105081,1.08939,4.660736e-13,6.347498e-09,,,,102.20505,8883274000000000,1.643158,,1.20138,0.925845,0.000851,4.925966,0.517558,,,,,,3,"p-type",0.021,249.64,249.64,1,1,25,1,"Generalized",500,1.55709,0.24551,2.2,0,1000,1.470297,1.66e-30,"Sinton","OFF","Center Point",3000000000000000,30,2000000000000000,4000000000000000,"OFF","Dark Rsh (Cell only)",0.4,"True","RTD (Internal)",2,10,-0.05,1,0.01,"A",0,"16-131484","True",0,0,"Full IV","good","False",-2,-0.019618,"True","08/10/17 17:09:41","MultiFlash v1.27"
35,"Yang","Encapulsated_DOEproject","1008-5-JT-719","08/10/17 17:52:25",8.725837,0.644718,8.187326000000001,0.506117,4.143748,73.657432,16.598896,360.906642,0.007454,0.034954,0.644718,0.032797,0.506117,0.016599,16.598896,90096.73421900001,1.860918,8.187326000000001,0.506117,73.657432,4.143748,16.598896,0.007454,0.032797,0.506117,0.016599,16.598896,1.860918,1.881366,24.777596,27.141553,0.033279,0.560196,0.018643,82.726022,18.642526,1.111418,1.083295,5.215732e-13,5.935502e-09,,,,93.433198,8148707000000000,1.782847,,1.239202,0.927266,0.000442,6.107915,0.506117,,,,,,3,"p-type",0.021,249.64,249.64,1,1,25,1,"Generalized",500,1.871136,0.24551,2.2,0,1000,1.651952,1.66e-30,"Sinton","OFF","Center Point",3000000000000000,30,2000000000000000,4000000000000000,"OFF","Dark Rsh (Cell only)",0.4,"True","RTD (Internal)",2,10,-0.05,1,0.01,"A",0,"16-131484","True",0,0,"Full IV","good","False",-2,-0.00696,"True","08/10/17 17:52:25","MultiFlash v1.27"
36,"Yang","Encapulsated_DOEproject","1008-4-JT-720","08/10/17 18:03:54",8.714371,0.643771,8.205133,0.497185,4.079468,72.717056,16.341402,365.236344,0.00821,0.034908,0.643771,0.032868,0.497185,0.016341,16.341402,91177.600796,2.049592,8.205133,0.497185,72.717056,4.079468,16.341402,0.00821,0.032868,0.497185,0.016341,16.341402,2.049592,2.084069,24.853772,26.471514,0.033223,0.559307,0.018582,82.687468,18.582012,1.104141,1.08687,5.353861e-13,6.51651e-09,,,,89.51667,7868655000000000,1.842896,,1.231686,0.928767,0.000559,6.725284,0.497185,,,,,,3,"p-type",0.021,249.64,249.64,1,1,25,1,"Generalized",500,2.080178,0.24551,2.2,0,1000,1.521441,1.66e-30,"Sinton","OFF","Center Point",3000000000000000,30,2000000000000000,4000000000000000,"OFF","Dark Rsh (Cell only)",0.4,"True","RTD (Internal)",2,10,-0.05,1,0.01,"A",0,"16-131484","True",0,0,"Full IV","good","False",-2,-0.005939,"False","08/10/17 18:03:54","MultiFlash v1.27"
28,"Katy","Encapulsated_DOEproject","0908-2-DF-710","08/10/17 14:10:02",8.740237,0.645919,8.030785,0.522316,4.194606,74.300218,16.80262,104.772787,0.006623,0.035011,0.645919,0.032169,0.522316,0.016803,16.80262,26155.478521,1.653487,8.030785,0.522316,74.300218,4.194606,16.80262,0.006623,0.032169,0.522316,0.016803,16.80262,1.653487,1.662111,24.818996,27.826592,0.033314,0.561088,0.018692,82.654087,18.691805,1.119367,1.089549,4.952362e-13,6.542216e-09,,,,97.723528,8874461000000000,1.644698,,1.230469,0.924627,0.000686,5.280513,0.522316,,,,,,3,"p-type",0.021,249.64,249.64,1,1,25,1,"Generalized",500,1.660266,0.24551,2.2,0,1000,1.96974,1.66e-30,"Sinton","OFF","Center Point",3000000000000000,30,2000000000000000,4000000000000000,"OFF","Dark Rsh (Cell only)",0.4,"True","RTD (Internal)",2,10,-0.05,1,0.01,"A",0,"16-131484","True",0,0,"Full IV","good","False",-2,-0.015894,"True","08/10/17 14:10:02","MultiFlash v1.27"
29,"Katy","Encapulsated_DOEproject","0908-4-DF-711","08/10/17 14:13:32",8.741377,0.649123,8.044161000000001,0.52174,4.196963,73.965385,16.81206,243.095879,0.00709,0.035016,0.649123,0.032223,0.52174,0.016812,16.81206,60686.455278,1.770013,8.044161000000001,0.52174,73.965385,4.196963,16.81206,0.00709,0.032223,0.52174,0.016812,16.81206,1.770013,1.82526,24.754412,28.207613,0.033334,0.564588,0.01882,82.799076,18.819925,1.089678,1.089682,4.327564e-13,6.16051e-09,,,,112.659608,9830626000000000,1.493528,,1.232245,0.924009,0.000769,5.93198,0.52174,,,,,,3,"p-type",0.021,249.64,249.64,1,1,25,1,"Generalized",500,1.850019,0.24551,2.2,0,1000,-1.078411,1.66e-30,"Sinton","OFF","Center Point",3000000000000000,30,2000000000000000,4000000000000000,"OFF","Dark Rsh (Cell only)",0.4,"True","RTD (Internal)",2,10,-0.05,1,0.01,"A",0,"16-131484","True",0,0,"Full IV","good","False",-2,-0.008475,"True","08/10/17 14:13:32","MultiFlash v1.27"
30,"Katy","Encapulsated_DOEproject","0908-2-DF-712","08/10/17 14:20:59",8.751545,0.648219,8.209728999999999,0.508165,4.171898,73.540646,16.711658,58.200036,0.007463,0.035057,0.648219,0.032886,0.508165,0.016712,16.711658,14529.056912,1.862985,8.209728999999999,0.508165,73.540646,4.171898,16.711658,0.007463,0.032886,0.508165,0.016712,16.711658,1.862985,1.866524,24.845492,27.367565,0.033347,0.5627529999999999,0.018766,82.580392,18.765884,1.107296,1.103645,4.538651e-13,6.843526e-09,,,,101.453453,7133253000000000,2.022787,,1.241852,0.9267570000000001,0.000752,6.072003,0.508165,,,,,,3,"p-type",0.021,249.64,249.64,1,1,25,1,"Generalized",500,1.871367,0.24551,2.2,0,1000,1.245913,1.66e-30,"Sinton","OFF","Center Point",3000000000000000,30,2000000000000000,4000000000000000,"OFF","Dark Rsh (Cell only)",0.4,"True","RTD (Internal)",2,10,-0.05,1,0.01,"A",0,"16-131484","True",0,0,"Full IV","good","False",-2,-0.031263,"True","08/10/17 14:20:59","MultiFlash v1.27"
31,"Katy","Encapulsated_DOEproject","0908-4-DF-715","08/10/17 14:29:38",8.759052000000001,0.644111,8.226883000000001,0.507543,4.175501,74.01006599999999,16.726088,349.83687,0.00704,0.035087,0.644111,0.032955,0.507543,0.016726,16.726088,87333.276235,1.757477,8.226883000000001,0.507543,74.01006599999999,4.175501,16.726088,0.00704,0.032955,0.507543,0.016726,16.726088,1.757477,1.765469,24.827276,27.013545,0.033404,0.5589730000000001,0.018672,82.61998800000001,18.671909,1.136589,1.083392,5.466177e-13,5.97176e-09,,,,88.633259,7465691000000000,1.937122,,1.242067,0.925947,0.000775,5.788969,0.507543,,,,,,3,"p-type",0.021,249.64,249.64,1,1,25,1,"Generalized",500,1.767128,0.24551,2.2,0,1000,1.415084,1.66e-30,"Sinton","OFF","Center Point",3000000000000000,30,2000000000000000,4000000000000000,"OFF","Dark Rsh (Cell only)",0.4,"True","RTD (Internal)",2,10,-0.05,1,0.01,"A",0,"16-131484","True",0,0,"Full IV","good","False",-2,-0.005517,"False","08/10/17 14:29:38","MultiFlash v1.27"
32,"Katy","Encapulsated_DOEproject","1008-5-JT-716","08/10/17 17:06:01",8.752791999999999,0.64791,8.030419,0.522017,4.192015,73.919883,16.792239,330.373855,0.006922,0.035062,0.64791,0.032168,0.522017,0.016792,16.792239,82474.52905700001,1.728039,8.030419,0.522017,73.919883,4.192015,16.792239,0.006922,0.032168,0.522017,0.016792,16.792239,1.728039,1.766769,24.838868,27.707585,0.033318,0.563063,0.01876,82.58161200000001,18.759907,1.096345,1.111696,4.440106e-13,8.370397999999999e-09,,,,104.036489,9479124000000000,1.545594,,1.209576,0.925469,0.000683,5.692535,0.522017,,,,,,3,"p-type",0.021,249.64,249.64,1,1,25,1,"Generalized",500,1.754174,0.24551,2.2,0,1000,0.858734,1.66e-30,"Sinton","OFF","Center Point",3000000000000000,30,2000000000000000,4000000000000000,"OFF","Dark Rsh (Cell only)",0.4,"True","RTD (Internal)",2,10,-0.05,1,0.01,"A",0,"16-131484","True",0,0,"Full IV","good","False",-2,-0.00565,"False","08/10/17 17:06:01","MultiFlash v1.27"
33,"Katy","Encapulsated_DOEproject","1008-3-JT-717","08/10/17 17:07:44",8.784280000000001,0.649578,8.229474,0.507468,4.176193,73.18853,16.728862,169.764355,0.007894999999999999,0.035188,0.649578,0.032965,0.507468,0.016729,16.728862,42379.973528,1.970881,8.229474,0.507468,73.18853,4.176193,16.728862,0.007894999999999999,0.032965,0.507468,0.016729,16.728862,1.970881,2.013432,24.807404,27.812591,0.033479,0.565071,0.018918,82.766048,18.918016,1.084695,1.096708,4.224147e-13,6.711774e-09,,,,111.166851,9254505000000000,1.580913,,1.236808,0.924457,0.000892,6.52221,0.507468,,,,,,3,"p-type",0.021,249.64,249.64,1,1,25,1,"Generalized",500,1.988645,0.24551,2.2,0,1000,1.628607,1.66e-30,"Sinton","OFF","Center Point",3000000000000000,30,2000000000000000,4000000000000000,"OFF","Dark Rsh (Cell only)",0.4,"True","RTD (Internal)",2,10,-0.05,1,0.01,"A",0,"16-131484","True",0,0,"Full IV","good","False",-2,-0.012294,"True","08/10/17 17:07:44","MultiFlash v1.27"
37,"Yang","Encapulsated_DOEproject","1008-3-JT-721","08/10/17 18:08:55",8.747607,0.648618,8.174391999999999,0.511412,4.180485,73.67983,16.746054,148.118796,0.007428,0.035041,0.648618,0.032745,0.511412,0.016746,16.746054,36976.376164,1.854233,8.174391999999999,0.511412,73.67983,4.180485,16.746054,0.007428,0.032745,0.511412,0.016746,16.746054,1.854233,1.869741,24.863709,28.296618,0.033326,0.563856,0.018791,82.677289,18.791009,1.09063,1.105725,4.364588e-13,7.053229e-09,,,,106.320033,7587094000000000,1.907691,,1.239644,0.926982,0.00065,6.093677,0.511412,,,,,,3,"p-type",0.021,249.64,249.64,1,1,25,1,"Generalized",500,1.855455,0.24551,2.2,0,1000,2.45208,1.66e-30,"Sinton","OFF","Center Point",3000000000000000,30,2000000000000000,4000000000000000,"OFF","Dark Rsh (Cell only)",0.4,"True","RTD (Internal)",2,10,-0.05,1,0.01,"A",0,"16-131484","True",0,0,"Full IV","good","False",-2,-0.010667,"True","08/10/17 18:08:55","MultiFlash v1.27"
38,"Yang","Encapulsated_DOEproject","1008-5-JT-722","08/10/17 18:17:12",8.691032999999999,0.645443,8.163601999999999,0.509503,4.15938,74.14801900000001,16.661512,358.398459,0.007042,0.034814,0.645443,0.032701,0.509503,0.016662,16.661512,89470.591226,1.757977,8.163601999999999,0.509503,74.14801900000001,4.15938,16.661512,0.007042,0.032701,0.509503,0.016662,16.661512,1.757977,1.787561,24.900142,27.638581,0.033123,0.560798,0.018575,82.665007,18.575331,1.095796,1.094498,5.002599e-13,6.669232e-09,,,,94.87444499999999,8531124000000000,1.707154,,1.23843,0.925538,0.000259,5.743791,0.509503,,,,,,3,"p-type",0.021,249.64,249.64,1,1,25,1,"Generalized",500,1.77379,0.24551,2.2,0,1000,1.126252,1.66e-30,"Sinton","OFF","Center Point",3000000000000000,30,2000000000000000,4000000000000000,"OFF","Dark Rsh (Cell only)",0.4,"True","RTD (Internal)",2,10,-0.05,1,0.01,"A",0,"16-131484","True",0,0,"Full IV","good","False",-2,-0.005292,"False","08/10/17 18:17:12","MultiFlash v1.27"
39,"Dana","Encapsulated_DOEproject","Encap_NPT_1649","08/11/17 12:41:17",8.879500999999999,,,,,,,,,0.035569,,,,,,,,8.879500999999999,-0.015447,,-0.137159,-0.549427,0.00174,0.035569,-0.015447,-0.000549,-0.549427,0.434271,2.106696,25.372034,240.426751,,,,,,,,,,,,,,,,,1.23418,0.919911,-0.015447,6.976284,-0.015447,,,,,,3,"p-type",0.021,249.64,249.64,1,1,25,1,"Generalized",500,2.048606,0.246467,2.2,0,1000,,1.66e-30,"Sinton","OFF","Center Point",3000000000000000,30,2000000000000000,4000000000000000,"OFF","Dark Rsh (Cell only)",0.4,"True","RTD (Internal)",2,10,-0.05,1,0.01,"A",0,"16-131484","True",0,0,"Full IV","C:\SintonInstruments\Recipe\MultiFlash\Encapsulated Cell_DOEProj_20170809.mfi","True",0,,"False","08/11/17 12:41:17","MultiFlash v1.27"
40,"Dana","Encapsulated_DOEproject","Encap_NPT_1649","08/11/17 12:42:18",8.881125000000001,0.638084,8.282795,0.49856,4.12947,72.86996600000001,16.541702,490.39698,0.00742,0.035576,0.638084,0.033179,0.49856,0.016542,16.541702,122422.702176,1.852309,8.282795,0.49856,72.86996600000001,4.12947,16.541702,0.00742,0.033179,0.49856,0.016542,16.541702,1.852309,1.806166,25.350621,28.31762,0.03381,0.551396,0.018643,82.125663,18.642773,1.215992,1.103456,6.994256e-13,1.042233e-08,,,,63.97732,7321112000000000,1.973431,,1.223402,0.919853,0.001174,5.816782,0.49856,,,,,,3,"p-type",0.021,249.64,249.64,1,1,25,1,"Generalized",500,1.872176,0.246467,2.2,0,1000,1.986223,1.66e-30,"Sinton","OFF","Center Point",3000000000000000,30,2000000000000000,4000000000000000,"OFF","Dark Rsh (Cell only)",0.4,"True","RTD (Internal)",2,10,-0.05,1,0.01,"A",0,"16-131484","True",0,0,"Full IV","C:\SintonInstruments\Recipe\MultiFlash\Encapsulated Cell_DOEProj_20170809.mfi","False",-2,-0.002699,"False","08/11/17 12:42:18","MultiFlash v1.27"
