Repository: dintalframe/MLPROJECT

File: FCT450csv/MultiFlash_Database WW32 - 2021.csv
ID,User_ID,Batch_ID,Sample_ID,Measurement_Date-Time,Isc_(A),Voc_(V),Imp_(A),Vmp_(V),Pmp_(W),FF_(percent),Efficiency_(percent),Rsh_(ohm),Rs_(ohm),Jsc_(A/cm2),Voc_(V/cell),Jmp_(A/cm2),Vmp_(V/cell),Pmp_(W/cm2),Cell_Efficiency_(percent),Rsh_(ohm-cm2),Rs_(ohm-cm2),ILoad_(A),VLoad_(V),FFLoad_(percent),PLoad_(W),EffLoad_(percent),RsLoad_(ohm),JLoad_(A/cm2),VLoad_(V/cell),PLoad_(W/cm2),Cell_EffLoad_(percent),RsLoad_(ohm-cm2),Rs_Modulation_(ohm-cm2),Measured_Temperature_(C),Total_Test_Time_(s),pJmp_(A/cm2),pVmp_(V/cell),pPmp_(W/cm2),pFF_(percent),pEfficiency_(percent),n_at_1_sun,n_at_ 1/10_suns,Jo1_(A/cm2),Jo2_(A/cm2),Jo_(fA/cm2),Est_Bulk_Lifetime_(us),BRR_(Hz),Lifetime_at_Vmp_(us),Doping_(cm-3),Measured_Resistivity_(Ohm-cm),Lifetime_Fit_R2,Max_Intensity_(suns),Intensity_@_flash_cutoff_(suns),V_at_Isc_(V),dV/dt,V_Pad_0_(V),V_Pad_1_(V),V_Pad_2_(V),V_Pad_3_(V),V_Pad_4_(V),dBreak_(A),dBreak_(V),Capacitance_(uF/cm2),Capacitance_Error_(percent),Pm/Pe,BulkSRH_AND_Jo_Power_Loss_(percent),BulkSRH_Power_Loss_(percent),Jo_Power_Loss_(percent),Rs_Power_Loss_(percent),Rsh_Power_Loss_(percent),Dark_Break_Interpolated,Calibration,Resistivity_(ohm-cm),Analysis_Resistivity_(ohm-cm),Sample_Type,Thickness_(cm),Cell_Area_(cm2),Total_Area_(cm2),Number_of_Cells_per_String,Number_of_Strings,Temperature_(C),Intensity_(suns),Analysis_Type,Nominal_Load_Voltage_(mV/cell),Rs_Modulation_Target_(ohm-cm2),Reference_Constant_(V/sun),Voltage_Temperature_Coefficient_(mV/C),Temperature_Offset_(C),Power_per_Sun_(W/m2),Conductivity_Modulation_(ohm-cm2/V),Auger_Coefficient,Auger_Method,Band_Gap_Narrowing,Fit_Method,Carrier_Density_Center_Point_(cm-3),Percent_Fit,Lower_Bound_(cm-3),Upper_Bound_(cm-3),Rsh_Lifetime_Correction,Rsh_Measurement_Method,SunsVoc_Rsh_Voltage_(V),Do_Dark_Break_Measurement,Temperature_Measurement_Method,Number_of_dRsh_Points,dRsh_Output_Vlimit_(V),Current_Transfer,Voltage_Transfer,Temperature_Transfer,Final_Bin,Bin_Index,Tester_ID,Do_Doping_Measurement,Doping_Sample_Time_(us),Doping_Measurement_Length_(us),Measurement_Type,Comments,Measurement_Date-Time_String,Software Version,Recipe_Filename,EL Pulse Current Delivered (Coulombs),Forward Dark IV (V),Forward Dark IV (A),Forward Dark IV Interpolated?,EL Pulse Energy Delivered (J),Doping Calibration Factor (V/sun)
1,"sandra","cal","V7-19","08/10/21 10:22:42",9.529769,,,,,,,,,0.037817,,,,,,,,9.529769,-0.006624,,-0.063125,-0.250495,0.000695,0.037817,-0.006624,-0.00025,-0.250495,0.17516,-1.507477,24.918004,259.390836,,,,,,,,,,,,,,,,,1.066834,0.808494,-0.006624,-4.28751,-0.006624,,,,,,0,0,0,,,,,,,"False","True",3,3,"p-type",0.018,252,252,1,1,25,1,"Generalized",540,0.654105,0.28448,2.2,0,1000,,1.66e-30,"Sinton","OFF","Center Point",3000000000000000,30,2000000000000000,4000000000000000,"OFF","Dark Rsh (Cell only)",0.4,"False","RTD (Internal)",2,10,-0.05,1,0.01,"A",0,"16-131484","True",0,0,"Hunt",,"08/10/21 10:22:42","MultiFlash v1.49","Default.mfi",0,0,0,"False",0,0.202152
2,"sandra","cal","V7-19","08/10/21 10:23:43",9.531314999999999,0.647306,8.766791,0.527409,4.62368,74.94206,18.347938,43.357086,0.00487,0.037823,0.647306,0.034789,0.527409,0.018348,18.347938,10925.985789,1.227302,8.766791,0.527409,74.94206,4.62368,18.347938,0.00487,0.034789,0.527409,0.018348,18.347938,1.227302,1.181263,25.169736,37.40714,0.035363,0.562402,0.019888,81.234424,19.888487,1.136277,1.345525,3.184845e-13,2.551388e-08,,,,64.17192799999999,4723313000000000,1.458789,,1.087,0.812376,0.00278,3.306277,0.527409,,,,,,,7.390005,0.00276,0.976382,8.008125,,,7.491536,0.137956,"False","False",3,3,"p-type",0.018,252,252,1,1,25,1,"Generalized",540,1.276105,0.28448,2.2,0,1000,7.493363,1.66e-30,"Sinton","OFF","Center Point",3000000000000000,30,2000000000000000,4000000000000000,"OFF","Dark Rsh (Cell only)",0.4,"False","RTD (Internal)",2,10,-0.05,1,0.01,"A",0,"16-131484","True",0,0,"Hunt",,"08/10/21 10:23:43","MultiFlash v1.49","Default.mfi",,,,"False",,0.202152
3,"sandra","Z6_760_PT_587_BS_337","T2_63UM_TAI","08/10/21 11:47:29",9.002174999999999,0.65484,6.936791,0.374042,2.594651,44.014539,10.296236,22.703936,0.033989,0.035723,0.65484,0.027527,0.374042,0.010296,10.296236,5721.391796,8.565348,6.936791,0.374042,44.014539,2.594651,10.296236,0.033989,0.027527,0.374042,0.010296,10.296236,8.565348,8.478911,24.830351,14.814848,0.033473,0.562216,0.018819,80.448167,18.819084,1.08773,1.486634,2.73517e-13,1.861075e-08,,,,105.601749,4723313000000000,1.348649,,1.086605,0.815036,-0.000864,17.687871,0.374042,,,,,,,31.644239,0.020671,0.978961,23.059012,,,38.662449,0.298369,"False","False",3,3,"p-type",0.018,252,252,1,1,25,1,"Generalized",540,9.253356,0.28448,2.2,0,1000,3.655352,1.66e-30,"Sinton","OFF","Center Point",3000000000000000,30,2000000000000000,4000000000000000,"OFF","Dark Rsh (Cell only)",0.4,"False","RTD (Internal)",2,10,-0.05,1,0.01,"A",0,"16-131484","True",0,0,"Hunt",,"08/10/21 11:47:29","MultiFlash v1.49","Default.mfi",,,,"False",,0.202152
4,"sandra","Z6_760_PT_587_BS_337","C11_83UM_TP","08/10/21 11:53:14",9.298804000000001,0.668498,8.157356999999999,0.557609,4.548619,73.17322900000001,18.050074,113.276065,0.006887,0.0369,0.668498,0.03237,0.557609,0.01805,18.050074,28545.568504,1.735474,8.157356999999999,0.557609,73.17322900000001,4.548619,18.050074,0.006887,0.03237,0.557609,0.01805,18.050074,1.735474,2.486017,24.893281,15.369879,0.035177,0.586994,0.020649,83.70761400000001,20.648653,0.971268,1.072402,1.733846e-13,2.808329e-09,205.417725,-1523.942878,-656.192574,220.4712,4723313000000000,1.165299,0.999951,1.070258,0.811512,0.000568,7.115879,0.557609,,,,,,,36.291202,-0.240804,0.926991,12.362754,,,9.153503000000001,0.058271,"False","False",3,3,"p-type",0.018,252,252,1,1,25,1,"Generalized",540,2.416423,0.28448,2.2,0,1000,24.50709,1.66e-30,"Sinton","OFF","Center Point",3000000000000000,30,2000000000000000,4000000000000000,"OFF","Dark Rsh (Cell only)",0.4,"False","RTD (Internal)",2,10,-0.05,1,0.01,"A",0,"16-131484","True",0,0,"Hunt",,"08/10/21 11:53:14","MultiFlash v1.49","Default.mfi",,,,"False",,0.202152
5,"sandra","Z6_760_PT_587_BS_337","C12_83UM_TP","08/10/21 11:57:29",9.492580999999999,0.663721,8.679997,0.558461,4.84744,76.93831900000001,19.235871,148.547465,0.004648,0.037669,0.663721,0.034444,0.558461,0.019236,19.235871,37433.961083,1.171243,8.679997,0.558461,76.93831900000001,4.84744,19.235871,0.004648,0.034444,0.558461,0.019236,19.235871,1.171243,1.391793,24.992173,15.20787,0.035882,0.582224,0.020892,83.560683,20.891574,0.974479,1.076909,2.127243e-13,3.510935e-09,,,,178.461401,4723313000000000,1.208539,,1.086495,0.813613,0.001917,4.188408,0.558461,,,,,,,21.417545,-0.041252,0.9656130000000001,8.599746,,,6.737782,0.042465,"False","False",3,3,"p-type",0.018,252,252,1,1,25,1,"Generalized",540,1.375494,0.28448,2.2,0,1000,11.763764,1.66e-30,"Sinton","OFF","Center Point",3000000000000000,30,2000000000000000,4000000000000000,"OFF","Dark Rsh (Cell only)",0.4,"False","RTD (Internal)",2,10,-0.05,1,0.01,"A",0,"16-131484","True",0,0,"Hunt",,"08/10/21 11:57:29","MultiFlash v1.49","Default.mfi",,,,"False",,0.202152
6,"sandra","Z6_760_PT_587_BS_337","C10_83UM_TP","08/10/21 12:01:36",9.451658999999999,0.666183,8.492276,0.55972,4.753298,75.490745,18.862294,15.336499,0.005181,0.037507,0.666183,0.0337,0.55972,0.018862,18.862294,3864.79785,1.305575,8.492276,0.55972,75.490745,4.753298,18.862294,0.005181,0.0337,0.55972,0.018862,18.862294,1.305575,1.632788,24.974192,14.722842,0.035493,0.583886,0.020724,82.94117,20.723875,0.985537,1.175997,1.794427e-13,6.655786e-09,,,,181.190133,4723313000000000,1.187548,,1.097497,0.813629,0.002214,5.014393,0.55972,,,,,,,25.533108,-0.07614899999999999,0.955209,10.216898,,,7.287445,0.416485,"False","False",3,3,"p-type",0.018,252,252,1,1,25,1,"Generalized",540,1.631463,0.28448,2.2,0,1000,16.020512,1.66e-30,"Sinton","OFF","Center Point",3000000000000000,30,2000000000000000,4000000000000000,"OFF","Dark Rsh (Cell only)",0.4,"False","RTD (Internal)",2,10,-0.05,1,0.01,"A",0,"16-131484","True",0,0,"Hunt",,"08/10/21 12:01:36","MultiFlash v1.49","Default.mfi",,,,"False",,0.202152
7,"sandra","Z6_760_PT_587_BS_337","C3_83UM_TP","08/10/21 12:04:21",9.261182,0.668947,8.083513999999999,0.553717,4.475977,72.24865699999999,17.761814,65.022048,0.007463,0.036751,0.668947,0.032077,0.553717,0.017762,17.761814,16385.556097,1.880644,8.083513999999999,0.553717,72.24865699999999,4.475977,17.761814,0.007463,0.032077,0.553717,0.017762,17.761814,1.880644,2.695016,24.996668,15.241872,0.034897,0.586861,0.02048,83.303527,20.479574,0.983785,1.129152,1.62456e-13,5.051701e-09,191.698603,-2891.638923,-345.824644,215.951478,4723313000000000,1.146393,0.999302,1.077769,0.814961,0.000523,8.114806,0.553717,,,,,,,36.61029,-0.279844,0.92671,12.791281,,,9.824699000000001,0.10197,"False","False",3,3,"p-type",0.018,252,252,1,1,25,1,"Generalized",540,2.580146,0.28448,2.2,0,1000,22.713339,1.66e-30,"Sinton","OFF","Center Point",3000000000000000,30,2000000000000000,4000000000000000,"OFF","Dark Rsh (Cell only)",0.4,"False","RTD (Internal)",2,10,-0.05,1,0.01,"A",0,"16-131484","True",0,0,"Hunt",,"08/10/21 12:04:21","MultiFlash v1.49","Default.mfi",,,,"False",,0.202152
8,"sandra","Z6_760_PT_587_BS_337","C1_83UM_TP","08/10/21 12:08:44",9.345356000000001,0.667816,8.102354,0.555934,4.504377,72.174194,17.874513,105.317495,0.007185,0.037085,0.667816,0.032152,0.555934,0.017875,17.874513,26540.008674,1.810507,8.102354,0.555934,72.174194,4.504377,17.874513,0.007185,0.032152,0.555934,0.017875,17.874513,1.810507,2.671706,24.996668,15.336876,0.035208,0.585795,0.020625,83.279599,20.624855,0.985618,1.126733,1.709767e-13,5.3353e-09,230.154731,-785.538426,-1273.0122,205.349622,4723313000000000,1.164862,0.994214,1.087635,0.814764,0.00131,8.174645,0.555934,,,,,,,36.739829,-0.301082,0.919833,13.38069,,,9.478759,0.062399,"False","False",3,3,"p-type",0.018,252,252,1,1,25,1,"Generalized",540,2.603329,0.28448,2.2,0,1000,27.118715,1.66e-30,"Sinton","OFF","Center Point",3000000000000000,30,2000000000000000,4000000000000000,"OFF","Dark Rsh (Cell only)",0.4,"False","RTD (Internal)",2,10,-0.05,1,0.01,"A",0,"16-131484","True",0,0,"Hunt",,"08/10/21 12:08:44","MultiFlash v1.49","Default.mfi",,,,"False",,0.202152
9,"sandra","Z6_760_PT_587_BS_337","C7_83UM_TP","08/10/21 12:11:59",9.400931,0.667578,8.341948,0.558684,4.660514,74.261067,18.494104,115.12969,0.006117,0.037305,0.667578,0.033103,0.558684,0.018494,18.494104,29012.681825,1.541408,8.341948,0.558684,74.261067,4.660514,18.494104,0.006117,0.033103,0.558684,0.018494,18.494104,1.541408,2.098237,25.037124,14.576834,0.03548,0.5856749999999999,0.02078,83.43892700000001,20.779774,0.977486,1.104742,1.766053e-13,4.491811e-09,215.831462,-1416.371342,-706.029535,204.868475,4723313000000000,1.155204,0.999915,1.068704,0.807578,0.0012,5.921908,0.558684,,,,,,,31.522633,-0.149666,0.939053,11.335696,,,8.368501,0.056333,"False","False",3,3,"p-type",0.018,252,252,1,1,25,1,"Generalized",540,2.065659,0.28448,2.2,0,1000,20.913455,1.66e-30,"Sinton","OFF","Center Point",3000000000000000,30,2000000000000000,4000000000000000,"OFF","Dark Rsh (Cell only)",0.4,"False","RTD (Internal)",2,10,-0.05,1,0.01,"A",0,"16-131484","True",0,0,"Hunt",,"08/10/21 12:11:59","MultiFlash v1.49","Default.mfi",,,,"False",,0.202152
10,"sandra","Z6_760_PT_587_BS_337","V10F22_83UM_TP","08/10/21 12:14:15",9.455525,0.665822,8.544995999999999,0.558597,4.773208,75.817002,18.941303,39.022602,0.005287,0.037522,0.665822,0.033909,0.558597,0.018941,18.941303,9833.69563,1.332351,8.544995999999999,0.558597,75.817002,4.773208,18.941303,0.005287,0.033909,0.558597,0.018941,18.941303,1.332351,1.686343,24.987678,15.348878,0.035696,0.584179,0.020853,83.46765000000001,20.852659,0.979029,1.096765,1.934504e-13,3.60619e-09,,,,191.288844,4723313000000000,1.193951,,1.065163,0.804384,0.001107,4.657445,0.558597,,,,,,,25.585604,-0.07374,0.955945,9.694359,,,7.483455,0.163634,"False","False",3,3,"p-type",0.018,252,252,1,1,25,1,"Generalized",540,1.648243,0.28448,2.2,0,1000,14.90614,1.66e-30,"Sinton","OFF","Center Point",3000000000000000,30,2000000000000000,4000000000000000,"OFF","Dark Rsh (Cell only)",0.4,"False","RTD (Internal)",2,10,-0.05,1,0.01,"A",0,"16-131484","True",0,0,"Hunt",,"08/10/21 12:14:15","MultiFlash v1.49","Default.mfi",,,,"False",,0.202152
11,"sandra","Z6_760_PT_587_BS_337","V10F20_83UM_TP","08/10/21 12:21:24",9.331435000000001,0.6666800000000001,8.259458,0.5581970000000001,4.610405,74.10936100000001,18.295259,7.542365,0.006115,0.03703,0.6666800000000001,0.032776,0.5581970000000001,0.018295,18.295259,1900.676022,1.540975,8.259458,0.5581970000000001,74.10936100000001,4.610405,18.295259,0.006115,0.032776,0.5581970000000001,0.018295,18.295259,1.540975,2.146366,25.014649,15.099863,0.035083,0.585109,0.020528,83.151962,20.527591,0.982645,1.146702,1.839994e-13,3.319225e-09,232.328772,-930.607478,-1074.566907,195.724392,4723313000000000,1.17649,0.998489,1.096713,0.813813,0.00095,6.613077,0.5581970000000001,,,,,,,30.436179,-0.173153,0.940277,11.519588,,,8.298462000000001,0.864868,"False","False",3,3,"p-type",0.018,252,252,1,1,25,1,"Generalized",540,2.098574,0.28448,2.2,0,1000,20.896857,1.66e-30,"Sinton","OFF","Center Point",3000000000000000,30,2000000000000000,4000000000000000,"OFF","Dark Rsh (Cell only)",0.4,"False","RTD (Internal)",2,10,-0.05,1,0.01,"A",0,"16-131484","True",0,0,"Hunt",,"08/10/21 12:21:24","MultiFlash v1.49","Default.mfi",,,,"False",,0.202152
12,"sandra","Z6_760_PT_587_BS_337","C51_83UM_TP","08/10/21 12:24:06",9.471709000000001,0.666845,8.42577,0.556786,4.691353,74.27534799999999,18.61648,79.661474,0.006242,0.037586,0.666845,0.033436,0.556786,0.018616,18.61648,20074.691408,1.573023,8.42577,0.556786,74.27534799999999,4.691353,18.61648,0.006242,0.033436,0.556786,0.018616,18.61648,1.573023,2.063661,25.055105,14.727842,0.035826,0.585558,0.020978,83.69864699999999,20.978349,0.9738,1.069564,1.891883e-13,2.570965e-09,223.319587,-1398.305879,-715.151109,205.116849,4723313000000000,1.17153,0.999677,1.063287,0.809091,0.001873,5.495653,0.556786,,,,,,,31.164441,-0.12176,0.939854,11.102672,,,8.631418999999999,0.080763,"False","False",3,3,"p-type",0.018,252,252,1,1,25,1,"Generalized",540,2.044566,0.28448,2.2,0,1000,19.506535,1.66e-30,"Sinton","OFF","Center Point",3000000000000000,30,2000000000000000,4000000000000000,"OFF","Dark Rsh (Cell only)",0.4,"False","RTD (Internal)",2,10,-0.05,1,0.01,"A",0,"16-131484","True",0,0,"Hunt",,"08/10/21 12:24:06","MultiFlash v1.49","Default.mfi",,,,"False",,0.202152
13,"sandra","Z6_760_PT_587_BS_337","C50_67UM_TP","08/10/21 12:26:05",8.344780999999999,0.668542,6.321137,0.497805,3.146693,56.404105,12.486876,113.230518,0.021215,0.033114,0.668542,0.025084,0.497805,0.012487,12.486876,28534.090494,5.346189,6.321137,0.497805,56.404105,3.146693,12.486876,0.021215,0.025084,0.497805,0.012487,12.486876,5.346189,6.982151,24.987678,14.393824,0.031571,0.587076,0.018534,83.721138,18.534386,0.987633,1.063869,1.57331e-13,2.065103e-09,172.928263,-4485.967046,-222.917375,236.777056,4723313000000000,1.16561,0.999347,1.090764,0.814404,-0.004704,18.083174,0.497805,,,,,,,65.848202,-1.112442,0.813121,24.451138,,,21.220899,0.06687700000000001,"False","False",3,3,"p-type",0.018,252,252,1,1,25,1,"Generalized",540,8.219260999999999,0.28448,2.2,0,1000,70.311312,1.66e-30,"Sinton","OFF","Center Point",3000000000000000,30,2000000000000000,4000000000000000,"OFF","Dark Rsh (Cell only)",0.4,"False","RTD (Internal)",2,10,-0.05,1,0.01,"A",0,"16-131484","True",0,0,"Hunt",,"08/10/21 12:26:05","MultiFlash v1.49","Default.mfi",,,,"False",,0.202152
14,"sandra","Z6_760_PT_587_BS_337","C49_67UM_TP","08/10/21 12:28:20",9.264474999999999,0.668539,7.242751,0.529592,3.835705,61.92948,15.221051,95.395442,0.013792,0.036764,0.668539,0.028741,0.529592,0.015221,15.221051,24039.651431,3.475462,7.242751,0.529592,61.92948,3.835705,15.221051,0.013792,0.028741,0.529592,0.015221,15.221051,3.475462,5.496722,24.996668,14.695841,0.035057,0.587492,0.020596,83.797563,20.595796,0.9738560000000001,1.060452,1.736433e-13,2.173304e-09,204.515165,-1551.463743,-644.552607,217.572111,4723313000000000,1.156304,0.999952,1.090299,0.812955,0.000651,16.884082,0.529592,,,,,,,60.990113,-1.317467,0.832266,22.026607,,,15.868663,0.071225,"False","False",3,3,"p-type",0.018,252,252,1,1,25,1,"Generalized",540,5.546181,0.28448,2.2,0,1000,56.230133,1.66e-30,"Sinton","OFF","Center Point",3000000000000000,30,2000000000000000,4000000000000000,"OFF","Dark Rsh (Cell only)",0.4,"False","RTD (Internal)",2,10,-0.05,1,0.01,"A",0,"16-131484","True",0,0,"Hunt",,"08/10/21 12:28:20","MultiFlash v1.49","Default.mfi",,,,"False",,0.202152
15,"sandra","Z6_760_PT_587_BS_337","C45_67UM_TP","08/10/21 12:30:54",8.844144999999999,0.671111,6.678587,0.499913,3.338713,56.250797,13.248861,75.170192,0.020213,0.035096,0.671111,0.026502,0.499913,0.013249,13.248861,18942.888259,5.093692,6.678587,0.499913,56.250797,3.338713,13.248861,0.020213,0.026502,0.499913,0.013249,13.248861,5.093692,6.572056,25.091067,15.310875,0.033471,0.5896940000000001,0.019737,83.79918000000001,19.737385,0.978873,1.06262,1.499602e-13,2.219484e-09,174.499583,-1952.661863,-512.121437,245.507202,4723313000000000,1.124916,0.998891,1.065157,0.807175,-0.0016,16.957024,0.499913,,,,,,,72.283901,-1.040631,0.810541,24.67498,,,21.26054,0.095501,"False","False",3,3,"p-type",0.018,252,252,1,1,25,1,"Generalized",540,7.594506,0.28448,2.2,0,1000,68.80318800000001,1.66e-30,"Sinton","OFF","Center Point",3000000000000000,30,2000000000000000,4000000000000000,"OFF","Dark Rsh (Cell only)",0.4,"False","RTD (Internal)",2,10,-0.05,1,0.01,"A",0,"16-131484","True",0,0,"Hunt",,"08/10/21 12:30:54","MultiFlash v1.49","Default.mfi",,,,"False",,0.202152
16,"sandra","cal","V7-19","08/11/21 13:36:19",9.530158,,,,,,,,,0.037818,,,,,,,,9.530158,-0.005864,,-0.055881,-0.221749,0.000615,0.037818,-0.005864,-0.000222,-0.221749,0.155047,-0.176347,24.670785,358.94453,,,,,,,,,,,,,,,,,1.085729,0.811039,-0.005864,-0.545254,-0.005864,,,,,,0,0,0,,,,,,,"False","True",3,3,"p-type",0.018,252,252,1,1,25,1,"Generalized",540,0.654105,0.284514,2.2,0,1000,,1.66e-30,"Sinton","OFF","Center Point",3000000000000000,30,2000000000000000,4000000000000000,"OFF","Dark Rsh (Cell only)",0.4,"False","RTD (Internal)",2,10,-0.05,1,0.01,"A",0,"16-131484","True",0,0,"Hunt",,"08/11/21 13:36:19","MultiFlash v1.49","Default.mfi",0,0,0,"False",0,0.202002
17,"sandra","cal","V7-19","08/11/21 13:36:45",9.526641,0.647167,8.730200999999999,0.526939,4.600286,74.615493,18.255105,43.408429,0.005106,0.037804,0.647167,0.034644,0.526939,0.018255,18.255105,10938.924168,1.286659,8.730200999999999,0.526939,74.615493,4.600286,18.255105,0.005106,0.034644,0.526939,0.018255,18.255105,1.286659,1.251163,24.79664,16.038918,0.03535,0.562232,0.019875,81.23689400000001,19.875068,1.134022,1.344199,3.20683e-13,2.538223e-08,,,,64.827168,4723313000000000,1.425976,,1.082726,0.806217,0.004249,3.697859,0.526939,,,,,,,7.794659,0.002383,0.9754429999999999,8.371784999999999,,,7.801405,0.138202,"False","False",3,3,"p-type",0.018,252,252,1,1,25,1,"Generalized",540,1.323731,0.284514,2.2,0,1000,7.233997,1.66e-30,"Sinton","OFF","Center Point",3000000000000000,30,2000000000000000,4000000000000000,"OFF","Dark Rsh (Cell only)",0.4,"False","RTD (Internal)",2,10,-0.05,1,0.01,"A",0,"16-131484","True",0,0,"Hunt",,"08/11/21 13:36:45","MultiFlash v1.49","Default.mfi",,,,"False",,0.202002
18,"sandra","Z6_760_PT_587_BS_337","C45_67UM_TP","08/11/21 13:41:01",8.889661,0.6710660000000001,6.706643,0.498616,3.344038,56.055841,13.269992,72.708457,0.020316,0.035276,0.6710660000000001,0.026614,0.498616,0.01327,13.269992,18322.531095,5.119575,6.706643,0.498616,56.055841,3.344038,13.269992,0.020316,0.026614,0.498616,0.01327,13.269992,5.119575,6.467172,25.36529,15.231871,0.033622,0.589544,0.019821,83.73069700000001,19.821407,0.983104,1.074013,1.49562e-13,2.615295e-09,170.334939,-2916.852983,-342.835243,243.439727,4723313000000000,1.124808,0.999824,1.083102,0.811215,0.002514,18.220949,0.498616,,,,,,,72.19183,-1.02977,0.81038,24.722024,,,21.462085,0.098223,"False","False",3,3,"p-type",0.018,252,252,1,1,25,1,"Generalized",540,7.300736,0.284514,2.2,0,1000,63.970007,1.66e-30,"Sinton","OFF","Center Point",3000000000000000,30,2000000000000000,4000000000000000,"OFF","Dark Rsh (Cell only)",0.4,"False","RTD (Internal)",2,10,-0.05,1,0.01,"A",0,"16-131484","True",0,0,"Hunt",,"08/11/21 13:41:01","MultiFlash v1.49","Default.mfi",,,,"False",,0.202002
19,"sandra","Z6_760_PT_587_BS_337","C49_67UM_TP","08/11/21 13:44:03",9.337603,0.669115,7.415964,0.53917,3.998469,63.996646,15.866939,95.756398,0.012008,0.037054,0.669115,0.029428,0.53917,0.015867,15.866939,24130.612245,3.026141,7.415964,0.53917,63.996646,3.998469,15.866939,0.012008,0.029428,0.53917,0.015867,15.866939,3.026141,4.482098,25.315839,14.600835,0.03531,0.587672,0.02075,83.693461,20.750448,0.980619,1.071947,1.699608e-13,2.760828e-09,192.25317,-2966.55344,-337.091517,219.249422,4723313000000000,1.157116,0.997015,1.089892,0.810636,0.005497,14.005635,0.53917,,,,,,,58.595331,-0.90587,0.84291,20.754325,,,14.175586,0.070261,"False","False",3,3,"p-type",0.018,252,252,1,1,25,1,"Generalized",540,4.644283,0.284514,2.2,0,1000,47.686689,1.66e-30,"Sinton","OFF","Center Point",3000000000000000,30,2000000000000000,4000000000000000,"OFF","Dark Rsh (Cell only)",0.4,"False","RTD (Internal)",2,10,-0.05,1,0.01,"A",0,"16-131484","True",0,0,"Hunt",,"08/11/21 13:44:03","MultiFlash v1.49","Default.mfi",,,,"False",,0.202002
20,"sandra","Z6_760_PT_587_BS_337","C50_67UM_TP","08/11/21 13:46:37",8.355784,0.6692900000000001,6.405273,0.499489,3.199363,57.208682,12.695884,116.865187,0.020595,0.033158,0.6692900000000001,0.025418,0.499489,0.012696,12.695884,29450.027091,5.189924,6.405273,0.499489,57.208682,3.199363,12.695884,0.020595,0.025418,0.499489,0.012696,12.695884,5.189924,6.737685,25.342812,15.304875,0.031597,0.587423,0.018561,83.636725,18.560857,0.992586,1.073874,1.52528e-13,2.427624e-09,167.878083,-4866.310858,-205.494476,241.172604,4723313000000000,1.158715,0.999564,1.080653,0.812073,-0.000799,17.925444,0.499489,,,,,,,64.816321,-1.050007,0.823541,23.559243,,,20.892743,0.06466,"False","False",3,3,"p-type",0.018,252,252,1,1,25,1,"Generalized",540,7.679234,0.284514,2.2,0,1000,58.086888,1.66e-30,"Sinton","OFF","Center Point",3000000000000000,30,2000000000000000,4000000000000000,"OFF","Dark Rsh (Cell only)",0.4,"False","RTD (Internal)",2,10,-0.05,1,0.01,"A",0,"16-131484","True",0,0,"Hunt",,"08/11/21 13:46:37","MultiFlash v1.49","Default.mfi",,,,"False",,0.202002
21,"sandra","Z6_760_PT_587_BS_337","C51_83UM_TP","08/11/21 13:48:57",9.452249999999999,0.667207,8.578638,0.537816,4.613728,73.157048,18.308445,72.620603,0.007775,0.037509,0.667207,0.034042,0.537816,0.018308,18.308445,18300.391899,1.959293,8.578638,0.537816,73.157048,4.613728,18.308445,0.007775,0.034042,0.537816,0.018308,18.308445,1.959293,2.23526,25.270883,14.907852,0.03573,0.585759,0.020929,83.629493,20.929302,0.977759,1.078235,1.856003e-13,2.815505e-09,221.669466,-1337.710501,-747.5459,204.814455,4723313000000000,1.171347,0.999385,1.09892,0.81058,0.00472,6.690059,0.537816,,,,,,,26.265379,-0.063772,0.93172,9.309232,,,11.032334,0.08806700000000001,"False","False",3,3,"p-type",0.018,252,252,1,1,25,1,"Generalized",540,2.213794,0.284514,2.2,0,1000,22.243303,1.66e-30,"Sinton","OFF","Center Point",3000000000000000,30,2000000000000000,4000000000000000,"OFF","Dark Rsh (Cell only)",0.4,"False","RTD (Internal)",2,10,-0.05,1,0.01,"A",0,"16-131484","True",0,0,"Hunt",,"08/11/21 13:48:57","MultiFlash v1.49","Default.mfi",,,,"False",,0.202002
22,"sandra","Z6_760_PT_587_BS_337","V10F20_83UM_TP","08/11/21 13:51:51",9.290872999999999,0.667081,8.140466,0.549779,4.475459,72.210883,17.759756,7.595346,0.007525,0.036869,0.667081,0.032303,0.549779,0.01776,17.759756,1914.027305,1.896333,8.140466,0.549779,72.210883,4.475459,17.759756,0.007525,0.032303,0.549779,0.01776,17.759756,1.896333,2.282436,25.189965,15.363878,0.034929,0.585234,0.020441,83.114301,20.441374,0.988443,1.148037,1.799686e-13,3.570491e-09,201.109101,-5607.247096,-178.340634,197.990443,4723313000000000,1.17925,0.995672,1.084478,0.811893,0.003682,6.551424,0.549779,,,,,,,33.010162,-0.11325,0.932042,12.461006,,,10.025262,0.865892,"False","False",3,3,"p-type",0.018,252,252,1,1,25,1,"Generalized",540,2.409528,0.284514,2.2,0,1000,18.004667,1.66e-30,"Sinton","OFF","Center Point",3000000000000000,30,2000000000000000,4000000000000000,"OFF","Dark Rsh (Cell only)",0.4,"False","RTD (Internal)",2,10,-0.05,1,0.01,"A",0,"16-131484","True",0,0,"Hunt",,"08/11/21 13:51:51","MultiFlash v1.49","Default.mfi",,,,"False",,0.202002
23,"sandra","Z6_760_PT_587_BS_337","V10F22_83UM_TP","08/11/21 13:54:06",9.454518,0.666147,8.692833,0.54208,4.71221,74.819592,18.699245,39.285076,0.006526,0.037518,0.666147,0.034495,0.54208,0.018699,18.699245,9899.839226,1.644626,8.692833,0.54208,74.819592,4.71221,18.699245,0.006526,0.034495,0.54208,0.018699,18.699245,1.644626,1.78705,25.239415,14.666839,0.035683,0.58438,0.020852,83.434044,20.852207,0.981424,1.10109,1.908998e-13,3.772534e-09,267.028285,-518.5063689999999,-1928.616618,189.984697,4723313000000000,1.185752,1,1.082103,0.81099,0.004617,5.16974,0.54208,,,,,,,21.423792,-0.025623,0.953956,8.113117000000001,,,9.472991,0.161222,"False","False",3,3,"p-type",0.018,252,252,1,1,25,1,"Generalized",540,1.772857,0.284514,2.2,0,1000,14.113945,1.66e-30,"Sinton","OFF","Center Point",3000000000000000,30,2000000000000000,4000000000000000,"OFF","Dark Rsh (Cell only)",0.4,"False","RTD (Internal)",2,10,-0.05,1,0.01,"A",0,"16-131484","True",0,0,"Hunt",,"08/11/21 13:54:06","MultiFlash v1.49","Default.mfi",,,,"False",,0.202002
24,"sandra","Z6_760_PT_587_BS_337","C7_83UM_TP","08/11/21 13:56:27",9.36599,0.667628,8.489784999999999,0.536224,4.552429,72.80400299999999,18.065194,116.129735,0.008031,0.037167,0.667628,0.03369,0.536224,0.018065,18.065194,29264.693228,2.023797,8.489784999999999,0.536224,72.80400299999999,4.552429,18.065194,0.008031,0.03369,0.536224,0.018065,18.065194,2.023797,2.364274,25.203451,15.231872,0.03534,0.585695,0.020699,83.417241,20.698706,0.9796280000000001,1.108558,1.7576e-13,4.499778e-09,209.162951,-1907.433595,-524.264647,203.690678,4723313000000000,1.17552,0.997384,1.074461,0.8081739999999999,0.003815,6.76637,0.536224,,,,,,,26.163846,-0.075631,0.929733,9.408578,,,11.281761,0.055569,"False","False",3,3,"p-type",0.018,252,252,1,1,25,1,"Generalized",540,2.311903,0.284514,2.2,0,1000,23.686688,1.66e-30,"Sinton","OFF","Center Point",3000000000000000,30,2000000000000000,4000000000000000,"OFF","Dark Rsh (Cell only)",0.4,"False","RTD (Internal)",2,10,-0.05,1,0.01,"A",0,"16-131484","True",0,0,"Hunt",,"08/11/21 13:56:27","MultiFlash v1.49","Default.mfi",,,,"False",,0.202002
25,"sandra","Z6_760_PT_587_BS_337","C1_83UM_TP","08/11/21 13:59:00",9.285384000000001,0.667872,7.935028,0.551545,4.376526,70.57260100000001,17.367165,108.514602,0.008187,0.036847,0.667872,0.031488,0.551545,0.017367,17.367165,27345.679666,2.063176,7.935028,0.551545,70.57260100000001,4.376526,17.367165,0.008187,0.031488,0.551545,0.017367,17.367165,2.063176,2.850004,25.176479,14.710842,0.034977,0.585533,0.02048,83.22222499999999,20.480103,0.991156,1.134543,1.687901e-13,5.627654e-09,212.242164,-1324.808408,-754.826127,206.303456,4723313000000000,1.171858,0.996542,1.082256,0.811132,0.003021,8.792125,0.551545,,,,,,,39.820576,-0.306903,0.908431,14.606445,,,10.538444,0.061186,"False","False",3,3,"p-type",0.018,252,252,1,1,25,1,"Generalized",540,2.882142,0.284514,2.2,0,1000,26.238587,1.66e-30,"Sinton","OFF","Center Point",3000000000000000,30,2000000000000000,4000000000000000,"OFF","Dark Rsh (Cell only)",0.4,"False","RTD (Internal)",2,10,-0.05,1,0.01,"A",0,"16-131484","True",0,0,"Hunt",,"08/11/21 13:59:00","MultiFlash v1.49","Default.mfi",,,,"False",,0.202002
26,"sandra","Z6_760_PT_587_BS_337","C3_83UM_TP","08/11/21 14:01:18",9.219927,0.668984,8.236324,0.5170090000000001,4.258253,69.038031,16.897828,65.051137,0.011159,0.036587,0.668984,0.032684,0.5170090000000001,0.016898,16.897828,16392.886488,2.81212,8.236324,0.5170090000000001,69.038031,4.258253,16.897828,0.011159,0.032684,0.5170090000000001,0.016898,16.897828,2.81212,3.437964,25.12703,14.367823,0.034729,0.58683,0.02038,83.264554,20.379929,0.984662,1.135896,1.60398e-13,5.280235e-09,190.974535,-2950.802168,-338.890899,213.932848,4723313000000000,1.143318,0.999943,1.065313,0.8082240000000001,0.002836,8.558608,0.5170090000000001,,,,,,,30.666875,-0.146268,0.909644,10.75181,,,15.092186,0.101526,"False","False",3,3,"p-type",0.018,252,252,1,1,25,1,"Generalized",540,3.241782,0.284514,2.2,0,1000,27.909001,1.66e-30,"Sinton","OFF","Center Point",3000000000000000,30,2000000000000000,4000000000000000,"OFF","Dark Rsh (Cell only)",0.4,"False","RTD (Internal)",2,10,-0.05,1,0.01,"A",0,"16-131484","True",0,0,"Hunt",,"08/11/21 14:01:18","MultiFlash v1.49","Default.mfi",,,,"False",,0.202002
27,"sandra","Z6_760_PT_587_BS_337","C10_83UM_TP","08/11/21 14:03:28",9.421739000000001,0.666262,8.542201,0.536525,4.583103,73.010192,18.186915,15.541389,0.007559,0.037388,0.666262,0.033898,0.536525,0.018187,18.186915,3916.430068,1.904948,8.542201,0.536525,73.010192,4.583103,18.186915,0.007559,0.033898,0.536525,0.018187,18.186915,1.904948,2.168817,25.171983,15.007858,0.035371,0.583854,0.020651,82.90363499999999,20.651382,0.990483,1.179886,1.775876e-13,6.913388e-09,20.96804,169.773843,5890.188857,179.541132,4723313000000000,1.183964,1,1.077758,0.808299,0.004306,6.347297,0.536525,,,,,,,23.256521,-0.052943,0.937221,10.741388,9.922651,0.818737,10.74364,0.410511,"False","False",3,3,"p-type",0.018,252,252,1,1,25,1,"Generalized",540,2.135363,0.284514,2.2,0,1000,20.813938,1.66e-30,"Sinton","OFF","Center Point",3000000000000000,30,2000000000000000,4000000000000000,"OFF","Dark Rsh (Cell only)",0.4,"False","RTD (Internal)",2,10,-0.05,1,0.01,"A",0,"16-131484","True",0,0,"Hunt",,"08/11/21 14:03:28","MultiFlash v1.49","Default.mfi",,,,"False",,0.202002
28,"sandra","Z6_760_PT_587_BS_337","C12_83UM_TP","08/11/21 14:06:00",9.478821,0.663696,8.738161,0.54649,4.775319,75.90653399999999,18.949678,133.537003,0.005685,0.037614,0.663696,0.034675,0.54649,0.01895,18.949678,33651.324854,1.43256,8.738161,0.54649,75.90653399999999,4.775319,18.949678,0.005685,0.034675,0.54649,0.01895,18.949678,1.43256,1.496198,25.171983,14.474827,0.035823,0.582195,0.020856,83.543187,20.85613,0.976231,1.08203,2.118682e-13,3.5741e-09,,,,177.25935,4723313000000000,1.213214,,1.084431,0.8090270000000001,0.004269,4.420238,0.54649,,,,,,,19.468991,-0.010524,0.955032,7.85399,,,8.333429000000001,0.047099,"False","False",3,3,"p-type",0.018,252,252,1,1,25,1,"Generalized",540,1.567278,0.284514,2.2,0,1000,15.6141,1.66e-30,"Sinton","OFF","Center Point",3000000000000000,30,2000000000000000,4000000000000000,"OFF","Dark Rsh (Cell only)",0.4,"False","RTD (Internal)",2,10,-0.05,1,0.01,"A",0,"16-131484","True",0,0,"Hunt",,"08/11/21 14:06:00","MultiFlash v1.49","Default.mfi",,,,"False",,0.202002
29,"sandra","Z6_760_PT_587_BS_337","C11_83UM_TP","08/11/21 14:08:36",9.199153000000001,0.668142,8.209273,0.525547,4.31436,70.193966,17.120478,114.334976,0.010289,0.036505,0.668142,0.032576,0.525547,0.01712,17.120478,28812.413855,2.592752,8.209273,0.525547,70.193966,4.31436,17.120478,0.010289,0.032576,0.525547,0.01712,17.120478,2.592752,3.321264,25.203451,15.539889,0.034802,0.586792,0.020422,83.728353,20.421547,0.96956,1.06978,1.740426e-13,2.579195e-09,205.803052,-1516.418722,-659.4484660000001,222.028333,4723313000000000,1.174815,0.999937,1.081005,0.808705,0.002839,9.424568000000001,0.525547,,,,,,,31.854033,-0.202184,0.901026,10.807693,,,13.845313,0.057998,"False","False",3,3,"p-type",0.018,252,252,1,1,25,1,"Generalized",540,3.115387,0.284514,2.2,0,1000,35.770305,1.66e-30,"Sinton","OFF","Center Point",3000000000000000,30,2000000000000000,4000000000000000,"OFF","Dark Rsh (Cell only)",0.4,"False","RTD (Internal)",2,10,-0.05,1,0.01,"A",0,"16-131484","True",0,0,"Hunt",,"08/11/21 14:08:36","MultiFlash v1.49","Default.mfi",,,,"False",,0.202002
30,"sandra","Z6_760_PT_587_BS_337","T2_63UM_TAI","08/11/21 14:11:43",9.209097999999999,0.655756,7.226582,0.419193,3.029333,50.163463,12.021163,21.975941,0.026202,0.036544,0.655756,0.028677,0.419193,0.012021,12.021163,5537.937124,6.602971,7.226582,0.419193,50.163463,3.029333,12.021163,0.026202,0.028677,0.419193,0.012021,12.021163,6.602971,6.530627,25.086572,14.630838,0.034201,0.56362,0.019276,80.43798200000001,19.276144,1.097126,1.493646,2.646584e-13,1.948991e-08,,,,105.133957,4723313000000000,1.330291,,1.08839,0.810073,0.002316,17.393194,0.419193,,,,,,,30.269062,0.02037,0.908409,21.604835,,,31.11616,0.300697,"False","False",3,3,"p-type",0.018,252,252,1,1,25,1,"Generalized",540,7.465742,0.284514,2.2,0,1000,21.675498,1.66e-30,"Sinton","OFF","Center Point",3000000000000000,30,2000000000000000,4000000000000000,"OFF","Dark Rsh (Cell only)",0.4,"False","RTD (Internal)",2,10,-0.05,1,0.01,"A",0,"16-131484","True",0,0,"Hunt",,"08/11/21 14:11:43","MultiFlash v1.49","Default.mfi",,,,"False",,0.202002

File: FCT450csv/MultiFlash_Database WW32 - 2022.csv (part 1 of 3)
ID,User_ID,Batch_ID,Sample_ID,Measurement_Date-Time,Isc_(A),Voc_(V),Imp_(A),Vmp_(V),Pmp_(W),FF_(percent),Efficiency_(percent),Rsh_(ohm),Rs_(ohm),Jsc_(A/cm2),Voc_(V/cell),Jmp_(A/cm2),Vmp_(V/cell),Pmp_(W/cm2),Cell_Efficiency_(percent),Rsh_(ohm-cm2),Rs_(ohm-cm2),ILoad_(A),VLoad_(V),FFLoad_(percent),PLoad_(W),EffLoad_(percent),RsLoad_(ohm),JLoad_(A/cm2),VLoad_(V/cell),PLoad_(W/cm2),Cell_EffLoad_(percent),RsLoad_(ohm-cm2),Rs_Modulation_(ohm-cm2),Measured_Temperature_(C),Total_Test_Time_(s),pJmp_(A/cm2),pVmp_(V/cell),pPmp_(W/cm2),pFF_(percent),pEfficiency_(percent),n_at_1_sun,n_at_ 1/10_suns,Jo1_(A/cm2),Jo2_(A/cm2),Jo_(fA/cm2),Est_Bulk_Lifetime_(us),BRR_(Hz),Lifetime_at_Vmp_(us),Doping_(cm-3),Measured_Resistivity_(Ohm-cm),Lifetime_Fit_R2,Max_Intensity_(suns),Intensity_@_flash_cutoff_(suns),V_at_Isc_(V),dV/dt,V_Pad_0_(V),V_Pad_1_(V),V_Pad_2_(V),V_Pad_3_(V),V_Pad_4_(V),dBreak_(A),dBreak_(V),Capacitance_(uF/cm2),Capacitance_Error_(percent),Pm/Pe,BulkSRH_AND_Jo_Power_Loss_(percent),BulkSRH_Power_Loss_(percent),Jo_Power_Loss_(percent),Rs_Power_Loss_(percent),Rsh_Power_Loss_(percent),Dark_Break_Interpolated,Calibration,Resistivity_(ohm-cm),Analysis_Resistivity_(ohm-cm),Sample_Type,Thickness_(cm),Cell_Area_(cm2),Total_Area_(cm2),Number_of_Cells_per_String,Number_of_Strings,Temperature_(C),Intensity_(suns),Analysis_Type,Nominal_Load_Voltage_(mV/cell),Rs_Modulation_Target_(ohm-cm2),Reference_Constant_(V/sun),Voltage_Temperature_Coefficient_(mV/C),Temperature_Offset_(C),Power_per_Sun_(W/m2),Conductivity_Modulation_(ohm-cm2/V),Auger_Coefficient,Auger_Method,Band_Gap_Narrowing,Fit_Method,Carrier_Density_Center_Point_(cm-3),Percent_Fit,Lower_Bound_(cm-3),Upper_Bound_(cm-3),Rsh_Lifetime_Correction,Rsh_Measurement_Method,SunsVoc_Rsh_Voltage_(V),Do_Dark_Break_Measurement,Temperature_Measurement_Method,Number_of_dRsh_Points,dRsh_Output_Vlimit_(V),Current_Transfer,Voltage_Transfer,Temperature_Transfer,Final_Bin,Bin_Index,Tester_ID,Do_Doping_Measurement,Doping_Sample_Time_(us),Doping_Measurement_Length_(us),Measurement_Type,Comments,Measurement_Date-Time_String,Software Version,Recipe_Filename,EL Pulse Current Delivered (Coulombs),Forward Dark IV (V),Forward Dark IV (A),Forward Dark IV Interpolated?,EL Pulse Energy Delivered (J),Doping Calibration Factor (V/sun)
13,"Sandra","BS325_Z6730_PT583","PERT_1S_01","08/10/22 19:56:30",0.000336,-0.032126,9.359553e-05,-0.037783,-3.53632e-06,32.742601,-1.452884e-05,627.055219,73.15835300000001,1.381206e-06,-0.032126,3.845338e-07,-0.037783,-1.452884e-08,-1.452884e-05,152625.24032,17806.743047,9.359553e-05,-0.037783,32.742601,-3.53632e-06,-1.452884e-05,73.15835300000001,3.845338e-07,-0.037783,-1.452884e-08,-1.452884e-05,17806.743047,21787.70798,24.825856,13.698783,,,0,,0,-0.077518,-0.104905,6.445853e-14,1.00659e-11,,,,3.664728e-05,1744249000000000,133.51092,,1.074218,0.8107490000000001,-0.185502,6.44585,-0.037783,,,,,,,1.427118e-09,-4.352192e-07,,72.405552,,,-22.155259,-14.674908,"False","False",3,133.51092,"p-type",0.018,243.4,243.4,1,1,25,1,"Generalized",540,14674.819246,0.284655,2.2,0,1000,5508512.046402,1.66e-30,"Sinton","OFF","Center Point",3000000000000000,30,2000000000000000,4000000000000000,"OFF","Dark Rsh (Cell only)",0.4,"False","RTD (Internal)",2,10,-0.05,1,0.01,"A",0,"16-131484","True",0,0,"Hunt",,"08/10/22 19:56:30","MultiFlash v1.49","Default.mfi",,,,"False",,0.201064
14,"Sandra","BS325_Z6730_PT583","FSPP2BSPSB2_SB198","08/10/22 20:11:27",7.333378,0.66939,4.228899,0.349638,1.478585,30.120571,6.012951,83.698964,0.070424,0.029823,0.66939,0.017198,0.349638,0.006013,6.012951,20581.575309,17.317219,4.228899,0.349638,30.120571,1.478585,6.012951,0.070424,0.017198,0.349638,0.006013,6.012951,17.317219,16.212227,24.668538,14.790846,0.02833,0.5876710000000001,0.016649,83.399136,16.648918,0.976139,1.122211,1.272826e-13,4.331663e-09,142.799206,-257885.610467,-3.877688,570.33712,100000000000000,1.146523,0.999732,1.050921,0.799063,-0.006564,16.967655,0.349638,,,,,,,142.927144,0.961468,0.952414,42.588652,,,45.998962,0.105483,"False","False",3,1.146523,"p-type",0.018,245.9,245.9,1,1,25,1,"Generalized",540,17.775937,0.284655,2.2,0,1000,44.370077,1.66e-30,"Sinton","OFF","Center Point",3000000000000000,30,2000000000000000,4000000000000000,"OFF","Dark Rsh (Cell only)",0.4,"False","RTD (Internal)",2,10,-0.05,1,0.01,"A",0,"16-131484","True",0,0,"Hunt",,"08/10/22 20:11:27","MultiFlash v1.49","Default.mfi",,,,"False",,0.201064
15,"Sandra","BS325_Z6730_PT583","FSPP2BSPSB2_SB196","08/10/22 20:13:38",3.333769,0.67173,1.864421,0.35018,0.652882,29.154438,2.655072,151.274294,0.161238,0.013557,0.67173,0.007582,0.35018,0.002655,2.655072,37198.348933,39.648373,1.864421,0.35018,29.154438,0.652882,2.655072,0.161238,0.007582,0.35018,0.002655,2.655072,39.648373,36.485394,24.722475,14.714842,0.012932,0.590063,0.007631,83.79069200000001,7.630753,0.986985,1.066587,5.658762e-14,9.132284e-10,,,,262.275229,1.304241e+16,1.116417,,1.065806,0.808324,-0.033283,19.997745,0.35018,,,,,,,58.705531,1.341569,0.9535,44.589632,,,46.189973,0.129046,"False","False",3,1.116417,"p-type",0.018,245.9,245.9,1,1,25,1,"Generalized",540,40.681713,0.284655,2.2,0,1000,106.445085,1.66e-30,"Sinton","OFF","Center Point",3000000000000000,30,2000000000000000,4000000000000000,"OFF","Dark Rsh (Cell only)",0.4,"False","RTD (Internal)",2,10,-0.05,1,0.01,"A",0,"16-131484","True",0,0,"Hunt",,"08/10/22 20:13:38","MultiFlash v1.49","Default.mfi",,,,"False",,0.201064
1,"Sandra","V7-19","v7-19","08/10/22 12:07:17",9.529491,,,,,,,,,0.038754,,,,,,,,9.529491,0.006945,,0.066182,0.26914,-0.000729,0.038754,0.006945,0.000269,0.26914,-0.179208,0.152776,25.205699,2311.927235,,,,,,,,,,,,,,,,,1.070953,0.811762,0.006945,0.441485,0.006945,,,,,,0,0,0,,0,0,0,0,0,"False","True",3,3,"p-type",0.018,245.9,245.9,1,1,25,1,"Generalized",540,1.04047,0.284655,2.2,0,1000,,1.66e-30,"Sinton","OFF","Center Point",3000000000000000,30,2000000000000000,4000000000000000,"OFF","Dark Rsh (Cell only)",0.4,"False","RTD (Internal)",2,10,-0.05,1,0.01,,0,"16-131484","True",0,0,"Hunt",,"08/10/22 12:07:17","MultiFlash v1.49","Default.mfi",0,0,0,"False",0,0.201064
2,"Sandra","V7-19","v7-19","08/10/22 12:07:45",9.530792,0.646433,8.35464,0.503453,4.206168,68.270664,17.105197,42.542015,0.009443999999999999,0.038759,0.646433,0.033976,0.503453,0.017105,17.105197,10461.081386,2.322343,8.35464,0.503453,68.270664,4.206168,17.105197,0.009443999999999999,0.033976,0.503453,0.017105,17.105197,2.322343,2.628882,25.212442,14.494829,0.036041,0.561016,0.020219,80.699966,20.219356,1.149494,1.448524,3.056566e-13,3.331212e-08,,,,64.553631,4723313000000000,1.449967,,1.076915,0.805465,0.004377,8.324118,0.503453,,,,,,,11.712299,-0.033486,0.952506,12.412655,,,13.54757,0.143629,"False","False",3,1.449967,"p-type",0.018,245.9,245.9,1,1,25,1,"Generalized",540,3.163338,0.284655,2.2,0,1000,8.968448,1.66e-30,"Sinton","OFF","Center Point",3000000000000000,30,2000000000000000,4000000000000000,"OFF","Dark Rsh (Cell only)",0.4,"False","RTD (Internal)",2,10,-0.05,1,0.01,"A",0,"16-131484","True",0,0,"Hunt",,"08/10/22 12:07:45","MultiFlash v1.49","Default.mfi",,,,"False",,0.201064
3,"Sandra","PERC ","1","08/10/22 12:15:24",10.418033,0.671685,9.696395000000001,0.549086,5.324158,76.08511,21.651719,79.84111799999999,0.003818,0.042367,0.671685,0.039432,0.549086,0.021652,21.651719,19632.930925,0.938841,9.696395000000001,0.549086,76.08511,5.324158,21.651719,0.003818,0.039432,0.549086,0.021652,21.651719,0.938841,0.401027,24.740454,14.364821,0.039583,0.584143,0.023122,81.25251900000001,23.12222,1.073084,1.429074,1.303123e-13,2.089576e-08,,,,57.724617,1.014514e+16,1.111939,,1.08036,0.808426,0.009067,1.287958,0.549086,,,,,,,6.519837,0.028564,1.002528,6.957465,,,6.316923,0.070464,"False","False",3,1.111939,"p-type",0.018,245.9,245.9,1,1,25,1,"Generalized",540,0.947902,0.284655,2.2,0,1000,-0.631237,1.66e-30,"Sinton","OFF","Center Point",3000000000000000,30,2000000000000000,4000000000000000,"OFF","Dark Rsh (Cell only)",0.4,"False","RTD (Internal)",2,10,-0.05,1,0.01,"A",0,"16-131484","True",0,0,"Hunt",,"08/10/22 12:15:24","MultiFlash v1.49","Default.mfi",,,,"False",,0.201064
4,"Sandra","PERC ","2","08/10/22 12:18:01",10.385159,0.6705759999999999,9.633034,0.560374,5.398098,77.513907,21.952412,53.143011,0.002382,0.042233,0.6705759999999999,0.039175,0.560374,0.021952,21.952412,13067.866323,0.585824,9.633034,0.560374,77.513907,5.398098,21.952412,0.002382,0.039175,0.560374,0.021952,21.952412,0.585824,0.110004,24.686517,14.811847,0.039168,0.583639,0.02286,80.71859499999999,22.859999,1.084037,1.569356,1.162092e-13,2.684554e-08,,,,37.617769,1.347953e+16,1.12464,,1.088485,0.807275,0.009023,0.355498,0.560374,,,,,,,4.427894,0.017381,1.004082,7.25326,,,3.934256,0.105694,"False","False",3,1.12464,"p-type",0.018,245.9,245.9,1,1,25,1,"Generalized",540,0.6009989999999999,0.284655,2.2,0,1000,-1.25349,1.66e-30,"Sinton","OFF","Center Point",3000000000000000,30,2000000000000000,4000000000000000,"OFF","Dark Rsh (Cell only)",0.4,"False","RTD (Internal)",2,10,-0.05,1,0.01,"A",0,"16-131484","True",0,0,"Hunt",,"08/10/22 12:18:01","MultiFlash v1.49","Default.mfi",,,,"False",,0.201064
5,"Sandra","PERT","G2_1","08/10/22 12:21:57",6.697568e-05,-0.6606340000000001,7.627679e-05,-0.6607690000000001,-5.040135e-05,113.910542,-0.000207,11.910259,8420.079599999999,2.751671e-07,-0.6606340000000001,3.133804e-07,-0.6607690000000001,-2.070721e-07,-0.000207,2898.957139,2049447.37458,7.627679e-05,-0.6607690000000001,113.910542,-5.040135e-05,-0.000207,8420.079599999999,3.133804e-07,-0.6607690000000001,-2.070721e-07,-0.000207,2049447.37458,7178.142545,24.677527,14.254815,,,0,,0,-1.037877,-1.195821,2.692813e-11,9.986458999999999e-07,,,,0.17123,1.332104e+16,,,1.076599,0.807835,-0.660704,2.092839,-0.6607690000000001,,,,,,,3.030477e-10,5.758085e-05,,0.016524,,,-3469.338489,-2320.736391,"False","False",3,3,"p-type",0.018,243.4,243.4,1,1,25,1,"Generalized",540,1859659.736297,0.284655,2.2,0,1000,-6821992.230531,1.66e-30,"Sinton","OFF","Center Point",3000000000000000,30,2000000000000000,4000000000000000,"OFF","Dark Rsh (Cell only)",0.4,"False","RTD (Internal)",2,10,-0.05,1,0.01,"A",0,"16-131484","True",0,0,"Hunt",,"08/10/22 12:21:57","MultiFlash v1.49","Default.mfi",,,,"False",,0.201064
6,"Sandra","PERT","G2_1_FLIP","08/10/22 12:36:21",8.635422,0.655308,8.086532,0.540117,4.367671,77.18283099999999,17.944418,11.892507,0.004188,0.035478,0.655308,0.033223,0.540117,0.017944,17.944418,2894.636123,1.019388,8.086532,0.540117,77.18283099999999,4.367671,17.944418,0.004188,0.033223,0.540117,0.017944,17.944418,1.019388,0.7482529999999999,24.740454,13.417768,0.03356,0.568955,0.019094,82.127195,19.093945,1.060094,1.194852,2.899955e-13,7.451904e-09,,,,99.458133,4723313000000000,7.280218,,1.082843,0.810596,-0.001017,2.002525,0.540117,,,,,,,8.556583,0.018695,0.995773,6.392057,,,5.900972,0.558911,"False","False",3,7.280218,"p-type",0.018,243.4,243.4,1,1,25,1,"Generalized",540,1.032542,0.284655,2.2,0,1000,1.211072,1.66e-30,"Sinton","OFF","Center Point",3000000000000000,30,2000000000000000,4000000000000000,"OFF","Dark Rsh (Cell only)",0.4,"False","RTD (Internal)",2,10,-0.05,1,0.01,"A",0,"16-131484","True",0,0,"Hunt",,"08/10/22 12:36:21","MultiFlash v1.49","Default.mfi",,,,"False",,0.201064
7,"Sandra","PERT","G2_2_FLIP","08/10/22 12:43:04",8.444519,0.651407,7.704768,0.533649,4.11164,74.74593299999999,16.892523,1.710691,0.004031,0.034694,0.651407,0.031655,0.533649,0.016893,16.892523,416.382093,0.981035,7.704768,0.533649,74.74593299999999,4.11164,16.892523,0.004031,0.031655,0.533649,0.016893,16.892523,0.981035,0.7079,24.713485,13.169754,0.031704,0.564068,0.017883,79.128952,17.883082,1.119543,1.909699,2.991552e-13,1.040514e-08,,,,130.263361,1892293000000000,7.182995,,1.077812,0.807697,-0.002397,1.917868,0.533649,,,,,,,13.536119,0.031649,0.9998050000000001,8.258277,,,5.499537,3.909074,"False","False",3,7.182995,"p-type",0.018,243.4,243.4,1,1,25,1,"Generalized",540,0.982942,0.284655,2.2,0,1000,-0.069498,1.66e-30,"Sinton","OFF","Center Point",3000000000000000,30,2000000000000000,4000000000000000,"OFF","Dark Rsh (Cell only)",0.4,"False","RTD (Internal)",2,10,-0.05,1,0.01,"A",0,"16-131484","True",0,0,"Hunt",,"08/10/22 12:43:04","MultiFlash v1.49","Default.mfi",,,,"False",,0.201064
8,"Sandra","PERT","G1_SF_3","08/10/22 12:50:40",8.539345000000001,0.652585,7.985741,0.540394,4.31545,77.439784,17.729867,8.595561,0.003908,0.035084,0.652585,0.032809,0.540394,0.01773,17.729867,2092.159603,0.951198,7.985741,0.540394,77.439784,4.31545,17.729867,0.003908,0.032809,0.540394,0.01773,17.729867,0.951198,0.7323769999999999,24.767423,14.16881,0.033148,0.566486,0.018778,82.01655700000001,18.777721,1.062972,1.205495,3.198788e-13,6.979473e-09,,,,207.588187,1918539000000000,7.605757,,1.06473,0.806044,-0.001958,1.942654,0.540394,,,,,,,16.952359,0.029963,0.9949750000000001,6.506967,,,5.458583,0.778745,"False","False",3,7.605757,"p-type",0.018,243.4,243.4,1,1,25,1,"Generalized",540,0.959361,0.284655,2.2,0,1000,1.612223,1.66e-30,"Sinton","OFF","Center Point",3000000000000000,30,2000000000000000,4000000000000000,"OFF","Dark Rsh (Cell only)",0.4,"False","RTD (Internal)",2,10,-0.05,1,0.01,"A",0,"16-131484","True",0,0,"Hunt",,"08/10/22 12:50:40","MultiFlash v1.49","Default.mfi",,,,"False",,0.201064
9,"Sandra","PERT","G1_SF_2","08/10/22 12:51:55",8.491529999999999,0.651725,7.772138,0.524617,4.077397,73.677149,16.751836,6.936893,0.00699,0.034887,0.651725,0.031932,0.524617,0.016752,16.751836,1688.439707,1.701298,7.772138,0.524617,73.677149,4.077397,16.751836,0.00699,0.031932,0.524617,0.016752,16.751836,1.701298,1.638793,24.740454,14.596835,0.032918,0.565789,0.018624,81.912965,18.624398,1.064842,1.223582,3.287142e-13,6.71904e-09,,,,216.956231,1809386000000000,7.868428,,1.073674,0.809848,-0.001923,4.347891,0.524617,,,,,,,22.465206,0.011551,0.961016,8.534934,,,9.380089,0.982843,"False","False",3,7.868428,"p-type",0.018,243.4,243.4,1,1,25,1,"Generalized",540,1.807852,0.284655,2.2,0,1000,11.877464,1.66e-30,"Sinton","OFF","Center Point",3000000000000000,30,2000000000000000,4000000000000000,"OFF","Dark Rsh (Cell only)",0.4,"False","RTD (Internal)",2,10,-0.05,1,0.01,"A",0,"16-131484","True",0,0,"Hunt",,"08/10/22 12:51:55","MultiFlash v1.49","Default.mfi",,,,"False",,0.201064
10,"Sandra","PERT","G1_SF_1","08/10/22 12:53:00",8.685416,0.6545840000000001,8.143769000000001,0.541126,4.406806,77.51182300000001,18.105203,9.339475,0.003906,0.035684,0.6545840000000001,0.033458,0.541126,0.018105,18.105203,2273.22824,0.9506790000000001,8.143769000000001,0.541126,77.51182300000001,4.406806,18.105203,0.003906,0.033458,0.541126,0.018105,18.105203,0.9506790000000001,0.703736,24.493249,13.930797,0.033722,0.568974,0.019187,82.14406099999999,19.1872,1.049902,1.201219,2.974821e-13,6.883825e-09,297.251942,5726.997594,174.611563,240.701614,1747581000000000,7.153909,0.98447,1.077651,0.810348,-0.001572,1.905317,0.541126,,,,,,,18.926679,0.037828,0.992776,4.324998,0.263039,4.061959,5.552091,0.706304,"False","False",3,7.153909,"p-type",0.018,243.4,243.4,1,1,25,1,"Generalized",540,0.963105,0.284655,2.2,0,1000,2.495535,1.66e-30,"Sinton","OFF","Center Point",3000000000000000,30,2000000000000000,4000000000000000,"OFF","Dark Rsh (Cell only)",0.4,"False","RTD (Internal)",2,10,-0.05,1,0.01,"A",0,"16-131484","True",0,0,"Hunt",,"08/10/22 12:53:00","MultiFlash v1.49","Default.mfi",,,,"False",,0.201064
11,"Sandra","PERT","G1_DF_1","08/10/22 19:47:59",8.65522,0.653085,8.005915999999999,0.5409929999999999,4.331143,76.62221099999999,17.794341,5.6859,0.00411,0.03556,0.653085,0.032892,0.5409929999999999,0.017794,17.794341,1383.948125,1.000331,8.005915999999999,0.5409929999999999,76.62221099999999,4.331143,17.794341,0.00411,0.032892,0.5409929999999999,0.017794,17.794341,1.000331,0.768061,24.637075,13.446769,0.033411,0.56638,0.018924,81.484589,18.923554,1.077057,1.287712,3.055705e-13,9.316423e-09,439.679734,-455.557048,-2195.114758,191.354124,1926532000000000,7.025219,0.669573,1.07556,0.81124,-0.001433,2.061898,0.5409929999999999,,,,,,,18.252078,0.034578,0.989379,7.537143,,,5.732393,1.166153,"False","False",3,7.025219,"p-type",0.018,243.4,243.4,1,1,25,1,"Generalized",540,1.020626,0.284655,2.2,0,1000,3.606308,1.66e-30,"Sinton","OFF","Center Point",3000000000000000,30,2000000000000000,4000000000000000,"OFF","Dark Rsh (Cell only)",0.4,"False","RTD (Internal)",2,10,-0.05,1,0.01,"A",0,"16-131484","True",0,0,"Hunt",,"08/10/22 19:47:59","MultiFlash v1.49","Default.mfi",,,,"False",,0.201064
12,"Sandra","PERT","G1_DF_2","08/10/22 19:49:56",8.452821,0.650451,7.72373,0.522417,4.035007,73.388475,16.57768,9.473477000000001,0.007152,0.034728,0.650451,0.031733,0.522417,0.016578,16.57768,2305.844256,1.740676,7.72373,0.522417,73.388475,4.035007,16.57768,0.007152,0.031733,0.522417,0.016578,16.57768,1.740676,1.707351,24.686517,13.258759,0.032812,0.563485,0.018489,81.84968499999999,18.488978,1.086636,1.209782,3.475231e-13,8.063591999999999e-09,,,,191.397029,1962707000000000,7.883116,,1.070153,0.80057,-0.002178,4.156609,0.522417,,,,,,,20.404187,0.005217,0.956636,8.689476000000001,,,9.562188000000001,0.721367,"False","False",3,7.883116,"p-type",0.018,243.4,243.4,1,1,25,1,"Generalized",540,1.873747,0.284655,2.2,0,1000,13.461487,1.66e-30,"Sinton","OFF","Center Point",3000000000000000,30,2000000000000000,4000000000000000,"OFF","Dark Rsh (Cell only)",0.4,"False","RTD (Internal)",2,10,-0.05,1,0.01,"A",0,"16-131484","True",0,0,"Hunt",,"08/10/22 19:49:56","MultiFlash v1.49","Default.mfi",,,,"False",,0.201064
16,"Sandra","BS325_Z6730_PT583","FSPP2BSPSB2_SB195","08/10/22 20:15:12",3.087874,0.666007,1.705636,0.348087,0.59371,28.869275,2.414436,96.300484,0.174228,0.012557,0.666007,0.006936,0.348087,0.002414,2.414436,23680.288985,42.842723,1.705636,0.348087,28.869275,0.59371,2.414436,0.174228,0.006936,0.348087,0.002414,2.414436,42.842723,40.246367,24.695506,14.305818,0.011948,0.584192,0.00698,83.461995,6.980213,0.99344,1.095083,6.407147e-14,1.404837e-09,,,,220.955571,1.342131e+16,1.193365,,1.074681,0.808998,-0.035716,20.497227,0.348087,,,,,,,46.822946,0.89245,0.965029,45.182855,,,46.054008,0.216993,"False","False",3,1.193365,"p-type",0.018,245.9,245.9,1,1,25,1,"Generalized",540,44.016485,0.284655,2.2,0,1000,89.345299,1.66e-30,"Sinton","OFF","Center Point",3000000000000000,30,2000000000000000,4000000000000000,"OFF","Dark Rsh (Cell only)",0.4,"False","RTD (Internal)",2,10,-0.05,1,0.01,"A",0,"16-131484","True",0,0,"Hunt",,"08/10/22 20:15:12","MultiFlash v1.49","Default.mfi",,,,"False",,0.201064
17,"Sandra","BS325_Z6730_PT583","FSPP2BSPSB2_SB194","08/10/22 20:16:33",6.076103,0.6653019999999999,3.515632,0.349402,1.228369,30.386808,4.995402,64.289884,0.083342,0.02471,0.6653019999999999,0.014297,0.349402,0.004995,4.995402,15808.882571,20.493705,3.515632,0.349402,30.386808,1.228369,4.995402,0.083342,0.014297,0.349402,0.004995,4.995402,20.493705,18.960574,24.72697,15.585891,0.023393,0.581608,0.013606,82.762738,13.605679,1.007054,1.1863,1.208408e-13,6.126893e-09,,,,114.631084,1.249313e+16,1.194048,,1.069207,0.808319,-0.01319,19.277992,0.349402,,,,,,,44.923595,0.489727,0.944042,42.501341,,,45.609417,0.164452,"False","False",3,1.194048,"p-type",0.018,245.9,245.9,1,1,25,1,"Generalized",540,21.502951,0.284655,2.2,0,1000,56.131819,1.66e-30,"Sinton","OFF","Center Point",3000000000000000,30,2000000000000000,4000000000000000,"OFF","Dark Rsh (Cell only)",0.4,"False","RTD (Internal)",2,10,-0.05,1,0.01,"A",0,"16-131484","True",0,0,"Hunt",,"08/10/22 20:16:33","MultiFlash v1.49","Default.mfi",,,,"False",,0.201064
18,"Sandra","BS325_Z6730_PT583","FSPP2BSPSB2_SB193","08/10/22 20:19:45",4.422598,0.66654,2.532793,0.348207,0.881937,29.918122,3.58657,33.612983,0.116937,0.017985,0.66654,0.0103,0.348207,0.003587,3.58657,8265.432546,28.754921,2.532793,0.348207,29.918122,0.881937,3.58657,0.116937,0.0103,0.348207,0.003587,3.58657,28.754921,26.319378,24.740454,14.847849,0.017031,0.5837599999999999,0.009941999999999999,82.935166,9.942226,0.9920020000000001,1.174567,8.382212e-14,3.809369e-09,,,,167.55632,1.248546e+16,1.170427,,1.059671,0.806714,-0.024781,19.342543,0.348207,,,,,,,48.325336,0.839894,0.959266,43.074561,,,45.963401,0.433472,"False","False",3,1.170427,"p-type",0.018,245.9,245.9,1,1,25,1,"Generalized",540,29.774521,0.284655,2.2,0,1000,60.715911,1.66e-30,"Sinton","OFF","Center Point",3000000000000000,30,2000000000000000,4000000000000000,"OFF","Dark Rsh (Cell only)",0.4,"False","RTD (Internal)",2,10,-0.05,1,0.01,"A",0,"16-131484","True",0,0,"Hunt",,"08/10/22 20:19:45","MultiFlash v1.49","Default.mfi",,,,"False",,0.201064
19,"sandra","v7-19","cal","08/11/22 09:38:40",9.524469,0.64667,8.530582000000001,0.528743,4.510482,73.231763,18.342749,42.211448,0.005608,0.038733,0.64667,0.034691,0.528743,0.018343,18.342749,10379.795116,1.378983,8.530582000000001,0.528743,73.231763,4.510482,18.342749,0.005608,0.034691,0.528743,0.018343,18.342749,1.378983,1.084932,25.363043,14.545832,0.036011,0.561254,0.020211,80.691659,20.211269,1.149805,1.455998,2.955788e-13,3.436286e-08,,,,61.141582,4723313000000000,1.471375,,1.072118,0.809198,0.004697,3.024138,0.528743,,,,,,,9.435354,0.022293,0.968028,10.519672,,,8.296949,0.143413,"False","False",3,1.471375,"p-type",0.018,245.9,245.9,1,1,25,1,"Generalized",540,2.006466,0.284655,2.2,0,1000,6.497152,1.66e-30,"Sinton","OFF","Center Point",3000000000000000,30,2000000000000000,4000000000000000,"OFF","Dark Rsh (Cell only)",0.4,"False","RTD (Internal)",2,10,-0.05,1,0.01,"A",0,"16-131484","True",0,0,"Hunt",,"08/11/22 09:38:40","MultiFlash v1.49","Default.mfi",,,,"False",,0.201064
20,"sandra","v7-19","v7-19","08/11/22 09:55:03",9.530844,,,,,,,,,0.038759,,,,,,,,9.530844,0.006392,,0.060921,0.247746,-0.000671,0.038759,0.006392,0.000248,0.247746,-0.164915,0.423567,25.437223,133.870657,,,,,,,,,,,,,,,,,1.076577,0.804805,0.006392,1.314144,0.006392,,,,,,0,0,0,,0,0,0,0,0,"False","True",3,3,"p-type",0.018,245.9,245.9,1,1,25,1,"Generalized",540,1.04047,0.284871,2.2,0,1000,,1.66e-30,"Sinton","OFF","Center Point",3000000000000000,30,2000000000000000,4000000000000000,"OFF","Dark Rsh (Cell only)",0.4,"False","RTD (Internal)",2,10,-0.05,1,0.01,,0,"16-131484","True",0,0,"Hunt",,"08/11/22 09:55:03","MultiFlash v1.49","Default.mfi",0,0,0,"False",0,0.203394
21,"sandra","v7-19","v7-19","08/11/22 09:55:28",9.531533,0.646522,8.531684,0.529025,4.513476,73.242797,18.354926,42.393194,0.005592,0.038762,0.646522,0.034696,0.529025,0.018355,18.354926,10424.486354,1.37507,8.531684,0.529025,73.242797,4.513476,18.354926,0.005592,0.034696,0.529025,0.018355,18.354926,1.37507,3.917249,25.479932,14.649838,0.036046,0.561125,0.020226,80.710007,20.226238,1.146647,1.451784,3.031008e-13,3.325367e-08,,,,61.590394,4723313000000000,1.444607,,1.083659,0.808303,0.004173,15.472194,0.529025,,,,,,,9.489807000000001,-0.27459,0.968039,10.496575,,,8.274851999999999,0.142731,"False","False",3,1.444607,"p-type",0.018,245.9,245.9,1,1,25,1,"Generalized",540,5.626591,0.284871,2.2,0,1000,6.735822,1.66e-30,"Sinton","OFF","Center Point",3000000000000000,30,2000000000000000,4000000000000000,"OFF","Dark Rsh (Cell only)",0.4,"False","RTD (Internal)",2,10,-0.05,1,0.01,"A",0,"16-131484","True",0,0,"Hunt",,"08/11/22 09:55:28","MultiFlash v1.49","Default.mfi",,,,"False",,0.203394
22,"Sandra","v7-19","v7-19","08/12/22 11:13:38",9.530461000000001,,,,,,,,,0.038757,,,,,,,,9.530461000000001,0.006126,,0.058381,0.237416,-0.000643,0.038757,0.006126,0.000237,0.237416,-0.158052,0.392523,24.055068,146.68339,,,,,,,,,,,,,,,,,1.063957,0.806395,0.006126,1.193252,0.006126,,,,,,0,0,0,,0,0,0,0,0,"False","True",3,3,"p-type",0.018,245.9,245.9,1,1,25,1,"Generalized",540,1.04047,0.284871,2.2,0,1000,,1.66e-30,"Sinton","OFF","Center Point",3000000000000000,30,2000000000000000,4000000000000000,"OFF","Dark Rsh (Cell only)",0.4,"False","RTD (Internal)",2,10,-0.05,1,0.01,,0,"16-131484","True",0,0,"Hunt",,"08/12/22 11:13:38","MultiFlash v1.49","Default.mfi",0,0,0,"False",0,0.203482
23,"Sandra","v7-19","v7-19","08/12/22 11:14:02",9.526983,0.646444,8.625674999999999,0.521026,4.494203,72.973698,18.276546,42.553167,0.006015,0.038743,0.646444,0.035078,0.521026,0.018277,18.276546,10463.823803,1.479201,8.625674999999999,0.521026,72.973698,4.494203,18.276546,0.006015,0.035078,0.521026,0.018277,18.276546,1.479201,1.413831,24.419097,15.964914,0.03602,0.56126,0.020216,80.71920900000001,20.216439,1.142603,1.458996,3.026172e-13,3.344602e-08,,,,59.64581,4723313000000000,1.459297,,1.076071,0.7995910000000001,0.004758,4.328094,0.521026,,,,,,,8.217890000000001,0.004853,0.971864,9.368047000000001,,,9.070849000000001,0.141319,"False","False",3,1.459297,"p-type",0.018,245.9,245.9,1,1,25,1,"Generalized",540,1.55336,0.284871,2.2,0,1000,7.186074,1.66e-30,"Sinton","OFF","Center Point",3000000000000000,30,2000000000000000,4000000000000000,"OFF","Dark Rsh (Cell only)",0.4,"False","RTD (Internal)",2,10,-0.05,1,0.01,"A",0,"16-131484","True",0,0,"Hunt",,"08/12/22 11:14:02","MultiFlash v1.49","Default.mfi",,,,"False",,0.203482
24,"Sandra","BS325_Z6730_PT583","FSPP2BSPSB2_SB192","08/12/22 11:20:34",8.589427000000001,0.668894,5.596993,0.363414,2.034024,35.402546,8.271754,67.52462199999999,0.049694,0.034931,0.668894,0.022761,0.363414,0.008272,8.271754,16604.304462,12.219875,5.596993,0.363414,35.402546,2.034024,8.271754,0.049694,0.022761,0.363414,0.008272,8.271754,12.219875,11.173627,25.378777,14.386822,0.033216,0.586468,0.01948,83.374088,19.480236,0.987963,1.115428,1.568881e-13,4.464805e-09,,,,116.121882,1.007611e+16,1.160761,,1.082272,0.805029,0.003639,19.650619,0.363414,,,,,,,52.380447,0.423438,0.871722,35.076725,,,43.354095,0.110613,"False","False",3,1.160761,"p-type",0.018,245.9,245.9,1,1,25,1,"Generalized",540,14.021827,0.284871,2.2,0,1000,67.938931,1.66e-30,"Sinton","OFF","Center Point",3000000000000000,30,2000000000000000,4000000000000000,"OFF","Dark Rsh (Cell only)",0.4,"False","RTD (Internal)",2,10,-0.05,1,0.01,"A",0,"16-131484","True",0,0,"Hunt",,"08/12/22 11:20:34","MultiFlash v1.49","Default.mfi",,,,"False",,0.203482
25,"Sandra","BS325_Z6730_PT583","FSPP2BSPSB2_SB192","08/12/22 11:23:36",8.737977000000001,0.6690160000000001,5.619689,0.362031,2.034503,34.802541,8.273702,67.248294,0.049879,0.035535,0.6690160000000001,0.022854,0.362031,0.008274,8.273702,16536.355417,12.265179,5.619689,0.362031,34.802541,2.034503,8.273702,0.049879,0.022854,0.362031,0.008274,8.273702,12.265179,11.144496,25.221433,14.594835,0.033791,0.586628,0.019823,83.382496,19.822746,0.981766,1.114258,1.590204e-13,4.498877e-09,,,,91.39419100000001,1.287048e+16,1.157403,,1.073057,0.805341,0.003869,19.145641,0.362031,,,,,,,43.652274,0.367744,0.87001,35.956422,,,43.638173,0.109312,"False","False",3,1.157403,"p-type",0.018,245.9,245.9,1,1,25,1,"Generalized",540,14.168069,0.284871,2.2,0,1000,70.278808,1.66e-30,"Sinton","OFF","Center Point",3000000000000000,30,2000000000000000,4000000000000000,"OFF","Dark Rsh (Cell only)",0.4,"False","RTD (Internal)",2,10,-0.05,1,0.01,"A",0,"16-131484","True",0,0,"Hunt",,"08/12/22 11:23:36","MultiFlash v1.49","Default.mfi",,,,"False",,0.203482
26,"Sandra","BS325_Z6730_PT583","FSPP2BSPSB2_SB192","08/12/22 11:23:53",8.774144,0.669123,5.667621,0.362702,2.05566,35.013898,8.35974,67.252948,0.049317,0.035682,0.669123,0.023048,0.362702,0.008359999999999999,8.35974,16537.500003,12.126949,5.667621,0.362702,35.013898,2.05566,8.35974,0.049317,0.023048,0.362702,0.008359999999999999,8.35974,12.126949,10.978994,25.270883,15.284874,0.033924,0.58682,0.019907,83.38024900000001,19.907444,0.983533,1.114908,1.590892e-13,4.50686e-09,,,,91.079131,1.291062e+16,1.154197,,1.070775,0.807906,0.003795,18.388177,0.362702,,,,,,,43.334054,0.361551,0.870447,35.659348,,,43.523551,0.108833,"False","False",3,1.154197,"p-type",0.018,245.9,245.9,1,1,25,1,"Generalized",540,14.044571,0.284871,2.2,0,1000,68.583702,1.66e-30,"Sinton","OFF","Center Point",3000000000000000,30,2000000000000000,4000000000000000,"OFF","Dark Rsh (Cell only)",0.4,"False","RTD (Internal)",2,10,-0.05,1,0.01,"A",0,"16-131484","True",0,0,"Hunt",,"08/12/22 11:23:53","MultiFlash v1.49","Default.mfi",,,,"False",,0.203482
27,"Sandra","BS325_Z6730_PT583","FSPP2BSPSB2_SB192_NEW","08/12/22 11:25:42",8.810771000000001,0.669234,5.68404,0.36261,2.061088,34.954615,7.854756,67.18910099999999,0.049219,0.033578,0.669234,0.021662,0.36261,0.007854999999999999,7.854756,17630.42009,12.914995,5.68404,0.36261,34.954615,2.061088,7.854756,0.049219,0.021662,0.36261,0.007854999999999999,7.854756,12.914995,11.718727,25.288865,14.476828,0.031928,0.586808,0.018736,83.375964,18.735662,0.984221,1.115425,1.491787e-13,4.245119e-09,,,,96.561953,1.296143e+16,1.148527,,1.076476,0.807318,0.004048,18.943696,0.36261,,,,,,,43.438924,0.387767,0.868461,35.827334,,,43.551098,0.108511,"False","False",3,1.148527,"p-type",0.018,262.4,262.4,1,1,25,1,"Generalized",540,14.944837,0.284871,2.2,0,1000,74.433713,1.66e-30,"Sinton","OFF","Center Point",3000000000000000,30,2000000000000000,4000000000000000,"OFF","Dark Rsh (Cell only)",0.4,"False","RTD (Internal)",2,10,-0.05,1,0.01,"A",0,"16-131484","True",0,0,"Hunt",,"08/12/22 11:25:42","MultiFlash v1.49","Default.mfi",,,,"False",,0.203482
61,"Sandra","BS325_Z6730_PT583","FSPP2BSPSB2_SB1_62","08/12/22 13:45:07",7.156864,0.665637,4.745171,0.360971,1.71287,35.955415,6.527706,21.726175,0.058264,0.027275,0.665637,0.018084,0.360971,0.006528,6.527706,5700.948235,15.288467,4.745171,0.360971,35.955415,1.71287,6.527706,0.058264,0.018084,0.360971,0.006528,6.527706,15.288467,13.872586,24.677527,15.475885,0.025852,0.58364,0.015088,83.108255,15.088304,0.978954,1.152951,1.361379e-13,4.056888e-09,,,,99.883449,1.351879e+16,1.195413,,1.068,0.806651,-0.006097,18.899735,0.360971,,,,,,,34.856819,0.371693,0.896071,33.987097,,,43.370778,0.409955,"False","False",3,1.195413,"p-type",0.018,262.4,262.4,1,1,25,1,"Generalized",540,17.865443,0.284871,2.2,0,1000,63.771227,1.66e-30,"Sinton","OFF","Center Point",3000000000000000,30,2000000000000000,4000000000000000,"OFF","Dark Rsh (Cell only)",0.4,"False","RTD (Internal)",2,10,-0.05,1,0.01,"A",0,"16-131484","True",0,0,"Hunt",,"08/12/22 13:45:07","MultiFlash v1.49","Default.mfi",,,,"False",,0.203482
62,"Sandra","BS325_Z6730_PT583","FSPP2BSPSB2_SB1_61","08/12/22 13:46:28",8.914061999999999,0.668041,6.416276,0.375958,2.412247,40.508214,9.193016,162.426173,0.04046,0.033971,0.668041,0.024452,0.375958,0.009193,9.193016,42620.627818,10.616691,6.416276,0.375958,40.508214,2.412247,9.193016,0.04046,0.024452,0.375958,0.009193,9.193016,10.616691,9.753842000000001,24.704496,15.121865,0.032374,0.586646,0.018992,83.68783999999999,18.992287,0.964369,1.077686,1.607605e-13,2.800593e-09,,,,97.01700200000001,1.247016e+16,1.181137,,1.068427,0.806128,0.002711,18.070618,0.375958,,,,,,,34.975262,0.22858,0.892868,28.243038,,,40.845192,0.043896,"False","False",3,1.181137,"p-type",0.018,262.4,262.4,1,1,25,1,"Generalized",540,12.380763,0.284871,2.2,0,1000,41.453402,1.66e-30,"Sinton","OFF","Center Point",3000000000000000,30,2000000000000000,4000000000000000,"OFF","Dark Rsh (Cell only)",0.4,"False","RTD (Internal)",2,10,-0.05,1,0.01,"A",0,"16-131484","True",0,0,"Hunt",,"08/12/22 13:46:28","MultiFlash v1.49","Default.mfi",,,,"False",,0.203482
63,"Sandra","BS325_Z6730_PT583","FSPP2BSPSB2_SB1_60","08/12/22 13:47:49",3.646238,0.661623,2.202422,0.349925,0.770682,31.946245,2.93705,91.55186399999999,0.130751,0.013896,0.661623,0.008392999999999999,0.349925,0.002937,2.93705,24023.209057,34.30903,2.202422,0.349925,31.946245,0.770682,2.93705,0.130751,0.008392999999999999,0.349925,0.002937,2.93705,34.30903,31.228974,24.686517,15.20387,0.01323,0.580205,0.007676,83.491985,7.676025,0.983788,1.08564,8.443663000000001e-14,1.482294e-09,,,,181.287148,1.263207e+16,1.26087,,1.068525,0.806287,-0.0292,18.105338,0.349925,,,,,,,37.689398,0.801844,0.911662,39.880837,,,45.143691,0.191089,"False","False",3,1.26087,"p-type",0.018,262.4,262.4,1,1,25,1,"Generalized",540,39.198425,0.284871,2.2,0,1000,147.873267,1.66e-30,"Sinton","OFF","Center Point",3000000000000000,30,2000000000000000,4000000000000000,"OFF","Dark Rsh (Cell only)",0.4,"False","RTD (Internal)",2,10,-0.05,1,0.01,"A",0,"16-131484","True",0,0,"Hunt",,"08/12/22 13:47:49","MultiFlash v1.49","Default.mfi",,,,"False",,0.203482
28,"Sandra","BS325_Z6730_PT583","FSPP2BSPSB2_SB1_98","08/12/22 11:27:58",7.502673,0.669948,4.533515,0.353575,1.602939,31.890421,6.108763,113.9188,0.064592,0.028593,0.669948,0.017277,0.353575,0.006109,6.108763,29892.293063,16.948846,4.533515,0.353575,31.890421,1.602939,6.108763,0.064592,0.017277,0.353575,0.006109,6.108763,16.948846,15.500898,25.100058,15.062861,0.027234,0.588479,0.016027,83.666286,16.026677,0.966343,1.084364,1.25339e-13,2.410074e-09,,,,118.335705,1.301794e+16,1.138752,,1.077521,0.805959,-0.002612,19.940643,0.353575,,,,,,,50.149257,0.5406300000000001,0.905573,39.807909,,,45.300801,0.07563,"False","False",3,1.138752,"p-type",0.018,262.4,262.4,1,1,25,1,"Generalized",540,18.930873,0.284871,2.2,0,1000,76.95121399999999,1.66e-30,"Sinton","OFF","Center Point",3000000000000000,30,2000000000000000,4000000000000000,"OFF","Dark Rsh (Cell only)",0.4,"False","RTD (Internal)",2,10,-0.05,1,0.01,"A",0,"16-131484","True",0,0,"Hunt",,"08/12/22 11:27:58","MultiFlash v1.49","Default.mfi",,,,"False",,0.203482
29,"Sandra","BS325_Z6730_PT583","FSPP2BSPSB2_SB1_96","08/12/22 11:29:29",3.736813,0.672083,2.157215,0.353028,0.761558,30.32345,2.90228,152.868193,0.137654,0.014241,0.672083,0.008220999999999999,0.353028,0.002902,2.90228,40112.613811,36.120423,2.157215,0.353028,30.32345,0.761558,2.90228,0.137654,0.008220999999999999,0.353028,0.002902,2.90228,36.120423,32.994714,25.037124,15.140866,0.013578,0.5900030000000001,0.008011000000000001,83.703686,8.011342000000001,0.994881,1.078049,5.849878999999999e-14,1.096605e-09,,,,251.511845,1.313818e+16,1.128449,,1.071383,0.807137,-0.027104,19.283797,0.353028,,,,,,,56.644544,1.258628,0.925136,42.6432,,,45.685824,0.113784,"False","False",3,1.128449,"p-type",0.018,262.4,262.4,1,1,25,1,"Generalized",540,38.984049,0.284871,2.2,0,1000,143.8937,1.66e-30,"Sinton","OFF","Center Point",3000000000000000,30,2000000000000000,4000000000000000,"OFF","Dark Rsh (Cell only)",0.4,"False","RTD (Internal)",2,10,-0.05,1,0.01,"A",0,"16-131484","True",0,0,"Hunt",,"08/12/22 11:29:29","MultiFlash v1.49","Default.mfi",,,,"False",,0.203482
30,"Sandra","BS325_Z6730_PT583","FSPP2BSPSB2_SB1_95","08/12/22 11:31:07",3.549097,0.666238,2.023654,0.347726,0.703678,29.759574,2.681699,94.65066,0.146573,0.013526,0.666238,0.007712,0.347726,0.002682,2.681699,24836.333072,38.460784,2.023654,0.347726,29.759574,0.703678,2.681699,0.146573,0.007712,0.347726,0.002682,2.681699,38.460784,35.451365,25.010153,14.914853,0.012868,0.584175,0.007517,83.422132,7.517348,0.996759,1.099722,6.839064e-14,1.577816e-09,,,,208.650596,1.326731e+16,1.1887,,1.070423,0.807416,-0.028901,18.743207,0.347726,,,,,,,45.738657,0.943502,0.937507,43.378183,,,46.033172,0.191811,"False","False",3,1.1887,"p-type",0.018,262.4,262.4,1,1,25,1,"Generalized",540,40.285841,0.284871,2.2,0,1000,124.884438,1.66e-30,"Sinton","OFF","Center Point",3000000000000000,30,2000000000000000,4000000000000000,"OFF","Dark Rsh (Cell only)",0.4,"False","RTD (Internal)",2,10,-0.05,1,0.01,"A",0,"16-131484","True",0,0,"Hunt",,"08/12/22 11:31:07","MultiFlash v1.49","Default.mfi",,,,"False",,0.203482
64,"Sandra","BS325_Z6730_PT583","FSPP2BSPSB2_SB1_59","08/12/22 13:49:04",7.963007,0.664279,5.211815,0.357084,1.861058,35.182942,7.092445,74.319175,0.053652,0.030347,0.664279,0.019862,0.357084,0.007092,7.092445,19501.351411,14.078215,5.211815,0.357084,35.182942,1.861058,7.092445,0.053652,0.019862,0.357084,0.007092,7.092445,14.078215,12.733034,24.71798,14.888852,0.028849,0.581962,0.016789,83.285376,16.7893,0.981064,1.117005,1.636956e-13,4.220258e-09,,,,97.00552500000001,1.177741e+16,1.205296,,1.074717,0.8067879999999999,-0.001968,18.53598,0.357084,,,,,,,38.410492,0.378858,0.91092,34.8624,,,43.91884,0.107588,"False","False",3,1.205296,"p-type",0.018,262.4,262.4,1,1,25,1,"Generalized",540,16.259942,0.284871,2.2,0,1000,49.664066,1.66e-30,"Sinton","OFF","Center Point",3000000000000000,30,2000000000000000,4000000000000000,"OFF","Dark Rsh (Cell only)",0.4,"False","RTD (Internal)",2,10,-0.05,1,0.01,"A",0,"16-131484","True",0,0,"Hunt",,"08/12/22 13:49:04","MultiFlash v1.49","Default.mfi",,,,"False",,0.203482
65,"Sandra","BS325_Z6730_PT583","FSPP2BSPSB2_SB1_58","08/12/22 13:50:37",7.428512,0.661386,4.927146,0.3589,1.768354,35.992559,6.739155,70.72538400000001,0.055624,0.02831,0.661386,0.018777,0.3589,0.006739,6.739155,18558.340795,14.595655,4.927146,0.3589,35.992559,1.768354,6.739155,0.055624,0.018777,0.3589,0.006739,6.739155,14.595655,13.319801,24.713485,14.966856,0.026869,0.579051,0.015558,83.09405099999999,15.558319,0.9871760000000001,1.136856,1.680356e-13,5.025733e-09,,,,88.703751,1.236046e+16,1.264022,,1.080939,0.8058149999999999,-0.004479,19.334257,0.3589,,,,,,,32.019903,0.315827,0.896007,33.871305,,,43.298932,0.120477,"False","False",3,1.264022,"p-type",0.018,262.4,262.4,1,1,25,1,"Generalized",540,17.126546,0.284871,2.2,0,1000,60.082914,1.66e-30,"Sinton","OFF","Center Point",3000000000000000,30,2000000000000000,4000000000000000,"OFF","Dark Rsh (Cell only)",0.4,"False","RTD (Internal)",2,10,-0.05,1,0.01,"A",0,"16-131484","True",0,0,"Hunt",,"08/12/22 13:50:37","MultiFlash v1.49","Default.mfi",,,,"False",,0.203482
66,"Sandra","BS325_Z6730_PT583","FSPP2BSPSB2_SB1_57","08/12/22 13:51:44",7.93791,0.671875,5.347012,0.36653,1.959842,36.7474,7.46891,193.106855,0.051712,0.030251,0.671875,0.020377,0.36653,0.007469,7.46891,50671.238764,13.569214,5.347012,0.36653,36.7474,1.959842,7.46891,0.051712,0.020377,0.36653,0.007469,7.46891,13.569214,12.250393,24.735959,14.995859,0.028843,0.589777,0.017011,83.694992,17.011008,0.979468,1.078452,1.24457e-13,2.559485e-09,,,,131.309961,1.174596e+16,1.130656,,1.072796,0.806173,-0.002133,18.630735,0.36653,,,,,,,48.51198,0.477581,0.891281,32.876167,,,43.000691,0.04195,"False","False",3,1.130656,"p-type",0.018,262.4,262.4,1,1,25,1,"Generalized",540,16.167491,0.284871,2.2,0,1000,57.33585,1.66e-30,"Sinton","OFF","Center Point",3000000000000000,30,2000000000000000,4000000000000000,"OFF","Dark Rsh (Cell only)",0.4,"False","RTD (Internal)",2,10,-0.05,1,0.01,"A",0,"16-131484","True",0,0,"Hunt",,"08/12/22 13:51:44","MultiFlash v1.49","Default.mfi",,,,"False",,0.203482
79,"Sandra","BS325_Z6745_PT600","FSPP2BSPSB2_SA_47","08/12/22 14:23:40",7.507598,0.665804,4.893938,0.358029,1.752172,35.05333,6.677486,85.914964,0.057384,0.028611,0.665804,0.018651,0.358029,0.006677,6.677486,22544.086672,15.057449,4.893938,0.358029,35.05333,1.752172,6.677486,0.057384,0.018651,0.358029,0.006677,6.677486,15.057449,13.622242,24.704496,14.85185,0.027121,0.584372,0.015849,83.199242,15.849044,0.965504,1.148383,1.371941e-13,5.085055e-09,,,,102.187741,1.280096e+16,1.189978,,1.075708,0.804628,-0.003813,19.752072,0.358029,,,,,,,38.597378,0.430561,0.904521,35.199745,,,43.957159,0.099046,"False","False",3,1.189978,"p-type",0.018,262.4,262.4,1,1,25,1,"Generalized",540,17.447353,0.284871,2.2,0,1000,59.041255,1.66e-30,"Sinton","OFF","Center Point",3000000000000000,30,2000000000000000,4000000000000000,"OFF","Dark Rsh (Cell only)",0.4,"False","RTD (Internal)",2,10,-0.05,1,0.01,"A",0,"16-131484","True",0,0,"Hunt",,"08/12/22 14:23:40","MultiFlash v1.49","Default.mfi",,,,"False",,0.203482
