Repository: dintalframe/MLPROJECT

File: FCT450csv/MultiFlash_Database WW33 - 2017.csv (part 1 of 6)
ID,User_ID,Batch_ID,Sample_ID,Measurement_Date-Time,Isc_(A),Voc_(V),Imp_(A),Vmp_(V),Pmp_(W),FF_(percent),Efficiency_(percent),Rsh_(ohm),Rs_(ohm),Jsc_(A/cm2),Voc_(V/cell),Jmp_(A/cm2),Vmp_(V/cell),Pmp_(W/cm2),Cell_Efficiency_(percent),Rsh_(ohm-cm2),Rs_(ohm-cm2),ILoad_(A),VLoad_(V),FFLoad_(percent),PLoad_(W),EffLoad_(percent),RsLoad_(ohm),JLoad_(A/cm2),VLoad_(V/cell),PLoad_(W/cm2),Cell_EffLoad_(percent),RsLoad_(ohm-cm2),Rs_Modulation_(ohm-cm2),Measured_Temperature_(C),Total_Test_Time_(s),pJmp_(A/cm2),pVmp_(V/cell),pPmp_(W/cm2),pFF_(percent),pEfficiency_(percent),n_at_1_sun,n_at_ 1/10_suns,Jo1_(A/cm2),Jo2_(A/cm2),Jo_(fA/cm2),Est_Bulk_Lifetime_(us),BRR_(Hz),Lifetime_at_Vmp_(us),Doping_(cm-3),Measured_Resistivity_(Ohm-cm),Lifetime_Fit_R2,Max_Intensity_(suns),Intensity_@_flash_cutoff_(suns),V_at_Isc_(V),dV/dt,V_Pad_0_(V),V_Pad_1_(V),V_Pad_2_(V),V_Pad_3_(V),V_Pad_4_(V),Pm/Pe,Resistivity_(ohm-cm),Sample_Type,Thickness_(cm),Cell_Area_(cm2),Total_Area_(cm2),Number_of_Cells_per_String,Number_of_Strings,Temperature_(C),Intensity_(suns),Analysis_Type,Nominal_Load_Voltage_(mV/cell),Rs_Modulation_Target_(ohm-cm2),Reference_Constant_(V/sun),Voltage_Temperature_Coefficient_(mV/C),Temperature_Offset_(C),Power_per_Sun_(W/m2),Conductivity_Modulation_(ohm-cm2/V),Auger_Coefficient,Auger_Method,Band_Gap_Narrowing,Fit_Method,Carrier_Density_Center_Point_(cm-3),Percent_Fit,Lower_Bound_(cm-3),Upper_Bound_(cm-3),Rsh_Lifetime_Correction,Rsh_Measurement_Method,SunsVoc_Rsh_Voltage_(V),Do_Dark_Break_Measurement,Temperature_Measurement_Method,Number_of_dRsh_Points,dRsh_Output_Vlimit_(V),Current_Transfer,Voltage_Transfer,Temperature_Transfer,Final_Bin,Bin_Index,Tester_ID,Do_Doping_Measurement,Doping_Sample_Time_(us),Doping_Measurement_Length_(us),Measurement_Type,Comments,Calibration,dBreak_(V),dBreak_(A),Dark_Break_Interpolated,Measurement_Date-Time_String,Software Version
1,"Dana","Encapsulated_DOEproject","Encap_NPT_1649","08/14/17 14:19:18",8.880017,,,,,,,,,0.035571,,,,,,,,8.880017,-0.016544,,-0.146908,-0.588481,0.001863,0.035571,-0.016544,-0.000588,-0.588481,0.465086,2.042161,25.706977,487.723897,,,,,,,,,,,,,,,,,1.232296,0.916949,-0.016544,6.744306,-0.016544,,,,,,3,"p-type",0.021,249.64,249.64,1,1,25,1,"Generalized",500,2.048606,0.246696,2.2,0,1000,,1.66e-30,"Sinton","OFF","Center Point",3000000000000000,30,2000000000000000,4000000000000000,"OFF","Dark Rsh (Cell only)",0.4,"True","RTD (Internal)",2,10,-0.05,1,0.01,"A",0,"16-131484","True",0,0,"Full IV","C:\SintonInstruments\Recipe\MultiFlash\Encapsulated Cell_DOEProj_20170809.mfi","True",0,,"False","08/14/17 14:19:18","MultiFlash v1.27"
2,"Dana","Encapsulated_DOEproject","Encap_NPT_1649","08/14/17 14:19:54",8.882558,0.639231,8.318464000000001,0.497965,4.142304,72.95346000000001,16.593109,489.405943,0.007398,0.035581,0.639231,0.033322,0.497965,0.016593,16.593109,122175.299566,1.846952,8.318464000000001,0.497965,72.95346000000001,4.142304,16.593109,0.007398,0.033322,0.497965,0.016593,16.593109,1.846952,1.840712,25.618949,26.493515,0.03382,0.552497,0.018685,82.15154099999999,18.685192,1.215034,1.102365,6.695745e-13,1.015784e-08,,,,66.536322,7332483000000000,1.970524,,1.240089,0.9191009999999999,0.000786,5.983363,0.497965,,,,,,3,"p-type",0.021,249.64,249.64,1,1,25,1,"Generalized",500,1.866119,0.246696,2.2,0,1000,2.089938,1.66e-30,"Sinton","OFF","Center Point",3000000000000000,30,2000000000000000,4000000000000000,"OFF","Dark Rsh (Cell only)",0.4,"True","RTD (Internal)",2,10,-0.05,1,0.01,"A",0,"16-131484","True",0,0,"Full IV","C:\SintonInstruments\Recipe\MultiFlash\Encapsulated Cell_DOEProj_20170809.mfi","False",-2,-0.002711,"False","08/14/17 14:19:54","MultiFlash v1.27"
3,"Dana","Encapsulated_DOEproject","1408-1-DF-794","08/14/17 14:48:09",8.800255999999999,0.635846,8.228033,0.500201,4.115671,73.551778,16.486425,122.032654,0.006979,0.035252,0.635846,0.03296,0.500201,0.016486,16.486425,30464.231857,1.74235,8.228033,0.500201,73.551778,4.115671,16.486425,0.006979,0.03296,0.500201,0.016486,16.486425,1.74235,1.808392,24.98957,26.989544,0.033444,0.550755,0.018419,82.17514799999999,18.41933,1.124535,1.127087,7.184901e-13,1.117993e-08,,,,61.055346,5306002000000000,2.68311,,1.231138,0.918991,-0.001445,5.845909,0.500201,,,,,,3,"p-type",0.021,249.64,249.64,1,1,25,1,"Generalized",500,1.811665,0.246696,2.2,0,1000,1.211552,1.66e-30,"Sinton","OFF","Center Point",3000000000000000,30,2000000000000000,4000000000000000,"OFF","Dark Rsh (Cell only)",0.4,"True","RTD (Internal)",2,10,-0.05,1,0.01,"A",0,"16-131484","True",0,0,"Full IV","good","False",-2,-0.017407,"True","08/14/17 14:48:09","MultiFlash v1.27"
16,"Yang","Encapsulated_DOEproject","1408-3-JT-806","08/14/17 15:50:29",8.775788,0.643888,8.239471999999999,0.497164,4.096368,72.494032,16.409103,298.656662,0.008265,0.035154,0.643888,0.033005,0.497164,0.016409,16.409103,74556.649016,2.063241,8.239471999999999,0.497164,72.494032,4.096368,16.409103,0.008265,0.033005,0.497164,0.016409,16.409103,2.063241,2.138936,24.802436,28.32162,0.03345,0.558827,0.018693,82.583473,18.692859,1.122693,1.092418,5.400603e-13,7.118306e-09,,,,87.30437499999999,7543059000000000,1.918258,,1.22839,0.914842,-0.001816,6.926413,0.497164,,,,,,3,"p-type",0.021,249.64,249.64,1,1,25,1,"Generalized",500,2.095326,0.246696,2.2,0,1000,2.016863,1.66e-30,"Sinton","OFF","Center Point",3000000000000000,30,2000000000000000,4000000000000000,"OFF","Dark Rsh (Cell only)",0.4,"True","RTD (Internal)",2,10,-0.05,1,0.01,"A",0,"16-131484","True",0,0,"Full IV","good","False",-2,-0.006851,"False","08/14/17 15:50:29","MultiFlash v1.27"
17,"Yang","Encapsulated_DOEproject","1408-5-JT-807","08/14/17 15:54:06",8.748182,0.647298,8.210972999999999,0.495485,4.068418,71.84615100000001,16.297138,349.983797,0.008971,0.035043,0.647298,0.032891,0.495485,0.016297,16.297138,87369.95514400001,2.239433,8.210972999999999,0.495485,71.84615100000001,4.068418,16.297138,0.008971,0.032891,0.495485,0.016297,16.297138,2.239433,2.381208,24.893518,28.204613,0.033328,0.5627490000000001,0.018755,82.683133,18.755332,1.091521,1.101461,4.567894e-13,7.517279e-09,,,,101.180873,9090089000000000,1.607861,,1.229823,0.917911,-0.002166,7.767176,0.495485,,,,,,3,"p-type",0.021,249.64,249.64,1,1,25,1,"Generalized",500,2.350647,0.246696,2.2,0,1000,0.503546,1.66e-30,"Sinton","OFF","Center Point",3000000000000000,30,2000000000000000,4000000000000000,"OFF","Dark Rsh (Cell only)",0.4,"True","RTD (Internal)",2,10,-0.05,1,0.01,"A",0,"16-131484","True",0,0,"Full IV","good","False",-2,-0.004992,"False","08/14/17 15:54:06","MultiFlash v1.27"
18,"Yang","Encapsulated_DOEproject","1408-6-JT-808","08/14/17 15:57:38",8.755531,0.644967,8.221142,0.506406,4.163235,73.72432999999999,16.676955,448.393263,0.007416,0.035073,0.644967,0.032932,0.506406,0.016677,16.676955,111936.894277,1.851271,8.221142,0.506406,73.72432999999999,4.163235,16.676955,0.007416,0.032932,0.506406,0.016677,16.676955,1.851271,1.882072,24.843836,27.142552,0.033409,0.560512,0.018726,82.782349,18.725942,1.108681,1.076837,5.239927e-13,5.125071e-09,,,,94.957751,7553021000000000,1.915856,,1.225269,0.914973,-0.002241,6.033192,0.506406,,,,,,3,"p-type",0.021,249.64,249.64,1,1,25,1,"Generalized",500,1.877769,0.246696,2.2,0,1000,1.476346,1.66e-30,"Sinton","OFF","Center Point",3000000000000000,30,2000000000000000,4000000000000000,"OFF","Dark Rsh (Cell only)",0.4,"True","RTD (Internal)",2,10,-0.05,1,0.01,"A",0,"16-131484","True",0,0,"Full IV","good","False",-2,-0.00416,"False","08/14/17 15:57:38","MultiFlash v1.27"
19,"Yang","Encapsulated_DOEproject","1408-5-JT-809","08/14/17 16:00:32",8.760883,0.648131,8.215097999999999,0.510835,4.196561,73.906594,16.810453,119.647396,0.007281,0.035094,0.648131,0.032908,0.510835,0.01681,16.810453,29868.775842,1.817557,8.215097999999999,0.510835,73.906594,4.196561,16.810453,0.007281,0.032908,0.510835,0.01681,16.810453,1.817557,1.84318,24.865365,28.099607,0.033394,0.563617,0.018821,82.747533,18.821372,1.095297,1.096491,4.475919e-13,6.60401e-09,,,,105.49978,8474209000000000,1.717991,,1.225566,0.918191,-0.002024,5.936071,0.510835,,,,,,3,"p-type",0.021,249.64,249.64,1,1,25,1,"Generalized",500,1.836057,0.246696,2.2,0,1000,1.532345,1.66e-30,"Sinton","OFF","Center Point",3000000000000000,30,2000000000000000,4000000000000000,"OFF","Dark Rsh (Cell only)",0.4,"True","RTD (Internal)",2,10,-0.05,1,0.01,"A",0,"16-131484","True",0,0,"Full IV","good","False",-2,-0.019921,"True","08/14/17 16:00:32","MultiFlash v1.27"
20,"Yang","Encapsulated_DOEproject","1408-5-JT-810","08/14/17 16:03:13",8.813504999999999,0.648969,8.235806,0.500069,4.118468,72.005047,16.49763,63.400419,0.00868,0.035305,0.648969,0.032991,0.500069,0.016498,16.49763,15827.280562,2.166822,8.235806,0.500069,72.005047,4.118468,16.49763,0.00868,0.032991,0.500069,0.016498,16.49763,2.166822,2.223286,24.848556,28.215614,0.033574,0.563304,0.018912,82.544568,18.912421,1.112714,1.110258,4.411394e-13,7.354442e-09,,,,103.24043,7814525000000000,1.854994,,1.225311,0.915655,-0.001718,7.288426,0.500069,,,,,,3,"p-type",0.021,249.64,249.64,1,1,25,1,"Generalized",500,2.23523,0.246696,2.2,0,1000,1.335921,1.66e-30,"Sinton","OFF","Center Point",3000000000000000,30,2000000000000000,4000000000000000,"OFF","Dark Rsh (Cell only)",0.4,"True","RTD (Internal)",2,10,-0.05,1,0.01,"A",0,"16-131484","True",0,0,"Full IV","good","False",-2,-0.031462,"True","08/14/17 16:03:13","MultiFlash v1.27"
21,"Yang","Encapsulated_DOEproject","1408-6-JT-811","08/14/17 16:06:56",8.83379,0.645689,8.275259999999999,0.494199,4.089629,71.699023,16.382105,42.609365,0.008793,0.035386,0.645689,0.033149,0.494199,0.016382,16.382105,10637.001938,2.195063,8.275259999999999,0.494199,71.699023,4.089629,16.382105,0.008793,0.033149,0.494199,0.016382,16.382105,2.195063,2.312625,24.891862,27.155553,0.03362,0.560179,0.018833,82.42559199999999,18.832958,1.115244,1.121858,5.006863e-13,7.92072e-09,,,,89.573376,6410756000000000,2.239285,,1.229465,0.914707,-0.001379,7.501276,0.494199,,,,,,3,"p-type",0.021,249.64,249.64,1,1,25,1,"Generalized",500,2.315363,0.246696,2.2,0,1000,1.876764,1.66e-30,"Sinton","OFF","Center Point",3000000000000000,30,2000000000000000,4000000000000000,"OFF","Dark Rsh (Cell only)",0.4,"True","RTD (Internal)",2,10,-0.05,1,0.01,"A",0,"16-131484","True",0,0,"Full IV","good","False",-2,-0.04233,"True","08/14/17 16:06:56","MultiFlash v1.27"
22,"Yang","Encapsulated_DOEproject","1408-6-JT-812","08/14/17 16:10:20",8.741134000000001,0.643266,8.193897,0.5049,4.137097,73.576155,16.572253,174.165305,0.007245,0.035015,0.643266,0.032823,0.5049,0.016572,16.572253,43478.626693,1.808701,8.193897,0.5049,73.576155,4.137097,16.572253,0.007245,0.032823,0.5049,0.016572,16.572253,1.808701,1.848155,24.941544,27.242558,0.033294,0.557473,0.018561,82.40426100000001,18.560691,1.134306,1.103181,5.576271e-13,7.924266999999999e-09,,,,82.380291,6613508000000000,2.173801,,1.224477,0.915543,-0.002014,5.838108,0.5049,,,,,,3,"p-type",0.021,249.64,249.64,1,1,25,1,"Generalized",500,1.850828,0.246696,2.2,0,1000,1.488965,1.66e-30,"Sinton","OFF","Center Point",3000000000000000,30,2000000000000000,4000000000000000,"OFF","Dark Rsh (Cell only)",0.4,"True","RTD (Internal)",2,10,-0.05,1,0.01,"A",0,"16-131484","True",0,0,"Full IV","good","False",-2,-0.010945,"True","08/14/17 16:10:20","MultiFlash v1.27"
23,"Yang","Encapsulated_DOEproject","1408-5-JT-813","08/14/17 16:36:00",8.746976,0.647657,8.207329,0.511525,4.198256,74.10820699999999,16.817242,100.125475,0.007069,0.035038,0.647657,0.032877,0.511525,0.016817,16.817242,24995.323567,1.764825,8.207329,0.511525,74.10820699999999,4.198256,16.817242,0.007069,0.032877,0.511525,0.016817,16.817242,1.764825,1.76513,24.785876,27.085549,0.033313,0.563173,0.018761,82.67451699999999,18.76118,1.086499,1.105459,4.509724e-13,7.291443e-09,,,,102.293141,8914554000000000,1.637715,,1.230043,0.9144099999999999,-0.002291,5.660627,0.511525,,,,,,3,"p-type",0.021,249.64,249.64,1,1,25,1,"Generalized",500,1.761191,0.246696,2.2,0,1000,0.892312,1.66e-30,"Sinton","OFF","Center Point",3000000000000000,30,2000000000000000,4000000000000000,"OFF","Dark Rsh (Cell only)",0.4,"True","RTD (Internal)",2,10,-0.05,1,0.01,"A",0,"16-131484","True",0,0,"Full IV","good","False",-2,-0.020324,"True","08/14/17 16:36:00","MultiFlash v1.27"
24,"Yang","Encapsulated_DOEproject","1408-6-JT-814","08/14/17 16:39:18",8.77225,0.64125,8.226708,0.503115,4.13898,73.579134,16.579794,373.004012,0.007275,0.03514,0.64125,0.032954,0.503115,0.01658,16.579794,93116.721597,1.816204,8.226708,0.503115,73.579134,4.13898,16.579794,0.007275,0.032954,0.503115,0.01658,16.579794,1.816204,1.847968,24.908422,27.566576,0.033435,0.556077,0.018593,82.511726,18.5926,1.122545,1.091876,6.144224999999999e-13,6.38074e-09,,,,78.567365,6094305000000000,2.350115,,1.229312,0.915689,-0.001849,5.961404,0.503115,,,,,,3,"p-type",0.021,249.64,249.64,1,1,25,1,"Generalized",500,1.863178,0.246696,2.2,0,1000,1.222155,1.66e-30,"Sinton","OFF","Center Point",3000000000000000,30,2000000000000000,4000000000000000,"OFF","Dark Rsh (Cell only)",0.4,"True","RTD (Internal)",2,10,-0.05,1,0.01,"A",0,"16-131484","True",0,0,"Full IV","good","False",-2,-0.007501,"True","08/14/17 16:39:18","MultiFlash v1.27"
67,"Yang","Encapsulated_DOEproject","Encap_NPT_1649","08/16/17 13:55:11",8.880466,,,,,,,,,0.035573,,,,,,,,8.880466,-0.011551,,-0.102576,-0.410896,0.001301,0.035573,-0.011551,-0.000411,-0.410896,0.324705,1.578761,24.825857,269.971442,,,,,,,,,,,,,,,,,1.22568,0.916509,-0.011551,5.15365,-0.011551,,,,,,3,"p-type",0.021,249.64,249.64,1,1,25,1,"Generalized",500,2.048606,0.246421,2.2,0,1000,,1.66e-30,"Sinton","OFF","Center Point",3000000000000000,30,2000000000000000,4000000000000000,"OFF","Dark Rsh (Cell only)",0.4,"True","RTD (Internal)",2,10,-0.05,1,0.01,"A",0,"16-131484","True",0,0,"Full IV","C:\SintonInstruments\Recipe\MultiFlash\Encapsulated Cell_DOEProj_20170809.mfi","True",0,,"False","08/16/17 13:55:11","MultiFlash v1.27"
68,"Yang","Encapsulated_DOEproject","1608-2-DF-855","08/16/17 14:00:47",8.719531999999999,0.642595,8.173954999999999,0.504482,4.123615,73.594911,16.518247,374.770312,0.00722,0.034928,0.642595,0.032743,0.504482,0.016518,16.518247,93557.660584,1.80243,8.173954999999999,0.504482,73.594911,4.123615,16.518247,0.00722,0.032743,0.504482,0.016518,16.518247,1.80243,1.617108,24.761036,27.461571,0.033209,0.556771,0.01849,82.37815399999999,18.489631,1.151723,1.101209,5.699787e-13,8.359237e-09,,,,80.19259099999999,8319701000000000,1.748151,,1.237121,0.917215,-3.87721e-05,5.247656,0.504482,,,,,,3,"p-type",0.021,249.64,249.64,1,1,25,1,"Generalized",500,1.818163,0.246421,2.2,0,1000,1.23127,1.66e-30,"Sinton","OFF","Center Point",3000000000000000,30,2000000000000000,4000000000000000,"OFF","Dark Rsh (Cell only)",0.4,"True","RTD (Internal)",2,10,-0.05,1,0.01,"A",0,"16-131484","True",0,0,"Full IV","Good Cell","False",-2,-0.00419,"False","08/16/17 14:00:47","MultiFlash v1.27"
69,"Yang","Encapsulated_DOEproject","1608-1-DF-856","08/16/17 14:03:16",8.721413999999999,0.6409550000000001,8.169828000000001,0.499876,4.083898,73.056747,16.359147,175.3637,0.007578,0.034936,0.6409550000000001,0.032726,0.499876,0.016359,16.359147,43777.794162,1.89175,8.169828000000001,0.499876,73.056747,4.083898,16.359147,0.007578,0.032726,0.499876,0.016359,16.359147,1.89175,1.712519,24.80078,27.856593,0.033262,0.554187,0.018433,82.31931,18.433256,1.198794,1.081515,6.474174e-13,6.339454e-09,,,,74.204202,7272318000000000,1.986008,,1.225835,0.9165180000000001,-1.485795e-06,5.48674,0.499876,,,,,,3,"p-type",0.021,249.64,249.64,1,1,25,1,"Generalized",500,1.901004,0.246421,2.2,0,1000,1.6224,1.66e-30,"Sinton","OFF","Center Point",3000000000000000,30,2000000000000000,4000000000000000,"OFF","Dark Rsh (Cell only)",0.4,"True","RTD (Internal)",2,10,-0.05,1,0.01,"A",0,"16-131484","True",0,0,"Full IV","Good Cell","False",-2,-0.01066,"True","08/16/17 14:03:16","MultiFlash v1.27"
4,"Dana","Encapsulated_DOEproject","1408-4-DF-795","08/14/17 14:49:31",8.7981,0.63741,8.255710000000001,0.501232,4.138027,73.788016,16.575978,650.406957,0.006978,0.035243,0.63741,0.03307,0.501232,0.016576,16.575978,162367.592705,1.742064,8.255710000000001,0.501232,73.788016,4.138027,16.575978,0.006978,0.03307,0.501232,0.016576,16.575978,1.742064,1.773858,24.948168,28.013603,0.033532,0.552268,0.018519,82.43517300000001,18.518504,1.135291,1.089375,7.217963e-13,6.555882e-09,,,,67.410228,5428499000000000,2.625076,,1.22954,0.9189580000000001,-0.001396,5.768001,0.501232,,,,,,3,"p-type",0.021,249.64,249.64,1,1,25,1,"Generalized",500,1.79881,0.246696,2.2,0,1000,1.112622,1.66e-30,"Sinton","OFF","Center Point",3000000000000000,30,2000000000000000,4000000000000000,"OFF","Dark Rsh (Cell only)",0.4,"True","RTD (Internal)",2,10,-0.05,1,0.01,"A",0,"16-131484","True",0,0,"Full IV","good","False",-2,-0.002212,"False","08/14/17 14:49:31","MultiFlash v1.27"
5,"Dana","Encapsulated_DOEproject","1408-2-DF-796","08/14/17 14:51:27",8.786676999999999,0.64556,8.232435000000001,0.504931,4.156809,73.282205,16.651212,46.009801,0.007543,0.035197,0.64556,0.032977,0.504931,0.016651,16.651212,11485.886762,1.883065,8.232435000000001,0.504931,73.282205,4.156809,16.651212,0.007543,0.032977,0.504931,0.016651,16.651212,1.883065,1.900985,24.886894,27.886595,0.03346,0.560084,0.018741,82.477242,18.740512,1.121487,1.10867,5.052749e-13,7.330397e-09,,,,90.440029,7440924000000000,1.943243,,1.237388,0.920361,-0.001533,6.203504,0.504931,,,,,,3,"p-type",0.021,249.64,249.64,1,1,25,1,"Generalized",500,1.916661,0.246696,2.2,0,1000,1.12954,1.66e-30,"Sinton","OFF","Center Point",3000000000000000,30,2000000000000000,4000000000000000,"OFF","Dark Rsh (Cell only)",0.4,"True","RTD (Internal)",2,10,-0.05,1,0.01,"A",0,"16-131484","True",0,0,"Full IV","good","False",-2,-0.040172,"True","08/14/17 14:51:27","MultiFlash v1.27"
6,"Dana","Encapsulated_DOEproject","1408-1-DF-797","08/14/17 14:52:25",8.801299,0.6456809999999999,8.25553,0.5068319999999999,4.184165,73.628147,16.760795,78.205938,0.007303,0.035256,0.6456809999999999,0.03307,0.5068319999999999,0.016761,16.760795,19523.330265,1.823016,8.25553,0.5068319999999999,73.628147,4.184165,16.760795,0.007303,0.03307,0.5068319999999999,0.016761,16.760795,1.823016,1.843284,24.890206,27.030546,0.03354,0.5603399999999999,0.018794,82.558368,18.793681,1.126188,1.09693,5.048809e-13,7.157412e-09,,,,92.11897500000001,7127789000000000,2.024261,,1.229659,0.919521,-0.001641,6.037511,0.5068319999999999,,,,,,3,"p-type",0.021,249.64,249.64,1,1,25,1,"Generalized",500,1.851678,0.246696,2.2,0,1000,1.412822,1.66e-30,"Sinton","OFF","Center Point",3000000000000000,30,2000000000000000,4000000000000000,"OFF","Dark Rsh (Cell only)",0.4,"True","RTD (Internal)",2,10,-0.05,1,0.01,"A",0,"16-131484","True",0,0,"Full IV","good","False",-2,-0.024718,"True","08/14/17 14:52:25","MultiFlash v1.27"
7,"Dana","Encapsulated_DOEproject","1408-4-DF-798","08/14/17 14:54:18",8.805685,0.643671,8.259008,0.506043,4.179411,73.737464,16.741754,421.841606,0.007179,0.035274,0.643671,0.033084,0.506043,0.016742,16.741754,105308.538527,1.792064,8.259008,0.506043,73.737464,4.179411,16.741754,0.007179,0.033084,0.506043,0.016742,16.741754,1.792064,1.814509,24.890206,28.118608,0.033565,0.558442,0.018744,82.55776400000001,18.744363,1.133431,1.090935,5.528348e-13,6.91661e-09,,,,85.85633300000001,7203680000000000,2.003986,,1.228278,0.918774,-0.001708,5.831082,0.506043,,,,,,3,"p-type",0.021,249.64,249.64,1,1,25,1,"Generalized",500,1.826907,0.246696,2.2,0,1000,1.570431,1.66e-30,"Sinton","OFF","Center Point",3000000000000000,30,2000000000000000,4000000000000000,"OFF","Dark Rsh (Cell only)",0.4,"True","RTD (Internal)",2,10,-0.05,1,0.01,"A",0,"16-131484","True",0,0,"Full IV","good","False",-2,-0.007126,"True","08/14/17 14:54:18","MultiFlash v1.27"
8,"Dana","Encapsulated_DOEproject","1408-2-DF-799","08/14/17 14:55:27",8.744925,0.648598,8.212505999999999,0.5120170000000001,4.204939,74.135806,16.844012,407.753159,0.007104,0.03503,0.648598,0.032897,0.5120170000000001,0.016844,16.844012,101791.498691,1.773525,8.212505999999999,0.5120170000000001,74.135806,4.204939,16.844012,0.007104,0.032897,0.5120170000000001,0.016844,16.844012,1.773525,1.862756,24.876957,27.511573,0.033344,0.563849,0.018801,82.74796000000001,18.800735,1.10444,1.092276,4.457016e-13,6.1907e-09,,,,106.931876,9281247000000000,1.57662,,1.230652,0.91836,-0.001873,5.968574,0.5120170000000001,,,,,,3,"p-type",0.021,249.64,249.64,1,1,25,1,"Generalized",500,1.866222,0.246696,2.2,0,1000,1.283285,1.66e-30,"Sinton","OFF","Center Point",3000000000000000,30,2000000000000000,4000000000000000,"OFF","Dark Rsh (Cell only)",0.4,"True","RTD (Internal)",2,10,-0.05,1,0.01,"A",0,"16-131484","True",0,0,"Full IV","good","False",-2,-0.004763,"False","08/14/17 14:55:27","MultiFlash v1.27"
9,"Dana","Encapsulated_DOEproject","1408-1-DF-800","08/14/17 14:56:40",8.739070999999999,0.647802,7.696917,0.531801,4.09323,72.30334000000001,16.396532,295.572974,0.00737,0.035007,0.647802,0.030832,0.531801,0.016397,16.396532,73786.83710600001,1.839794,7.696917,0.531801,72.30334000000001,4.09323,16.396532,0.00737,0.030832,0.531801,0.016397,16.396532,1.839794,3.713795,24.823384,28.786646,0.033314,0.563235,0.018764,82.741866,18.76372,1.102958,1.089667,4.567441e-13,6.440608e-09,,,,109.13949,9099625000000000,1.606271,,1.234182,0.919785,-0.002013,16.452165,0.531801,,,,,,3,"p-type",0.021,249.64,249.64,1,1,25,1,"Generalized",500,7.426754,0.246696,2.2,0,1000,1.402957,1.66e-30,"Sinton","OFF","Center Point",3000000000000000,30,2000000000000000,4000000000000000,"OFF","Dark Rsh (Cell only)",0.4,"True","RTD (Internal)",2,10,-0.05,1,0.01,"A",0,"16-131484","True",0,0,"Full IV","good","False",-2,-0.007758,"False","08/14/17 14:56:40","MultiFlash v1.27"
10,"Dana","Encapsulated_DOEproject","1408-4-DF-801","08/14/17 14:57:39",8.773629,0.649302,8.212896000000001,0.511014,4.196902,73.67209800000001,16.811817,79.314987,0.00749,0.035145,0.649302,0.032899,0.511014,0.016812,16.811817,19800.193274,1.86982,8.212896000000001,0.511014,73.67209800000001,4.196902,16.811817,0.00749,0.032899,0.511014,0.016812,16.811817,1.86982,1.889283,24.873645,27.508573,0.033442,0.564762,0.018887,82.76517200000001,18.886838,1.081655,1.097688,4.281194e-13,6.359978e-09,,,,110.378773,8504978000000000,1.712115,,1.229347,0.919748,-0.001938,6.077757,0.511014,,,,,,3,"p-type",0.021,249.64,249.64,1,1,25,1,"Generalized",500,1.899415,0.246696,2.2,0,1000,1.366172,1.66e-30,"Sinton","OFF","Center Point",3000000000000000,30,2000000000000000,4000000000000000,"OFF","Dark Rsh (Cell only)",0.4,"True","RTD (Internal)",2,10,-0.05,1,0.01,"A",0,"16-131484","True",0,0,"Full IV","good","False",-2,-0.020859,"True","08/14/17 14:57:39","MultiFlash v1.27"
11,"Dana","Encapsulated_DOEproject","1408-2-DF-802","08/14/17 14:59:21",8.817698999999999,0.649016,8.250996000000001,0.508667,4.197007,73.337948,16.812237,622.892977,0.007481,0.035322,0.649016,0.033052,0.508667,0.016812,16.812237,155499.00276,1.867513,8.250996000000001,0.508667,73.337948,4.197007,16.812237,0.007481,0.033052,0.508667,0.016812,16.812237,1.867513,1.878737,24.858741,27.569577,0.033618,0.562357,0.018905,82.467431,18.905111,1.125631,1.109338,4.672289e-13,5.945341e-09,,,,100.69009,5952426000000000,2.403594,,1.231067,0.918274,-0.001521,6.083402,0.508667,,,,,,3,"p-type",0.021,249.64,249.64,1,1,25,1,"Generalized",500,1.895322,0.246696,2.2,0,1000,1.540025,1.66e-30,"Sinton","OFF","Center Point",3000000000000000,30,2000000000000000,4000000000000000,"OFF","Dark Rsh (Cell only)",0.4,"True","RTD (Internal)",2,10,-0.05,1,0.01,"A",0,"16-131484","True",0,0,"Full IV","good","False",-2,-0.002774,"False","08/14/17 14:59:21","MultiFlash v1.27"
12,"Dana","Encapsulated_DOEproject","0808-4-DF-803","08/14/17 15:04:03",8.72695,0.639019,8.201499999999999,0.494946,4.059297,72.790429,16.260605,641.404997,0.007695,0.034958,0.639019,0.032853,0.494946,0.016261,16.260605,160120.343574,1.920871,8.201499999999999,0.494946,72.790429,4.059297,16.260605,0.007695,0.032853,0.494946,0.016261,16.260605,1.920871,1.928919,24.8339,27.024546,0.033257,0.552193,0.018364,82.207725,18.364329,1.200638,1.096462,7.022361e-13,6.717653e-09,,,,67.541703,7012565000000000,2.055877,,1.233621,0.921512,-0.002185,6.128962,0.494946,,,,,,3,"p-type",0.021,249.64,249.64,1,1,25,1,"Generalized",500,1.949837,0.246696,2.2,0,1000,1.260743,1.66e-30,"Sinton","OFF","Center Point",3000000000000000,30,2000000000000000,4000000000000000,"OFF","Dark Rsh (Cell only)",0.4,"True","RTD (Internal)",2,10,-0.05,1,0.01,"A",0,"16-131484","True",0,0,"Full IV","good","False",-2,-0.001765,"True","08/14/17 15:04:03","MultiFlash v1.27"
13,"Yang","Encapsulated_DOEproject","1408-3-JT-804","08/14/17 15:41:24",8.723673,0.637216,8.116118999999999,0.493921,4.008719,72.113981,16.058,178.442473,0.008225,0.034945,0.637216,0.032511,0.493921,0.016058,16.058,44546.378972,2.053362,8.116118999999999,0.493921,72.113981,4.008719,16.058,0.008225,0.032511,0.493921,0.016058,16.058,2.053362,2.094705,24.820652,27.825592,0.03325,0.550695,0.01831,82.229534,18.310483,1.213886,1.084817,7.366933e-13,7.717034e-09,,,,64.578344,7329091000000000,1.97139,,1.221847,0.920905,-0.002429,6.584379,0.493921,,,,,,3,"p-type",0.021,249.64,249.64,1,1,25,1,"Generalized",500,2.103804,0.246696,2.2,0,1000,1.687034,1.66e-30,"Sinton","OFF","Center Point",3000000000000000,30,2000000000000000,4000000000000000,"OFF","Dark Rsh (Cell only)",0.4,"True","RTD (Internal)",2,10,-0.05,1,0.01,"A",0,"16-131484","True",0,0,"Full IV","good","False",-2,-0.011227,"True","08/14/17 15:41:24","MultiFlash v1.27"
14,"Yang","Encapsulated_DOEproject","1408-3-JT-805","08/14/17 15:44:39",8.747405000000001,0.647326,8.19749,0.505769,4.146039,73.220203,16.60807,257.368955,0.007849,0.03504,0.647326,0.032837,0.505769,0.016608,16.60807,64249.585833,1.959349,8.19749,0.505769,73.220203,4.146039,16.60807,0.007849,0.032837,0.505769,0.016608,16.60807,1.959349,1.980536,24.862053,27.317563,0.03335,0.562734,0.018767,82.738929,18.767142,1.088762,1.09344,4.676149e-13,6.203452e-09,,,,102.543888,8813137000000000,1.6555,,1.235194,0.9177110000000001,-0.002035,6.367307,0.505769,,,,,,3,"p-type",0.021,249.64,249.64,1,1,25,1,"Generalized",500,1.961675,0.246696,2.2,0,1000,1.691172,1.66e-30,"Sinton","OFF","Center Point",3000000000000000,30,2000000000000000,4000000000000000,"OFF","Dark Rsh (Cell only)",0.4,"True","RTD (Internal)",2,10,-0.05,1,0.01,"A",0,"16-131484","True",0,0,"Full IV","good","False",-2,-0.008687,"True","08/14/17 15:44:39","MultiFlash v1.27"
15,"Yang","Encapsulated_DOEproject","1408-3-JT-805","08/14/17 15:48:24",8.745445999999999,0.648685,8.18561,0.508144,4.159471,73.319999,16.661876,265.251732,0.007816,0.035032,0.648685,0.03279,0.508144,0.016662,16.661876,66217.442488,1.951222,8.18561,0.508144,73.319999,4.159471,16.661876,0.007816,0.03279,0.508144,0.016662,16.661876,1.951222,2.004458,24.857085,28.161611,0.033348,0.56415,0.018813,82.786387,18.8131,1.088191,1.090756,4.427305e-13,5.954965e-09,,,,108.796885,9362679000000000,1.563695,,1.227032,0.915639,-0.002043,6.472909,0.508144,,,,,,3,"p-type",0.021,249.64,249.64,1,1,25,1,"Generalized",500,1.985388,0.246696,2.2,0,1000,1.220762,1.66e-30,"Sinton","OFF","Center Point",3000000000000000,30,2000000000000000,4000000000000000,"OFF","Dark Rsh (Cell only)",0.4,"True","RTD (Internal)",2,10,-0.05,1,0.01,"A",0,"16-131484","True",0,0,"Full IV","good","False",-2,-0.008987,"True","08/14/17 15:48:24","MultiFlash v1.27"
25,"Dana","Encapsulated_DOEproject","1408-2-DF-815","08/14/17 17:23:06",8.746397999999999,0.634151,8.224313,0.496079,4.07991,73.55781500000001,16.343174,396.312298,0.006956,0.035036,0.634151,0.032945,0.496079,0.016343,16.343174,98935.402059,1.736397,8.224313,0.496079,73.55781500000001,4.07991,16.343174,0.006956,0.032945,0.496079,0.016343,16.343174,1.736397,1.880945,24.929951,27.742587,0.033259,0.548663,0.018248,82.131429,18.248071,1.127882,1.120848,7.759225e-13,1.121229e-08,,,,56.588774,4937631000000000,2.874823,,1.223606,0.915166,-0.002187,6.075154,0.496079,,,,,,3,"p-type",0.021,249.64,249.64,1,1,25,1,"Generalized",500,1.846694,0.246696,2.2,0,1000,-0.277439,1.66e-30,"Sinton","OFF","Center Point",3000000000000000,30,2000000000000000,4000000000000000,"OFF","Dark Rsh (Cell only)",0.4,"True","RTD (Internal)",2,10,-0.05,1,0.01,"A",0,"16-131484","True",0,0,"Full IV","good","False",-2,-0.006429,"False","08/14/17 17:23:06","MultiFlash v1.27"
26,"Dana","Encapsulated_DOEproject","1408-1-DF-816","08/14/17 17:24:03",8.805173999999999,0.638312,8.27155,0.495433,4.097998,72.91234900000001,16.415632,482.661867,0.007622,0.035271,0.638312,0.033134,0.495433,0.016416,16.415632,120491.708559,1.902768,8.27155,0.495433,72.91234900000001,4.097998,16.415632,0.007622,0.033134,0.495433,0.016416,16.415632,1.902768,1.974228,24.898486,26.998544,0.033499,0.553177,0.018531,82.306387,18.530624,1.11775,1.115496,6.699363e-13,9.317056e-09,,,,67.63432899999999,6146285000000000,2.331134,,1.235483,0.91743,-0.001475,6.495641,0.495433,,,,,,3,"p-type",0.021,249.64,249.64,1,1,25,1,"Generalized",500,1.944052,0.246696,2.2,0,1000,0.806766,1.66e-30,"Sinton","OFF","Center Point",3000000000000000,30,2000000000000000,4000000000000000,"OFF","Dark Rsh (Cell only)",0.4,"True","RTD (Internal)",2,10,-0.05,1,0.01,"A",0,"16-131484","True",0,0,"Full IV","good","False",-2,-0.002395,"False","08/14/17 17:24:03","MultiFlash v1.27"
27,"Dana","Encapsulated_DOEproject","1408-2-DF-817","08/14/17 17:25:12",8.785124,0.639265,8.23931,0.499568,4.116095,73.292033,16.488123,682.968017,0.00744,0.035191,0.639265,0.033005,0.499568,0.016488,16.488123,170496.135747,1.857305,8.23931,0.499568,73.292033,4.116095,16.488123,0.00744,0.033005,0.499568,0.016488,16.488123,1.857305,1.909443,24.81734,28.097607,0.033489,0.553963,0.018552,82.46405799999999,18.551505,1.140443,1.089264,6.695943e-13,6.486511e-09,,,,72.42282299999999,5818591000000000,2.456411,,1.228797,0.916834,-0.001845,6.152578,0.499568,,,,,,3,"p-type",0.021,249.64,249.64,1,1,25,1,"Generalized",500,1.928559,0.246696,2.2,0,1000,1.000337,1.66e-30,"Sinton","OFF","Center Point",3000000000000000,30,2000000000000000,4000000000000000,"OFF","Dark Rsh (Cell only)",0.4,"True","RTD (Internal)",2,10,-0.05,1,0.01,"A",0,"16-131484","True",0,0,"Full IV","good","False",-2,-0.002183,"False","08/14/17 17:25:12","MultiFlash v1.27"
28,"Dana","Encapsulated_DOEproject","1408-1-DF-818","08/14/17 17:26:29",8.772848,0.644805,8.203421000000001,0.509503,4.179667,73.88775800000001,16.742779,266.621251,0.007081,0.035142,0.644805,0.032861,0.509503,0.016743,16.742779,66559.329159,1.767636,8.203421000000001,0.509503,73.88775800000001,4.179667,16.742779,0.007081,0.032861,0.509503,0.016743,16.742779,1.767636,1.798299,24.807404,27.318563,0.033422,0.559659,0.018705,82.546926,18.704924,1.108222,1.101718,5.185333e-13,7.447899e-09,,,,89.95691100000001,6815661000000000,2.112354,,1.179666,0.903307,-0.002155,5.524688,0.509503,,,,,,3,"p-type",0.021,249.64,249.64,1,1,25,1,"Generalized",500,1.789932,0.246696,2.2,0,1000,1.717929,1.66e-30,"Sinton","OFF","Center Point",3000000000000000,30,2000000000000000,4000000000000000,"OFF","Dark Rsh (Cell only)",0.4,"True","RTD (Internal)",2,10,-0.05,1,0.01,"A",0,"16-131484","True",0,0,"Full IV","good","False",-2,-0.006246,"False","08/14/17 17:26:29","MultiFlash v1.27"
29,"Dana","Encapsulated_DOEproject","1408-2-DF-819","08/14/17 17:27:29",8.730527,0.646102,8.187104,0.506298,4.145112,73.484298,16.604357,141.668046,0.007661,0.034972,0.646102,0.032796,0.506298,0.016604,16.604357,35366.010987,1.912606,8.187104,0.506298,73.484298,4.145112,16.604357,0.007661,0.032796,0.506298,0.016604,16.604357,1.912606,1.98089,24.746132,27.894596,0.03327,0.562127,0.018702,82.768153,18.702117,1.076804,1.096027,4.773123e-13,6.803642e-09,,,,99.546234,7649196000000000,1.892994,,1.226132,0.916964,-0.002429,6.366731,0.506298,,,,,,3,"p-type",0.021,249.64,249.64,1,1,25,1,"Generalized",500,1.957535,0.246696,2.2,0,1000,1.299775,1.66e-30,"Sinton","OFF","Center Point",3000000000000000,30,2000000000000000,4000000000000000,"OFF","Dark Rsh (Cell only)",0.4,"True","RTD (Internal)",2,10,-0.05,1,0.01,"A",0,"16-131484","True",0,0,"Full IV","good","False",-2,-0.014044,"True","08/14/17 17:27:29","MultiFlash v1.27"
30,"Dana","Encapsulated_DOEproject","1408-4-DF-820","08/14/17 17:28:18",8.760183,0.647549,8.212005,0.509937,4.187609,73.82102,16.77459,109.983354,0.007268,0.035091,0.647549,0.032895,0.509937,0.016775,16.77459,27456.244477,1.814471,8.212005,0.509937,73.82102,4.187609,16.77459,0.007268,0.032895,0.509937,0.016775,16.77459,1.814471,1.842929,24.860397,27.934598,0.033375,0.5626910000000001,0.01878,82.64480500000001,18.779647,1.098866,1.101379,4.581474e-13,7.257641e-09,,,,100.997781,8673001000000000,1.680752,,1.234483,0.916772,-0.002136,5.905076,0.509937,,,,,,3,"p-type",0.021,249.64,249.64,1,1,25,1,"Generalized",500,1.840245,0.246696,2.2,0,1000,1.282654,1.66e-30,"Sinton","OFF","Center Point",3000000000000000,30,2000000000000000,4000000000000000,"OFF","Dark Rsh (Cell only)",0.4,"True","RTD (Internal)",2,10,-0.05,1,0.01,"A",0,"16-131484","True",0,0,"Full IV","good","False",-2,-0.017294,"True","08/14/17 17:28:18","MultiFlash v1.27"
31,"Dana","Encapsulated_DOEproject","1408-4-DF-821","08/14/17 17:29:06",8.741429,0.647358,8.200116,0.505782,4.147467,73.291911,16.613793,247.874345,0.007788,0.035016,0.647358,0.032848,0.505782,0.016614,16.613793,61879.351367,1.944172,8.200116,0.505782,73.291911,4.147467,16.613793,0.007788,0.032848,0.505782,0.016614,16.613793,1.944172,1.965459,24.782564,26.996544,0.03331,0.562886,0.01875,82.715806,18.75,1.085196,1.099908,4.556781e-13,7.292365e-09,,,,102.356401,9591790000000000,1.528494,,1.234502,0.917095,-0.002308,6.295876,0.505782,,,,,,3,"p-type",0.021,249.64,249.64,1,1,25,1,"Generalized",500,1.975295,0.246696,2.2,0,1000,0.754624,1.66e-30,"Sinton","OFF","Center Point",3000000000000000,30,2000000000000000,4000000000000000,"OFF","Dark Rsh (Cell only)",0.4,"True","RTD (Internal)",2,10,-0.05,1,0.01,"A",0,"16-131484","True",0,0,"Full IV","good","False",-2,-0.007004,"True","08/14/17 17:29:06","MultiFlash v1.27"
32,"Dana","Encapsulated_DOEproject","1408-1-DF-822","08/14/17 17:30:05",8.813917999999999,0.633783,8.289863,0.49354,4.091377,73.241945,16.38911,275.69035,0.007226,0.035307,0.633783,0.033207,0.49354,0.016389,16.38911,68823.338896,1.80391,8.289863,0.49354,73.241945,4.091377,16.38911,0.007226,0.033207,0.49354,0.016389,16.38911,1.80391,1.894208,24.852117,28.385623,0.033558,0.548372,0.018402,82.23756299999999,18.402029,1.136875,1.101719,8.210364e-13,8.743428e-09,,,,56.700739,4523209000000000,3.127491,,1.231613,0.917368,-0.001584,6.217733,0.49354,,,,,,3,"p-type",0.021,249.64,249.64,1,1,25,1,"Generalized",500,1.88915,0.246696,2.2,0,1000,0.151489,1.66e-30,"Sinton","OFF","Center Point",3000000000000000,30,2000000000000000,4000000000000000,"OFF","Dark Rsh (Cell only)",0.4,"True","RTD (Internal)",2,10,-0.05,1,0.01,"A",0,"16-131484","True",0,0,"Full IV","good","False",-2,-0.006326,"False","08/14/17 17:30:05","MultiFlash v1.27"
33,"Dana","Encapsulated_DOEproject","1408-4-DF-823","08/14/17 17:30:56",8.766479,0.630453,8.213445,0.487679,4.005522,72.47384,16.045194,207.741214,0.00758,0.035116,0.630453,0.032901,0.487679,0.016045,16.045194,51860.516583,1.8923,8.213445,0.487679,72.47384,4.005522,16.045194,0.00758,0.032901,0.487679,0.016045,16.045194,1.8923,1.996023,24.867021,28.139609,0.033376,0.543238,0.018131,81.89491200000001,18.130952,1.22896,1.099404,9.85576e-13,9.441144e-09,,,,46.89632,5056861000000000,2.80974,,1.21491,0.9216299999999999,-0.00191,6.261073,0.487679,,,,,,3,"p-type",0.021,249.64,249.64,1,1,25,1,"Generalized",500,1.967012,0.246696,2.2,0,1000,1.304633,1.66e-30,"Sinton","OFF","Center Point",3000000000000000,30,2000000000000000,4000000000000000,"OFF","Dark Rsh (Cell only)",0.4,"True","RTD (Internal)",2,10,-0.05,1,0.01,"A",0,"16-131484","True",0,0,"Full IV","good","False",-2,-0.009823999999999999,"True","08/14/17 17:30:56","MultiFlash v1.27"
34,"Yang","Encapsulated_DOEproject","Encap_NPT_1649","08/15/17 11:57:11",8.879689000000001,,,,,,,,,0.03557,,,,,,,,8.879689000000001,-0.01227,,-0.10895,-0.436429,0.001382,0.03557,-0.01227,-0.000436,-0.436429,0.344942,1.889125,24.864064,497.41745,,,,,,,,,,,,,,,,,1.227978,0.920276,-0.01227,6.225475,-0.01227,,,,,,3,"p-type",0.021,249.64,249.64,1,1,25,1,"Generalized",500,2.048606,0.246485,2.2,0,1000,,1.66e-30,"Sinton","OFF","Center Point",3000000000000000,30,2000000000000000,4000000000000000,"OFF","Dark Rsh (Cell only)",0.4,"True","RTD (Internal)",2,10,-0.05,1,0.01,"A",0,"16-131484","True",0,0,"Full IV","Calibrate Cell","True",0,,"False","08/15/17 11:57:11","MultiFlash v1.27"
35,"Yang","Encapsulated_DOEproject","1508-6-JT-824","08/15/17 12:06:07",8.777875999999999,0.646138,8.241989999999999,0.5084689999999999,4.190797,73.889398,16.787363,409.981828,0.007145,0.035162,0.646138,0.033016,0.5084689999999999,0.016787,16.787363,102347.863473,1.783665,8.241989999999999,0.5084689999999999,73.889398,4.190797,16.787363,0.007145,0.033016,0.5084689999999999,0.016787,16.787363,1.783665,1.75726,24.870333,28.120608,0.033459,0.560943,0.018769,82.609736,18.768587,1.123353,1.094344,5.004834e-13,6.48224e-09,,,,94.71020799999999,7676268000000000,1.88666,,1.229934,0.9185720000000001,0.000255,5.650412,0.5084689999999999,,,,,,3,"p-type",0.021,249.64,249.64,1,1,25,1,"Generalized",500,1.787805,0.246485,2.2,0,1000,1.029953,1.66e-30,"Sinton","OFF","Center Point",3000000000000000,30,2000000000000000,4000000000000000,"OFF","Dark Rsh (Cell only)",0.4,"True","RTD (Internal)",2,10,-0.05,1,0.01,"A",0,"16-131484","True",0,0,"Full IV","good cell","False",-2,-0.005775,"False","08/15/17 12:06:07","MultiFlash v1.27"
36,"Yang","Encapsulated_DOEproject","1508-6-JT-824","08/15/17 12:07:28",8.775154000000001,0.646376,8.237879,0.5087,4.190606,73.881736,16.786595,407.153868,0.007158,0.035151,0.646376,0.032999,0.5087,0.016787,16.786595,101641.891527,1.786969,8.237879,0.5087,73.881736,4.190606,16.786595,0.007158,0.032999,0.5087,0.016787,16.786595,1.786969,1.721857,24.871989,28.355622,0.033456,0.561038,0.01877,82.611949,18.770178,1.122566,1.094411,4.960046e-13,6.43949e-09,,,,95.57875300000001,7794460000000000,1.859521,,1.233956,0.919512,0.000438,5.577935,0.5087,,,,,,3,"p-type",0.021,249.64,249.64,1,1,25,1,"Generalized",500,1.789954,0.246485,2.2,0,1000,1.137585,1.66e-30,"Sinton","OFF","Center Point",3000000000000000,30,2000000000000000,4000000000000000,"OFF","Dark Rsh (Cell only)",0.4,"True","RTD (Internal)",2,10,-0.05,1,0.01,"A",0,"16-131484","True",0,0,"Full IV","good cell","False",-2,-0.005541,"False","08/15/17 12:07:28","MultiFlash v1.27"
37,"Yang","Encapsulated_DOEproject","1508-5-JT-825","08/15/17 12:09:43",8.706466000000001,0.644021,8.155894,0.508673,4.148684,73.989265,16.618667,274.198173,0.007014,0.034876,0.644021,0.032671,0.508673,0.016619,16.618667,68450.83190999999,1.751064,8.155894,0.508673,73.989265,4.148684,16.618667,0.007014,0.032671,0.508673,0.016619,16.618667,1.751064,1.736024,24.898486,27.79359,0.03313,0.559211,0.018527,82.48456400000001,18.526789,1.115113,1.111036,5.188298e-13,8.371515e-09,,,,87.117441,8826891000000000,1.653065,,1.238127,0.919287,9.943508e-05,5.477618,0.508673,,,,,,3,"p-type",0.021,249.64,249.64,1,1,25,1,"Generalized",500,1.761289,0.246485,2.2,0,1000,1.231022,1.66e-30,"Sinton","OFF","Center Point",3000000000000000,30,2000000000000000,4000000000000000,"OFF","Dark Rsh (Cell only)",0.4,"True","RTD (Internal)",2,10,-0.05,1,0.01,"A",0,"16-131484","True",0,0,"Full IV","good cell","False",-2,-0.008057999999999999,"False","08/15/17 12:09:43","MultiFlash v1.27"
