Repository: dintalframe/MLPROJECT

File: FCT450csv/MultiFlash_Database WW33 - 2023.csv (part 1 of 2)
ID,User_ID,Batch_ID,Sample_ID,Measurement_Date-Time,Isc_(A),Voc_(V),Imp_(A),Vmp_(V),Pmp_(W),FF_(percent),Efficiency_(percent),Rsh_(ohm),Rs_(ohm),Jsc_(A/cm2),Voc_(V/cell),Jmp_(A/cm2),Vmp_(V/cell),Pmp_(W/cm2),Cell_Efficiency_(percent),Rsh_(ohm-cm2),Rs_(ohm-cm2),ILoad_(A),VLoad_(V),FFLoad_(percent),PLoad_(W),EffLoad_(percent),RsLoad_(ohm),JLoad_(A/cm2),VLoad_(V/cell),PLoad_(W/cm2),Cell_EffLoad_(percent),RsLoad_(ohm-cm2),Rs_Modulation_(ohm-cm2),Measured_Temperature_(C),Total_Test_Time_(s),pJmp_(A/cm2),pVmp_(V/cell),pPmp_(W/cm2),pFF_(percent),pEfficiency_(percent),n_at_1_sun,n_at_ 1/10_suns,Jo1_(A/cm2),Jo2_(A/cm2),Jo_(fA/cm2),Est_Bulk_Lifetime_(us),BRR_(Hz),Lifetime_at_Vmp_(us),Doping_(cm-3),Measured_Resistivity_(Ohm-cm),Lifetime_Fit_R2,Max_Intensity_(suns),Intensity_@_flash_cutoff_(suns),V_at_Isc_(V),dV/dt,V_Pad_0_(V),V_Pad_1_(V),V_Pad_2_(V),V_Pad_3_(V),V_Pad_4_(V),dBreak_(A),dBreak_(V),Capacitance_(uF/cm2),Capacitance_Error_(percent),Pm/Pe,BulkSRH_AND_Jo_Power_Loss_(percent),BulkSRH_Power_Loss_(percent),Jo_Power_Loss_(percent),Rs_Power_Loss_(percent),Rsh_Power_Loss_(percent),Dark_Break_Interpolated,Calibration,Resistivity_(ohm-cm),Analysis_Resistivity_(ohm-cm),Sample_Type,Thickness_(cm),Cell_Area_(cm2),Total_Area_(cm2),Number_of_Cells_per_String,Number_of_Strings,Temperature_(C),Intensity_(suns),Analysis_Type,Nominal_Load_Voltage_(mV/cell),Rs_Modulation_Target_(ohm-cm2),Reference_Constant_(V/sun),Voltage_Temperature_Coefficient_(mV/C),Temperature_Offset_(C),Power_per_Sun_(W/m2),Conductivity_Modulation_(ohm-cm2/V),Auger_Coefficient,Auger_Method,Band_Gap_Narrowing,Fit_Method,Carrier_Density_Center_Point_(cm-3),Percent_Fit,Lower_Bound_(cm-3),Upper_Bound_(cm-3),Rsh_Lifetime_Correction,Rsh_Measurement_Method,SunsVoc_Rsh_Voltage_(V),Do_Dark_Break_Measurement,Temperature_Measurement_Method,Number_of_dRsh_Points,dRsh_Output_Vlimit_(V),Current_Transfer,Voltage_Transfer,Temperature_Transfer,Final_Bin,Bin_Index,Tester_ID,Do_Doping_Measurement,Doping_Sample_Time_(us),Doping_Measurement_Length_(us),Measurement_Type,Comments,Measurement_Date-Time_String,Software Version,Recipe_Filename,EL Pulse Current Delivered (Coulombs),Forward Dark IV (V),Forward Dark IV (A),Forward Dark IV Interpolated?,EL Pulse Energy Delivered (J),Doping Calibration Factor (V/sun)
4,"Sandra","210BS_785Z6_749PT_CFAL_FA_40UM","PV22A_01_repl","08/15/23 15:59:22",10.204113,0.6664099999999999,8.985454000000001,0.5285260000000001,4.749048,69.83763999999999,19.312922,32.017951,0.009148999999999999,0.041497,0.6664099999999999,0.036541,0.5285260000000001,0.019313,19.312922,7873.214048,2.249753,8.985454000000001,0.5285260000000001,69.83763999999999,4.749048,19.312922,0.009148999999999999,0.036541,0.5285260000000001,0.019313,19.312922,2.249753,2.17364,25.064096,14.446826,0.039507,0.584826,0.023104,83.548147,23.10443,0.9484629999999999,1.093862,2.11396e-13,3.569905e-09,,,,71.399815,1.256138e+16,1.191477,,1.222654,0.915567,0.008298,7.79015,0.5285260000000001,,,,,,,13.623843,0.01017,0.929949,12.05168,,,13.460582,0.186932,"False","False",3,1.191477,"p-type",0.018,245.9,245.9,1,1,25,1,"Generalized",540,2.364904,0.285189,2.2,0,1000,13.548993,1.66e-30,"Sinton","OFF","Center Point",3000000000000000,30,2000000000000000,4000000000000000,"OFF","Dark Rsh (Cell only)",0.4,"False","RTD (Internal)",2,10,-0.05,1,0.01,"A",0,"16-131484","True",0,0,"Hunt",,"08/15/23 15:59:22","MultiFlash v1.49","Default.mfi",,,,"False",,0.202387
5,"Sandra","210BS_785Z6_749PT_CFAL_FA_40UM","PV22A_01_repl","08/15/23 16:01:10",10.200771,0.668368,9.55669,0.543906,5.197937,76.23995600000001,21.138419,206.436189,0.005362,0.041483,0.668368,0.038864,0.543906,0.021138,21.138419,50762.658843,1.318468,9.55669,0.543906,76.23995600000001,5.197937,21.138419,0.005362,0.038864,0.543906,0.021138,21.138419,1.318468,1.031862,24.996668,14.649837,0.039559,0.586589,0.023205,83.69383999999999,23.205095,0.95299,1.07544,1.97279e-13,3.346909e-09,,,,74.29947799999999,1.251439e+16,1.161034,,1.21798,0.909704,0.008267999999999999,3.81395,0.543906,,,,,,,7.519705,0.0205,0.989588,6.365756,,,8.610105000000001,0.028262,"False","False",3,1.161034,"p-type",0.018,245.9,245.9,1,1,25,1,"Generalized",540,1.314097,0.285189,2.2,0,1000,1.961095,1.66e-30,"Sinton","OFF","Center Point",3000000000000000,30,2000000000000000,4000000000000000,"OFF","Dark Rsh (Cell only)",0.4,"False","RTD (Internal)",2,10,-0.05,1,0.01,"A",0,"16-131484","True",0,0,"Hunt",,"08/15/23 16:01:10","MultiFlash v1.49","Default.mfi",,,,"False",,0.202387
6,"Sandra","210BS_785Z6_749PT_CFAL_FA_40UM","PV22A_02_repl","08/15/23 16:03:11",10.186423,0.668856,9.480416999999999,0.544395,5.161091,75.7508,20.988578,57.865795,0.005629,0.041425,0.668856,0.038554,0.544395,0.020989,20.988578,14229.198916,1.38412,9.480416999999999,0.544395,75.7508,5.161091,20.988578,0.005629,0.038554,0.544395,0.020989,20.988578,1.38412,1.102101,24.888786,14.349821,0.03947,0.586908,0.023166,83.607699,23.16552,0.961662,1.084039,1.934832e-13,3.360693e-09,,,,72.925342,1.286723e+16,1.169586,,1.225443,0.912699,0.007881000000000001,4.076137,0.544395,,,,,,,8.091885,0.021882,0.984086,6.991063,,,8.926410000000001,0.10141,"False","False",3,1.169586,"p-type",0.018,245.9,245.9,1,1,25,1,"Generalized",540,1.384522,0.285189,2.2,0,1000,3.049411,1.66e-30,"Sinton","OFF","Center Point",3000000000000000,30,2000000000000000,4000000000000000,"OFF","Dark Rsh (Cell only)",0.4,"False","RTD (Internal)",2,10,-0.05,1,0.01,"A",0,"16-131484","True",0,0,"Hunt",,"08/15/23 16:03:11","MultiFlash v1.49","Default.mfi",,,,"False",,0.202387
1,"Sandra","cal","V7-11","08/15/23 15:49:25",9.642225,,,,,,,,,0.039212,,,,,,,,9.642225,0.008011000000000001,,0.07724399999999999,0.314127,-0.000831,0.039212,0.008011000000000001,0.000314,0.314127,-0.2043,0.55315,24.933736,112.57944,,,,,,,,,,,,,,,,,1.228252,0.908151,0.008011000000000001,2.019845,0.008011000000000001,,,,,,0,0,0,,0,0,0,0,0,"False","True",3,3,"p-type",0.018,245.9,245.9,1,1,25,1,"Generalized",540,1.04047,0.285189,2.2,0,1000,,1.66e-30,"Sinton","OFF","Center Point",3000000000000000,30,2000000000000000,4000000000000000,"OFF","Dark Rsh (Cell only)",0.4,"False","RTD (Internal)",2,10,-0.05,1,0.01,,0,"16-131484","True",0,0,"Hunt",,"08/15/23 15:49:25","MultiFlash v1.49","Default.mfi",0,0,0,"False",0,0.202387
2,"Sandra","cal","V7-11","08/15/23 15:49:48",9.640991,0.644126,8.444131,0.512946,4.331384,69.74838800000001,17.614413,40.366657,0.006902,0.039207,0.644126,0.03434,0.512946,0.017614,17.614413,9926.160900000001,1.697146,8.444131,0.512946,69.74838800000001,4.331384,17.614413,0.006902,0.03434,0.512946,0.017614,17.614413,1.697146,1.571534,25.034877,15.486886,0.035714,0.555125,0.019826,78.504045,19.825586,1.225959,1.995946,2.198738e-13,6.577687e-08,,,,41.664057,4723313000000000,1.487694,,1.221969,0.908365,0.004547,5.473753,0.512946,,,,,,,7.710133,0.009835,0.963838,12.421808,,,10.203397,0.146779,"False","False",3,1.487694,"p-type",0.018,245.9,245.9,1,1,25,1,"Generalized",540,1.748749,0.285189,2.2,0,1000,8.140711,1.66e-30,"Sinton","OFF","Center Point",3000000000000000,30,2000000000000000,4000000000000000,"OFF","Dark Rsh (Cell only)",0.4,"False","RTD (Internal)",2,10,-0.05,1,0.01,"A",0,"16-131484","True",0,0,"Hunt",,"08/15/23 15:49:48","MultiFlash v1.49","Default.mfi",,,,"False",,0.202387
3,"Sandra","210BS_785Z6_749PT_CFAL_FA_40UM","PV22A_01_repl","08/15/23 15:57:46",10.175764,0.666056,9.340304,0.535797,5.004504,73.83851199999999,20.351784,15.05182,0.006664,0.041382,0.666056,0.037984,0.535797,0.020352,20.351784,3701.242457,1.638714,9.340304,0.535797,73.83851199999999,5.004504,20.351784,0.006664,0.037984,0.535797,0.020352,20.351784,1.638714,1.419146,25.04162,15.371879,0.03924,0.584004,0.022916,83.14269899999999,22.916256,0.9616209999999999,1.146599,2.105207e-13,4.864072e-09,,,,81.18554,9871624000000000,1.187325,,1.215212,0.911897,0.007979999999999999,5.111121,0.535797,,,,,,,10.580615,0.022019,0.9766359999999999,8.251723,,,10.407612,0.390459,"False","False",3,1.187325,"p-type",0.018,245.9,245.9,1,1,25,1,"Generalized",540,1.643573,0.285189,2.2,0,1000,4.218341,1.66e-30,"Sinton","OFF","Center Point",3000000000000000,30,2000000000000000,4000000000000000,"OFF","Dark Rsh (Cell only)",0.4,"False","RTD (Internal)",2,10,-0.05,1,0.01,"A",0,"16-131484","True",0,0,"Hunt",,"08/15/23 15:57:46","MultiFlash v1.49","Default.mfi",,,,"False",,0.202387
15,"Sandra","210BS_760Z6_757PT_CFAL_FA_SFTB_83UM","MZ2210_MP_1098","08/17/23 15:05:00",9.891916999999999,0.6658230000000001,9.406945,0.567479,5.338246,81.051152,21.709012,163.15437,0.001724,0.040227,0.6658230000000001,0.038255,0.567479,0.021709,21.709012,40119.659604,0.424006,9.406945,0.567479,81.051152,5.338246,21.709012,0.001724,0.038255,0.567479,0.021709,21.709012,0.424006,0.212779,24.646065,14.622837,0.038342,0.582606,0.022338,83.400333,22.338224,1.003448,1.08296,2.157788e-13,4.131444e-09,,,,62.092713,1.27649e+16,1.199892,,1.221667,0.9122749999999999,0.00639,0.7740359999999999,0.567479,,,,,,,4.74119,0.009554,1.000578,4.941687,,,2.783416,0.036167,"False","False",3,1.199892,"p-type",0.018,245.9,245.9,1,1,25,1,"Generalized",540,0.420119,0.285085,2.2,0,1000,-0.167904,1.66e-30,"Sinton","OFF","Center Point",3000000000000000,30,2000000000000000,4000000000000000,"OFF","Dark Rsh (Cell only)",0.4,"False","RTD (Internal)",2,10,-0.05,1,0.01,"A",0,"16-131484","True",0,0,"Hunt",,"08/17/23 15:05:00","MultiFlash v1.49","Default.mfi",,,,"False",,0.203608
16,"Sandra","210BS_760Z6_757PT_CFAL_FA_SFTB_83UM","MZ2210_MP_1099","08/17/23 15:06:37",9.880197000000001,0.66822,9.398572,0.569631,5.353718,81.090531,21.771931,168.12763,0.001655,0.04018,0.66822,0.038221,0.569631,0.021772,21.771931,41342.584134,0.406855,9.398572,0.569631,81.090531,5.353718,21.771931,0.001655,0.038221,0.569631,0.021772,21.771931,0.406855,0.171899,24.664043,15.186869,0.038255,0.584866,0.022374,83.332945,22.373995,1.002823,1.099135,1.933886e-13,4.793424e-09,,,,68.128293,1.242021e+16,1.17745,,1.213258,0.913359,0.006379,0.624507,0.569631,,,,,,,5.158008,0.01153,1.001573,4.907679,,,2.658778,0.035228,"False","False",3,1.17745,"p-type",0.018,245.9,245.9,1,1,25,1,"Generalized",540,0.411339,0.285085,2.2,0,1000,-0.711908,1.66e-30,"Sinton","OFF","Center Point",3000000000000000,30,2000000000000000,4000000000000000,"OFF","Dark Rsh (Cell only)",0.4,"False","RTD (Internal)",2,10,-0.05,1,0.01,"A",0,"16-131484","True",0,0,"Hunt",,"08/17/23 15:06:37","MultiFlash v1.49","Default.mfi",,,,"False",,0.203608
17,"Sandra","210BS_760Z6_757PT_CFAL_FA_SFTB_83UM","MZ2210_MP_1100","08/17/23 15:07:45",9.886138000000001,0.667641,9.409541000000001,0.570473,5.367892,81.326866,21.829572,202.47305,0.001511,0.040204,0.667641,0.038266,0.570473,0.02183,21.829572,49788.12302,0.371649,9.409541000000001,0.570473,81.326866,5.367892,21.829572,0.001511,0.038266,0.570473,0.02183,21.829572,0.371649,0.172211,24.596623,14.751843,0.038309,0.584261,0.022382,83.386219,22.382339,1.00385,1.090151,1.992694e-13,4.520503e-09,,,,66.258588,1.267456e+16,1.188467,,1.221317,0.911256,0.006266,0.63679,0.570473,,,,,,,4.96176,0.009560000000000001,1.001162,4.8502,,,2.431996,0.02921,"False","False",3,1.188467,"p-type",0.018,245.9,245.9,1,1,25,1,"Generalized",540,0.372971,0.285085,2.2,0,1000,-0.603492,1.66e-30,"Sinton","OFF","Center Point",3000000000000000,30,2000000000000000,4000000000000000,"OFF","Dark Rsh (Cell only)",0.4,"False","RTD (Internal)",2,10,-0.05,1,0.01,"A",0,"16-131484","True",0,0,"Hunt",,"08/17/23 15:07:45","MultiFlash v1.49","Default.mfi",,,,"False",,0.203608
7,"Sandra","210BS_745Z6_712PT_CFAL_FA_40UM","PV22A_06","08/15/23 16:07:03",9.924571,0.666336,8.667253000000001,0.54786,4.74844,71.80350900000001,19.31045,60.949553,0.007469,0.04036,0.666336,0.035247,0.54786,0.01931,19.31045,14987.495012,1.836523,8.667253000000001,0.54786,71.80350900000001,4.74844,19.31045,0.007469,0.035247,0.54786,0.01931,19.31045,1.836523,3.249585,24.816867,15.472885,0.038497,0.584906,0.022517,83.727463,22.517213,0.9618910000000001,1.062701,2.103727e-13,2.430432e-09,,,,73.298506,1.276614e+16,1.204268,,1.223393,0.912639,0.006007,13.776405,0.54786,,,,,,,14.399062,-0.244734,0.920098,12.762196,,,10.566642,0.101272,"False","False",3,1.204268,"p-type",0.018,245.9,245.9,1,1,25,1,"Generalized",540,4.23481,0.285189,2.2,0,1000,15.777904,1.66e-30,"Sinton","OFF","Center Point",3000000000000000,30,2000000000000000,4000000000000000,"OFF","Dark Rsh (Cell only)",0.4,"False","RTD (Internal)",2,10,-0.05,1,0.01,"A",0,"16-131484","True",0,0,"Hunt",,"08/15/23 16:07:03","MultiFlash v1.49","Default.mfi",,,,"False",,0.202387
8,"Sandra","210BS_745Z6_712PT_CFAL_FA_40UM","PV22A_07","08/15/23 16:09:12",10.197548,0.665015,9.656283,0.553444,5.344215,78.80558000000001,21.733285,44.823052,0.003329,0.04147,0.665015,0.039269,0.553444,0.021733,21.733285,11021.988504,0.818662,9.656283,0.553444,78.80558000000001,5.344215,21.733285,0.003329,0.039269,0.553444,0.021733,21.733285,0.818662,0.52966,24.740454,15.185869,0.039518,0.582354,0.023013,83.447011,23.013315,0.991834,1.082252,2.289304e-13,3.757426e-09,,,,61.84982,1.237178e+16,1.21684,,1.225643,0.913283,0.007583,1.944583,0.553444,,,,,,,5.260775,0.014219,0.998526,5.34249,,,5.490416,0.128115,"False","False",3,1.21684,"p-type",0.018,245.9,245.9,1,1,25,1,"Generalized",540,0.8183,0.285189,2.2,0,1000,0.285113,1.66e-30,"Sinton","OFF","Center Point",3000000000000000,30,2000000000000000,4000000000000000,"OFF","Dark Rsh (Cell only)",0.4,"False","RTD (Internal)",2,10,-0.05,1,0.01,"A",0,"16-131484","True",0,0,"Hunt",,"08/15/23 16:09:12","MultiFlash v1.49","Default.mfi",,,,"False",,0.202387
9,"Sandra","210BS_745Z6_712PT_CFAL_FA_40UM","test","08/15/23 18:07:52",10.140973,0.664561,9.559251,0.539516,5.15737,76.526899,20.973446,89.63777399999999,0.004946,0.04124,0.664561,0.038875,0.539516,0.020973,20.973446,22041.928618,1.21634,9.559251,0.539516,76.526899,5.15737,20.973446,0.004946,0.038875,0.539516,0.020973,20.973446,1.21634,0.923683,24.682022,15.059861,0.039255,0.581865,0.022841,83.34123700000001,22.841027,0.989455,1.098048,2.271683e-13,4.924511e-09,,,,60.876203,1.22347e+16,1.215653,,1.205155,0.917624,0.006888,3.404417,0.539516,,,,,,,5.572853,0.015449,0.997803,5.783663,,,8.056355999999999,0.064554,"False","False",3,1.215653,"p-type",0.018,245.9,245.9,1,1,25,1,"Generalized",540,1.22176,0.285189,2.2,0,1000,0.37145,1.66e-30,"Sinton","OFF","Center Point",3000000000000000,30,2000000000000000,4000000000000000,"OFF","Dark Rsh (Cell only)",0.4,"False","RTD (Internal)",2,10,-0.05,1,0.01,"A",0,"16-131484","True",0,0,"Hunt",,"08/15/23 18:07:52","MultiFlash v1.49","Default.mfi",,,,"False",,0.202387
10,"Sandra","cal","V7-11","08/17/23 14:09:04",9.63982,0.643829,8.456604,0.515397,4.35851,70.226055,17.724725,40.24484,0.006512,0.039202,0.643829,0.03439,0.515397,0.017725,17.724725,9896.206146,1.601353,8.456604,0.515397,70.226055,4.35851,17.724725,0.006512,0.03439,0.515397,0.017725,17.724725,1.601353,1.530637,24.724722,14.329819,0.035699,0.554971,0.019812,78.494511,19.811645,1.225089,2.009125,2.195829e-13,6.661707e-08,,,,40.810242,4723313000000000,1.482892,,1.225716,0.914442,0.004674,5.394911,0.515397,,,,,,,7.492382,0.005412,0.965076,12.319934,,,9.652237,0.147046,"False","False",3,1.482892,"p-type",0.018,245.9,245.9,1,1,25,1,"Generalized",540,1.653572,0.285085,2.2,0,1000,8.180728999999999,1.66e-30,"Sinton","OFF","Center Point",3000000000000000,30,2000000000000000,4000000000000000,"OFF","Dark Rsh (Cell only)",0.4,"False","RTD (Internal)",2,10,-0.05,1,0.01,"A",0,"16-131484","True",0,0,"Hunt",,"08/17/23 14:09:04","MultiFlash v1.49","Default.mfi",,,,"False",,0.203608
12,"Sandra","210BS_760Z6_757PT_CFAL_FA_SFTB_83UM","MZ2210_MP_1095","08/17/23 14:56:52",9.861124999999999,0.666323,9.391783999999999,0.568035,5.334858,81.191715,21.695235,166.660394,0.001664,0.040102,0.666323,0.038194,0.568035,0.021695,21.695235,40981.790908,0.409258,9.391783999999999,0.568035,81.191715,5.334858,21.695235,0.001664,0.038194,0.568035,0.021695,21.695235,0.409258,0.224126,24.551677,15.003858,0.03824,0.583171,0.0223,83.456542,22.30042,1.003597,1.077748,2.114082e-13,3.904587e-09,,,,67.276302,1.217056e+16,1.186688,,1.220327,0.913501,0.005975,0.791557,0.568035,,,,,,,4.962931,0.008500000000000001,1.001251,4.79068,,,2.678638,0.035514,"False","False",3,1.186688,"p-type",0.018,245.9,245.9,1,1,25,1,"Generalized",540,0.412051,0.285085,2.2,0,1000,-0.46041,1.66e-30,"Sinton","OFF","Center Point",3000000000000000,30,2000000000000000,4000000000000000,"OFF","Dark Rsh (Cell only)",0.4,"False","RTD (Internal)",2,10,-0.05,1,0.01,"A",0,"16-131484","True",0,0,"Hunt",,"08/17/23 14:56:52","MultiFlash v1.49","Default.mfi",,,,"False",,0.203608
11,"Sandra","210BS_760Z6_757PT_CFAL_FA_SFTB_83UM","MZ2210_MP_1094","08/17/23 14:15:04",9.888145,0.664363,9.389906,0.562032,5.277431,80.33448799999999,21.461696,72.05874900000001,0.002012,0.040212,0.664363,0.038186,0.562032,0.021462,21.461696,17719.246388,0.494686,9.389906,0.562032,80.33448799999999,5.277431,21.461696,0.002012,0.038186,0.562032,0.021462,21.461696,0.494686,0.269701,24.331452,14.68284,0.038216,0.58068,0.022192,83.066312,22.191514,0.998687,1.126151,2.2018e-13,6.729917e-09,,,,70.096172,9905621000000000,1.222819,,1.212365,0.911967,0.00569,0.987717,0.562032,,,,,,,5.466195,0.011799,1.002334,5.056534,,,3.252295,0.08153000000000001,"False","False",3,1.222819,"p-type",0.018,245.9,245.9,1,1,25,1,"Generalized",540,0.49534,0.285085,2.2,0,1000,-0.811231,1.66e-30,"Sinton","OFF","Center Point",3000000000000000,30,2000000000000000,4000000000000000,"OFF","Dark Rsh (Cell only)",0.4,"False","RTD (Internal)",2,10,-0.05,1,0.01,"A",0,"16-131484","True",0,0,"Hunt",,"08/17/23 14:15:04","MultiFlash v1.49","Default.mfi",,,,"False",,0.203608
13,"Sandra","210BS_760Z6_757PT_CFAL_FA_SFTB_83UM","MZ2210_MP_1096","08/17/23 15:00:36",9.872372,0.666388,9.385631,0.566205,5.314194,80.777143,21.6112,259.971496,0.001805,0.040148,0.666388,0.038168,0.566205,0.021611,21.6112,63926.990772,0.443801,9.385631,0.566205,80.777143,5.314194,21.6112,0.001805,0.038168,0.566205,0.021611,21.6112,0.443801,0.240238,24.601118,15.393881,0.038222,0.582545,0.022266,83.22433100000001,22.265924,1.009219,1.105968,2.07004e-13,5.634971e-09,,,,61.568953,1.256863e+16,1.186104,,1.23395,0.915317,0.006277,0.882053,0.566205,,,,,,,4.712029,0.009223,1.001273,4.962983,,,2.904241,0.022721,"False","False",3,1.186104,"p-type",0.018,245.9,245.9,1,1,25,1,"Generalized",540,0.450785,0.285085,2.2,0,1000,-0.629129,1.66e-30,"Sinton","OFF","Center Point",3000000000000000,30,2000000000000000,4000000000000000,"OFF","Dark Rsh (Cell only)",0.4,"False","RTD (Internal)",2,10,-0.05,1,0.01,"A",0,"16-131484","True",0,0,"Hunt",,"08/17/23 15:00:36","MultiFlash v1.49","Default.mfi",,,,"False",,0.203608
14,"Sandra","210BS_760Z6_757PT_CFAL_FA_SFTB_83UM","MZ2210_MP_1097","08/17/23 15:03:33",9.878053,0.667581,9.391083999999999,0.570523,5.357827,81.248102,21.788642,90.626424,0.00151,0.040171,0.667581,0.038191,0.570523,0.021789,21.788642,22285.037582,0.371212,9.391083999999999,0.570523,81.248102,5.357827,21.788642,0.00151,0.038191,0.570523,0.021789,21.788642,0.371212,0.160449,24.63258,14.323819,0.038244,0.584107,0.022339,83.298925,22.33862,1.005411,1.102005,1.9896e-13,4.7152e-09,,,,65.324021,1.257527e+16,1.169692,,1.223551,0.913846,0.006225,0.592547,0.570523,,,,,,,5.001327,0.010189,1.000874,4.963152,,,2.424069,0.065314,"False","False",3,1.169692,"p-type",0.018,245.9,245.9,1,1,25,1,"Generalized",540,0.372547,0.285085,2.2,0,1000,-0.429148,1.66e-30,"Sinton","OFF","Center Point",3000000000000000,30,2000000000000000,4000000000000000,"OFF","Dark Rsh (Cell only)",0.4,"False","RTD (Internal)",2,10,-0.05,1,0.01,"A",0,"16-131484","True",0,0,"Hunt",,"08/17/23 15:03:33","MultiFlash v1.49","Default.mfi",,,,"False",,0.203608
18,"Sandra","210BS_760Z6_757PT_CFAL_FA_SFTB_83UM","MZ2210_MP_R1_946","08/17/23 15:14:33",9.896231999999999,0.667816,9.411967000000001,0.5694900000000001,5.360021,81.10350800000001,21.797563,235.686551,0.001667,0.040245,0.667816,0.038276,0.5694900000000001,0.021798,21.797563,57955.322916,0.409947,9.411967000000001,0.5694900000000001,81.10350800000001,5.360021,21.797563,0.001667,0.038276,0.5694900000000001,0.021798,21.797563,0.409947,0.189157,24.64157,14.909853,0.038338,0.584457,0.022407,83.371465,22.407104,1.00271,1.091204,1.976227e-13,4.677135e-09,,,,67.044579,1.254843e+16,1.173681,,1.215077,0.915611,0.006425,0.688934,0.5694900000000001,,,,,,,5.105976,0.010704,1.000439,4.928338,,,2.678291,0.025089,"False","False",3,1.173681,"p-type",0.018,245.9,245.9,1,1,25,1,"Generalized",540,0.414738,0.285085,2.2,0,1000,-0.292239,1.66e-30,"Sinton","OFF","Center Point",3000000000000000,30,2000000000000000,4000000000000000,"OFF","Dark Rsh (Cell only)",0.4,"False","RTD (Internal)",2,10,-0.05,1,0.01,"A",0,"16-131484","True",0,0,"Hunt",,"08/17/23 15:14:33","MultiFlash v1.49","Default.mfi",,,,"False",,0.203608
19,"Sandra","210BS_760Z6_757PT_CFAL_FA_SFTB_83UM","MZ2210_MP_R1_863","08/17/23 15:19:30",9.866106,0.666301,9.390136999999999,0.5697489999999999,5.350021,81.384029,21.756897,165.623949,0.001529,0.040122,0.666301,0.038187,0.5697489999999999,0.021757,21.756897,40726.929066,0.376071,9.390136999999999,0.5697489999999999,81.384029,5.350021,21.756897,0.001529,0.038187,0.5697489999999999,0.021757,21.756897,0.376071,0.142602,24.601118,14.343821,0.038244,0.583452,0.022314,83.466786,22.313694,1.000532,1.077119,2.112782e-13,3.751556e-09,,,,64.602856,1.271829e+16,1.205899,,1.221589,0.913853,0.006073,0.524245,0.5697489999999999,,,,,,,4.834415,0.010862,1.000717,4.856144,,,2.458038,0.035746,"False","False",3,1.205899,"p-type",0.018,245.9,245.9,1,1,25,1,"Generalized",540,0.380275,0.285085,2.2,0,1000,-0.421048,1.66e-30,"Sinton","OFF","Center Point",3000000000000000,30,2000000000000000,4000000000000000,"OFF","Dark Rsh (Cell only)",0.4,"False","RTD (Internal)",2,10,-0.05,1,0.01,"A",0,"16-131484","True",0,0,"Hunt",,"08/17/23 15:19:30","MultiFlash v1.49","Default.mfi",,,,"False",,0.203608
20,"Sandra","210BS_760Z6_757PT_CFAL_FA_SFTB_83UM","MZ2210_MP_R1_862","08/17/23 15:20:57",9.873799,0.665062,9.373875999999999,0.565399,5.299979,80.71008500000001,21.553392,69.266139,0.001706,0.040154,0.665062,0.038121,0.565399,0.021553,21.553392,17032.54364,0.419567,9.373875999999999,0.565399,80.71008500000001,5.299979,21.553392,0.001706,0.038121,0.565399,0.021553,21.553392,0.419567,0.232746,24.488754,14.354821,0.038164,0.580939,0.022171,83.022311,22.170865,1.017331,1.127438,2.165248e-13,6.428259e-09,,,,56.94825,1.235382e+16,1.215282,,1.208137,0.9124060000000001,0.006178,0.819042,0.565399,,,,,,,4.479052,0.007716,1.00145,5.098937,,,2.74959,0.085009,"False","False",3,1.215282,"p-type",0.018,245.9,245.9,1,1,25,1,"Generalized",540,0.421292,0.285085,2.2,0,1000,-0.478521,1.66e-30,"Sinton","OFF","Center Point",3000000000000000,30,2000000000000000,4000000000000000,"OFF","Dark Rsh (Cell only)",0.4,"False","RTD (Internal)",2,10,-0.05,1,0.01,"A",0,"16-131484","True",0,0,"Hunt",,"08/17/23 15:20:57","MultiFlash v1.49","Default.mfi",,,,"False",,0.203608
21,"Sandra","210BS_760Z6_757PT_CFAL_FA_SFTB_83UM","MZ2210_MP_R1_861","08/17/23 15:22:19",9.881171999999999,0.665999,9.403167,0.5678530000000001,5.339612,81.13864599999999,21.714568,94.72445500000001,0.0017,0.040184,0.665999,0.03824,0.5678530000000001,0.021715,21.714568,23292.743397,0.417979,9.403167,0.5678530000000001,81.13864599999999,5.339612,21.714568,0.0017,0.03824,0.5678530000000001,0.021715,21.714568,0.417979,0.194632,24.502238,14.779846,0.038301,0.583127,0.022335,83.455235,22.33454,0.999907,1.079285,2.144249e-13,3.637661e-09,,,,66.275488,1.225152e+16,1.19078,,1.22586,0.9106,0.00604,0.715683,0.5678530000000001,,,,,,,4.963167,0.010672,1.001043,4.853288,,,2.739353,0.062376,"False","False",3,1.19078,"p-type",0.018,245.9,245.9,1,1,25,1,"Generalized",540,0.42144,0.285085,2.2,0,1000,-0.5413019999999999,1.66e-30,"Sinton","OFF","Center Point",3000000000000000,30,2000000000000000,4000000000000000,"OFF","Dark Rsh (Cell only)",0.4,"False","RTD (Internal)",2,10,-0.05,1,0.01,"A",0,"16-131484","True",0,0,"Hunt",,"08/17/23 15:22:19","MultiFlash v1.49","Default.mfi",,,,"False",,0.203608
22,"Sandra","210BS_760Z6_757PT_CFAL_FA_SFTB_83UM","MZ2210_MP_R1_836","08/17/23 15:28:12",9.869895,0.66633,9.391081,0.570256,5.355321,81.429877,21.778451,82.61451,0.001536,0.040138,0.66633,0.038191,0.570256,0.021778,21.778451,20314.908074,0.377716,9.391081,0.570256,81.429877,5.355321,21.778451,0.001536,0.038191,0.570256,0.021778,21.778451,0.377716,0.152558,24.691012,14.371822,0.038279,0.583589,0.022339,83.525503,22.338927,0.998754,1.070248,2.129435e-13,3.10082e-09,,,,66.70407,1.252226e+16,1.189512,,1.218257,0.911552,0.006351,0.5609769999999999,0.570256,,,,,,,5.018663,0.010878,0.999676,4.881478,,,2.466913,0.071705,"False","False",3,1.189512,"p-type",0.018,245.9,245.9,1,1,25,1,"Generalized",540,0.377656,0.285085,2.2,0,1000,0.127449,1.66e-30,"Sinton","OFF","Center Point",3000000000000000,30,2000000000000000,4000000000000000,"OFF","Dark Rsh (Cell only)",0.4,"False","RTD (Internal)",2,10,-0.05,1,0.01,"A",0,"16-131484","True",0,0,"Hunt",,"08/17/23 15:28:12","MultiFlash v1.49","Default.mfi",,,,"False",,0.203608
23,"Sandra","210BS_760Z6_757PT_CFAL_FA_SFTB_83UM","MZ2210_MP_R1_830","08/17/23 15:30:01",9.858485,0.665589,9.353296,0.56706,5.303877,80.83088600000001,21.569244,36.483883,0.001603,0.040091,0.665589,0.038037,0.56706,0.021569,21.569244,8971.386784,0.394204,9.353296,0.56706,80.83088600000001,5.303877,21.569244,0.001603,0.038037,0.56706,0.021569,21.569244,0.394204,0.193684,24.673033,15.600892,0.038071,0.581713,0.022146,82.993504,22.146326,1.012095,1.13773,2.116882e-13,6.029435e-09,,,,56.88424,1.253659e+16,1.186414,,1.221552,0.914233,0.006372,0.711062,0.56706,,,,,,,4.528865,0.008756999999999999,1.001615,5.169461,,,2.574974,0.161827,"False","False",3,1.186414,"p-type",0.018,245.9,245.9,1,1,25,1,"Generalized",540,0.393218,0.285085,2.2,0,1000,-0.702838,1.66e-30,"Sinton","OFF","Center Point",3000000000000000,30,2000000000000000,4000000000000000,"OFF","Dark Rsh (Cell only)",0.4,"False","RTD (Internal)",2,10,-0.05,1,0.01,"A",0,"16-131484","True",0,0,"Hunt",,"08/17/23 15:30:01","MultiFlash v1.49","Default.mfi",,,,"False",,0.203608
24,"Sandra","210BS_760Z6_757PT_CFAL_FA_SFTB_83UM","MZ2210_MP_R1_814","08/17/23 15:31:39",9.899656999999999,0.6667689999999999,9.411218,0.56892,5.354231,81.115031,21.774019,84.330264,0.00164,0.040259,0.6667689999999999,0.038273,0.56892,0.021774,21.774019,20736.811947,0.403209,9.411218,0.56892,81.115031,5.354231,21.774019,0.00164,0.038273,0.56892,0.021774,21.774019,0.403209,0.163798,24.700001,14.372822,0.038357,0.5832850000000001,0.022373,83.347624,22.373322,1.004549,1.09146,2.076708e-13,4.402352e-09,,,,64.55788099999999,1.257174e+16,1.197172,,1.228816,0.912755,0.006425,0.598614,0.56892,,,,,,,4.935954,0.011306,1.00057,4.945342,,,2.643949,0.069996,"False","False",3,1.197172,"p-type",0.018,245.9,245.9,1,1,25,1,"Generalized",540,0.407334,0.285085,2.2,0,1000,-0.292671,1.66e-30,"Sinton","OFF","Center Point",3000000000000000,30,2000000000000000,4000000000000000,"OFF","Dark Rsh (Cell only)",0.4,"False","RTD (Internal)",2,10,-0.05,1,0.01,"A",0,"16-131484","True",0,0,"Hunt",,"08/17/23 15:31:39","MultiFlash v1.49","Default.mfi",,,,"False",,0.203608
25,"Sandra","210BS_760Z6_757PT_CFAL_FA_SFTB_83UM","MZ2210_MP_R1_810","08/17/23 15:33:09",9.896858999999999,0.668452,9.411898000000001,0.5709379999999999,5.373612,81.226663,21.852835,108.819573,0.001554,0.040247,0.668452,0.038275,0.5709379999999999,0.021853,21.852835,26758.733114,0.382145,9.411898000000001,0.5709379999999999,81.226663,5.373612,21.852835,0.001554,0.038275,0.5709379999999999,0.021853,21.852835,0.382145,0.158486,24.71798,14.626837,0.038333,0.584906,0.022421,83.339545,22.421275,1.00287,1.09847,1.925097e-13,4.702676e-09,,,,68.490664,1.24505e+16,1.170107,,1.219444,0.913347,0.006552,0.575979,0.5709379999999999,,,,,,,5.222447,0.011091,1.00071,4.934592,,,2.497883,0.054371,"False","False",3,1.170107,"p-type",0.018,245.9,245.9,1,1,25,1,"Generalized",540,0.384905,0.285085,2.2,0,1000,-0.340159,1.66e-30,"Sinton","OFF","Center Point",3000000000000000,30,2000000000000000,4000000000000000,"OFF","Dark Rsh (Cell only)",0.4,"False","RTD (Internal)",2,10,-0.05,1,0.01,"A",0,"16-131484","True",0,0,"Hunt",,"08/17/23 15:33:09","MultiFlash v1.49","Default.mfi",,,,"False",,0.203608
26,"Sandra","210BS_760Z6_757PT_CFAL_FA_SFTB_83UM","MZ2210_MP_R1_751","08/17/23 15:36:09",9.910256,0.668084,9.429746,0.570763,5.382152,81.29049500000001,21.887565,107.227207,0.001585,0.040302,0.668084,0.038348,0.570763,0.021888,21.887565,26367.170203,0.38968,9.429746,0.570763,81.29049500000001,5.382152,21.887565,0.001585,0.038348,0.570763,0.021888,21.887565,0.38968,0.172477,24.628086,14.806847,0.038418,0.58485,0.022469,83.449635,22.468916,1.001324,1.081983,1.975589e-13,4.076057e-09,,,,67.82178399999999,1.276003e+16,1.166774,,1.219224,0.913627,0.006353,0.639305,0.570763,,,,,,,5.125562,0.010759,1.000324,4.883448,,,2.551067,0.055118,"False","False",3,1.166774,"p-type",0.018,245.9,245.9,1,1,25,1,"Generalized",540,0.390523,0.285085,2.2,0,1000,-0.172467,1.66e-30,"Sinton","OFF","Center Point",3000000000000000,30,2000000000000000,4000000000000000,"OFF","Dark Rsh (Cell only)",0.4,"False","RTD (Internal)",2,10,-0.05,1,0.01,"A",0,"16-131484","True",0,0,"Hunt",,"08/17/23 15:36:09","MultiFlash v1.49","Default.mfi",,,,"False",,0.203608
27,"Sandra","210BS_760Z6_757PT_CFAL_FA_SFTB_83UM","MZ2210_MP_R1_734","08/17/23 15:40:43",9.910629,0.668789,9.429361999999999,0.570393,5.378441,81.145749,21.872473,202.479124,0.001671,0.040303,0.668789,0.038346,0.570393,0.021872,21.872473,49789.616704,0.410926,9.429361999999999,0.570393,81.145749,5.378441,21.872473,0.001671,0.038346,0.570393,0.021872,21.872473,0.410926,0.189376,24.72697,15.526888,0.038407,0.585434,0.022485,83.41675600000001,22.484613,0.999475,1.089174,1.909628e-13,4.342661e-09,,,,68.681602,1.279921e+16,1.172289,,1.217201,0.911231,0.006785,0.694818,0.570393,,,,,,,5.198483,0.01103,1.000953,4.890964,,,2.68971,0.02921,"False","False",3,1.172289,"p-type",0.018,245.9,245.9,1,1,25,1,"Generalized",540,0.409491,0.285085,2.2,0,1000,-0.27202,1.66e-30,"Sinton","OFF","Center Point",3000000000000000,30,2000000000000000,4000000000000000,"OFF","Dark Rsh (Cell only)",0.4,"False","RTD (Internal)",2,10,-0.05,1,0.01,"A",0,"16-131484","True",0,0,"Hunt",,"08/17/23 15:40:43","MultiFlash v1.49","Default.mfi",,,,"False",,0.203608
28,"Sandra","210BS_760Z6_757PT_CFAL_FA_SFTB_83UM","MZ2210_MP_R1_715","08/17/23 15:42:07",9.905575000000001,0.667964,9.428399000000001,0.5694,5.368534,81.137793,21.832185,120.603287,0.0017,0.040283,0.667964,0.038342,0.5694,0.021832,21.832185,29656.348363,0.418112,9.428399000000001,0.5694,81.137793,5.368534,21.832185,0.0017,0.038342,0.5694,0.021832,21.832185,0.418112,0.157978,24.547183,15.529889,0.038407,0.584673,0.022455,83.453587,22.455308,1.002061,1.081648,1.988862e-13,3.951808e-09,,,,67.58056000000001,1.273451e+16,1.176205,,1.221351,0.912726,0.006301,0.57973,0.5694,,,,,,,5.081435,0.012643,1.000778,4.860847,,,2.737264,0.049005,"False","False",3,1.176205,"p-type",0.018,245.9,245.9,1,1,25,1,"Generalized",540,0.416615,0.285085,2.2,0,1000,-0.310011,1.66e-30,"Sinton","OFF","Center Point",3000000000000000,30,2000000000000000,4000000000000000,"OFF","Dark Rsh (Cell only)",0.4,"False","RTD (Internal)",2,10,-0.05,1,0.01,"A",0,"16-131484","True",0,0,"Hunt",,"08/17/23 15:42:07","MultiFlash v1.49","Default.mfi",,,,"False",,0.203608
29,"Sandra","210BS_760Z6_757PT_CFAL_FA_SFTB_83UM","MZ2210_MP_R1_553","08/17/23 15:49:15",9.895901,0.667592,9.418094999999999,0.567546,5.345198,80.90904500000001,21.737283,278.580187,0.001894,0.040244,0.667592,0.038301,0.567546,0.021737,21.737283,68502.867994,0.465705,9.418094999999999,0.567546,80.90904500000001,5.345198,21.737283,0.001894,0.038301,0.567546,0.021737,21.737283,0.465705,0.240929,24.614602,14.318819,0.038387,0.584278,0.022429,83.483278,22.428885,1.000672,1.075012,2.033919e-13,3.718455e-09,,,,67.72678500000001,1.268897e+16,1.189581,,1.220792,0.914142,0.00622,0.879757,0.567546,,,,,,,5.089665,0.010911,1.000409,4.863041,,,3.047586,0.021234,"False","False",3,1.189581,"p-type",0.018,245.9,245.9,1,1,25,1,"Generalized",540,0.464427,0.285085,2.2,0,1000,-0.145584,1.66e-30,"Sinton","OFF","Center Point",3000000000000000,30,2000000000000000,4000000000000000,"OFF","Dark Rsh (Cell only)",0.4,"False","RTD (Internal)",2,10,-0.05,1,0.01,"A",0,"16-131484","True",0,0,"Hunt",,"08/17/23 15:49:15","MultiFlash v1.49","Default.mfi",,,,"False",,0.203608
30,"Sandra","210BS_760Z6_757PT_CFAL_FA_SFTB_83UM","MZ2210_MP_R1_502","08/17/23 15:53:22",9.887669000000001,0.665095,9.399715,0.565892,5.319223,80.88547,21.631652,52.254153,0.001639,0.04021,0.665095,0.038226,0.565892,0.021632,21.631652,12849.296118,0.40301,9.399715,0.565892,80.88547,5.319223,21.631652,0.001639,0.038226,0.565892,0.021632,21.631652,0.40301,0.199264,24.538194,14.428826,0.038287,0.58056,0.022228,83.11568200000001,22.22809,1.018935,1.108164,2.240819e-13,5.022159e-09,,,,57.094155,1.25358e+16,1.216969,,1.213793,0.9133289999999999,0.006163,0.720907,0.565892,,,,,,,4.398531,0.008466,1.000496,4.98695,,,2.647619,0.112508,"False","False",3,1.216969,"p-type",0.018,245.9,245.9,1,1,25,1,"Generalized",540,0.403245,0.285085,2.2,0,1000,-0.36029,1.66e-30,"Sinton","OFF","Center Point",3000000000000000,30,2000000000000000,4000000000000000,"OFF","Dark Rsh (Cell only)",0.4,"False","RTD (Internal)",2,10,-0.05,1,0.01,"A",0,"16-131484","True",0,0,"Hunt",,"08/17/23 15:53:22","MultiFlash v1.49","Default.mfi",,,,"False",,0.203608
31,"Sandra","210BS_760Z6_757PT_CFAL_FA_SFTB_83UM","MZ2210_MP_R1_447","08/17/23 15:57:36",9.852868000000001,0.66527,9.360815000000001,0.570018,5.335834,81.403301,21.699204,47.181544,0.001447,0.040069,0.66527,0.038068,0.570018,0.021699,21.699204,11601.941626,0.355767,9.360815000000001,0.570018,81.403301,5.335834,21.699204,0.001447,0.038068,0.570018,0.021699,21.699204,0.355767,0.13636,24.416844,14.602835,0.038153,0.582494,0.022224,83.37232400000001,22.224075,1.001517,1.086465,2.202324e-13,3.531119e-09,,,,63.168398,1.223331e+16,1.19968,,1.217762,0.915143,0.005898,0.497657,0.570018,,,,,,,4.917977,0.010339,0.999843,5.059978,,,2.319933,0.125531,"False","False",3,1.19968,"p-type",0.018,245.9,245.9,1,1,25,1,"Generalized",540,0.354602,0.285085,2.2,0,1000,-0.07766000000000001,1.66e-30,"Sinton","OFF","Center Point",3000000000000000,30,2000000000000000,4000000000000000,"OFF","Dark Rsh (Cell only)",0.4,"False","RTD (Internal)",2,10,-0.05,1,0.01,"A",0,"16-131484","True",0,0,"Hunt",,"08/17/23 15:57:36","MultiFlash v1.49","Default.mfi",,,,"False",,0.203608
32,"Sandra","210BS_760Z6_757PT_CFAL_FA_SFTB_83UM","MZ2210_MP_R1_408","08/17/23 15:58:45",9.856408,0.666023,9.390158,0.571014,5.361916,81.679264,21.805269,115.408333,0.001429,0.040083,0.666023,0.038187,0.571014,0.021805,21.805269,28378.909194,0.351436,9.390158,0.571014,81.679264,5.361916,21.805269,0.001429,0.038187,0.571014,0.021805,21.805269,0.351436,0.140886,24.538194,14.773845,0.038259,0.58357,0.022327,83.632434,22.326691,0.995595,1.057453,2.16752e-13,2.482387e-09,,,,67.94729100000001,1.242256e+16,1.215514,,1.223059,0.9130740000000001,0.006011,0.51512,0.571014,,,,,,,5.010378,0.010097,1.000067,4.790886,,,2.295714,0.051378,"False","False",3,1.215514,"p-type",0.018,245.9,245.9,1,1,25,1,"Generalized",540,0.350208,0.285085,2.2,0,1000,-0.116294,1.66e-30,"Sinton","OFF","Center Point",3000000000000000,30,2000000000000000,4000000000000000,"OFF","Dark Rsh (Cell only)",0.4,"False","RTD (Internal)",2,10,-0.05,1,0.01,"A",0,"16-131484","True",0,0,"Hunt",,"08/17/23 15:58:45","MultiFlash v1.49","Default.mfi",,,,"False",,0.203608
33,"Sandra","210BS_760Z6_757PT_CFAL_FA_SFTB_83UM","MZ2210_MP_R1_356","08/17/23 16:01:27",9.886907000000001,0.664941,9.407078,0.568715,5.349948,81.377842,21.7566,132.895233,0.001512,0.040207,0.664941,0.038256,0.568715,0.021757,21.7566,32678.937818,0.371896,9.407078,0.568715,81.377842,5.349948,21.7566,0.001512,0.038256,0.568715,0.021757,21.7566,0.371896,0.187996,24.425832,14.476829,0.038343,0.581828,0.022309,83.4452,22.309314,1.005478,1.073949,2.248311e-13,3.807779e-09,,,,63.487981,1.224902e+16,1.212913,,1.224126,0.912167,0.00587,0.692917,0.568715,,,,,,,4.795646,0.008487,0.999945,4.891874,,,2.439163,0.044367,"False","False",3,1.212913,"p-type",0.018,245.9,245.9,1,1,25,1,"Generalized",540,0.375275,0.285085,2.2,0,1000,-0.0524,1.66e-30,"Sinton","OFF","Center Point",3000000000000000,30,2000000000000000,4000000000000000,"OFF","Dark Rsh (Cell only)",0.4,"False","RTD (Internal)",2,10,-0.05,1,0.01,"A",0,"16-131484","True",0,0,"Hunt",,"08/17/23 16:01:27","MultiFlash v1.49","Default.mfi",,,,"False",,0.203608
34,"Sandra","210BS_760Z6_757PT_CFAL_FA_SFTB_83UM","MZ2210_MP_R1_315","08/17/23 16:04:04",9.858644,0.665777,9.400506,0.571855,5.375728,81.901438,21.86144,210.889105,0.001305,0.040092,0.665777,0.038229,0.571855,0.021861,21.86144,51857.630806,0.3208,9.400506,0.571855,81.901438,5.375728,21.86144,0.001305,0.038229,0.571855,0.021861,21.86144,0.3208,0.098777,24.515722,15.292874,0.038285,0.583488,0.022339,83.689791,22.338794,0.993201,1.048135,2.188497e-13,2.526422e-09,,,,69.096568,1.227719e+16,1.195216,,1.21421,0.914783,0.006115,0.357384,0.571855,,,,,,,5.007412,0.010499,1.000139,4.707505,,,2.096447,0.028095,"False","False",3,1.195216,"p-type",0.018,245.9,245.9,1,1,25,1,"Generalized",540,0.320462,0.285085,2.2,0,1000,-0.269615,1.66e-30,"Sinton","OFF","Center Point",3000000000000000,30,2000000000000000,4000000000000000,"OFF","Dark Rsh (Cell only)",0.4,"False","RTD (Internal)",2,10,-0.05,1,0.01,"A",0,"16-131484","True",0,0,"Hunt",,"08/17/23 16:04:04","MultiFlash v1.49","Default.mfi",,,,"False",,0.203608
35,"Sandra","210BS_760Z6_757PT_CFAL_FA_SFTB_83UM","MZ2210_MP_R1_127","08/17/23 16:09:03",9.893724000000001,0.666114,9.409509,0.570376,5.36696,81.436654,21.825784,154.358252,0.001513,0.040235,0.666114,0.038266,0.570376,0.021826,21.825784,37956.694261,0.372062,9.409509,0.570376,81.436654,5.36696,21.825784,0.001513,0.038266,0.570376,0.021826,21.825784,0.372062,0.154024,24.506732,14.344821,0.038371,0.583272,0.02238,83.506244,22.380453,1.000864,1.072225,2.139888e-13,3.577775e-09,,,,65.76472099999999,1.247237e+16,1.186882,,1.216644,0.911694,0.006136,0.550328,0.570376,,,,,,,5.025235,0.010213,0.999481,4.945833,,,2.432774,0.038281,"False","False",3,1.186882,"p-type",0.018,245.9,245.9,1,1,25,1,"Generalized",540,0.367137,0.285085,2.2,0,1000,0.19566,1.66e-30,"Sinton","OFF","Center Point",3000000000000000,30,2000000000000000,4000000000000000,"OFF","Dark Rsh (Cell only)",0.4,"False","RTD (Internal)",2,10,-0.05,1,0.01,"A",0,"16-131484","True",0,0,"Hunt",,"08/17/23 16:09:03","MultiFlash v1.49","Default.mfi",,,,"False",,0.203608
36,"Sandra","210BS_760Z6_757PT_CFAL_FA_SFTB_83UM","MZ2210_MP_R1_116","08/17/23 16:10:27",9.837714999999999,0.665219,9.363454000000001,0.569188,5.329565,81.439128,21.673711,144.190738,0.001561,0.040007,0.665219,0.038078,0.569188,0.021674,21.673711,35456.502514,0.383908,9.363454000000001,0.569188,81.439128,5.329565,21.673711,0.001561,0.038078,0.569188,0.021674,21.673711,0.383908,0.17022,24.353923,14.617836,0.038165,0.582732,0.02224,83.56688,22.239978,0.995723,1.064343,2.212285e-13,3.117961e-09,,,,64.76040500000001,1.256642e+16,1.227479,,1.237693,0.911914,0.005361,0.625327,0.569188,,,,,,,4.835007,0.009962,0.9999130000000001,4.859079,,,2.503162,0.041156,"False","False",3,1.227479,"p-type",0.018,245.9,245.9,1,1,25,1,"Generalized",540,0.38437,0.285085,2.2,0,1000,0.029185,1.66e-30,"Sinton","OFF","Center Point",3000000000000000,30,2000000000000000,4000000000000000,"OFF","Dark Rsh (Cell only)",0.4,"False","RTD (Internal)",2,10,-0.05,1,0.01,"A",0,"16-131484","True",0,0,"Hunt",,"08/17/23 16:10:27","MultiFlash v1.49","Default.mfi",,,,"False",,0.203608
