Repository: dintalframe/MLPROJECT

File: FCT450csv/MultiFlash_Database WW34 - 2017.csv (part 1 of 9)
ID,User_ID,Batch_ID,Sample_ID,Measurement_Date-Time,Isc_(A),Voc_(V),Imp_(A),Vmp_(V),Pmp_(W),FF_(percent),Efficiency_(percent),Rsh_(ohm),Rs_(ohm),Jsc_(A/cm2),Voc_(V/cell),Jmp_(A/cm2),Vmp_(V/cell),Pmp_(W/cm2),Cell_Efficiency_(percent),Rsh_(ohm-cm2),Rs_(ohm-cm2),ILoad_(A),VLoad_(V),FFLoad_(percent),PLoad_(W),EffLoad_(percent),RsLoad_(ohm),JLoad_(A/cm2),VLoad_(V/cell),PLoad_(W/cm2),Cell_EffLoad_(percent),RsLoad_(ohm-cm2),Rs_Modulation_(ohm-cm2),Measured_Temperature_(C),Total_Test_Time_(s),pJmp_(A/cm2),pVmp_(V/cell),pPmp_(W/cm2),pFF_(percent),pEfficiency_(percent),n_at_1_sun,n_at_ 1/10_suns,Jo1_(A/cm2),Jo2_(A/cm2),Jo_(fA/cm2),Est_Bulk_Lifetime_(us),BRR_(Hz),Lifetime_at_Vmp_(us),Doping_(cm-3),Measured_Resistivity_(Ohm-cm),Lifetime_Fit_R2,Max_Intensity_(suns),Intensity_@_flash_cutoff_(suns),V_at_Isc_(V),dV/dt,V_Pad_0_(V),V_Pad_1_(V),V_Pad_2_(V),V_Pad_3_(V),V_Pad_4_(V),Pm/Pe,Resistivity_(ohm-cm),Sample_Type,Thickness_(cm),Cell_Area_(cm2),Total_Area_(cm2),Number_of_Cells_per_String,Number_of_Strings,Temperature_(C),Intensity_(suns),Analysis_Type,Nominal_Load_Voltage_(mV/cell),Rs_Modulation_Target_(ohm-cm2),Reference_Constant_(V/sun),Voltage_Temperature_Coefficient_(mV/C),Temperature_Offset_(C),Power_per_Sun_(W/m2),Conductivity_Modulation_(ohm-cm2/V),Auger_Coefficient,Auger_Method,Band_Gap_Narrowing,Fit_Method,Carrier_Density_Center_Point_(cm-3),Percent_Fit,Lower_Bound_(cm-3),Upper_Bound_(cm-3),Rsh_Lifetime_Correction,Rsh_Measurement_Method,SunsVoc_Rsh_Voltage_(V),Do_Dark_Break_Measurement,Temperature_Measurement_Method,Number_of_dRsh_Points,dRsh_Output_Vlimit_(V),Current_Transfer,Voltage_Transfer,Temperature_Transfer,Final_Bin,Bin_Index,Tester_ID,Do_Doping_Measurement,Doping_Sample_Time_(us),Doping_Measurement_Length_(us),Measurement_Type,Comments,Calibration,dBreak_(V),dBreak_(A),Dark_Break_Interpolated,Measurement_Date-Time_String,Software Version
1,"Dana","Encapsulated_DOEproject","Encap_NPT_1649","08/21/17 13:46:34",8.880118,,,,,,,,,0.035572,,,,,,,,8.880118,-0.012997,,-0.115412,-0.462314,0.001464,0.035572,-0.012997,-0.000462,-0.462314,0.365366,1.632367,25.313591,797.627622,,,,,,,,,,,,,,,,,1.222108,0.916608,-0.012997,5.345537,-0.012997,,,,,,3,"p-type",0.021,249.64,249.64,1,1,25,1,"Generalized",500,2.048606,0.246373,2.2,0,1000,,1.66e-30,"Sinton","OFF","Center Point",3000000000000000,30,2000000000000000,4000000000000000,"OFF","Dark Rsh (Cell only)",0.4,"True","RTD (Internal)",2,10,-0.05,1,0.01,"A",0,"16-131484","True",0,0,"Full IV","C:\SintonInstruments\Recipe\MultiFlash\Encapsulated Cell_DOEProj_20170809.mfi","True",0,,"False","08/21/17 13:46:34","MultiFlash v1.27"
2,"Dana","Encapsulated_DOEproject","Encap_NPT_1649","08/21/17 13:47:06",8.878498,0.638602,8.303976,0.494515,4.106443,72.42630200000001,16.449458,597.762593,0.007816999999999999,0.035565,0.638602,0.033264,0.494515,0.016449,16.449458,149225.453619,1.951429,8.303976,0.494515,72.42630200000001,4.106443,16.449458,0.007816999999999999,0.033264,0.494515,0.016449,16.449458,1.951429,1.890561,25.289339,27.429569,0.033798,0.551972,0.018656,82.140288,18.655698,1.214983,1.102387,6.842202e-13,1.038624e-08,,,,65.11896400000001,7179591000000000,2.010375,,1.210788,0.912046,0.001331,6.050922,0.494515,,,,,,3,"p-type",0.021,249.64,249.64,1,1,25,1,"Generalized",500,1.967389,0.246373,2.2,0,1000,1.920225,1.66e-30,"Sinton","OFF","Center Point",3000000000000000,30,2000000000000000,4000000000000000,"OFF","Dark Rsh (Cell only)",0.4,"True","RTD (Internal)",2,10,-0.05,1,0.01,"A",0,"16-131484","True",0,0,"Full IV","C:\SintonInstruments\Recipe\MultiFlash\Encapsulated Cell_DOEProj_20170809.mfi","False",-2,-0.003023,"True","08/21/17 13:47:06","MultiFlash v1.27"
3,"Dana","Encapsulated_DOEproject","2108-0-0-545","08/21/17 13:49:55",8.746756,0.635305,8.20379,0.491532,4.032427,72.56663,16.152968,497.325035,0.007733,0.035037,0.635305,0.032862,0.491532,0.016153,16.152968,124152.221828,1.930345,8.20379,0.491532,72.56663,4.032427,16.152968,0.007733,0.032862,0.491532,0.016153,16.152968,1.930345,1.905146,25.160153,28.002602,0.03331,0.548581,0.018273,82.09183400000001,18.273231,1.235288,1.091232,7.885324e-13,9.488857999999999e-09,,,,57.990466,6982672000000000,2.064248,,1.214524,0.912565,0.000424,6.13158,0.491532,,,,,,3,"p-type",0.021,249.64,249.64,1,1,25,1,"Generalized",500,1.93349,0.246373,2.2,0,1000,1.227367,1.66e-30,"Sinton","OFF","Center Point",3000000000000000,30,2000000000000000,4000000000000000,"OFF","Dark Rsh (Cell only)",0.4,"True","RTD (Internal)",2,10,-0.05,1,0.01,"A",0,"16-131484","True",0,0,"Full IV","C:\SintonInstruments\Recipe\MultiFlash\Encapsulated Cell_DOEProj_20170809.mfi","False",-2,-0.004934,"False","08/21/17 13:49:55","MultiFlash v1.27"
4,"Dana","Encapsulated_DOEproject","2108-0-0-546","08/21/17 13:50:58",8.808204,0.643642,8.231062,0.491641,4.046727,71.379306,16.210252,70.24133,0.008867999999999999,0.035284,0.643642,0.032972,0.491641,0.01621,16.210252,17535.045669,2.213841,8.231062,0.491641,71.379306,4.046727,16.210252,0.008867999999999999,0.032972,0.491641,0.01621,16.210252,2.213841,2.195038,25.115437,27.485572,0.033527,0.556839,0.018669,82.206112,18.669022,1.190345,1.108697,5.573176e-13,9.088318000000001e-09,,,,79.28790100000001,8085549000000000,1.79603,,1.200721,0.910471,0.000406,6.964325,0.491641,,,,,,3,"p-type",0.021,249.64,249.64,1,1,25,1,"Generalized",500,2.230059,0.246373,2.2,0,1000,1.100944,1.66e-30,"Sinton","OFF","Center Point",3000000000000000,30,2000000000000000,4000000000000000,"OFF","Dark Rsh (Cell only)",0.4,"True","RTD (Internal)",2,10,-0.05,1,0.01,"A",0,"16-131484","True",0,0,"Full IV","C:\SintonInstruments\Recipe\MultiFlash\Encapsulated Cell_DOEProj_20170809.mfi","False",-2,-0.02666,"True","08/21/17 13:50:58","MultiFlash v1.27"
5,"Dana","Encapsulated_DOEproject","2108-0-0-544","08/21/17 13:53:58",8.838658000000001,0.646628,8.249648000000001,0.489779,4.040503,70.696005,16.185318,411.577764,0.009542999999999999,0.035406,0.646628,0.033046,0.489779,0.016185,16.185318,102746.273019,2.382358,8.249648000000001,0.489779,70.696005,4.040503,16.185318,0.009542999999999999,0.033046,0.489779,0.016185,16.185318,2.382358,2.268708,25.069064,27.440569,0.033661,0.559945,0.018848,82.32799199999999,18.848373,1.159846,1.110118,4.912058e-13,8.991237e-09,,,,90.082285,8706443000000000,1.674653,,1.223818,0.911496,0.000775,7.282734,0.489779,,,,,,3,"p-type",0.021,249.64,249.64,1,1,25,1,"Generalized",500,2.337581,0.246373,2.2,0,1000,1.331376,1.66e-30,"Sinton","OFF","Center Point",3000000000000000,30,2000000000000000,4000000000000000,"OFF","Dark Rsh (Cell only)",0.4,"True","RTD (Internal)",2,10,-0.05,1,0.01,"A",0,"16-131484","True",0,0,"Full IV","C:\SintonInstruments\Recipe\MultiFlash\Encapsulated Cell_DOEProj_20170809.mfi","False",-2,-0.004987,"False","08/21/17 13:53:58","MultiFlash v1.27"
6,"Dana","Encapsulated_DOEproject","2108-0-0-543","08/21/17 13:55:51",8.849029,0.646008,8.29454,0.510879,4.237507,74.127116,16.97447,325.380804,0.006734,0.035447,0.646008,0.033226,0.510879,0.016974,16.97447,81228.06400300001,1.681156,8.29454,0.510879,74.127116,4.237507,16.97447,0.006734,0.033226,0.510879,0.016974,16.97447,1.681156,1.550005,25.112125,27.431569,0.033688,0.56012,0.018869,82.402158,18.869383,1.17895,1.109977,4.966426e-13,8.833795000000001e-09,,,,89.380433,8580716000000000,1.697827,,1.217849,0.9116379999999999,0.00132,4.926132,0.510879,,,,,,3,"p-type",0.021,249.64,249.64,1,1,25,1,"Generalized",500,1.664754,0.246373,2.2,0,1000,1.979201,1.66e-30,"Sinton","OFF","Center Point",3000000000000000,30,2000000000000000,4000000000000000,"OFF","Dark Rsh (Cell only)",0.4,"True","RTD (Internal)",2,10,-0.05,1,0.01,"A",0,"16-131484","True",0,0,"Full IV","C:\SintonInstruments\Recipe\MultiFlash\Encapsulated Cell_DOEProj_20170809.mfi","False",-2,-0.006162,"False","08/21/17 13:55:51","MultiFlash v1.27"
7,"Dana","Encapsulated_DOEproject","2108-0-0-542","08/21/17 13:56:45",8.859188,0.648416,8.290114000000001,0.508239,4.213358,73.346771,16.877736,77.83755499999999,0.007392,0.035488,0.648416,0.033208,0.508239,0.016878,16.877736,19431.367224,1.845402,8.290114000000001,0.508239,73.346771,4.213358,16.877736,0.007392,0.033208,0.508239,0.016878,16.877736,1.845402,1.778534,25.04091,27.9766,0.033698,0.56249,0.018955,82.374022,18.954985,1.122043,1.129726,4.47877e-13,8.699371e-09,,,,96.999172,7555859000000000,1.915173,,1.219048,0.913465,0.000557,5.814326,0.508239,,,,,,3,"p-type",0.021,249.64,249.64,1,1,25,1,"Generalized",500,1.846932,0.246373,2.2,0,1000,1.410257,1.66e-30,"Sinton","OFF","Center Point",3000000000000000,30,2000000000000000,4000000000000000,"OFF","Dark Rsh (Cell only)",0.4,"True","RTD (Internal)",2,10,-0.05,1,0.01,"A",0,"16-131484","True",0,0,"Full IV","C:\SintonInstruments\Recipe\MultiFlash\Encapsulated Cell_DOEProj_20170809.mfi","False",-2,-0.022662,"True","08/21/17 13:56:45","MultiFlash v1.27"
8,"Dana","Encapsulated_DOEproject","2108-0-0-541","08/21/17 13:57:40",8.854958999999999,0.646848,8.267968,0.494932,4.092079,71.442286,16.391919,314.527363,0.00894,0.035471,0.646848,0.03312,0.494932,0.016392,16.391919,78518.610937,2.231832,8.267968,0.494932,71.442286,4.092079,16.391919,0.00894,0.03312,0.494932,0.016392,16.391919,2.231832,2.174634,25.014412,27.368566,0.033666,0.5611120000000001,0.01889,82.331036,18.890264,1.124972,1.129299,4.699063e-13,9.806634000000001e-09,,,,91.638535,8681434000000000,1.67921,,1.213194,0.910086,0.000173,6.903127,0.494932,,,,,,3,"p-type",0.021,249.64,249.64,1,1,25,1,"Generalized",500,2.236774,0.246373,2.2,0,1000,1.438254,1.66e-30,"Sinton","OFF","Center Point",3000000000000000,30,2000000000000000,4000000000000000,"OFF","Dark Rsh (Cell only)",0.4,"True","RTD (Internal)",2,10,-0.05,1,0.01,"A",0,"16-131484","True",0,0,"Full IV","C:\SintonInstruments\Recipe\MultiFlash\Encapsulated Cell_DOEProj_20170809.mfi","False",-2,-0.006393,"False","08/21/17 13:57:40","MultiFlash v1.27"
9,"Dana","Encapsulated_DOEproject","2108-0-0-540","08/21/17 13:58:33",8.841443,0.646746,8.272957999999999,0.503309,4.163857,72.81801900000001,16.679447,159.435907,0.007951,0.035417,0.646746,0.03314,0.503309,0.016679,16.679447,39801.579833,1.9849,8.272957999999999,0.503309,72.81801900000001,4.163857,16.679447,0.007951,0.03314,0.503309,0.016679,16.679447,1.9849,1.910876,25.039254,27.004545,0.033673,0.561554,0.018909,82.55249999999999,18.909194,1.134956,1.101004,4.837552e-13,7.24923e-09,,,,95.48313400000001,8579433000000000,1.698067,,1.231447,0.9140740000000001,0.000226,6.228421,0.503309,,,,,,3,"p-type",0.021,249.64,249.64,1,1,25,1,"Generalized",500,1.977247,0.246373,2.2,0,1000,1.454078,1.66e-30,"Sinton","OFF","Center Point",3000000000000000,30,2000000000000000,4000000000000000,"OFF","Dark Rsh (Cell only)",0.4,"True","RTD (Internal)",2,10,-0.05,1,0.01,"A",0,"16-131484","True",0,0,"Full IV","C:\SintonInstruments\Recipe\MultiFlash\Encapsulated Cell_DOEProj_20170809.mfi","False",-2,-0.015235,"True","08/21/17 13:58:33","MultiFlash v1.27"
10,"Dana","Encapsulated_DOEproject","2108-0-0-539","08/21/17 13:59:45",8.872271,0.648902,8.303307999999999,0.515864,4.283379,74.399883,17.158222,212.177053,0.006547,0.03554,0.648902,0.033261,0.515864,0.017158,17.158222,52967.879444,1.634316,8.303307999999999,0.515864,74.399883,4.283379,17.158222,0.006547,0.033261,0.515864,0.017158,17.158222,1.634316,1.515585,25.035942,28.280617,0.03375,0.563221,0.019009,82.42451,19.008875,1.1162,1.125573,4.364949e-13,8.77421e-09,,,,99.645843,8320761000000000,1.74794,,1.215926,0.911404,0.001336,4.883662,0.515864,,,,,,3,"p-type",0.021,249.64,249.64,1,1,25,1,"Generalized",500,1.621259,0.246373,2.2,0,1000,1.788026,1.66e-30,"Sinton","OFF","Center Point",3000000000000000,30,2000000000000000,4000000000000000,"OFF","Dark Rsh (Cell only)",0.4,"True","RTD (Internal)",2,10,-0.05,1,0.01,"A",0,"16-131484","True",0,0,"Full IV","C:\SintonInstruments\Recipe\MultiFlash\Encapsulated Cell_DOEProj_20170809.mfi","False",-2,-0.008907,"True","08/21/17 13:59:45","MultiFlash v1.27"
11,"Dana","Encapsulated_DOEproject","2108-0-0-538","08/21/17 14:00:43",8.845219999999999,0.647553,8.368738,0.499468,4.179914,72.976596,16.743768,371.122425,0.007714,0.035432,0.647553,0.033523,0.499468,0.016744,16.743768,92647.002192,1.925783,8.368738,0.499468,72.976596,4.179914,16.743768,0.007714,0.033523,0.499468,0.016744,16.743768,1.925783,1.79632,24.98957,28.32662,0.033689,0.561537,0.018918,82.451866,18.917777,1.125042,1.110109,4.672984e-13,8.404131999999999e-09,,,,93.755696,7735300000000000,1.873003,,1.227902,0.915034,0.000719,5.766622,0.499468,,,,,,3,"p-type",0.021,249.64,249.64,1,1,25,1,"Generalized",500,1.934931,0.246373,2.2,0,1000,0.339552,1.66e-30,"Sinton","OFF","Center Point",3000000000000000,30,2000000000000000,4000000000000000,"OFF","Dark Rsh (Cell only)",0.4,"True","RTD (Internal)",2,10,-0.05,1,0.01,"A",0,"16-131484","True",0,0,"Full IV","C:\SintonInstruments\Recipe\MultiFlash\Encapsulated Cell_DOEProj_20170809.mfi","False",-2,-0.00614,"False","08/21/17 14:00:43","MultiFlash v1.27"
12,"Dana","Encapsulated_DOEproject","2108-0-0-537","08/21/17 14:02:43",8.884271,0.650633,8.318873,0.509151,4.235561,73.274491,16.966676,124.450575,0.007669,0.035588,0.650633,0.033323,0.509151,0.016967,16.966676,31067.841475,1.914418,8.318873,0.509151,73.274491,4.235561,16.966676,0.007669,0.033323,0.509151,0.016967,16.966676,1.914418,1.858556,25.012756,28.058605,0.033799,0.566107,0.019134,82.634458,19.133972,1.088978,1.120913,4.009975e-13,7.985265e-09,,,,111.261313,9907265000000000,1.482661,,1.22451,0.913788,0.000445,5.948606,0.509151,,,,,,3,"p-type",0.021,249.64,249.64,1,1,25,1,"Generalized",500,1.956358,0.246373,2.2,0,1000,1.050337,1.66e-30,"Sinton","OFF","Center Point",3000000000000000,30,2000000000000000,4000000000000000,"OFF","Dark Rsh (Cell only)",0.4,"True","RTD (Internal)",2,10,-0.05,1,0.01,"A",0,"16-131484","True",0,0,"Full IV","C:\SintonInstruments\Recipe\MultiFlash\Encapsulated Cell_DOEProj_20170809.mfi","False",-2,-0.024561,"True","08/21/17 14:02:43","MultiFlash v1.27"
13,"Dana","Encapsulated_DOEproject","2108-0-0-536","08/21/17 14:04:22",8.880326,0.647764,8.304097000000001,0.502827,4.175526,72.588123,16.726192,256.13805,0.008111,0.035573,0.647764,0.033264,0.502827,0.016726,16.726192,63942.302863,2.024735,8.304097000000001,0.502827,72.588123,4.175526,16.726192,0.008111,0.033264,0.502827,0.016726,16.726192,2.024735,1.9335,24.971353,27.486572,0.033829,0.5622470000000001,0.019021,82.54495900000001,19.020506,1.133661,1.104072,4.64882e-13,7.821723e-09,,,,98.146826,8845357000000000,1.649806,,1.217924,0.912995,0.000459,6.261213,0.502827,,,,,,3,"p-type",0.021,249.64,249.64,1,1,25,1,"Generalized",500,2.020283,0.246373,2.2,0,1000,1.777391,1.66e-30,"Sinton","OFF","Center Point",3000000000000000,30,2000000000000000,4000000000000000,"OFF","Dark Rsh (Cell only)",0.4,"True","RTD (Internal)",2,10,-0.05,1,0.01,"A",0,"16-131484","True",0,0,"Full IV","C:\SintonInstruments\Recipe\MultiFlash\Encapsulated Cell_DOEProj_20170809.mfi","False",-2,-0.010568,"True","08/21/17 14:04:22","MultiFlash v1.27"
14,"Dana","Encapsulated_DOEproject","2108-0-0-535","08/21/17 14:05:18",8.862809,0.6495649999999999,8.292331000000001,0.509405,4.224158,73.374673,16.920996,118.967887,0.007516,0.035502,0.6495649999999999,0.033217,0.509405,0.016921,16.920996,29699.143387,1.876226,8.292331000000001,0.509405,73.374673,4.224158,16.920996,0.007516,0.033217,0.509405,0.016921,16.920996,1.876226,1.771461,24.982946,27.832592,0.03369,0.5649189999999999,0.019032,82.529338,19.032162,1.092943,1.131997,4.147843e-13,8.537803e-09,,,,105.295132,9542041000000000,1.535996,,1.218978,0.909779,0.000428,5.638545,0.509405,,,,,,3,"p-type",0.021,249.64,249.64,1,1,25,1,"Generalized",500,1.853511,0.246373,2.2,0,1000,1.12359,1.66e-30,"Sinton","OFF","Center Point",3000000000000000,30,2000000000000000,4000000000000000,"OFF","Dark Rsh (Cell only)",0.4,"True","RTD (Internal)",2,10,-0.05,1,0.01,"A",0,"16-131484","True",0,0,"Full IV","C:\SintonInstruments\Recipe\MultiFlash\Encapsulated Cell_DOEProj_20170809.mfi","False",-2,-0.021073,"True","08/21/17 14:05:18","MultiFlash v1.27"
15,"Dana","Encapsulated_DOEproject","2108-0-0-534","08/21/17 14:05:51",0.000146,0.445879,,,,,,7.8915e-05,,5.850664e-07,0.445879,,,,,0.0197,,6.143377000000001e-05,0.6484,61.166568,3.983368e-05,0.00016,-3406.73381,2.460894e-07,0.6484,1.595645e-07,0.00016,-850457.028378,-3161.620234,24.990674,11.869679,5.503136e-07,0.384771,2.117447e-07,81.169026,0.000212,1.000521,0.923319,5.177804e-15,9.999999999999999e-12,,,,,1e+18,0.036642,,1.218083,0.913929,0.649567,-2.539005,0.6484,,,,,,3,"p-type",0.021,249.64,249.64,1,1,25,1,"Generalized",500,-1176286.895979,0.246373,2.2,0,1000,,1.66e-30,"Sinton","OFF","Center Point",3000000000000000,30,2000000000000000,4000000000000000,"OFF","Dark Rsh (Cell only)",0.4,"True","RTD (Internal)",2,10,-0.05,1,0.01,"A",0,"16-131484","True",0,0,"Full IV","C:\SintonInstruments\Recipe\MultiFlash\Encapsulated Cell_DOEProj_20170809.mfi","False",-2,214098800000,"False","08/21/17 14:05:51","MultiFlash v1.27"
16,"Dana","Encapsulated_DOEproject","2108-0-0-533","08/21/17 14:07:01",8.836736,0.647883,8.274552,0.509045,4.212118,73.571879,16.872769,112.997539,0.007347,0.035398,0.647883,0.033146,0.509045,0.016873,16.872769,28208.705712,1.834149,8.274552,0.509045,73.571879,4.212118,16.872769,0.007347,0.033146,0.509045,0.016873,16.872769,1.834149,1.697955,24.968041,26.986543,0.033609,0.5631389999999999,0.018927,82.527901,18.926718,1.106699,1.122845,4.468313e-13,8.405186e-09,,,,99.366237,1.015778e+16,1.448271,,1.221652,0.91046,0.000218,5.399504,0.509045,,,,,,3,"p-type",0.021,249.64,249.64,1,1,25,1,"Generalized",500,1.802099,0.246373,2.2,0,1000,1.247137,1.66e-30,"Sinton","OFF","Center Point",3000000000000000,30,2000000000000000,4000000000000000,"OFF","Dark Rsh (Cell only)",0.4,"True","RTD (Internal)",2,10,-0.05,1,0.01,"A",0,"16-131484","True",0,0,"Full IV","C:\SintonInstruments\Recipe\MultiFlash\Encapsulated Cell_DOEProj_20170809.mfi","False",-2,-0.020811,"True","08/21/17 14:07:01","MultiFlash v1.27"
17,"Dana","Encapsulated_DOEproject","2108-0-0-532","08/21/17 14:08:06",8.843017,0.6485109999999999,8.275925000000001,0.506825,4.194449,73.140334,16.80199,95.895921,0.007702,0.035423,0.6485109999999999,0.033151,0.506825,0.016802,16.80199,23939.457645,1.922813,8.275925000000001,0.506825,73.140334,4.194449,16.80199,0.007702,0.033151,0.506825,0.016802,16.80199,1.922813,1.850556,24.968041,27.924597,0.033635,0.563631,0.018958,82.523989,18.957628,1.10049,1.123041,4.356333e-13,8.561935e-09,,,,101.298354,9638904000000000,1.521461,,1.215225,0.912739,-6.183919e-05,5.98811,0.506825,,,,,,3,"p-type",0.021,249.64,249.64,1,1,25,1,"Generalized",500,1.931018,0.246373,2.2,0,1000,0.885675,1.66e-30,"Sinton","OFF","Center Point",3000000000000000,30,2000000000000000,4000000000000000,"OFF","Dark Rsh (Cell only)",0.4,"True","RTD (Internal)",2,10,-0.05,1,0.01,"A",0,"16-131484","True",0,0,"Full IV","C:\SintonInstruments\Recipe\MultiFlash\Encapsulated Cell_DOEProj_20170809.mfi","False",-2,-0.026003,"True","08/21/17 14:08:06","MultiFlash v1.27"
18,"Dana","Encapsulated_DOEproject","2108-0-0-531","08/21/17 14:08:52",8.851489000000001,0.64882,8.263517999999999,0.513858,4.246274,73.937984,17.009588,392.34659,0.007067,0.035457,0.64882,0.033102,0.513858,0.01701,17.009588,97945.40276,1.764106,8.263517999999999,0.513858,73.937984,4.246274,17.009588,0.007067,0.033102,0.513858,0.01701,17.009588,1.764106,1.704062,25.012756,27.072549,0.033678,0.56412,0.018998,82.58332900000001,18.998468,1.092684,1.118635,4.295664e-13,8.420178000000001e-09,,,,104.212738,9189110000000000,1.591517,,1.223279,0.911249,0.000196,5.442944,0.513858,,,,,,3,"p-type",0.021,249.64,249.64,1,1,25,1,"Generalized",500,1.785446,0.246373,2.2,0,1000,1.496225,1.66e-30,"Sinton","OFF","Center Point",3000000000000000,30,2000000000000000,4000000000000000,"OFF","Dark Rsh (Cell only)",0.4,"True","RTD (Internal)",2,10,-0.05,1,0.01,"A",0,"16-131484","True",0,0,"Full IV","C:\SintonInstruments\Recipe\MultiFlash\Encapsulated Cell_DOEProj_20170809.mfi","False",-2,-0.005746,"False","08/21/17 14:08:52","MultiFlash v1.27"
19,"Dana","Encapsulated_DOEproject","2108-0-0-530","08/21/17 14:10:12",8.853370999999999,0.6504799999999999,8.269952999999999,0.515003,4.259053,73.95554799999999,17.060781,278.490471,0.007078,0.035465,0.6504799999999999,0.033128,0.515003,0.017061,17.060781,69522.361149,1.767006,8.269952999999999,0.515003,73.95554799999999,4.259053,17.060781,0.007078,0.033128,0.515003,0.017061,17.060781,1.767006,1.636075,24.98129,27.315562,0.033675,0.565766,0.019052,82.58747,19.052076,1.084003,1.123499,4.001181e-13,8.538768e-09,,,,110.321903,9787070000000000,1.499779,,1.210022,0.914511,0.000308,5.275069,0.515003,,,,,,3,"p-type",0.021,249.64,249.64,1,1,25,1,"Generalized",500,1.724493,0.246373,2.2,0,1000,2.088513,1.66e-30,"Sinton","OFF","Center Point",3000000000000000,30,2000000000000000,4000000000000000,"OFF","Dark Rsh (Cell only)",0.4,"True","RTD (Internal)",2,10,-0.05,1,0.01,"A",0,"16-131484","True",0,0,"Full IV","C:\SintonInstruments\Recipe\MultiFlash\Encapsulated Cell_DOEProj_20170809.mfi","False",-2,-0.008042000000000001,"False","08/21/17 14:10:12","MultiFlash v1.27"
20,"Dana","Encapsulated_DOEproject","2108-0-0-529","08/21/17 14:11:07",8.854552999999999,0.6475919999999999,8.299146,0.509628,4.229478,73.75957699999999,16.942311,229.006512,0.007166,0.035469,0.6475919999999999,0.033244,0.509628,0.016942,16.942311,57169.185705,1.788977,8.299146,0.509628,73.75957699999999,4.229478,16.942311,0.007166,0.033244,0.509628,0.016942,16.942311,1.788977,1.706757,24.98957,27.051547,0.033703,0.562477,0.018957,82.531701,18.957236,1.117146,1.114861,4.575006e-13,8.382714e-09,,,,97.771103,8872307000000000,1.645075,,1.229413,0.915485,6.100607e-05,5.478834,0.509628,,,,,,3,"p-type",0.021,249.64,249.64,1,1,25,1,"Generalized",500,1.794457,0.246373,2.2,0,1000,1.366955,1.66e-30,"Sinton","OFF","Center Point",3000000000000000,30,2000000000000000,4000000000000000,"OFF","Dark Rsh (Cell only)",0.4,"True","RTD (Internal)",2,10,-0.05,1,0.01,"A",0,"16-131484","True",0,0,"Full IV","C:\SintonInstruments\Recipe\MultiFlash\Encapsulated Cell_DOEProj_20170809.mfi","False",-2,-0.009129999999999999,"False","08/21/17 14:11:07","MultiFlash v1.27"
21,"Dana","Encapsulated_DOEproject","2108-0-0-528","08/21/17 14:11:57",8.830393000000001,0.647865,8.272532,0.508096,4.203238,73.471585,16.837196,177.77316,0.007426,0.035373,0.647865,0.033138,0.508096,0.016837,16.837196,44379.291557,1.853778,8.272532,0.508096,73.471585,4.203238,16.837196,0.007426,0.033138,0.508096,0.016837,16.837196,1.853778,1.824133,24.98957,28.452627,0.03361,0.562686,0.018912,82.525932,18.912146,1.111163,1.116058,4.510849e-13,8.368708e-09,,,,98.946709,9126654000000000,1.601785,,1.222068,0.912608,0.000293,5.856606,0.508096,,,,,,3,"p-type",0.021,249.64,249.64,1,1,25,1,"Generalized",500,1.915546,0.246373,2.2,0,1000,1.157871,1.66e-30,"Sinton","OFF","Center Point",3000000000000000,30,2000000000000000,4000000000000000,"OFF","Dark Rsh (Cell only)",0.4,"True","RTD (Internal)",2,10,-0.05,1,0.01,"A",0,"16-131484","True",0,0,"Full IV","C:\SintonInstruments\Recipe\MultiFlash\Encapsulated Cell_DOEProj_20170809.mfi","False",-2,-0.011485,"True","08/21/17 14:11:57","MultiFlash v1.27"
22,"Dana","Encapsulated_DOEproject","2108-0-0-527","08/21/17 14:12:48",8.833455000000001,0.647713,8.257099999999999,0.508256,4.196717,73.349405,16.811076,178.901269,0.00744,0.035385,0.647713,0.033076,0.508256,0.016811,16.811076,44660.912864,1.85732,8.257099999999999,0.508256,73.349405,4.196717,16.811076,0.00744,0.033076,0.508256,0.016811,16.811076,1.85732,1.794159,24.987914,27.374566,0.03355,0.562845,0.018883,82.39029499999999,18.883173,1.100374,1.141425,4.39616e-13,1.00477e-08,,,,96.443651,9143121000000000,1.599064,,1.227888,0.912615,-6.217038e-05,5.704304,0.508256,,,,,,3,"p-type",0.021,249.64,249.64,1,1,25,1,"Generalized",500,1.87946,0.246373,2.2,0,1000,1.281408,1.66e-30,"Sinton","OFF","Center Point",3000000000000000,30,2000000000000000,4000000000000000,"OFF","Dark Rsh (Cell only)",0.4,"True","RTD (Internal)",2,10,-0.05,1,0.01,"A",0,"16-131484","True",0,0,"Full IV","C:\SintonInstruments\Recipe\MultiFlash\Encapsulated Cell_DOEProj_20170809.mfi","False",-2,-0.010381,"True","08/21/17 14:12:48","MultiFlash v1.27"
23,"Dana","Encapsulated_DOEproject","2108-0-0-526","08/21/17 14:13:36",8.862987,0.6479819999999999,8.434597999999999,0.499407,4.212301,73.345973,16.873502,135.5961,0.007369,0.035503,0.6479819999999999,0.033787,0.499407,0.016874,16.873502,33850.210375,1.839625,8.434597999999999,0.499407,73.345973,4.212301,16.873502,0.007369,0.033787,0.499407,0.016874,16.873502,1.839625,1.727534,24.939887,28.423626,0.03371,0.563052,0.018981,82.50529299999999,18.980636,1.104391,1.124171,4.466013e-13,8.531144e-09,,,,94.93996300000001,8383078000000000,1.735647,,1.220023,0.914085,4.435879e-05,5.428544,0.499407,,,,,,3,"p-type",0.021,249.64,249.64,1,1,25,1,"Generalized",500,1.829823,0.246373,2.2,0,1000,1.332159,1.66e-30,"Sinton","OFF","Center Point",3000000000000000,30,2000000000000000,4000000000000000,"OFF","Dark Rsh (Cell only)",0.4,"True","RTD (Internal)",2,10,-0.05,1,0.01,"A",0,"16-131484","True",0,0,"Full IV","C:\SintonInstruments\Recipe\MultiFlash\Encapsulated Cell_DOEProj_20170809.mfi","False",-2,-0.01362,"True","08/21/17 14:13:36","MultiFlash v1.27"
24,"Dana","Encapsulated_DOEproject","2108-0-0-525","08/21/17 14:14:31",8.852302999999999,0.647415,8.319691000000001,0.5241479999999999,4.360748,76.088977,17.468145,174.388846,0.005204,0.03546,0.647415,0.033327,0.5241479999999999,0.017468,17.468145,43534.431618,1.299184,8.319691000000001,0.5241479999999999,76.088977,4.360748,17.468145,0.005204,0.033327,0.5241479999999999,0.017468,17.468145,1.299184,1.149122,24.963073,27.489572,0.033666,0.562435,0.018935,82.47805,18.934918,1.106253,1.126461,4.544308e-13,9.044771000000001e-09,,,,95.702247,9241615000000000,1.582992,,1.22252,0.911467,5.169612e-05,3.6615,0.5241479999999999,,,,,,3,"p-type",0.021,249.64,249.64,1,1,25,1,"Generalized",500,1.267462,0.246373,2.2,0,1000,1.230838,1.66e-30,"Sinton","OFF","Center Point",3000000000000000,30,2000000000000000,4000000000000000,"OFF","Dark Rsh (Cell only)",0.4,"True","RTD (Internal)",2,10,-0.05,1,0.01,"A",0,"16-131484","True",0,0,"Full IV","C:\SintonInstruments\Recipe\MultiFlash\Encapsulated Cell_DOEProj_20170809.mfi","False",-2,-0.012162,"True","08/21/17 14:14:31","MultiFlash v1.27"
25,"Dana","Encapsulated_DOEproject","2108-0-0-524","08/21/17 14:15:18",8.865625,0.647346,8.220026000000001,0.478647,3.934488,68.55550599999999,15.760646,143.458539,0.011585,0.035514,0.647346,0.032928,0.478647,0.015761,15.760646,35812.989774,2.89209,8.220026000000001,0.478647,68.55550599999999,3.934488,15.760646,0.011585,0.032928,0.478647,0.015761,15.760646,2.89209,2.912442,24.98071,28.106608,0.03376,0.562778,0.018999,82.64371199999999,18.99947,1.097968,1.106615,4.63241e-13,7.442023e-09,,,,100.938724,8545666000000000,1.704408,,1.225366,0.912346,-2.28871e-05,9.358055999999999,0.478647,,,,,,3,"p-type",0.021,249.64,249.64,1,1,25,1,"Generalized",500,2.932311,0.246373,2.2,0,1000,2.358677,1.66e-30,"Sinton","OFF","Center Point",3000000000000000,30,2000000000000000,4000000000000000,"OFF","Dark Rsh (Cell only)",0.4,"True","RTD (Internal)",2,10,-0.05,1,0.01,"A",0,"16-131484","True",0,0,"Full IV","C:\SintonInstruments\Recipe\MultiFlash\Encapsulated Cell_DOEProj_20170809.mfi","False",-2,-0.013511,"True","08/21/17 14:15:18","MultiFlash v1.27"
26,"Dana","Encapsulated_DOEproject","2108-0-0-524","08/21/17 14:15:53",8.864941999999999,0.647197,8.226174,0.478704,3.937898,68.63603999999999,15.774309,145.810321,0.011521,0.035511,0.647197,0.032952,0.478704,0.015774,15.774309,36400.088594,2.876033,8.226174,0.478704,68.63603999999999,3.937898,15.774309,0.011521,0.032952,0.478704,0.015774,15.774309,2.876033,2.87778,24.969697,29.165668,0.033761,0.562622,0.018995,82.64914899999999,18.994878,1.097403,1.10488,4.658487e-13,7.429565e-09,,,,100.467758,8473579000000000,1.718112,,1.229096,0.912326,-0.000179,9.208080000000001,0.478704,,,,,,3,"p-type",0.021,249.64,249.64,1,1,25,1,"Generalized",500,2.91049,0.246373,2.2,0,1000,2.00722,1.66e-30,"Sinton","OFF","Center Point",3000000000000000,30,2000000000000000,4000000000000000,"OFF","Dark Rsh (Cell only)",0.4,"True","RTD (Internal)",2,10,-0.05,1,0.01,"A",0,"16-131484","True",0,0,"Full IV","C:\SintonInstruments\Recipe\MultiFlash\Encapsulated Cell_DOEProj_20170809.mfi","False",-2,-0.012192,"True","08/21/17 14:15:53","MultiFlash v1.27"
27,"Yang","Encapsulated_DOEproject","1080-0-JT-1021","08/21/17 14:32:16",8.811033,0.648748,8.258737,0.508609,4.200472,73.48436,16.826117,55.660337,0.007512,0.035295,0.648748,0.033083,0.508609,0.016826,16.826117,13895.046516,1.875172,8.258737,0.508609,73.48436,4.200472,16.826117,0.007512,0.033083,0.508609,0.016826,16.826117,1.875172,1.817444,24.863709,27.843593,0.033567,0.563675,0.018921,82.633757,18.921105,1.113771,1.106406,4.441537e-13,6.625462e-09,,,,104.282938,7135884000000000,2.022078,,1.225044,0.916257,-0.000804,5.875404,0.508609,,,,,,3,"p-type",0.021,249.64,249.64,1,1,25,1,"Generalized",500,1.884211,0.246373,2.2,0,1000,1.359244,1.66e-30,"Sinton","OFF","Center Point",3000000000000000,30,2000000000000000,4000000000000000,"OFF","Dark Rsh (Cell only)",0.4,"True","RTD (Internal)",2,10,-0.05,1,0.01,"A",0,"16-131484","True",0,0,"Full IV","good cell","False",-2,-0.032248,"True","08/21/17 14:32:16","MultiFlash v1.27"
28,"Yang","Encapsulated_DOEproject","1080-6-JT-1022","08/21/17 14:34:15",8.78445,0.646269,8.240952999999999,0.5094379999999999,4.198253,73.950459,16.817229,93.575632,0.007051,0.035188,0.646269,0.033011,0.5094379999999999,0.016817,16.817229,23360.220704,1.760274,8.240952999999999,0.5094379999999999,73.950459,4.198253,16.817229,0.007051,0.033011,0.5094379999999999,0.016817,16.817229,1.760274,1.708545,24.818996,27.558577,0.033468,0.560938,0.018773,82.551703,18.773256,1.133953,1.103157,4.875195e-13,7.563722e-09,,,,94.06152,7472223000000000,1.935514,,1.212034,0.9155450000000001,-0.000998,5.441828,0.5094379999999999,,,,,,3,"p-type",0.021,249.64,249.64,1,1,25,1,"Generalized",500,1.763056,0.246373,2.2,0,1000,1.690658,1.66e-30,"Sinton","OFF","Center Point",3000000000000000,30,2000000000000000,4000000000000000,"OFF","Dark Rsh (Cell only)",0.4,"True","RTD (Internal)",2,10,-0.05,1,0.01,"A",0,"16-131484","True",0,0,"Full IV","good cell","False",-2,-0.022234,"True","08/21/17 14:34:15","MultiFlash v1.27"
29,"Yang","Encapsulated_DOEproject","1080-6-JT-1023","08/21/17 14:35:16",8.806888000000001,0.647571,8.254972,0.5081369999999999,4.194657,73.550659,16.802824,421.358948,0.007364,0.035278,0.647571,0.033068,0.5081369999999999,0.016803,16.802824,105188.047771,1.838284,8.254972,0.5081369999999999,73.550659,4.194657,16.802824,0.007364,0.033068,0.5081369999999999,0.016803,16.802824,1.838284,1.772563,24.843836,28.006602,0.033558,0.5618649999999999,0.018855,82.533765,18.855036,1.125159,1.106711,4.732992e-13,7.123713e-09,,,,97.691982,7187478000000000,2.008278,,1.227004,0.917252,-0.000789,5.754669,0.5081369999999999,,,,,,3,"p-type",0.021,249.64,249.64,1,1,25,1,"Generalized",500,1.844489,0.246373,2.2,0,1000,1.632895,1.66e-30,"Sinton","OFF","Center Point",3000000000000000,30,2000000000000000,4000000000000000,"OFF","Dark Rsh (Cell only)",0.4,"True","RTD (Internal)",2,10,-0.05,1,0.01,"A",0,"16-131484","True",0,0,"Full IV","good cell","False",-2,-0.005653,"False","08/21/17 14:35:16","MultiFlash v1.27"
30,"Yang","Encapsulated_DOEproject","1080-6-JT-1024","08/21/17 14:36:13",8.717126,0.642778,8.520939,0.469254,3.998485,71.361069,16.017003,341.516676,0.007645,0.034919,0.642778,0.034133,0.469254,0.016017,16.017003,85256.22309100001,1.908438,8.520939,0.469254,71.361069,3.998485,16.017003,0.007645,0.034133,0.469254,0.016017,16.017003,1.908438,11.20581,24.898486,27.61858,0.033205,0.5575369999999999,0.018513,82.48073599999999,18.512815,1.148827,1.096703,5.568185e-13,8.171290000000001e-09,,,,72.467782,8942672000000000,1.632855,,1.221954,0.915629,-0.001263,34.749129,0.469254,,,,,,3,"p-type",0.021,249.64,249.64,1,1,25,1,"Generalized",500,5.400202,0.246373,2.2,0,1000,-24.031276,1.66e-30,"Sinton","OFF","Center Point",3000000000000000,30,2000000000000000,4000000000000000,"OFF","Dark Rsh (Cell only)",0.4,"True","RTD (Internal)",2,10,-0.05,1,0.01,"A",0,"16-131484","True",0,0,"Full IV","good cell","False",-2,-0.009004,"False","08/21/17 14:36:13","MultiFlash v1.27"
31,"Yang","Encapsulated_DOEproject","1080-5-JT-1025","08/21/17 14:37:53",8.760524999999999,0.641389,8.201452,0.502772,4.123463,73.385519,16.517639,333.829618,0.007222,0.035093,0.641389,0.032853,0.502772,0.016518,16.517639,83337.225857,1.802789,8.201452,0.502772,73.385519,4.123463,16.517639,0.007222,0.032853,0.502772,0.016518,16.517639,1.802789,1.780666,24.88855,27.646581,0.033347,0.554949,0.018506,82.218068,18.505672,1.183854,1.110837,6.045272e-13,9.309839e-09,,,,73.921886,7301523000000000,1.978461,,1.223925,0.915905,-0.001121,5.656823,0.502772,,,,,,3,"p-type",0.021,249.64,249.64,1,1,25,1,"Generalized",500,1.824162,0.246373,2.2,0,1000,1.533397,1.66e-30,"Sinton","OFF","Center Point",3000000000000000,30,2000000000000000,4000000000000000,"OFF","Dark Rsh (Cell only)",0.4,"True","RTD (Internal)",2,10,-0.05,1,0.01,"A",0,"16-131484","True",0,0,"Full IV","good cell","False",-2,-0.009194000000000001,"True","08/21/17 14:37:53","MultiFlash v1.27"
32,"Yang","Encapsulated_DOEproject","1080-6-JT-1026","08/21/17 14:39:36",8.806901,0.6450129999999999,8.256009000000001,0.503435,4.156366,73.168136,16.64944,504.802891,0.007702,0.035278,0.6450129999999999,0.033072,0.503435,0.016649,16.64944,126018.993724,1.922618,8.256009000000001,0.503435,73.168136,4.156366,16.64944,0.007702,0.033072,0.503435,0.016649,16.64944,1.922618,1.881334,24.868677,27.287561,0.033597,0.559568,0.0188,82.618267,18.799821,1.146757,1.083657,5.401551e-13,5.310105e-09,,,,90.89184899999999,7255241000000000,1.990449,,1.2181,0.915506,-0.0005910000000000001,5.955679,0.503435,,,,,,3,"p-type",0.021,249.64,249.64,1,1,25,1,"Generalized",500,1.942115,0.246373,2.2,0,1000,1.679175,1.66e-30,"Sinton","OFF","Center Point",3000000000000000,30,2000000000000000,4000000000000000,"OFF","Dark Rsh (Cell only)",0.4,"True","RTD (Internal)",2,10,-0.05,1,0.01,"A",0,"16-131484","True",0,0,"Full IV","good cell","False",-2,-0.004537,"False","08/21/17 14:39:36","MultiFlash v1.27"
33,"Yang","Encapsulated_DOEproject","1080-3-JT-1027","08/21/17 14:42:42",8.745260999999999,0.645322,8.199821999999999,0.508988,4.173615,73.954301,16.718535,123.717632,0.007051,0.035031,0.645322,0.032847,0.508988,0.016719,16.718535,30884.86976,1.76009,8.199821999999999,0.508988,73.954301,4.173615,16.718535,0.007051,0.032847,0.508988,0.016719,16.718535,1.76009,1.706409,24.867021,27.029546,0.033283,0.560438,0.018653,82.512411,18.653231,1.114094,1.111583,4.957452e-13,8.170145e-09,,,,91.105603,7771995000000000,1.864616,,1.225946,0.916879,-0.001187,5.382114,0.508988,,,,,,3,"p-type",0.021,249.64,249.64,1,1,25,1,"Generalized",500,1.775279,0.246373,2.2,0,1000,1.020167,1.66e-30,"Sinton","OFF","Center Point",3000000000000000,30,2000000000000000,4000000000000000,"OFF","Dark Rsh (Cell only)",0.4,"True","RTD (Internal)",2,10,-0.05,1,0.01,"A",0,"16-131484","True",0,0,"Full IV","good cell","False",-2,-0.017262,"True","08/21/17 14:42:42","MultiFlash v1.27"
34,"Yang","Encapsulated_DOEproject","1080-3-JT-1028","08/21/17 14:43:49",8.790571,0.6449859999999999,8.243498000000001,0.50707,4.180029,73.724529,16.744229,168.284167,0.007159,0.035213,0.6449859999999999,0.033022,0.50707,0.016744,16.744229,42010.459548,1.78708,8.243498000000001,0.50707,73.724529,4.180029,16.744229,0.007159,0.033022,0.50707,0.016744,16.744229,1.78708,1.725225,24.822308,27.348564,0.033502,0.559167,0.018733,82.48124199999999,18.733044,1.132047,1.099742,5.211613e-13,7.651941999999999e-09,,,,88.327887,6635848000000000,2.166828,,1.164497,0.890333,-0.001023,5.14241,0.50707,,,,,,3,"p-type",0.021,249.64,249.64,1,1,25,1,"Generalized",500,1.790471,0.246373,2.2,0,1000,1.708265,1.66e-30,"Sinton","OFF","Center Point",3000000000000000,30,2000000000000000,4000000000000000,"OFF","Dark Rsh (Cell only)",0.4,"True","RTD (Internal)",2,10,-0.05,1,0.01,"A",0,"16-131484","True",0,0,"Full IV","good cell","False",-2,-0.014484,"True","08/21/17 14:43:49","MultiFlash v1.27"
35,"Yang","Encapsulated_DOEproject","1080-5-JT-1029","08/21/17 15:14:31",8.752146,0.645691,8.207492999999999,0.509618,4.182688,74.01443500000001,16.754881,31.955461,0.006895,0.035059,0.645691,0.032877,0.509618,0.016755,16.754881,7977.361398,1.721351,8.207492999999999,0.509618,74.01443500000001,4.182688,16.754881,0.006895,0.032877,0.509618,0.016755,16.754881,1.721351,1.687695,24.789188,27.897595,0.033282,0.56026,0.018647,82.371565,18.646711,1.106979,1.125631,4.948439e-13,7.898797e-09,,,,89.22277200000001,6896201000000000,2.088867,,1.228376,0.918631,-0.001089,5.469212,0.509618,,,,,,3,"p-type",0.021,249.64,249.64,1,1,25,1,"Generalized",500,1.732633,0.246373,2.2,0,1000,0.574172,1.66e-30,"Sinton","OFF","Center Point",3000000000000000,30,2000000000000000,4000000000000000,"OFF","Dark Rsh (Cell only)",0.4,"True","RTD (Internal)",2,10,-0.05,1,0.01,"A",0,"16-131484","True",0,0,"Full IV","good cell","False",-2,-0.06337,"True","08/21/17 15:14:31","MultiFlash v1.27"
36,"Yang","Encapsulated_DOEproject","1080-3-JT-1030","08/21/17 15:17:13",8.792503,0.645616,8.242084999999999,0.506212,4.172246,73.499313,16.713049,156.785845,0.007359,0.035221,0.645616,0.033016,0.506212,0.016713,16.713049,39140.018234,1.837044,8.242084999999999,0.506212,73.499313,4.172246,16.713049,0.007359,0.033016,0.506212,0.016713,16.713049,1.837044,1.778146,24.82562,27.660582,0.033519,0.559676,0.01876,82.49983400000001,18.759682,1.135388,1.094349,5.163013e-13,7.017518e-09,,,,90.475559,7735212000000000,1.873023,,1.161595,0.891105,-0.0005910000000000001,5.309329,0.506212,,,,,,3,"p-type",0.021,249.64,249.64,1,1,25,1,"Generalized",500,1.848806,0.246373,2.2,0,1000,1.824065,1.66e-30,"Sinton","OFF","Center Point",3000000000000000,30,2000000000000000,4000000000000000,"OFF","Dark Rsh (Cell only)",0.4,"True","RTD (Internal)",2,10,-0.05,1,0.01,"A",0,"16-131484","True",0,0,"Full IV","good cell","False",-2,-0.012212,"True","08/21/17 15:17:13","MultiFlash v1.27"
37,"Yang","Encapsulated_DOEproject","1080-3-JT-1031","08/21/17 15:18:30",8.804601999999999,0.648717,8.243097000000001,0.512342,4.223283,73.940923,16.917493,275.07396,0.007161,0.035269,0.648717,0.03302,0.512342,0.016917,16.917493,68669.463405,1.787777,8.243097000000001,0.512342,73.940923,4.223283,16.917493,0.007161,0.03302,0.512342,0.016917,16.917493,1.787777,1.74703,24.860397,27.502573,0.033541,0.563883,0.018913,82.66444,18.913411,1.09382,1.107629,4.362141e-13,7.500605e-09,,,,105.470026,7384320000000000,1.957384,,1.229901,0.917211,-0.000938,5.680959,0.512342,,,,,,3,"p-type",0.021,249.64,249.64,1,1,25,1,"Generalized",500,1.800165,0.246373,2.2,0,1000,1.668782,1.66e-30,"Sinton","OFF","Center Point",3000000000000000,30,2000000000000000,4000000000000000,"OFF","Dark Rsh (Cell only)",0.4,"True","RTD (Internal)",2,10,-0.05,1,0.01,"A",0,"16-131484","True",0,0,"Full IV","good cell","False",-2,-0.008642,"True","08/21/17 15:18:30","MultiFlash v1.27"
38,"Yang","Encapsulated_DOEproject","1080-6-JT-1032","08/21/17 15:20:28",8.731598999999999,0.644881,8.196180999999999,0.510144,4.181236,74.255977,16.749061,248.890731,0.006906,0.034977,0.644881,0.032832,0.510144,0.016749,16.749061,62133.082156,1.723951,8.196180999999999,0.510144,74.255977,4.181236,16.749061,0.006906,0.032832,0.510144,0.016749,16.749061,1.723951,1.688217,24.81734,27.058547,0.033276,0.560296,0.018644,82.65763200000001,18.644125,1.117363,1.095753,5.114894e-13,6.935517e-09,,,,92.590923,9348081000000000,1.565995,,1.230216,0.917107,-0.001396,5.479624,0.510144,,,,,,3,"p-type",0.021,249.64,249.64,1,1,25,1,"Generalized",500,1.721059,0.246373,2.2,0,1000,1.106078,1.66e-30,"Sinton","OFF","Center Point",3000000000000000,30,2000000000000000,4000000000000000,"OFF","Dark Rsh (Cell only)",0.4,"True","RTD (Internal)",2,10,-0.05,1,0.01,"A",0,"16-131484","True",0,0,"Full IV","good cell","False",-2,-0.009204,"True","08/21/17 15:20:28","MultiFlash v1.27"
