Repository: dintalframe/MLPROJECT

File: FCT450csv/MultiFlash_Database WW36 - 2022.csv
ID,User_ID,Batch_ID,Sample_ID,Measurement_Date-Time,Isc_(A),Voc_(V),Imp_(A),Vmp_(V),Pmp_(W),FF_(percent),Efficiency_(percent),Rsh_(ohm),Rs_(ohm),Jsc_(A/cm2),Voc_(V/cell),Jmp_(A/cm2),Vmp_(V/cell),Pmp_(W/cm2),Cell_Efficiency_(percent),Rsh_(ohm-cm2),Rs_(ohm-cm2),ILoad_(A),VLoad_(V),FFLoad_(percent),PLoad_(W),EffLoad_(percent),RsLoad_(ohm),JLoad_(A/cm2),VLoad_(V/cell),PLoad_(W/cm2),Cell_EffLoad_(percent),RsLoad_(ohm-cm2),Rs_Modulation_(ohm-cm2),Measured_Temperature_(C),Total_Test_Time_(s),pJmp_(A/cm2),pVmp_(V/cell),pPmp_(W/cm2),pFF_(percent),pEfficiency_(percent),n_at_1_sun,n_at_ 1/10_suns,Jo1_(A/cm2),Jo2_(A/cm2),Jo_(fA/cm2),Est_Bulk_Lifetime_(us),BRR_(Hz),Lifetime_at_Vmp_(us),Doping_(cm-3),Measured_Resistivity_(Ohm-cm),Lifetime_Fit_R2,Max_Intensity_(suns),Intensity_@_flash_cutoff_(suns),V_at_Isc_(V),dV/dt,V_Pad_0_(V),V_Pad_1_(V),V_Pad_2_(V),V_Pad_3_(V),V_Pad_4_(V),dBreak_(A),dBreak_(V),Capacitance_(uF/cm2),Capacitance_Error_(percent),Pm/Pe,BulkSRH_AND_Jo_Power_Loss_(percent),BulkSRH_Power_Loss_(percent),Jo_Power_Loss_(percent),Rs_Power_Loss_(percent),Rsh_Power_Loss_(percent),Dark_Break_Interpolated,Calibration,Resistivity_(ohm-cm),Analysis_Resistivity_(ohm-cm),Sample_Type,Thickness_(cm),Cell_Area_(cm2),Total_Area_(cm2),Number_of_Cells_per_String,Number_of_Strings,Temperature_(C),Intensity_(suns),Analysis_Type,Nominal_Load_Voltage_(mV/cell),Rs_Modulation_Target_(ohm-cm2),Reference_Constant_(V/sun),Voltage_Temperature_Coefficient_(mV/C),Temperature_Offset_(C),Power_per_Sun_(W/m2),Conductivity_Modulation_(ohm-cm2/V),Auger_Coefficient,Auger_Method,Band_Gap_Narrowing,Fit_Method,Carrier_Density_Center_Point_(cm-3),Percent_Fit,Lower_Bound_(cm-3),Upper_Bound_(cm-3),Rsh_Lifetime_Correction,Rsh_Measurement_Method,SunsVoc_Rsh_Voltage_(V),Do_Dark_Break_Measurement,Temperature_Measurement_Method,Number_of_dRsh_Points,dRsh_Output_Vlimit_(V),Current_Transfer,Voltage_Transfer,Temperature_Transfer,Final_Bin,Bin_Index,Tester_ID,Do_Doping_Measurement,Doping_Sample_Time_(us),Doping_Measurement_Length_(us),Measurement_Type,Comments,Measurement_Date-Time_String,Software Version,Recipe_Filename,EL Pulse Current Delivered (Coulombs),Forward Dark IV (V),Forward Dark IV (A),Forward Dark IV Interpolated?,EL Pulse Energy Delivered (J),Doping Calibration Factor (V/sun)
7,"Donald","BS325-Z6720-PT585-150SCFH","V7-05-delam","09/05/22 10:54:36",4.80242,0.670072,3.159678,0.366682,1.158597,36.003985,4.711658,42.169855,0.086919,0.01953,0.670072,0.012849,0.366682,0.004712,4.711658,10369.567367,21.373363,3.159678,0.366682,36.003985,1.158597,4.711658,0.086919,0.012849,0.366682,0.004712,4.711658,21.373363,19.551027,25.05061,14.725842,0.018327,0.586795,0.010754,82.178927,10.754338,1.008993,1.320599,7.087296e-14,6.336284e-09,,,,161.196655,1.333927e+16,1.136917,,1.065923,0.803607,-0.018303,19.72666,0.366682,,,,,,,40.728903,0.582651,0.87543,34.508186,,,42.822637,0.316673,"False","False",3,1.136917,"p-type",0.018,245.9,245.9,1,1,25,1,"Generalized",540,25.550155,0.284561,2.2,0,1000,106.85021,1.66e-30,"Sinton","OFF","Center Point",3000000000000000,30,2000000000000000,4000000000000000,"OFF","Dark Rsh (Cell only)",0.4,"False","RTD (Internal)",2,10,-0.05,1,0.01,"A",0,"16-131484","True",0,0,"Hunt",,"09/05/22 10:54:36","MultiFlash v1.49","Default.mfi",,,,"False",,0.200352
8,"Donald","BS325-Z6720-PT585-150SCFH","V7-06-delam","09/05/22 10:56:34",7.365009,0.662502,5.065956,0.412127,2.087818,42.789017,8.490518,166.190909,0.04306,0.029951,0.662502,0.020602,0.412127,0.008491,8.490518,40866.34441,10.588469,5.065956,0.412127,42.789017,2.087818,8.490518,0.04306,0.020602,0.412127,0.008491,8.490518,10.588469,10.227244,24.974192,15.608893,0.027902,0.578035,0.016129,81.281955,16.128576,1.021628,1.465552,1.297378e-13,1.586719e-08,,,,76.76302800000001,1.316099e+16,1.222868,,1.051231,0.803959,-0.00309,16.089811,0.412127,,,,,,,27.323061,0.075353,0.804176,31.427348,,,34.610494,0.051493,"False","False",3,1.222868,"p-type",0.018,245.9,245.9,1,1,25,1,"Generalized",540,13.122495,0.284561,2.2,0,1000,91.563326,1.66e-30,"Sinton","OFF","Center Point",3000000000000000,30,2000000000000000,4000000000000000,"OFF","Dark Rsh (Cell only)",0.4,"False","RTD (Internal)",2,10,-0.05,1,0.01,"A",0,"16-131484","True",0,0,"Hunt",,"09/05/22 10:56:34","MultiFlash v1.49","Default.mfi",,,,"False",,0.200352
9,"sandra","cal","v7-19","09/08/22 11:45:02",9.530877,,,,,,,,,0.038759,,,,,,,,9.530877,0.004926,,0.046948,0.190925,-0.000517,0.038759,0.004926,0.000191,0.190925,-0.127091,0.587834,24.223591,205.737767,,,,,,,,,,,,,,,,,1.079815,0.806176,0.004926,1.811516,0.004926,,,,,,0,0,0,,0,0,0,0,0,"False","True",3,3,"p-type",0.018,245.9,245.9,1,1,25,1,"Generalized",540,1.04047,0.284555,2.2,0,1000,,1.66e-30,"Sinton","OFF","Center Point",3000000000000000,30,2000000000000000,4000000000000000,"OFF","Dark Rsh (Cell only)",0.4,"False","RTD (Internal)",2,10,-0.05,1,0.01,,0,"16-131484","True",0,0,"Hunt",,"09/08/22 11:45:02","MultiFlash v1.49","Default.mfi",0,0,0,"False",0,0.200225
1,"Donald","calibration","REF-V7-19","09/05/22 10:39:59",9.53248,,,,,,,,,0.038766,,,,,,,,9.53248,0.008005999999999999,,0.07631599999999999,0.310354,-0.00084,0.038766,0.008005999999999999,0.00031,0.310354,-0.20652,0.355103,23.940474,283.350206,,,,,,,,,,,,,,,,,1.066783,0.80355,0.008005999999999999,1.070828,0.008005999999999999,,,,,,0,0,0,,0,0,0,0,0,"False","True",3,3,"p-type",0.018,245.9,245.9,1,1,25,1,"Generalized",540,1.04047,0.284561,2.2,0,1000,,1.66e-30,"Sinton","OFF","Center Point",3000000000000000,30,2000000000000000,4000000000000000,"OFF","Dark Rsh (Cell only)",0.4,"False","RTD (Internal)",2,10,-0.05,1,0.01,,0,"16-131484","True",0,0,"Hunt",,"09/05/22 10:39:59","MultiFlash v1.49","Default.mfi",0,0,0,"False",0,0.200352
2,"Donald","calibration","REF-V7-19","09/05/22 10:40:22",9.534776000000001,0.6452329999999999,8.507244999999999,0.511012,4.347307,70.663218,17.679168,42.462973,0.007679,0.038775,0.6452329999999999,0.034596,0.511012,0.017679,17.679168,10441.645168,1.888217,8.507244999999999,0.511012,70.663218,4.347307,17.679168,0.007679,0.034596,0.511012,0.017679,17.679168,1.888217,1.720272,24.05956,14.673839,0.036032,0.560056,0.02018,80.658484,20.179874,1.146877,1.460081,3.155516e-13,3.473695e-08,,,,58.953628,4723313000000000,1.486273,,1.046719,0.80048,0.00553,4.738403,0.511012,,,,,,,9.349421,0.012512,0.963808,10.797294,,,11.335434,0.14235,"False","False",3,1.486273,"p-type",0.018,245.9,245.9,1,1,25,1,"Generalized",540,1.943968,0.284561,2.2,0,1000,7.646681,1.66e-30,"Sinton","OFF","Center Point",3000000000000000,30,2000000000000000,4000000000000000,"OFF","Dark Rsh (Cell only)",0.4,"False","RTD (Internal)",2,10,-0.05,1,0.01,"A",0,"16-131484","True",0,0,"Hunt",,"09/05/22 10:40:22","MultiFlash v1.49","Default.mfi",,,,"False",,0.200352
4,"Donald","BS325-Z6720-PT585-150SCFH","V7-02-delam","09/05/22 10:47:36",7.022301,0.670226,4.763505,0.385484,1.836256,39.015082,7.467491,78.123707,0.053064,0.028558,0.670226,0.019372,0.385484,0.007467,7.467491,19210.619534,13.048495,4.763505,0.385484,39.015082,1.836256,7.467491,0.053064,0.019372,0.385484,0.007467,7.467491,13.048495,11.989695,25.225928,15.201869,0.026617,0.584748,0.015564,81.319063,15.564478,1.047256,1.461082,9.309765e-14,1.312887e-08,,,,103.981686,1.345822e+16,1.13367,,1.069236,0.8034750000000001,-0.004237,19.010715,0.385484,,,,,,,36.072735,0.312594,0.840185,32.29734,,,39.603246,0.116341,"False","False",3,1.13367,"p-type",0.018,245.9,245.9,1,1,25,1,"Generalized",540,15.383481,0.284561,2.2,0,1000,83.32904499999999,1.66e-30,"Sinton","OFF","Center Point",3000000000000000,30,2000000000000000,4000000000000000,"OFF","Dark Rsh (Cell only)",0.4,"False","RTD (Internal)",2,10,-0.05,1,0.01,"A",0,"16-131484","True",0,0,"Hunt",,"09/05/22 10:47:36","MultiFlash v1.49","Default.mfi",,,,"False",,0.200352
5,"Donald","BS325-Z6720-PT585-150SCFH","V7-03-delam","09/05/22 10:50:46",8.062690999999999,0.669829,5.806513,0.422329,2.45226,45.406995,9.972592000000001,74.577276,0.036755,0.032788,0.669829,0.023613,0.422329,0.009972999999999999,9.972592000000001,18338.552052,9.03805,5.806513,0.422329,45.406995,2.45226,9.972592000000001,0.036755,0.023613,0.422329,0.009972999999999999,9.972592000000001,9.03805,9.070281,25.207947,15.508887,0.03089,0.586894,0.018129,82.54563899999999,18.129233,1.002524,1.248956,1.261311e-13,8.378713e-09,,,,95.691118,1.320156e+16,1.13546,,1.085364,0.806115,0.001842,19.075511,0.422329,,,,,,,33.441149,-0.009828999999999999,0.822471,28.299936,,,33.566806,0.10573,"False","False",3,1.13546,"p-type",0.018,245.9,245.9,1,1,25,1,"Generalized",540,10.715808,0.284561,2.2,0,1000,68.05657100000001,1.66e-30,"Sinton","OFF","Center Point",3000000000000000,30,2000000000000000,4000000000000000,"OFF","Dark Rsh (Cell only)",0.4,"False","RTD (Internal)",2,10,-0.05,1,0.01,"A",0,"16-131484","True",0,0,"Hunt",,"09/05/22 10:50:46","MultiFlash v1.49","Default.mfi",,,,"False",,0.200352
6,"Donald","BS325-Z6720-PT585-150SCFH","V7-04-delam","09/05/22 10:52:31",7.199513,0.670995,5.104225,0.389473,1.98796,41.151452,8.084425,75.711861,0.048784,0.029278,0.670995,0.020757,0.389473,0.008083999999999999,8.084425,18617.546584,11.995955,5.104225,0.389473,41.151452,1.98796,8.084425,0.048784,0.020757,0.389473,0.008083999999999999,8.084425,11.995955,11.585538,25.091067,14.369822,0.027755,0.588543,0.016335,83.14959,16.335187,0.996299,1.151642,1.179237e-13,4.299558e-09,,,,114.727219,1.317917e+16,1.122793,,1.027226,0.774998,-0.003817,14.208384,0.389473,,,,,,,37.067886,0.089779,0.8501570000000001,29.372924,,,38.998092,0.117133,"False","False",3,1.122793,"p-type",0.018,245.9,245.9,1,1,25,1,"Generalized",540,14.394774,0.284561,2.2,0,1000,69.452586,1.66e-30,"Sinton","OFF","Center Point",3000000000000000,30,2000000000000000,4000000000000000,"OFF","Dark Rsh (Cell only)",0.4,"False","RTD (Internal)",2,10,-0.05,1,0.01,"A",0,"16-131484","True",0,0,"Hunt",,"09/05/22 10:52:31","MultiFlash v1.49","Default.mfi",,,,"False",,0.200352
22,"sandra","BS_325_Z6_720_PT_590","SP11_P2_83UM_8","09/08/22 13:04:11",8.61801,0.6623250000000001,6.29743,0.435875,2.744895,48.089211,11.162648,180.60491,0.03067,0.035047,0.6623250000000001,0.02561,0.435875,0.011163,11.162648,44410.74734,7.541711,6.29743,0.435875,48.089211,2.744895,11.162648,0.03067,0.02561,0.435875,0.011163,11.162648,7.541711,8.182879,24.72697,14.642838,0.033332,0.581977,0.019399,83.57007400000001,19.398599,0.959126,1.085465,2.025836e-13,3.389225e-09,,,,79.60429499999999,1.194924e+16,1.245964,,1.072439,0.808316,0.000314,17.976934,0.435875,,,,,,,28.506108,-0.15682,0.812934,27.092556,,,30.704729,0.040413,"False","False",3,1.245964,"p-type",0.018,245.9,245.9,1,1,25,1,"Generalized",540,9.550969,0.284555,2.2,0,1000,70.882164,1.66e-30,"Sinton","OFF","Center Point",3000000000000000,30,2000000000000000,4000000000000000,"OFF","Dark Rsh (Cell only)",0.4,"False","RTD (Internal)",2,10,-0.05,1,0.01,"A",0,"16-131484","True",0,0,"Hunt",,"09/08/22 13:04:11","MultiFlash v1.49","Default.mfi",,,,"False",,0.200225
23,"sandra","BS_325_Z6_720_PT_590","SP11_P2_83UM_9","09/08/22 13:07:51",8.079288,0.660979,6.003671,0.473502,2.842751,53.23264,11.560597,209.500658,0.025478,0.032856,0.660979,0.024415,0.473502,0.011561,11.560597,51516.211736,6.265133,6.003671,0.473502,53.23264,2.842751,11.560597,0.025478,0.024415,0.473502,0.011561,11.560597,6.265133,7.557949,24.753939,14.33082,0.031221,0.580795,0.018133,83.496797,18.1331,0.958997,1.093725,1.986429e-13,3.51859e-09,,,,80.59662400000001,1.192839e+16,1.254587,,1.074751,0.809123,-0.002187,17.837575,0.473502,,,,,,,25.95416,-0.324369,0.808557,25.939875,,,24.416677,0.037012,"False","False",3,1.254587,"p-type",0.018,245.9,245.9,1,1,25,1,"Generalized",540,8.435283999999999,0.284555,2.2,0,1000,72.23911,1.66e-30,"Sinton","OFF","Center Point",3000000000000000,30,2000000000000000,4000000000000000,"OFF","Dark Rsh (Cell only)",0.4,"False","RTD (Internal)",2,10,-0.05,1,0.01,"A",0,"16-131484","True",0,0,"Hunt",,"09/08/22 13:07:51","MultiFlash v1.49","Default.mfi",,,,"False",,0.200225
24,"sandra","BS_325_Z6_720_PT_590","SP11_P2_83UM_10","09/08/22 13:09:51",7.677353,0.66033,5.433652,0.439934,2.390447,47.152709,9.721218,312.079925,0.03491,0.031221,0.66033,0.022097,0.439934,0.009721,9.721218,76740.45364199999,8.584344,5.433652,0.439934,47.152709,2.390447,9.721218,0.03491,0.022097,0.439934,0.009721,9.721218,8.584344,9.435221,24.789897,14.900853,0.029794,0.580745,0.017303,83.92647700000001,17.302666,0.947758,1.035636,2.023753e-13,1.151194e-09,,,,85.04396699999999,1.184059e+16,1.281267,,1.053558,0.800424,-0.004211,17.173082,0.439934,,,,,,,29.402597,-0.20598,0.78107,29.387044,,,30.128626,0.026279,"False","False",3,1.281267,"p-type",0.018,245.9,245.9,1,1,25,1,"Generalized",540,11.219042,0.284555,2.2,0,1000,108.885367,1.66e-30,"Sinton","OFF","Center Point",3000000000000000,30,2000000000000000,4000000000000000,"OFF","Dark Rsh (Cell only)",0.4,"False","RTD (Internal)",2,10,-0.05,1,0.01,"A",0,"16-131484","True",0,0,"Hunt",,"09/08/22 13:09:51","MultiFlash v1.49","Default.mfi",,,,"False",,0.200225
10,"sandra","cal","v7-19","09/08/22 11:45:22",9.532565,0.646621,8.645645999999999,0.518081,4.479147,72.666768,18.215321,42.42566,0.006262,0.038766,0.646621,0.035159,0.518081,0.018215,18.215321,10432.46981,1.539851,8.645645999999999,0.518081,72.666768,4.479147,18.215321,0.006262,0.035159,0.518081,0.018215,18.215321,1.539851,1.530207,24.459541,14.543832,0.036025,0.561365,0.020223,80.67743400000001,20.223348,1.144964,1.457991,2.978144e-13,3.405598e-08,,,,58.566383,4723313000000000,1.458427,,1.076345,0.806272,0.004045,4.595357,0.518081,,,,,,,8.005808999999999,0.0006980000000000001,0.970816,9.285316,,,9.464815,0.14149,"False","False",3,1.458427,"p-type",0.018,245.9,245.9,1,1,25,1,"Generalized",540,1.598746,0.284555,2.2,0,1000,7.490804,1.66e-30,"Sinton","OFF","Center Point",3000000000000000,30,2000000000000000,4000000000000000,"OFF","Dark Rsh (Cell only)",0.4,"False","RTD (Internal)",2,10,-0.05,1,0.01,"A",0,"16-131484","True",0,0,"Hunt",,"09/08/22 11:45:22","MultiFlash v1.49","Default.mfi",,,,"False",,0.200225
11,"sandra","BS_325_Z6_720_PT_UK","SP11_P2_83UM_1","09/08/22 11:49:06",9.283058,0.6603250000000001,7.602119,0.465294,3.53722,57.704931,14.384789,220.04988,0.019813,0.037751,0.6603250000000001,0.030915,0.465294,0.014385,14.384789,54110.265397,4.872133,7.602119,0.465294,57.704931,3.53722,14.384789,0.019813,0.030915,0.465294,0.014385,14.384789,4.872133,6.388293,25.756434,15.012858,0.035816,0.579753,0.020765,83.297409,20.764528,0.97216,1.11473,2.31383e-13,4.973767e-09,,,,78.680781,1.008251e+16,1.272866,,1.072596,0.807347,0.006655,17.787082,0.465294,,,,,,,20.422313,-0.278796,0.82451,18.170024,,,24.45713,0.030152,"False","False",3,1.272866,"p-type",0.018,245.9,245.9,1,1,25,1,"Generalized",540,5.872439,0.284555,2.2,0,1000,56.62609,1.66e-30,"Sinton","OFF","Center Point",3000000000000000,30,2000000000000000,4000000000000000,"OFF","Dark Rsh (Cell only)",0.4,"False","RTD (Internal)",2,10,-0.05,1,0.01,"A",0,"16-131484","True",0,0,"Hunt",,"09/08/22 11:49:06","MultiFlash v1.49","Default.mfi",,,,"False",,0.200225
12,"sandra","BS_325_Z6_720_PT_UK","SP11_P2_83UM_2","09/08/22 11:59:42",8.384314,0.666627,5.890069,0.479594,2.824843,50.54097,11.487772,266.289337,0.026471,0.034096,0.666627,0.023953,0.479594,0.011488,11.487772,65480.547921,6.509323,5.890069,0.479594,50.54097,2.824843,11.487772,0.026471,0.023953,0.479594,0.011488,11.487772,6.509323,7.81393,25.774419,15.323877,0.03253,0.585176,0.019036,83.749107,19.035856,0.980727,1.058237,1.742631e-13,2.31994e-09,,,,96.970516,1.165862e+16,1.204563,,1.069794,0.808133,0.001907,18.055668,0.479594,,,,,,,37.091903,-0.467082,0.760092,29.953147,,,24.531434,0.028464,"False","False",3,1.204563,"p-type",0.018,245.9,245.9,1,1,25,1,"Generalized",540,9.134141,0.284555,2.2,0,1000,105.207355,1.66e-30,"Sinton","OFF","Center Point",3000000000000000,30,2000000000000000,4000000000000000,"OFF","Dark Rsh (Cell only)",0.4,"False","RTD (Internal)",2,10,-0.05,1,0.01,"A",0,"16-131484","True",0,0,"Hunt",,"09/08/22 11:59:42","MultiFlash v1.49","Default.mfi",,,,"False",,0.200225
25,"sandra","BS_325_Z6_720_PT_590","SP11_P2_83UM_11","09/08/22 13:11:51",5.956767,0.668978,4.170304,0.395625,1.649876,41.402735,6.70954,290.598075,0.058261,0.024224,0.668978,0.016959,0.395625,0.00671,6.70954,71458.066727,14.326282,4.170304,0.395625,41.402735,1.649876,6.70954,0.058261,0.016959,0.395625,0.00671,6.70954,14.326282,14.542804,24.704496,14.653839,0.023113,0.588413,0.0136,83.92090899999999,13.599843,0.9609220000000001,1.052154,1.112766e-13,1.417552e-09,,,,153.200752,1.157682e+16,1.165831,,1.068996,0.8039770000000001,-0.013679,19.18592,0.395625,,,,,,,41.786003,-0.070508,0.817618,30.174363,,,38.046029,0.036891,"False","False",3,1.165831,"p-type",0.018,245.9,245.9,1,1,25,1,"Generalized",540,17.686682,0.284555,2.2,0,1000,126.688181,1.66e-30,"Sinton","OFF","Center Point",3000000000000000,30,2000000000000000,4000000000000000,"OFF","Dark Rsh (Cell only)",0.4,"False","RTD (Internal)",2,10,-0.05,1,0.01,"A",0,"16-131484","True",0,0,"Hunt",,"09/08/22 13:11:51","MultiFlash v1.49","Default.mfi",,,,"False",,0.200225
26,"Donald","calibration","REF-V7-19","09/08/22 15:59:46",9.53467,,,,,,,,,0.038775,,,,,,,,9.53467,0.010961,,0.104509,0.425006,-0.00115,0.038775,0.010961,0.000425,0.425006,-0.282684,0.178076,25.169736,114.782565,,,,,,,,,,,,,,,,,1.07882,0.80652,0.010961,0.565196,0.010961,,,,,,0,0,0,,0,0,0,0,0,"False","True",3,3,"p-type",0.018,245.9,245.9,1,1,25,1,"Generalized",540,1.04047,0.284577,2.2,0,1000,,1.66e-30,"Sinton","OFF","Center Point",3000000000000000,30,2000000000000000,4000000000000000,"OFF","Dark Rsh (Cell only)",0.4,"False","RTD (Internal)",2,10,-0.05,1,0.01,,0,"16-131484","True",0,0,"Hunt",,"09/08/22 15:59:46","MultiFlash v1.49","Default.mfi",0,0,0,"False",0,0.201179
27,"Donald","calibration","REF-V7-19","09/08/22 16:00:11",9.529657,0.647227,8.431100000000001,0.508501,4.287221,69.50912099999999,17.434817,42.344605,0.008552000000000001,0.038754,0.647227,0.034287,0.508501,0.017435,17.434817,10412.538397,2.102845,8.431100000000001,0.508501,69.50912099999999,4.287221,17.434817,0.008552000000000001,0.034287,0.508501,0.017435,17.434817,2.102845,2.027128,25.349557,15.533889,0.036018,0.561775,0.020234,80.66857,20.233916,1.150465,1.464222,2.915505e-13,3.381728e-08,,,,65.06712,4723313000000000,1.459342,,1.069126,0.79909,0.005872,5.84402,0.508501,,,,,,,10.969359,0.006997,0.961441,11.518944,,,12.418966,0.143881,"False","False",3,1.459342,"p-type",0.018,245.9,245.9,1,1,25,1,"Generalized",540,2.640771,0.284577,2.2,0,1000,6.853293,1.66e-30,"Sinton","OFF","Center Point",3000000000000000,30,2000000000000000,4000000000000000,"OFF","Dark Rsh (Cell only)",0.4,"False","RTD (Internal)",2,10,-0.05,1,0.01,"A",0,"16-131484","True",0,0,"Hunt",,"09/08/22 16:00:11","MultiFlash v1.49","Default.mfi",,,,"False",,0.201179
16,"sandra","BS_325_Z6_720_PT_590","SP11_P2_83UM_3","09/08/22 12:24:13",8.238585,0.664236,5.936524,0.476936,2.831343,51.738967,11.514206,209.128499,0.026016,0.033504,0.664236,0.024142,0.476936,0.011514,11.514206,51424.69787,6.397246,5.936524,0.476936,51.738967,2.831343,11.514206,0.026016,0.024142,0.476936,0.011514,11.514206,6.397246,7.72034,24.713485,14.768845,0.031832,0.582911,0.018555,83.378593,18.555421,0.971149,1.111607,1.776277e-13,4.632723e-09,,,,86.231844,1.218753e+16,1.218522,,1.088383,0.806804,-0.001837,18.871291,0.476936,,,,,,,30.572983,-0.409393,0.784288,28.089895,,,24.463235,0.036646,"False","False",3,1.218522,"p-type",0.018,245.9,245.9,1,1,25,1,"Generalized",540,9.040323000000001,0.284555,2.2,0,1000,87.127348,1.66e-30,"Sinton","OFF","Center Point",3000000000000000,30,2000000000000000,4000000000000000,"OFF","Dark Rsh (Cell only)",0.4,"False","RTD (Internal)",2,10,-0.05,1,0.01,"A",0,"16-131484","True",0,0,"Hunt",,"09/08/22 12:24:13","MultiFlash v1.49","Default.mfi",,,,"False",,0.200225
17,"sandra","BS_325_Z6_720_PT_590","SP11_P2_83UM_4","09/08/22 12:33:13",8.496591,0.661605,6.289843,0.475602,2.991464,53.215777,12.165367,62.097683,0.024068,0.034553,0.661605,0.025579,0.475602,0.012165,12.165367,15269.820175,5.918244,6.289843,0.475602,53.215777,2.991464,12.165367,0.024068,0.025579,0.475602,0.012165,12.165367,5.918244,7.186232,24.740454,14.759844,0.032785,0.580938,0.019046,83.315134,19.046216,0.9660069999999999,1.117737,2.012503e-13,4.513117e-09,,,,75.843819,1.221659e+16,1.258952,,1.054492,0.796577,-0.000289,16.799116,0.475602,,,,,,,25.88462,-0.300034,0.806321,26.128681,,,24.143147,0.118833,"False","False",3,1.258952,"p-type",0.018,245.9,245.9,1,1,25,1,"Generalized",540,8.070833,0.284555,2.2,0,1000,68.25762899999999,1.66e-30,"Sinton","OFF","Center Point",3000000000000000,30,2000000000000000,4000000000000000,"OFF","Dark Rsh (Cell only)",0.4,"False","RTD (Internal)",2,10,-0.05,1,0.01,"A",0,"16-131484","True",0,0,"Hunt",,"09/08/22 12:33:13","MultiFlash v1.49","Default.mfi",,,,"False",,0.200225
18,"sandra","BS_325_Z6_720_PT_590","SP11_P2_83UM_5","09/08/22 12:50:00",7.921966,0.663788,5.49621,0.409675,2.251657,42.819358,9.156801,247.597983,0.04075,0.032216,0.663788,0.022351,0.409675,0.009157,9.156801,60884.343904,10.020337,5.49621,0.409675,42.819358,2.251657,9.156801,0.04075,0.022351,0.409675,0.009157,9.156801,10.020337,10.610942,24.700001,15.285874,0.030709,0.58272,0.017895,83.681302,17.895015,0.963378,1.067197,1.81473e-13,2.503727e-09,,,,91.803799,1.179662e+16,1.231814,,1.079531,0.805123,-0.002976,19.222079,0.409675,,,,,,,34.254292,-0.164028,0.791809,30.8493,,,35.345392,0.032305,"False","False",3,1.231814,"p-type",0.018,245.9,245.9,1,1,25,1,"Generalized",540,12.583308,0.284555,2.2,0,1000,106.930018,1.66e-30,"Sinton","OFF","Center Point",3000000000000000,30,2000000000000000,4000000000000000,"OFF","Dark Rsh (Cell only)",0.4,"False","RTD (Internal)",2,10,-0.05,1,0.01,"A",0,"16-131484","True",0,0,"Hunt",,"09/08/22 12:50:00","MultiFlash v1.49","Default.mfi",,,,"False",,0.200225
20,"sandra","BS_325_Z6_720_PT_590","SP11_P2_83UM_6","09/08/22 12:56:41",8.549154,0.661424,6.047009,0.445292,2.692682,47.619179,10.950314,193.690298,0.030574,0.034767,0.661424,0.024591,0.445292,0.01095,10.950314,47628.444353,7.518209,6.047009,0.445292,47.619179,2.692682,10.950314,0.030574,0.024591,0.445292,0.01095,10.950314,7.518209,8.320994000000001,25.189967,14.923853,0.033087,0.580803,0.019217,83.569197,19.217235,0.961468,1.082024,2.104499e-13,3.363085e-09,,,,76.624523,1.209878e+16,1.256255,,1.073732,0.807928,0.001101,17.947269,0.445292,,,,,,,29.426987,-0.20744,0.780454,29.301731,,,29.334695,0.038057,"False","False",3,1.256255,"p-type",0.018,245.9,245.9,1,1,25,1,"Generalized",540,9.844415,0.284555,2.2,0,1000,93.53531099999999,1.66e-30,"Sinton","OFF","Center Point",3000000000000000,30,2000000000000000,4000000000000000,"OFF","Dark Rsh (Cell only)",0.4,"False","RTD (Internal)",2,10,-0.05,1,0.01,"A",0,"16-131484","True",0,0,"Hunt",,"09/08/22 12:56:41","MultiFlash v1.49","Default.mfi",,,,"False",,0.200225
21,"sandra","BS_325_Z6_720_PT_590","SP11_P2_83UM_7","09/08/22 13:00:35",7.657366,0.663237,5.31854,0.410969,2.185756,43.038126,8.888802,201.768228,0.041714,0.03114,0.663237,0.021629,0.410969,0.008888999999999999,8.888802,49614.807268,10.257386,5.31854,0.410969,43.038126,2.185756,8.888802,0.041714,0.021629,0.410969,0.008888999999999999,8.888802,10.257386,10.678669,24.798887,14.774846,0.029633,0.58194,0.017245,83.496864,17.244874,0.9680569999999999,1.090103,1.767102e-13,3.180908e-09,,,,92.018744,1.182375e+16,1.243935,,1.065726,0.807801,-0.004222,18.479035,0.410969,,,,,,,33.162936,-0.111859,0.7921010000000001,30.799701,,,35.05695,0.040959,"False","False",3,1.243935,"p-type",0.018,245.9,245.9,1,1,25,1,"Generalized",540,12.74556,0.284555,2.2,0,1000,110.229363,1.66e-30,"Sinton","OFF","Center Point",3000000000000000,30,2000000000000000,4000000000000000,"OFF","Dark Rsh (Cell only)",0.4,"False","RTD (Internal)",2,10,-0.05,1,0.01,"A",0,"16-131484","True",0,0,"Hunt",,"09/08/22 13:00:35","MultiFlash v1.49","Default.mfi",,,,"False",,0.200225
28,"Donald","Batch_ID
BS_325_Z6_720_PT_590","SP11_P2_83UM_11_remeasured","09/08/22 16:02:51",3.249495,0.665785,2.338794,0.405555,0.948508,43.842133,3.857293,83.574702,0.097201,0.013215,0.665785,0.009511,0.405555,0.003857,3.857293,20551.019335,23.901742,2.338794,0.405555,43.842133,0.948508,3.857293,0.097201,0.009511,0.405555,0.003857,3.857293,23.901742,26.791559,26.050946,15.498887,0.012568,0.58424,0.007343,83.458358,7.342785,0.986555,1.100642,6.735523e-14,1.54822e-09,,,,276.614292,1.007578e+16,1.187576,,1.072268,0.807715,-0.030335,19.523533,0.405555,,,,,,,38.32432,-0.848844,0.828462,28.141007,,,35.918434,0.233043,"False","False",3,1.187576,"p-type",0.018,245.9,245.9,1,1,25,1,"Generalized",540,32.63476,0.284577,2.2,0,1000,154.513048,1.66e-30,"Sinton","OFF","Center Point",3000000000000000,30,2000000000000000,4000000000000000,"OFF","Dark Rsh (Cell only)",0.4,"False","RTD (Internal)",2,10,-0.05,1,0.01,"A",0,"16-131484","True",0,0,"Hunt",,"09/08/22 16:02:51","MultiFlash v1.49","Default.mfi",,,,"False",,0.201179
29,"Donald","Batch_ID
BS_325_Z6_720_PT_590","SP11_P2_83UM_11_remeasured","09/08/22 16:03:41",3.246533,0.66578,2.22786,0.389516,0.867787,40.14789,3.529024,53.445136,0.110558,0.013203,0.66578,0.00906,0.389516,0.003529,3.529024,13142.158869,27.186206,2.22786,0.389516,40.14789,0.867787,3.529024,0.110558,0.00906,0.389516,0.003529,3.529024,27.186206,28.515159,25.596825,15.502887,0.012551,0.584032,0.00733,83.395008,7.330471,0.988297,1.107657,6.685707e-14,1.663086e-09,,,,222.63999,1.255853e+16,1.201704,,1.072932,0.807631,-0.031504,19.76582,0.389516,,,,,,,35.094,-0.356969,0.815478,31.771813,,,38.737599,0.366445,"False","False",3,1.201704,"p-type",0.018,245.9,245.9,1,1,25,1,"Generalized",540,36.199932,0.284577,2.2,0,1000,198.042525,1.66e-30,"Sinton","OFF","Center Point",3000000000000000,30,2000000000000000,4000000000000000,"OFF","Dark Rsh (Cell only)",0.4,"False","RTD (Internal)",2,10,-0.05,1,0.01,"A",0,"16-131484","True",0,0,"Hunt",,"09/08/22 16:03:41","MultiFlash v1.49","Default.mfi",,,,"False",,0.201179

File: FCT450csv/MultiFlash_Database WW36 - 2024.csv
ID,User_ID,Batch_ID,Sample_ID,Measurement_Date-Time,Isc_(A),Voc_(V),Imp_(A),Vmp_(V),Pmp_(W),FF_(percent),Efficiency_(percent),Rsh_(ohm),Rs_(ohm),Jsc_(A/cm2),Voc_(V/cell),Jmp_(A/cm2),Vmp_(V/cell),Pmp_(W/cm2),Cell_Efficiency_(percent),Rsh_(ohm-cm2),Rs_(ohm-cm2),ILoad_(A),VLoad_(V),FFLoad_(percent),PLoad_(W),EffLoad_(percent),RsLoad_(ohm),JLoad_(A/cm2),VLoad_(V/cell),PLoad_(W/cm2),Cell_EffLoad_(percent),RsLoad_(ohm-cm2),Rs_Modulation_(ohm-cm2),Measured_Temperature_(C),Total_Test_Time_(s),pJmp_(A/cm2),pVmp_(V/cell),pPmp_(W/cm2),pFF_(percent),pEfficiency_(percent),n_at_1_sun,n_at_ 1/10_suns,Jo1_(A/cm2),Jo2_(A/cm2),Jo_(fA/cm2),Est_Bulk_Lifetime_(us),BRR_(Hz),Lifetime_at_Vmp_(us),Doping_(cm-3),Measured_Resistivity_(Ohm-cm),Lifetime_Fit_R2,Max_Intensity_(suns),Intensity_@_flash_cutoff_(suns),V_at_Isc_(V),dV/dt,V_Pad_0_(V),V_Pad_1_(V),V_Pad_2_(V),V_Pad_3_(V),V_Pad_4_(V),dBreak_(A),dBreak_(V),Capacitance_(uF/cm2),Capacitance_Error_(percent),Pm/Pe,BulkSRH_AND_Jo_Power_Loss_(percent),BulkSRH_Power_Loss_(percent),Jo_Power_Loss_(percent),Rs_Power_Loss_(percent),Rsh_Power_Loss_(percent),Dark_Break_Interpolated,Calibration,Resistivity_(ohm-cm),Analysis_Resistivity_(ohm-cm),Sample_Type,Thickness_(cm),Cell_Area_(cm2),Total_Area_(cm2),Number_of_Cells_per_String,Number_of_Strings,Temperature_(C),Intensity_(suns),Analysis_Type,Nominal_Load_Voltage_(mV/cell),Rs_Modulation_Target_(ohm-cm2),Reference_Constant_(V/sun),Voltage_Temperature_Coefficient_(mV/C),Temperature_Offset_(C),Power_per_Sun_(W/m2),Conductivity_Modulation_(ohm-cm2/V),Auger_Coefficient,Auger_Method,Band_Gap_Narrowing,Fit_Method,Carrier_Density_Center_Point_(cm-3),Percent_Fit,Lower_Bound_(cm-3),Upper_Bound_(cm-3),Rsh_Lifetime_Correction,Rsh_Measurement_Method,SunsVoc_Rsh_Voltage_(V),Do_Dark_Break_Measurement,Temperature_Measurement_Method,Number_of_dRsh_Points,dRsh_Output_Vlimit_(V),Current_Transfer,Voltage_Transfer,Temperature_Transfer,Final_Bin,Bin_Index,Tester_ID,Do_Doping_Measurement,Doping_Sample_Time_(us),Doping_Measurement_Length_(us),Measurement_Type,Comments,Measurement_Date-Time_String,Software Version,Recipe_Filename,EL Pulse Current Delivered (Coulombs),Forward Dark IV (V),Forward Dark IV (A),Forward Dark IV Interpolated?,EL Pulse Energy Delivered (J),Doping Calibration Factor (V/sun)
1,"Donald","Calibration","Ag-73","09/03/24 18:25:38",10.179951,,,,,,,,,0.041399,,,,,,,,10.179951,0.125028,,1.272776,5.175989,-0.012282,0.041399,0.125028,0.005176,5.175989,-3.020084,-2.260347,25.084324,183.959522,,,,,,,,,,,,,,,,,1.326531,0.979472,0.125028,-9.102753,0.125028,,,,,,0,0,0,,0,0,0,0,0,"False","True",3,3,"p-type",0.018,245.9,245.9,1,1,25,1,"Generalized",540,1.04047,0.28757,2.2,0,1000,,1.66e-30,"Sinton","OFF","Center Point",3000000000000000,30,2000000000000000,4000000000000000,"OFF","Dark Rsh (Cell only)",0.4,"False","RTD (Internal)",2,10,-0.05,1,0.01,,0,"16-131484","True",0,0,"Hunt",,"09/03/24 18:25:38","MultiFlash v1.49","Default.mfi",0,0,0,"False",0,0.203837
2,"Donald","Calibration","Ag-73","09/03/24 18:26:06",10.179747,0.670088,9.499371,0.516598,4.907355,71.941316,19.956709,15.718994,0.008115000000000001,0.041398,0.670088,0.038631,0.516598,0.019957,19.956709,3865.300599,1.99545,9.499371,0.516598,71.941316,4.907355,19.956709,0.008115000000000001,0.038631,0.516598,0.019957,19.956709,1.99545,1.183849,25.192213,15.015858,0.039226,0.586159,0.022993,82.886475,22.992924,1.005551,1.167506,1.808729e-13,6.024585e-09,186.58249,2851.526884,350.689312,171.825131,4723313000000000,1.127343,0.99877,1.326545,0.982411,0.101516,4.38278,0.516598,,,,,,,17.789558,0.138386,0.987475,5.33407,0.404101,4.929969,12.985225,0.371017,"False","False",3,1.127343,"p-type",0.018,245.9,245.9,1,1,25,1,"Generalized",540,1.951677,0.28757,2.2,0,1000,1.676091,1.66e-30,"Sinton","OFF","Center Point",3000000000000000,30,2000000000000000,4000000000000000,"OFF","Dark Rsh (Cell only)",0.4,"False","RTD (Internal)",2,10,-0.05,1,0.01,"A",0,"16-131484","True",0,0,"Hunt",,"09/03/24 18:26:06","MultiFlash v1.49","Default.mfi",,,,"False",,0.203837
3,"Donald","ACI_G_OLD","01","09/03/24 18:51:20",10.375781,0.663605,8.893532,0.520956,4.633142,67.289171,18.841571,21.557057,0.010445,0.042195,0.663605,0.036167,0.520956,0.018842,18.841571,5300.880281,2.568429,8.893532,0.520956,67.289171,4.633142,18.841571,0.010445,0.036167,0.520956,0.018842,18.841571,2.568429,1.717292,25.425982,15.322876,0.040137,0.583416,0.023416,83.627194,23.416364,0.92028,1.094536,2.36742e-13,3.07641e-09,,,,62.839677,1.328131e+16,1.235329,,1.310032,0.963831,0.104056,5.929471,0.520956,,,,,,,14.543303,0.118173,0.901494,14.377747,,,15.132873,0.274443,"False","False",3,1.235329,"p-type",0.018,245.9,245.9,1,1,25,1,"Generalized",540,2.195366,0.28757,2.2,0,1000,18.457226,1.66e-30,"Sinton","OFF","Center Point",3000000000000000,30,2000000000000000,4000000000000000,"OFF","Dark Rsh (Cell only)",0.4,"False","RTD (Internal)",2,10,-0.05,1,0.01,"A",0,"16-131484","True",0,0,"Hunt",,"09/03/24 18:51:20","MultiFlash v1.49","Default.mfi",,,,"False",,0.203837
4,"Donald","ACI_G_NEW_BS210_Z6780_PT758","01","09/03/24 18:56:39",10.273705,0.6638309999999999,9.269907999999999,0.520482,4.824816,70.745031,19.621051,47.144053,0.008854000000000001,0.04178,0.6638309999999999,0.037698,0.520482,0.019621,19.621051,11592.722586,2.177201,9.269907999999999,0.520482,70.745031,4.824816,19.621051,0.008854000000000001,0.037698,0.520482,0.019621,19.621051,2.177201,1.326481,25.162993,14.33982,0.03978,0.58234,0.023166,83.52558000000001,23.165721,0.949464,1.089936,2.369771e-13,3.813876e-09,,,,65.964602,1.203847e+16,1.215941,,1.31096,0.971207,0.102217,4.70756,0.520482,,,,,,,10.381797,0.083111,0.949499,9.852618,,,13.619062,0.124407,"False","False",3,1.215941,"p-type",0.018,245.9,245.9,1,1,25,1,"Generalized",540,1.958998,0.28757,2.2,0,1000,8.943946,1.66e-30,"Sinton","OFF","Center Point",3000000000000000,30,2000000000000000,4000000000000000,"OFF","Dark Rsh (Cell only)",0.4,"False","RTD (Internal)",2,10,-0.05,1,0.01,"A",0,"16-131484","True",0,0,"Hunt",,"09/03/24 18:56:39","MultiFlash v1.49","Default.mfi",,,,"False",,0.203837
5,"Donald","ACI_G_OLD_BS210_Z6780_PT758","02","09/03/24 20:25:51",10.333051,0.660632,9.192163000000001,0.532168,4.891774,71.660234,19.893349,11.793574,0.007692,0.042021,0.660632,0.037382,0.532168,0.019893,19.893349,2900.039927,1.891501,9.192163000000001,0.532168,71.660234,4.891774,19.893349,0.007692,0.037382,0.532168,0.019893,19.893349,1.891501,1.16418,24.619096,14.589834,0.039868,0.58016,0.02313,83.31913400000001,23.129935,0.92815,1.125395,2.661619e-13,3.362479e-09,,,,57.890323,1.22444e+16,1.248624,,1.293599,0.960099,0.102094,4.026928,0.532168,,,,,,,10.337669,0.069578,0.941717,11.11319,,,11.728654,0.494713,"False","False",3,1.248624,"p-type",0.018,245.9,245.9,1,1,25,1,"Generalized",540,1.725434,0.28757,2.2,0,1000,10.832138,1.66e-30,"Sinton","OFF","Center Point",3000000000000000,30,2000000000000000,4000000000000000,"OFF","Dark Rsh (Cell only)",0.4,"False","RTD (Internal)",2,10,-0.05,1,0.01,"A",0,"16-131484","True",0,0,"Hunt",,"09/03/24 20:25:51","MultiFlash v1.49","Default.mfi",,,,"False",,0.203837
7,"Donald","ACI_G_NEW_BS210_Z6780_PT758","02","09/03/24 20:30:10",10.232937,0.6615,8.718283,0.519888,4.532532,66.959234,18.432419,73.034969,0.010547,0.041614,0.6615,0.035455,0.519888,0.018432,18.432419,17959.298816,2.593406,8.718283,0.519888,66.959234,4.532532,18.432419,0.010547,0.035455,0.519888,0.018432,18.432419,2.593406,1.764154,24.659548,14.50983,0.039623,0.580032,0.022983,83.48842,22.982544,0.944601,1.094162,2.557911e-13,4.421176e-09,,,,64.422377,1.168217e+16,1.26527,,1.330784,0.9838170000000001,0.100163,6.041651,0.519888,,,,,,,15.231346,0.121996,0.895112,14.919699,,,15.027957,0.08186599999999999,"False","False",3,1.26527,"p-type",0.018,245.9,245.9,1,1,25,1,"Generalized",540,2.202755,0.28757,2.2,0,1000,20.095693,1.66e-30,"Sinton","OFF","Center Point",3000000000000000,30,2000000000000000,4000000000000000,"OFF","Dark Rsh (Cell only)",0.4,"False","RTD (Internal)",2,10,-0.05,1,0.01,"A",0,"16-131484","True",0,0,"Hunt",,"09/03/24 20:30:10","MultiFlash v1.49","Default.mfi",,,,"False",,0.203837
8,"Donald","ACI_G_OLD_BS210_Z6800_PT771","03","09/03/24 21:36:06",9.876549000000001,0.65892,8.809955,0.53748,4.735178,72.760941,19.25652,9.644678000000001,0.007087,0.040165,0.65892,0.035827,0.53748,0.019257,19.25652,2371.626331,1.742662,8.809955,0.53748,72.760941,4.735178,19.25652,0.007087,0.035827,0.53748,0.019257,19.25652,1.742662,1.159344,24.542688,14.383823,0.038053,0.578221,0.022003,83.138784,22.003064,0.931987,1.144535,2.726841e-13,3.516373e-09,,,,57.576865,1.173356e+16,1.281148,,1.337785,0.984006,0.096065,4.166797,0.53748,,,,,,,9.618097000000001,0.056269,0.945596,10.873555,,,10.406482,0.629792,"False","False",3,1.281148,"p-type",0.018,245.9,245.9,1,1,25,1,"Generalized",540,1.605187,0.28757,2.2,0,1000,11.167908,1.66e-30,"Sinton","OFF","Center Point",3000000000000000,30,2000000000000000,4000000000000000,"OFF","Dark Rsh (Cell only)",0.4,"False","RTD (Internal)",2,10,-0.05,1,0.01,"A",0,"16-131484","True",0,0,"Hunt",,"09/03/24 21:36:06","MultiFlash v1.49","Default.mfi",,,,"False",,0.203837
9,"Donald","ACI_G_NEW_BS210_Z6800_PT771","03","09/03/24 21:37:51",10.067793,0.660711,9.096413999999999,0.526525,4.78949,72.001869,19.477391,21.679687,0.007745,0.040943,0.660711,0.036992,0.526525,0.019477,19.477391,5331.035071,1.904494,9.096413999999999,0.526525,72.001869,4.78949,19.477391,0.007745,0.036992,0.526525,0.019477,19.477391,1.904494,1.232895,24.650559,14.962855,0.038783,0.578464,0.022434,82.93335,22.434491,0.9578719999999999,1.163003,2.53345e-13,6.637861e-09,,,,57.094154,1.157797e+16,1.256528,,1.336013,0.986012,0.098327,4.458215,0.526525,,,,,,,8.704471,0.057122,0.95739,9.729094999999999,,,11.799752,0.273508,"False","False",3,1.256528,"p-type",0.018,245.9,245.9,1,1,25,1,"Generalized",540,1.749544,0.28757,2.2,0,1000,7.780876,1.66e-30,"Sinton","OFF","Center Point",3000000000000000,30,2000000000000000,4000000000000000,"OFF","Dark Rsh (Cell only)",0.4,"False","RTD (Internal)",2,10,-0.05,1,0.01,"A",0,"16-131484","True",0,0,"Hunt",,"09/03/24 21:37:51","MultiFlash v1.49","Default.mfi",,,,"False",,0.203837
10,"Donald","ACI_G_NEW_BS210_Z6800_PT771","04","09/03/24 21:48:42",9.925496000000001,0.660483,8.945513999999999,0.529375,4.735534,72.236186,19.257965,28.377557,0.007882,0.040364,0.660483,0.036379,0.529375,0.019258,19.257965,6978.041339,1.938241,8.945513999999999,0.529375,72.236186,4.735534,19.257965,0.007882,0.036379,0.529375,0.019258,19.257965,1.938241,1.259454,24.529205,14.322819,0.038411,0.579668,0.022266,83.51739999999999,22.265505,0.938932,1.087631,2.607472e-13,3.265169e-09,,,,62.112353,1.1821e+16,1.269174,,1.325241,0.976697,0.096528,4.314825,0.529375,,,,,,,9.538142000000001,0.060944,0.950344,9.945354,,,11.752081,0.212981,"False","False",3,1.269174,"p-type",0.018,245.9,245.9,1,1,25,1,"Generalized",540,1.761579,0.28757,2.2,0,1000,9.522057,1.66e-30,"Sinton","OFF","Center Point",3000000000000000,30,2000000000000000,4000000000000000,"OFF","Dark Rsh (Cell only)",0.4,"False","RTD (Internal)",2,10,-0.05,1,0.01,"A",0,"16-131484","True",0,0,"Hunt",,"09/03/24 21:48:42","MultiFlash v1.49","Default.mfi",,,,"False",,0.203837
11,"Donald","ACI_G_NEW_BS210_Z6810_PT772","05","09/03/24 22:18:58",9.837531999999999,0.658098,8.796783,0.527108,4.636854,71.62206399999999,18.856664,25.150287,0.008041,0.040006,0.658098,0.035774,0.527108,0.018857,18.856664,6184.455682,1.977234,8.796783,0.527108,71.62206399999999,4.636854,18.856664,0.008041,0.035774,0.527108,0.018857,18.856664,1.977234,1.375827,24.565161,14.344821,0.037997,0.576017,0.021887,83.130802,21.886686,0.959283,1.124003,2.820614e-13,5.300729e-09,,,,54.631013,1.169492e+16,1.302093,,1.339292,0.991183,0.096092,4.95449,0.527108,,,,,,,8.910625,0.05394,0.94482,10.653284,,,11.831166,0.241633,"False","False",3,1.302093,"p-type",0.018,245.9,245.9,1,1,25,1,"Generalized",540,1.786055,0.28757,2.2,0,1000,10.48309,1.66e-30,"Sinton","OFF","Center Point",3000000000000000,30,2000000000000000,4000000000000000,"OFF","Dark Rsh (Cell only)",0.4,"False","RTD (Internal)",2,10,-0.05,1,0.01,"A",0,"16-131484","True",0,0,"Hunt",,"09/03/24 22:18:58","MultiFlash v1.49","Default.mfi",,,,"False",,0.203837
12,"Donald","calibration","Ag-78","09/04/24 10:43:05",10.131274,,,,,,,,,0.041201,,,,,,,,10.131274,0.006209,,0.06290800000000001,0.255827,-0.000613,0.041201,0.006209,0.000256,0.255827,-0.150708,-2.593561,23.055324,122.144987,,,,,,,,,,,,,,,,,1.339173,0.987568,0.006209,-10.500135,0.006209,,,,,,0,0,0,,0,0,0,0,0,"False","True",3,3,"p-type",0.018,245.9,245.9,1,1,25,1,"Generalized",540,1.04047,0.285568,2.2,0,1000,,1.66e-30,"Sinton","OFF","Center Point",3000000000000000,30,2000000000000000,4000000000000000,"OFF","Dark Rsh (Cell only)",0.4,"False","RTD (Internal)",2,10,-0.05,1,0.01,,0,"16-131484","True",0,0,"Hunt",,"09/04/24 10:43:05","MultiFlash v1.49","Default.mfi",0,0,0,"False",0,0.20301
13,"Donald","calibration","Ag-78","09/04/24 10:43:31",10.129505,0.669453,9.567055,0.53727,5.140091,75.798813,20.903178,25.985168,0.005458,0.041194,0.669453,0.038906,0.53727,0.020903,20.903178,6389.752874,1.342241,9.567055,0.53727,75.798813,5.140091,20.903178,0.005458,0.038906,0.53727,0.020903,20.903178,1.342241,1.198572,23.205828,15.244872,0.039124,0.58663,0.022951,83.225767,22.951322,0.985793,1.129211,1.850419e-13,5.067629e-09,210.246708,-3299.794714,-303.049155,177.645835,4723313000000000,1.136706,0.999622,1.332054,0.984111,0.000728,4.743593,0.53727,,,,,,,15.256134,0.022322,1.000899,5.564462,,,8.859869,0.223957,"False","False",3,1.136706,"p-type",0.018,245.9,245.9,1,1,25,1,"Generalized",540,1.344398,0.285568,2.2,0,1000,-0.215038,1.66e-30,"Sinton","OFF","Center Point",3000000000000000,30,2000000000000000,4000000000000000,"OFF","Dark Rsh (Cell only)",0.4,"False","RTD (Internal)",2,10,-0.05,1,0.01,"A",0,"16-131484","True",0,0,"Hunt",,"09/04/24 10:43:31","MultiFlash v1.49","Default.mfi",,,,"False",,0.20301
14,"Donald","ACI_G_NEW_BS210_Z6820_PT792","06","09/04/24 11:50:51",9.887560000000001,0.655372,8.954363000000001,0.498793,4.466376,68.92520500000001,18.163382,62.436075,0.010471,0.04021,0.655372,0.036415,0.498793,0.018163,18.163382,15353.030957,2.574761,8.954363000000001,0.498793,68.92520500000001,4.466376,18.163382,0.010471,0.036415,0.498793,0.018163,18.163382,2.574761,2.8765,24.421338,15.374879,0.038233,0.573763,0.021937,83.244524,21.936854,0.944059,1.10817,3.121771e-13,5.794781e-09,,,,44.459333,1.316362e+16,1.350101,,1.324747,0.980467,-0.000136,10.870423,0.498793,,,,,,,6.4748,-0.020245,0.933992,9.440776,,,15.825692,0.095985,"False","False",3,1.350101,"p-type",0.018,245.9,245.9,1,1,25,1,"Generalized",540,2.807752,0.285568,2.2,0,1000,15.002027,1.66e-30,"Sinton","OFF","Center Point",3000000000000000,30,2000000000000000,4000000000000000,"OFF","Dark Rsh (Cell only)",0.4,"False","RTD (Internal)",2,10,-0.05,1,0.01,"A",0,"16-131484","True",0,0,"Hunt",,"09/04/24 11:50:51","MultiFlash v1.49","Default.mfi",,,,"False",,0.20301
15,"Donald","ACI_G_NEW_BS210_Z6810_PT784","07","09/04/24 12:55:30",10.012772,0.659514,8.495357,0.474032,4.027068,60.983293,16.376854,44.809426,0.01628,0.040719,0.659514,0.034548,0.474032,0.016377,16.376854,11018.637853,4.003157,8.495357,0.474032,60.983293,4.027068,16.376854,0.01628,0.034548,0.474032,0.016377,16.376854,4.003157,4.889648,24.704496,14.390823,0.038801,0.580269,0.022515,83.839521,22.514815,0.9261740000000001,1.065578,2.669123e-13,2.363575e-09,,,,70.10579199999999,1.094706e+16,1.291523,,1.163246,0.86669,0.000525,17.651711,0.474032,,,,,,,16.511057,-0.15292,0.856423,15.216056,,,22.586751,0.136478,"False","False",3,1.291523,"p-type",0.018,245.9,245.9,1,1,25,1,"Generalized",540,4.793041,0.285568,2.2,0,1000,39.691499,1.66e-30,"Sinton","OFF","Center Point",3000000000000000,30,2000000000000000,4000000000000000,"OFF","Dark Rsh (Cell only)",0.4,"False","RTD (Internal)",2,10,-0.05,1,0.01,"A",0,"16-131484","True",0,0,"Hunt",,"09/04/24 12:55:30","MultiFlash v1.49","Default.mfi",,,,"False",,0.20301
16,"Donald","Calibration","Ag-78","09/05/24 16:56:18",10.12926,,,,,,,,,0.041193,,,,,,,,10.12926,0.006191,,0.06271,0.255021,-0.000611,0.041193,0.006191,0.000255,0.255021,-0.150292,-1.295017,23.774209,95.417458,,,,,,,,,,,,,,,,,1.339866,0.998991,0.006191,-5.148345,0.006191,,,,,,0,0,0,,0,0,0,0,0,"False","True",3,3,"p-type",0.018,245.9,245.9,1,1,25,1,"Generalized",540,1.04047,0.28222,2.2,0,1000,,1.66e-30,"Sinton","OFF","Center Point",3000000000000000,30,2000000000000000,4000000000000000,"OFF","Dark Rsh (Cell only)",0.4,"False","RTD (Internal)",2,10,-0.05,1,0.01,,0,"16-131484","True",0,0,"Hunt",,"09/05/24 16:56:18","MultiFlash v1.49","Default.mfi",0,0,0,"False",0,0.199333
17,"Donald","Calibration","Ag-78","09/05/24 16:56:42",10.131648,0.668011,9.557421,0.541866,5.178842,76.518984,21.060763,40.70603,0.004872,0.041202,0.668011,0.038867,0.541866,0.021061,21.060763,10009.612723,1.198089,9.557421,0.541866,76.518984,5.178842,21.060763,0.004872,0.038867,0.541866,0.021061,21.060763,1.198089,1.168292,23.873068,14.728842,0.039131,0.584951,0.02289,83.163883,22.889676,0.99125,1.130837,1.95595e-13,5.636081e-09,210.788939,15195.594808,65.80854600000001,166.961649,4723313000000000,1.154572,0.9974769999999999,1.345629,0.995153,-0.00161,4.730845,0.541866,,,,,,,14.672197,0.004594,1.000827,4.623595,0.062482,4.561114,7.915291,0.142678,"False","False",3,1.154572,"p-type",0.018,245.9,245.9,1,1,25,1,"Generalized",540,1.197166,0.28222,2.2,0,1000,-0.187972,1.66e-30,"Sinton","OFF","Center Point",3000000000000000,30,2000000000000000,4000000000000000,"OFF","Dark Rsh (Cell only)",0.4,"False","RTD (Internal)",2,10,-0.05,1,0.01,"A",0,"16-131484","True",0,0,"Hunt",,"09/05/24 16:56:42","MultiFlash v1.49","Default.mfi",,,,"False",,0.199333
18,"Donald","ACI_G_NEW_BS210_Z6820_PT772","08","09/05/24 17:01:39",9.967974,0.656596,9.010776,0.508337,4.580514,69.985721,18.62755,35.927885,0.00957,0.040537,0.656596,0.036644,0.508337,0.018628,18.62755,8834.666909,2.353153,9.010776,0.508337,69.985721,4.580514,18.62755,0.00957,0.036644,0.508337,0.018628,18.62755,2.353153,2.666922,25.189965,14.367823,0.038522,0.575461,0.022168,83.28670099999999,22.167767,0.9400810000000001,1.109978,2.993251e-13,5.19374e-09,,,,47.158931,1.294466e+16,1.317655,,1.363241,1.000013,-0.000899,10.760875,0.508337,,,,,,,7.113934,-0.024603,0.944979,9.705258000000001,,,14.500911,0.166021,"False","False",3,1.317655,"p-type",0.018,245.9,245.9,1,1,25,1,"Generalized",540,2.506254,0.28222,2.2,0,1000,11.537917,1.66e-30,"Sinton","OFF","Center Point",3000000000000000,30,2000000000000000,4000000000000000,"OFF","Dark Rsh (Cell only)",0.4,"False","RTD (Internal)",2,10,-0.05,1,0.01,"A",0,"16-131484","True",0,0,"Hunt",,"09/05/24 17:01:39","MultiFlash v1.49","Default.mfi",,,,"False",,0.199333
19,"Donald","ACI_G_NEW_BS210_Z6820_PT772","09","09/05/24 17:03:34",10.020726,0.654212,9.095547,0.50135,4.560051,69.558846,18.544333,13.76941,0.009573,0.040751,0.654212,0.036989,0.50135,0.018544,18.544333,3385.897798,2.353967,9.095547,0.50135,69.558846,4.560051,18.544333,0.009573,0.036989,0.50135,0.018544,18.544333,2.353967,2.641248,24.974192,14.621836,0.038489,0.572139,0.022021,82.599203,22.020882,0.946842,1.208204,3.172563e-13,9.204875e-09,,,,44.445259,1.123526e+16,1.355668,,1.357224,0.996017,-0.00071,10.406277,0.50135,,,,,,,6.449755,-0.019739,0.958277,9.288277000000001,,,14.79704,0.426455,"False","False",3,1.355668,"p-type",0.018,245.9,245.9,1,1,25,1,"Generalized",540,2.429549,0.28222,2.2,0,1000,8.147485,1.66e-30,"Sinton","OFF","Center Point",3000000000000000,30,2000000000000000,4000000000000000,"OFF","Dark Rsh (Cell only)",0.4,"False","RTD (Internal)",2,10,-0.05,1,0.01,"A",0,"16-131484","True",0,0,"Hunt",,"09/05/24 17:03:34","MultiFlash v1.49","Default.mfi",,,,"False",,0.199333
20,"Donald","ACI_G_NEW_BS210_Z6820_PT772","10","09/05/24 17:04:33",10.001423,0.658358,9.037354000000001,0.502143,4.538048,68.91999300000001,18.45485,50.586942,0.010495,0.040673,0.658358,0.036752,0.502143,0.018455,18.45485,12439.328976,2.580685,9.037354000000001,0.502143,68.91999300000001,4.538048,18.45485,0.010495,0.036752,0.502143,0.018455,18.45485,2.580685,2.896813,25.037125,14.333819,0.038685,0.577538,0.022342,83.437145,22.342139,0.934817,1.097598,2.80191e-13,4.582027e-09,,,,61.335504,1.089908e+16,1.307039,,1.340841,1.00304,-0.001125,10.936633,0.502143,,,,,,,9.235366000000001,-0.029996,0.944512,9.680543999999999,,,15.887069,0.117996,"False","False",3,1.307039,"p-type",0.018,245.9,245.9,1,1,25,1,"Generalized",540,2.725161,0.28222,2.2,0,1000,11.27031,1.66e-30,"Sinton","OFF","Center Point",3000000000000000,30,2000000000000000,4000000000000000,"OFF","Dark Rsh (Cell only)",0.4,"False","RTD (Internal)",2,10,-0.05,1,0.01,"A",0,"16-131484","True",0,0,"Hunt",,"09/05/24 17:04:33","MultiFlash v1.49","Default.mfi",,,,"False",,0.199333
21,"Donald","ACI_G_NEW_BS210_Z6820_PT772","11","09/05/24 17:05:45",9.970732,0.656018,9.066585999999999,0.508061,4.606376,70.423343,18.732722,32.754954,0.009169999999999999,0.040548,0.656018,0.036871,0.508061,0.018733,18.732722,8054.443286,2.254958,9.066585999999999,0.508061,70.423343,4.606376,18.732722,0.009169999999999999,0.036871,0.508061,0.018733,18.732722,2.254958,2.586035,24.857321,15.435883,0.038489,0.5739880000000001,0.022092,83.052341,22.092056,0.951545,1.135793,3.047525e-13,6.74601e-09,,,,50.110297,1.133283e+16,1.351905,,1.321083,0.987227,-0.001471,9.803924,0.508061,,,,,,,7.118845,-0.024243,0.9514590000000001,9.143207,,,14.062452,0.181023,"False","False",3,1.351905,"p-type",0.018,245.9,245.9,1,1,25,1,"Generalized",540,2.377364,0.28222,2.2,0,1000,10.10191,1.66e-30,"Sinton","OFF","Center Point",3000000000000000,30,2000000000000000,4000000000000000,"OFF","Dark Rsh (Cell only)",0.4,"False","RTD (Internal)",2,10,-0.05,1,0.01,"A",0,"16-131484","True",0,0,"Hunt",,"09/05/24 17:05:45","MultiFlash v1.49","Default.mfi",,,,"False",,0.199333
22,"Donald","ACI_G_NEW_BS210_Z6820_PT772","12","09/05/24 17:06:48",9.981332,0.656208,9.220810999999999,0.51037,4.706027,71.849644,19.137969,36.419269,0.008009,0.040591,0.656208,0.037498,0.51037,0.019138,19.137969,8955.498347999999,1.969419,9.220810999999999,0.51037,71.849644,4.706027,19.137969,0.008009,0.037498,0.51037,0.019138,19.137969,1.969419,2.169994,24.888786,14.387823,0.038434,0.573004,0.022023,82.68035500000001,22.022852,0.963888,1.181948,2.930829e-13,1.026538e-08,,,,47.274097,1.093146e+16,1.316254,,1.356077,1.000333,-0.001605,8.699246,0.51037,,,,,,,5.635131,-0.012073,0.977962,7.65517,,,12.64187,0.160715,"False","False",3,1.316254,"p-type",0.018,245.9,245.9,1,1,25,1,"Generalized",540,1.99404,0.28222,2.2,0,1000,4.182317,1.66e-30,"Sinton","OFF","Center Point",3000000000000000,30,2000000000000000,4000000000000000,"OFF","Dark Rsh (Cell only)",0.4,"False","RTD (Internal)",2,10,-0.05,1,0.01,"A",0,"16-131484","True",0,0,"Hunt",,"09/05/24 17:06:48","MultiFlash v1.49","Default.mfi",,,,"False",,0.199333
23,"Donald","ACI_G_NEW_BS210_Z6820_PT772","13","09/05/24 17:07:52",9.976089999999999,0.657144,9.122393000000001,0.516273,4.709649,71.840197,19.152701,26.093564,0.007739,0.04057,0.657144,0.037098,0.516273,0.019153,19.152701,6416.407488,1.903044,9.122393000000001,0.516273,71.840197,4.709649,19.152701,0.007739,0.037098,0.516273,0.019153,19.152701,1.903044,2.086831,26.134134,15.490885,0.03831,0.572885,0.021947,82.321438,21.947015,0.986266,1.232187,2.791791e-13,1.188217e-08,,,,45.242425,1.124803e+16,1.305873,,1.328373,0.989653,0.001128,7.809266,0.516273,,,,,,,6.069541,-0.011252,0.971831,8.622308,,,12.029715,0.22545,"False","False",3,1.305873,"p-type",0.018,245.9,245.9,1,1,25,1,"Generalized",540,1.939244,0.28222,2.2,0,1000,5.462551,1.66e-30,"Sinton","OFF","Center Point",3000000000000000,30,2000000000000000,4000000000000000,"OFF","Dark Rsh (Cell only)",0.4,"False","RTD (Internal)",2,10,-0.05,1,0.01,"A",0,"16-131484","True",0,0,"Hunt",,"09/05/24 17:07:52","MultiFlash v1.49","Default.mfi",,,,"False",,0.199333
24,"Donald","ACI_G_NEW_BS210_Z6820_PT772","14","09/05/24 17:09:10",9.978434999999999,0.654479,9.12527,0.5197079999999999,4.742475,72.61841699999999,19.286195,25.965495,0.007415,0.040579,0.654479,0.03711,0.5197079999999999,0.019286,19.286195,6384.91516,1.823464,9.12527,0.5197079999999999,72.61841699999999,4.742475,19.286195,0.007415,0.03711,0.5197079999999999,0.019286,19.286195,1.823464,2.029678,24.848331,14.371822,0.038484,0.572215,0.022021,82.915582,22.020944,0.967652,1.143766,3.24593e-13,7.113345e-09,,,,45.919928,1.134364e+16,1.346805,,1.350683,1.000285,-0.001858,8.025078000000001,0.5197079999999999,,,,,,,6.137339,-0.013487,0.955816,8.588149,,,11.520132,0.226703,"False","False",3,1.346805,"p-type",0.018,245.9,245.9,1,1,25,1,"Generalized",540,1.933115,0.28222,2.2,0,1000,10.239285,1.66e-30,"Sinton","OFF","Center Point",3000000000000000,30,2000000000000000,4000000000000000,"OFF","Dark Rsh (Cell only)",0.4,"False","RTD (Internal)",2,10,-0.05,1,0.01,"A",0,"16-131484","True",0,0,"Hunt",,"09/05/24 17:09:10","MultiFlash v1.49","Default.mfi",,,,"False",,0.199333
25,"Donald","ACI_G_NEW_BS210_Z6820_PT772","15","09/05/24 17:10:13",9.954755,0.656138,9.223044,0.528218,4.871775,74.586708,19.812018,7.917849,0.005415,0.040483,0.656138,0.037507,0.528218,0.019812,19.812018,1946.999074,1.331456,9.223044,0.528218,74.586708,4.871775,19.812018,0.005415,0.037507,0.528218,0.019812,19.812018,1.331456,1.486829,24.848331,15.515887,0.038068,0.570927,0.021734,81.822964,21.734142,1.017397,1.293548,3.008463e-13,1.043094e-08,,,,38.667588,1.097567e+16,1.323987,,1.337851,0.997524,-0.001797,5.910055,0.528218,,,,,,,4.441548,-0.007316,0.986447,7.388427,,,8.63739,0.733513,"False","False",3,1.323987,"p-type",0.018,245.9,245.9,1,1,25,1,"Generalized",540,1.352396,0.28222,2.2,0,1000,3.088076,1.66e-30,"Sinton","OFF","Center Point",3000000000000000,30,2000000000000000,4000000000000000,"OFF","Dark Rsh (Cell only)",0.4,"False","RTD (Internal)",2,10,-0.05,1,0.01,"A",0,"16-131484","True",0,0,"Hunt",,"09/05/24 17:10:13","MultiFlash v1.49","Default.mfi",,,,"False",,0.199333
