Repository: dintalframe/MLPROJECT

File: FCT450csv/MultiFlash_Database WW40 - 2022.csv
ID,User_ID,Batch_ID,Sample_ID,Measurement_Date-Time,Isc_(A),Voc_(V),Imp_(A),Vmp_(V),Pmp_(W),FF_(percent),Efficiency_(percent),Rsh_(ohm),Rs_(ohm),Jsc_(A/cm2),Voc_(V/cell),Jmp_(A/cm2),Vmp_(V/cell),Pmp_(W/cm2),Cell_Efficiency_(percent),Rsh_(ohm-cm2),Rs_(ohm-cm2),ILoad_(A),VLoad_(V),FFLoad_(percent),PLoad_(W),EffLoad_(percent),RsLoad_(ohm),JLoad_(A/cm2),VLoad_(V/cell),PLoad_(W/cm2),Cell_EffLoad_(percent),RsLoad_(ohm-cm2),Rs_Modulation_(ohm-cm2),Measured_Temperature_(C),Total_Test_Time_(s),pJmp_(A/cm2),pVmp_(V/cell),pPmp_(W/cm2),pFF_(percent),pEfficiency_(percent),n_at_1_sun,n_at_ 1/10_suns,Jo1_(A/cm2),Jo2_(A/cm2),Jo_(fA/cm2),Est_Bulk_Lifetime_(us),BRR_(Hz),Lifetime_at_Vmp_(us),Doping_(cm-3),Measured_Resistivity_(Ohm-cm),Lifetime_Fit_R2,Max_Intensity_(suns),Intensity_@_flash_cutoff_(suns),V_at_Isc_(V),dV/dt,V_Pad_0_(V),V_Pad_1_(V),V_Pad_2_(V),V_Pad_3_(V),V_Pad_4_(V),dBreak_(A),dBreak_(V),Capacitance_(uF/cm2),Capacitance_Error_(percent),Pm/Pe,BulkSRH_AND_Jo_Power_Loss_(percent),BulkSRH_Power_Loss_(percent),Jo_Power_Loss_(percent),Rs_Power_Loss_(percent),Rsh_Power_Loss_(percent),Dark_Break_Interpolated,Calibration,Resistivity_(ohm-cm),Analysis_Resistivity_(ohm-cm),Sample_Type,Thickness_(cm),Cell_Area_(cm2),Total_Area_(cm2),Number_of_Cells_per_String,Number_of_Strings,Temperature_(C),Intensity_(suns),Analysis_Type,Nominal_Load_Voltage_(mV/cell),Rs_Modulation_Target_(ohm-cm2),Reference_Constant_(V/sun),Voltage_Temperature_Coefficient_(mV/C),Temperature_Offset_(C),Power_per_Sun_(W/m2),Conductivity_Modulation_(ohm-cm2/V),Auger_Coefficient,Auger_Method,Band_Gap_Narrowing,Fit_Method,Carrier_Density_Center_Point_(cm-3),Percent_Fit,Lower_Bound_(cm-3),Upper_Bound_(cm-3),Rsh_Lifetime_Correction,Rsh_Measurement_Method,SunsVoc_Rsh_Voltage_(V),Do_Dark_Break_Measurement,Temperature_Measurement_Method,Number_of_dRsh_Points,dRsh_Output_Vlimit_(V),Current_Transfer,Voltage_Transfer,Temperature_Transfer,Final_Bin,Bin_Index,Tester_ID,Do_Doping_Measurement,Doping_Sample_Time_(us),Doping_Measurement_Length_(us),Measurement_Type,Comments,Measurement_Date-Time_String,Software Version,Recipe_Filename,EL Pulse Current Delivered (Coulombs),Forward Dark IV (V),Forward Dark IV (A),Forward Dark IV Interpolated?,EL Pulse Energy Delivered (J),Doping Calibration Factor (V/sun)
7,"Sandra","BS210_Z6785_PT771_FA","SP12_P2_83UM_NFAL_01","10/03/22 12:37:17",0.430702,0.401478,0.105701,0.427807,0.04522,26.150987,0.183894,62.908741,1.231829,0.001752,0.401478,0.00043,0.427807,0.000184,0.183894,15469.259509,302.906867,0.105701,0.427807,26.150987,0.04522,0.183894,1.231829,0.00043,0.427807,0.000184,0.183894,302.906867,226.657219,24.771918,13.911796,0.001481,0.507255,0.000751,106.853368,0.751396,-27.886793,1.44025,2.647658e-14,9.999999999999999e-12,,,,1074.991297,10000000000000,657.501112,,1.065941,0.8074519999999999,-0.080944,18.446702,0.427807,,,,,,,25.0781,36.207975,0.730481,68.01168,,,23.334436,2.059472,"False","False",3,657.501112,"p-type",0.018,245.9,245.9,1,1,25,1,"Generalized",540,304.574741,0.284479,2.2,0,1000,,1.66e-30,"Sinton","OFF","Center Point",3000000000000000,30,2000000000000000,4000000000000000,"OFF","Dark Rsh (Cell only)",0.4,"False","RTD (Internal)",2,10,-0.05,1,0.01,"A",0,"16-131484","True",0,0,"Hunt",,"10/03/22 12:37:17","MultiFlash v1.49","Default.mfi",,,,"False",,0.201956
8,"Sandra","BS325_Z6720_PT584_150SCFH","SP12_P2_83UM_FAL_02","10/03/22 13:26:36",6.867418,0.665184,4.691192,0.389512,1.827277,40.000825,7.430975,196.394169,0.05245,0.027928,0.665184,0.019078,0.389512,0.007431,7.430975,48293.326154,12.897512,4.691192,0.389512,40.000825,1.827277,7.430975,0.05245,0.019078,0.389512,0.007431,7.430975,12.897512,12.882412,24.682022,14.611836,0.026535,0.584044,0.015498,83.424487,15.497812,0.98666,1.105205,1.409304e-13,4.255842e-09,157.691625,-236163.188315,-4.23436,657.5895829999999,18226410000000,1.206805,0.999931,1.065626,0.806841,-0.009731999999999999,18.381602,0.389512,,,,,,,113.431753,0.012884,0.808127,31.769274,,,38.714409,0.047124,"False","False",3,1.206805,"p-type",0.018,245.9,245.9,1,1,25,1,"Generalized",540,15.138195,0.284479,2.2,0,1000,116.372856,1.66e-30,"Sinton","OFF","Center Point",3000000000000000,30,2000000000000000,4000000000000000,"OFF","Dark Rsh (Cell only)",0.4,"False","RTD (Internal)",2,10,-0.05,1,0.01,"A",0,"16-131484","True",0,0,"Hunt",,"10/03/22 13:26:36","MultiFlash v1.49","Default.mfi",,,,"False",,0.201956
9,"Sandra","BS325_Z6720_PT584_150SCFH","SP12_P2_83UM_NFAL_02","10/03/22 13:28:58",9.049097,0.640941,7.248191,0.504539,3.656997,63.052396,14.871886,194.207648,0.009301,0.0368,0.640941,0.029476,0.504539,0.014872,14.871886,47755.66054,2.287153,7.248191,0.504539,63.052396,3.656997,14.871886,0.009301,0.029476,0.504539,0.014872,14.871886,2.287153,3.039478,24.731465,14.399824,0.031514,0.547165,0.017244,73.10764399999999,17.243572,1.232005,5.527376,1e-18,1.149299e-07,,,,12.283143,1.234387e+16,1.505043,,1.067607,0.808541,0.001677,8.665625,0.504539,,,,,,,3.110858,-0.022642,0.949487,17.895015,,,11.786153,0.032545,"False","False",3,1.505043,"p-type",0.018,245.9,245.9,1,1,25,1,"Generalized",540,3.157253,0.284479,2.2,0,1000,11.844388,1.66e-30,"Sinton","OFF","Center Point",3000000000000000,30,2000000000000000,4000000000000000,"OFF","Dark Rsh (Cell only)",0.4,"False","RTD (Internal)",2,10,-0.05,1,0.01,"A",0,"16-131484","True",0,0,"Hunt",,"10/03/22 13:28:58","MultiFlash v1.49","Default.mfi",,,,"False",,0.201956
1,"Sandra","cal.","v7-19","10/03/22 11:57:56",9.531869,,,,,,,,,0.038763,,,,,,,,9.531869,0.00589,,0.056139,0.228299,-0.000618,0.038763,0.00589,0.000228,0.228299,-0.151937,0.625454,25.358547,285.091306,,,,,,,,,,,,,,,,,1.075581,0.805164,0.00589,1.939519,0.00589,,,,,,0,0,0,,0,0,0,0,0,"False","True",3,3,"p-type",0.018,245.9,245.9,1,1,25,1,"Generalized",540,1.04047,0.284477,2.2,0,1000,,1.66e-30,"Sinton","OFF","Center Point",3000000000000000,30,2000000000000000,4000000000000000,"OFF","Dark Rsh (Cell only)",0.4,"False","RTD (Internal)",2,10,-0.05,1,0.01,,0,"16-131484","True",0,0,"Hunt",,"10/03/22 11:57:56","MultiFlash v1.49","Default.mfi",0,0,0,"False",0,0.201991
2,"Sandra","cal.","v7-19","10/03/22 11:58:20",9.532632,0.645218,7.786119,0.55081,4.288669,69.727333,17.440704,42.338902,0.005563,0.038766,0.645218,0.031664,0.55081,0.017441,17.440704,10411.135952,1.368009,7.786119,0.55081,69.727333,4.288669,17.440704,0.005563,0.031664,0.55081,0.017441,17.440704,1.368009,-1.406346,25.313591,15.536889,0.036011,0.559736,0.020157,80.58553000000001,20.156634,1.153589,1.46989,3.142173e-13,3.541843e-08,,,,67.93191,4723313000000000,1.458996,,1.044015,0.793928,0.003988,-2.543432,0.55081,,,,,,,18.078403,0.286459,0.849855,18.41797,,,7.289932,0.147206,"False","False",3,1.458996,"p-type",0.018,245.9,245.9,1,1,25,1,"Generalized",540,-3.044067,0.284477,2.2,0,1000,,1.66e-30,"Sinton","OFF","Center Point",3000000000000000,30,2000000000000000,4000000000000000,"OFF","Dark Rsh (Cell only)",0.4,"False","RTD (Internal)",2,10,-0.05,1,0.01,"A",0,"16-131484","True",0,0,"Hunt",,"10/03/22 11:58:20","MultiFlash v1.49","Default.mfi",,,,"False",,0.201991
3,"sandra","cal","v7-19","10/03/22 12:04:49",9.531853,,,,,,,,,0.038763,,,,,,,,9.531853,0.006632,,0.063212,0.257063,-0.000696,0.038763,0.006632,0.000257,0.257063,-0.171081,0.54372,25.104553,98.45863199999999,,,,,,,,,,,,,,,,,1.067697,0.805828,0.006632,1.600085,0.006632,,,,,,0,0,0,,0,0,0,0,0,"False","True",3,3,"p-type",0.018,245.9,245.9,1,1,25,1,"Generalized",540,1.04047,0.284479,2.2,0,1000,,1.66e-30,"Sinton","OFF","Center Point",3000000000000000,30,2000000000000000,4000000000000000,"OFF","Dark Rsh (Cell only)",0.4,"False","RTD (Internal)",2,10,-0.05,1,0.01,,0,"16-131484","True",0,0,"Hunt",,"10/03/22 12:04:49","MultiFlash v1.49","Default.mfi",0,0,0,"False",0,0.201956
4,"sandra","cal","v7-19","10/03/22 12:05:10",9.533403,0.645151,8.478120000000001,0.515401,4.369634,71.04538599999999,17.769965,42.338418,0.007255,0.038769,0.645151,0.034478,0.515401,0.01777,17.769965,10411.016982,1.783901,8.478120000000001,0.515401,71.04538599999999,4.369634,17.769965,0.007255,0.034478,0.515401,0.01777,17.769965,1.783901,4.124395,25.133773,14.32882,0.03602,0.559622,0.020158,80.59116,20.157567,1.15032,1.474025,3.159411e-13,3.52323e-08,,,,58.544925,4723313000000000,1.497444,,1.068429,0.805813,0.004007,15.173231,0.515401,,,,,,,9.551404,-0.238525,0.964624,11.113381,,,10.661777,0.14293,"False","False",3,1.497444,"p-type",0.018,245.9,245.9,1,1,25,1,"Generalized",540,5.479274,0.284479,2.2,0,1000,6.578541,1.66e-30,"Sinton","OFF","Center Point",3000000000000000,30,2000000000000000,4000000000000000,"OFF","Dark Rsh (Cell only)",0.4,"False","RTD (Internal)",2,10,-0.05,1,0.01,"A",0,"16-131484","True",0,0,"Hunt",,"10/03/22 12:05:10","MultiFlash v1.49","Default.mfi",,,,"False",,0.201956
5,"Sandra","BS210_Z6785_PT771","ACI_J_40UM_09","10/03/22 12:15:35",8.532804,0.660049,6.052653,0.463081,2.802867,49.766243,11.398401,30.110644,0.027786,0.0347,0.660049,0.024614,0.463081,0.011398,11.398401,7404.207475,6.832683,6.052653,0.463081,49.766243,2.802867,11.398401,0.027786,0.024614,0.463081,0.011398,11.398401,6.832683,7.771722,25.531633,15.533889,0.033101,0.583295,0.019308,84.299413,19.307838,0.861918,1.03006,2.163915e-13,2.030106e-10,,,,97.653353,9803292000000000,1.276004,,1.069374,0.806044,0.000262,17.953438,0.463081,,,,,,,36.994596,-0.326175,0.772451,29.294964,,,26.640546,0.245696,"False","False",3,1.276004,"p-type",0.018,245.9,245.9,1,1,25,1,"Generalized",540,9.385424,0.284479,2.2,0,1000,90.53910999999999,1.66e-30,"Sinton","OFF","Center Point",3000000000000000,30,2000000000000000,4000000000000000,"OFF","Dark Rsh (Cell only)",0.4,"False","RTD (Internal)",2,10,-0.05,1,0.01,"A",0,"16-131484","True",0,0,"Hunt",,"10/03/22 12:15:35","MultiFlash v1.49","Default.mfi",,,,"False",,0.201956
6,"Sandra","BS210_Z6785_PT771_FA","SP12_P2_83UM_FAL_01","10/03/22 12:34:54",1.149718,0.50234,0.247275,0.459844,0.113708,19.687965,0.462415,48.839996,0.511951,0.004676,0.50234,0.001006,0.459844,0.000462,0.462415,12009.754904,125.888743,0.247275,0.459844,19.687965,0.113708,0.462415,0.511951,0.001006,0.459844,0.000462,0.462415,125.888743,87.748628,24.72697,14.371821,0.003764,0.525164,0.001977,84.171824,1.976959,-21.024914,2.170691,3.998643e-10,9.999999999999999e-12,,,,0.017465,1.162793e+16,1072.630396,,1.068037,0.80652,-0.06092,17.797653,0.459844,,,,,,,5.776877,4.442306,0.705807,184389.633822,,,21.584201,1.044369,"False","False",3,1072.630396,"p-type",0.018,245.9,245.9,1,1,25,1,"Generalized",540,123.571603,0.284479,2.2,0,1000,,1.66e-30,"Sinton","OFF","Center Point",3000000000000000,30,2000000000000000,4000000000000000,"OFF","Dark Rsh (Cell only)",0.4,"False","RTD (Internal)",2,10,-0.05,1,0.01,"A",0,"16-131484","True",0,0,"Hunt",,"10/03/22 12:34:54","MultiFlash v1.49","Default.mfi",,,,"False",,0.201956
10,"Sandra","BS325_Z6720_PT584_150SCFH_2XF_0.02MESH","SP12_P2_83UM_NFAL_02","10/03/22 13:59:13",8.720344000000001,0.632146,6.206513,0.448865,2.785888,50.537373,11.329355,147.156435,0.017847,0.035463,0.632146,0.02524,0.448865,0.011329,11.329355,36185.767379,4.388549,6.206513,0.448865,50.537373,2.785888,11.329355,0.017847,0.02524,0.448865,0.011329,11.329355,4.388549,4.807278,24.682022,14.618836,0.028039,0.52279,0.014658,65.387227,14.658362,1.516674,5.576244,1e-18,1.628505e-07,,,,7.549236,9750684000000000,1.552872,,1.071199,0.806165,-0.000778,13.164161,0.448865,,,,,,,2.437907,-0.011074,0.947569,23.672767,,,19.793098,0.04361,"False","False",3,1.552872,"p-type",0.018,245.9,245.9,1,1,25,1,"Generalized",540,4.540411,0.284479,2.2,0,1000,11.421195,1.66e-30,"Sinton","OFF","Center Point",3000000000000000,30,2000000000000000,4000000000000000,"OFF","Dark Rsh (Cell only)",0.4,"False","RTD (Internal)",2,10,-0.05,1,0.01,"A",0,"16-131484","True",0,0,"Hunt",,"10/03/22 13:59:13","MultiFlash v1.49","Default.mfi",,,,"False",,0.201956
11,"Sandra","BS210_Z6720_PT692_150SCFH","SP12_P2_83UM_NFAL_02","10/03/22 14:43:11",2.894134,0.60566,1.592603,0.340952,0.543001,30.978013,2.20822,121.631842,0.148919,0.01177,0.60566,0.006477,0.340952,0.002208,2.20822,29909.270006,36.619063,1.592603,0.340952,30.978013,0.543001,2.20822,0.148919,0.006477,0.340952,0.002208,2.20822,36.619063,34.279735,24.740455,15.193869,0.010138,0.507636,0.005146,72.193609,5.14621,1.15794,3.656718,1e-18,8.091389e-08,,,,26.314608,9431960000000000,2.256191,,1.057455,0.80571,-0.037905,19.056018,0.340952,,,,,,,5.148102,0.103469,0.899929,43.337627,,,41.02658,0.16423,"False","False",3,2.256191,"p-type",0.018,245.9,245.9,1,1,25,1,"Generalized",540,40.026056,0.284479,2.2,0,1000,188.56723,1.66e-30,"Sinton","OFF","Center Point",3000000000000000,30,2000000000000000,4000000000000000,"OFF","Dark Rsh (Cell only)",0.4,"False","RTD (Internal)",2,10,-0.05,1,0.01,"A",0,"16-131484","True",0,0,"Hunt",,"10/03/22 14:43:11","MultiFlash v1.49","Default.mfi",,,,"False",,0.201956
12,"donald","calibration","V7-19","10/04/22 10:29:42",9.531162999999999,,,,,,,,,0.03876,,,,,,,,9.531162999999999,0.003953,,0.037675,0.153215,-0.000415,0.03876,0.003953,0.000153,0.153215,-0.101983,0.478419,24.859569,271.204512,,,,,,,,,,,,,,,,,1.074032,0.8060580000000001,0.003953,1.451173,0.003953,,,,,,0,0,0,,0,0,0,0,0,"False","True",3,3,"p-type",0.018,245.9,245.9,1,1,25,1,"Generalized",540,1.04047,0.284351,2.2,0,1000,,1.66e-30,"Sinton","OFF","Center Point",3000000000000000,30,2000000000000000,4000000000000000,"OFF","Dark Rsh (Cell only)",0.4,"False","RTD (Internal)",2,10,-0.05,1,0.01,,0,"16-131484","True",0,0,"Hunt",,"10/04/22 10:29:42","MultiFlash v1.49","Default.mfi",0,0,0,"False",0,0.200391
13,"donald","calibration","V7-19","10/04/22 10:30:02",9.530139999999999,0.645147,8.614069000000001,0.510961,4.401453,71.587659,17.899361,42.427699,0.007047,0.038756,0.645147,0.035031,0.510961,0.017899,17.899361,10432.971075,1.732777,8.614069000000001,0.510961,71.587659,4.401453,17.899361,0.007047,0.035031,0.510961,0.017899,17.899361,1.732777,1.670638,24.837094,15.126864,0.035999,0.559769,0.020151,80.592992,20.151002,1.148947,1.466286,3.153658e-13,3.515695e-08,,,,54.99751,4723313000000000,1.488923,,1.056445,0.793996,0.0027,4.698573,0.510961,,,,,,,7.838247,0.003884,0.967103,9.680289999999999,,,10.615671,0.141381,"False","False",3,1.488923,"p-type",0.018,245.9,245.9,1,1,25,1,"Generalized",540,1.775818,0.284351,2.2,0,1000,7.934592,1.66e-30,"Sinton","OFF","Center Point",3000000000000000,30,2000000000000000,4000000000000000,"OFF","Dark Rsh (Cell only)",0.4,"False","RTD (Internal)",2,10,-0.05,1,0.01,"A",0,"16-131484","True",0,0,"Hunt",,"10/04/22 10:30:02","MultiFlash v1.49","Default.mfi",,,,"False",,0.200391
14,"donald","BS210_Z6585_PT587","SP12_P2_83UM_NFAL_03","10/04/22 12:32:40",0.99189,0.619946,0.467984,0.390278,0.182644,29.702138,0.742757,330.9091,0.46479,0.004034,0.619946,0.001903,0.390278,0.000743,0.742757,81370.547701,114.291852,0.467984,0.390278,29.702138,0.182644,0.742757,0.46479,0.001903,0.390278,0.000743,0.742757,114.291852,113.994025,25.868843,14.675839,0.003796,0.547805,0.002079,83.15235199999999,2.079379,0.698414,1.239024,1.127975e-13,6.534813e-10,,,,185.575793,9862958000000000,1.982125,,1.071529,0.801251,-0.06224,20.454091,0.390278,,,,,,,15.344608,0.039077,0.557345,53.945194,,,35.77893,0.185175,"False","False",3,1.982125,"p-type",0.018,245.9,245.9,1,1,25,1,"Generalized",540,3523.608808,0.284351,2.2,0,1000,-771.437326,1.66e-30,"Sinton","OFF","Center Point",3000000000000000,30,2000000000000000,4000000000000000,"OFF","Dark Rsh (Cell only)",0.4,"False","RTD (Internal)",2,10,-0.05,1,0.01,"A",0,"16-131484","True",0,0,"Hunt",,"10/04/22 12:32:40","MultiFlash v1.49","Default.mfi",,,,"False",,0.200391
15,"donald","BS210_Z6785_PT747_150SCFH","PV227_28UM_NFAL_01","10/04/22 12:54:20",10.183247,0.669586,9.611834999999999,0.549594,5.282602,77.473905,21.482725,133.59971,0.004153,0.041412,0.669586,0.039088,0.549594,0.021483,21.482725,32852.168744,1.021274,9.611834999999999,0.549594,77.473905,5.282602,21.482725,0.004153,0.039088,0.549594,0.021483,21.482725,1.021274,0.755005,24.677528,15.133865,0.039426,0.5850959999999999,0.023068,83.191363,23.068118,1.010791,1.119431,1.880353e-13,5.644377e-09,,,,115.283412,7287314000000000,1.158714,,1.063648,0.8059229999999999,0.006408,2.239712,0.549594,,,,,,,10.224009,0.020644,0.997491,5.626523,,,6.770279,0.043331,"False","False",3,1.158714,"p-type",0.018,245.9,245.9,1,1,25,1,"Generalized",540,1.019588,0.284351,2.2,0,1000,0.503349,1.66e-30,"Sinton","OFF","Center Point",3000000000000000,30,2000000000000000,4000000000000000,"OFF","Dark Rsh (Cell only)",0.4,"False","RTD (Internal)",2,10,-0.05,1,0.01,"A",0,"16-131484","True",0,0,"Hunt",,"10/04/22 12:54:20","MultiFlash v1.49","Default.mfi",,,,"False",,0.200391
16,"donald","BS210_Z6585_PT586_150SCFH_NFAL"," SP12_P2_83UM_03_2XF","10/04/22 13:18:49",0.026434,0.585721,0.006196,0.439238,0.002722,17.578879,0.011068,244.36949,25.646525,0.000107,0.585721,2.519917e-05,0.439238,1.106844e-05,0.011068,60090.45758,6306.480535,0.006196,0.439238,17.578879,0.002722,0.011068,25.646525,2.519917e-05,0.439238,1.106844e-05,0.011068,6306.480535,6075.211551,24.735959,14.255816,7.814675000000001e-05,0.57203,4.470225e-05,70.99605099999999,0.044702,-6.787562,1.757412,2.058879e-15,9.999999999999999e-12,,,,3599.778755,1.289492e+16,28.399656,,1.064743,0.8069190000000001,-0.127193,19.592709,0.439238,,,,,,,8.199534999999999,24.289674,0.745302,55.306211,,,26.568815,9.259872,"False","False",3,28.399656,"p-type",0.018,245.9,245.9,1,1,25,1,"Generalized",540,6764.122792,0.284351,2.2,0,1000,,1.66e-30,"Sinton","OFF","Center Point",3000000000000000,30,2000000000000000,4000000000000000,"OFF","Dark Rsh (Cell only)",0.4,"False","RTD (Internal)",2,10,-0.05,1,0.01,"A",0,"16-131484","True",0,0,"Hunt",,"10/04/22 13:18:49","MultiFlash v1.49","Default.mfi",,,,"False",,0.200391
17,"donald","BS210_Z6585_PT586_150SCFH_FAL"," SP12_P2_83UM_04","10/04/22 13:22:25",0.021092,0.576263,0.009375,0.25484,0.002389,19.65657,0.009716000000000001,395.706868,32.031291,8.577512000000001e-05,0.576263,3.812602e-05,0.25484,9.716049000000001e-06,0.009716000000000001,97304.318719,7876.494532,0.009375,0.25484,19.65657,0.002389,0.009716000000000001,32.031291,3.812602e-05,0.25484,9.716049000000001e-06,0.009716000000000001,7876.494532,3396.301342,24.708991,15.279874,8.188956e-05,0.469577,3.845346e-05,77.79533000000001,0.038453,1.213287,1.040801,1.822868e-14,7.398766999999999e-11,,,,14995.067788,474568700000000,3.296055,,1.062923,0.800843,-0.226339,74.873384,0.25484,,,,,,,20.679936,5357.038314,1.110652,55.858842,,,54.092893,6.651336,"False","False",3,3.296055,"p-type",0.018,245.9,245.9,1,1,25,1,"Generalized",540,-134445.266417,0.284351,2.2,0,1000,,1.66e-30,"Sinton","OFF","Center Point",3000000000000000,30,2000000000000000,4000000000000000,"OFF","Dark Rsh (Cell only)",0.4,"False","RTD (Internal)",2,10,-0.05,1,0.01,"A",0,"16-131484","True",0,0,"Hunt",,"10/04/22 13:22:25","MultiFlash v1.49","Default.mfi",,,,"False",,0.200391
18,"donald","BS325_Z6785_PT636_150SCFH_NFAL","PV227-28UM-02","10/04/22 13:34:40",6.085304,0.661065,3.714015,0.361414,1.342298,33.367398,5.458716,30.797902,0.073993,0.024747,0.661065,0.015104,0.361414,0.005459,5.458716,7573.204211,18.194889,3.714015,0.361414,33.367398,1.342298,5.458716,0.073993,0.015104,0.361414,0.005459,5.458716,18.194889,15.58223,24.72697,15.055861,0.023218,0.5764049999999999,0.013383,81.804303,13.382716,0.985371,1.374377,1.287134e-13,1.082498e-08,,,,246.386783,4283105000000000,1.244191,,1.04329,0.803374,-0.014635,14.823228,0.361414,,,,,,,79.402631,1.3065,0.812392,39.206529,,,43.193483,0.339475,"False","False",3,1.244191,"p-type",0.018,245.9,245.9,1,1,25,1,"Generalized",540,20.140511,0.284351,2.2,0,1000,191.619951,1.66e-30,"Sinton","OFF","Center Point",3000000000000000,30,2000000000000000,4000000000000000,"OFF","Dark Rsh (Cell only)",0.4,"False","RTD (Internal)",2,10,-0.05,1,0.01,"A",0,"16-131484","True",0,0,"Hunt",,"10/04/22 13:34:40","MultiFlash v1.49","Default.mfi",,,,"False",,0.200391
19,"donald","BS325_Z6900_PT710_150SCFH_NFAL","PV227-28UM-03","10/04/22 15:16:09",10.113647,0.663677,9.228363,0.5146849999999999,4.749698,70.76220600000001,19.315566,26.356174,0.009124,0.041129,0.663677,0.037529,0.5146849999999999,0.019316,19.315566,6480.983166,2.243608,9.228363,0.5146849999999999,70.76220600000001,4.749698,19.315566,0.009124,0.037529,0.5146849999999999,0.019316,19.315566,2.243608,2.139364,24.72697,15.55789,0.039048,0.582578,0.022748,83.33806800000001,22.748329,0.951695,1.127438,2.211508e-13,5.461714e-09,,,,65.57672700000001,1.19466e+16,1.223257,,1.066073,0.806632,0.006226,6.508612,0.5146849999999999,,,,,,,9.084806,0.007671,0.96038,8.801584999999999,,,14.058947,0.224674,"False","False",3,1.223257,"p-type",0.018,245.9,245.9,1,1,25,1,"Generalized",540,2.300817,0.284351,2.2,0,1000,7.740779,1.66e-30,"Sinton","OFF","Center Point",3000000000000000,30,2000000000000000,4000000000000000,"OFF","Dark Rsh (Cell only)",0.4,"False","RTD (Internal)",2,10,-0.05,1,0.01,"A",0,"16-131484","True",0,0,"Hunt",,"10/04/22 15:16:09","MultiFlash v1.49","Default.mfi",,,,"False",,0.200391
20,"Donald","Calibration","V7-19","10/05/22 10:26:45",9.530053000000001,,,,,,,,,0.038756,,,,,,,,9.530053000000001,0.007137,,0.068011,0.276581,-0.000749,0.038756,0.007137,0.000277,0.276581,-0.18414,0.218289,25.234919,525.445054,,,,,,,,,,,,,,,,,1.060487,0.803679,0.007137,0.651981,0.007137,,,,,,0,0,0,,0,0,0,0,0,"False","True",3,3,"p-type",0.018,245.9,245.9,1,1,25,1,"Generalized",540,1.04047,0.284228,2.2,0,1000,,1.66e-30,"Sinton","OFF","Center Point",3000000000000000,30,2000000000000000,4000000000000000,"OFF","Dark Rsh (Cell only)",0.4,"False","RTD (Internal)",2,10,-0.05,1,0.01,,0,"16-131484","True",0,0,"Hunt",,"10/05/22 10:26:45","MultiFlash v1.49","Default.mfi",0,0,0,"False",0,0.200674
21,"Donald","Calibration","V7-19","10/05/22 10:27:27",9.529021999999999,0.645431,8.495991,0.515475,4.379468,71.207127,17.809957,42.244768,0.007162,0.038752,0.645431,0.034551,0.515475,0.01781,17.809957,10387.988507,1.761029,8.495991,0.515475,71.207127,4.379468,17.809957,0.007162,0.034551,0.515475,0.01781,17.809957,1.761029,2.115014,25.293361,14.482829,0.035992,0.5599460000000001,0.020154,80.577984,20.153747,1.151727,1.47098,3.103214e-13,3.548359e-08,,,,58.477343,4723313000000000,1.482349,,1.041839,0.789888,0.004883,5.838733,0.515475,,,,,,,9.342914,-0.026432,0.967538,10.884095,,,10.556871,0.143167,"False","False",3,1.482349,"p-type",0.018,245.9,245.9,1,1,25,1,"Generalized",540,2.472291,0.284228,2.2,0,1000,6.663753,1.66e-30,"Sinton","OFF","Center Point",3000000000000000,30,2000000000000000,4000000000000000,"OFF","Dark Rsh (Cell only)",0.4,"False","RTD (Internal)",2,10,-0.05,1,0.01,"A",0,"16-131484","True",0,0,"Hunt",,"10/05/22 10:27:27","MultiFlash v1.49","Default.mfi",,,,"False",,0.200674
22,"Donald","BS325-Z6900-PT778-150SCFH-NFAL-28UM","PV227-04","10/05/22 16:15:18",10.20103,0.665192,8.956993000000001,0.5108819999999999,4.575969,67.43604999999999,18.609065,66.092811,0.011063,0.041484,0.665192,0.036425,0.5108819999999999,0.018609,18.609065,16252.222179,2.720294,8.956993000000001,0.5108819999999999,67.43604999999999,4.575969,18.609065,0.011063,0.036425,0.5108819999999999,0.018609,18.609065,2.720294,2.664718,24.529205,14.497829,0.039477,0.583556,0.023037,83.482534,23.037112,0.951736,1.103502,2.155403e-13,4.758477e-09,,,,85.743205,9909486000000000,1.211017,,1.059845,0.804637,0.007348,7.62286,0.5108819999999999,,,,,,,16.58826,0.007199,0.918157,12.285727,,,16.242787,0.090471,"False","False",3,1.211017,"p-type",0.018,245.9,245.9,1,1,25,1,"Generalized",540,2.932205,0.284228,2.2,0,1000,17.002037,1.66e-30,"Sinton","OFF","Center Point",3000000000000000,30,2000000000000000,4000000000000000,"OFF","Dark Rsh (Cell only)",0.4,"False","RTD (Internal)",2,10,-0.05,1,0.01,"A",0,"16-131484","True",0,0,"Hunt",,"10/05/22 16:15:18","MultiFlash v1.49","Default.mfi",,,,"False",,0.200674
23,"Donald","BS325-Z6900-PT778-150SCFH-NFAL-28UM","PV227-04","10/05/22 16:16:13",10.17398,0.666046,8.867621,0.505123,4.479236,66.101117,18.215679,17.88302,0.01202,0.041374,0.666046,0.036062,0.505123,0.018216,18.215679,4397.434523,2.955727,8.867621,0.505123,66.101117,4.479236,18.215679,0.01202,0.036062,0.505123,0.018216,18.215679,2.955727,2.910289,25.001163,15.620893,0.039281,0.584268,0.022951,83.28321200000001,22.9506,0.953556,1.133528,2.077724e-13,4.694417e-09,,,,70.461247,1.229782e+16,1.197542,,1.067443,0.805106,0.008237,8.551527999999999,0.505123,,,,,,,14.432305,0.005343,0.916811,12.985515,,,17.424732,0.336213,"False","False",3,1.197542,"p-type",0.018,245.9,245.9,1,1,25,1,"Generalized",540,3.172908,0.284228,2.2,0,1000,16.913987,1.66e-30,"Sinton","OFF","Center Point",3000000000000000,30,2000000000000000,4000000000000000,"OFF","Dark Rsh (Cell only)",0.4,"False","RTD (Internal)",2,10,-0.05,1,0.01,"A",0,"16-131484","True",0,0,"Hunt",,"10/05/22 16:16:13","MultiFlash v1.49","Default.mfi",,,,"False",,0.200674

File: FCT450csv/MultiFlash_Database WW41 - 2021.csv
ID,User_ID,Batch_ID,Sample_ID,Measurement_Date-Time,Isc_(A),Voc_(V),Imp_(A),Vmp_(V),Pmp_(W),FF_(percent),Efficiency_(percent),Rsh_(ohm),Rs_(ohm),Jsc_(A/cm2),Voc_(V/cell),Jmp_(A/cm2),Vmp_(V/cell),Pmp_(W/cm2),Cell_Efficiency_(percent),Rsh_(ohm-cm2),Rs_(ohm-cm2),ILoad_(A),VLoad_(V),FFLoad_(percent),PLoad_(W),EffLoad_(percent),RsLoad_(ohm),JLoad_(A/cm2),VLoad_(V/cell),PLoad_(W/cm2),Cell_EffLoad_(percent),RsLoad_(ohm-cm2),Rs_Modulation_(ohm-cm2),Measured_Temperature_(C),Total_Test_Time_(s),pJmp_(A/cm2),pVmp_(V/cell),pPmp_(W/cm2),pFF_(percent),pEfficiency_(percent),n_at_1_sun,n_at_ 1/10_suns,Jo1_(A/cm2),Jo2_(A/cm2),Jo_(fA/cm2),Est_Bulk_Lifetime_(us),BRR_(Hz),Lifetime_at_Vmp_(us),Doping_(cm-3),Measured_Resistivity_(Ohm-cm),Lifetime_Fit_R2,Max_Intensity_(suns),Intensity_@_flash_cutoff_(suns),V_at_Isc_(V),dV/dt,V_Pad_0_(V),V_Pad_1_(V),V_Pad_2_(V),V_Pad_3_(V),V_Pad_4_(V),dBreak_(A),dBreak_(V),Capacitance_(uF/cm2),Capacitance_Error_(percent),Pm/Pe,BulkSRH_AND_Jo_Power_Loss_(percent),BulkSRH_Power_Loss_(percent),Jo_Power_Loss_(percent),Rs_Power_Loss_(percent),Rsh_Power_Loss_(percent),Dark_Break_Interpolated,Calibration,Resistivity_(ohm-cm),Analysis_Resistivity_(ohm-cm),Sample_Type,Thickness_(cm),Cell_Area_(cm2),Total_Area_(cm2),Number_of_Cells_per_String,Number_of_Strings,Temperature_(C),Intensity_(suns),Analysis_Type,Nominal_Load_Voltage_(mV/cell),Rs_Modulation_Target_(ohm-cm2),Reference_Constant_(V/sun),Voltage_Temperature_Coefficient_(mV/C),Temperature_Offset_(C),Power_per_Sun_(W/m2),Conductivity_Modulation_(ohm-cm2/V),Auger_Coefficient,Auger_Method,Band_Gap_Narrowing,Fit_Method,Carrier_Density_Center_Point_(cm-3),Percent_Fit,Lower_Bound_(cm-3),Upper_Bound_(cm-3),Rsh_Lifetime_Correction,Rsh_Measurement_Method,SunsVoc_Rsh_Voltage_(V),Do_Dark_Break_Measurement,Temperature_Measurement_Method,Number_of_dRsh_Points,dRsh_Output_Vlimit_(V),Current_Transfer,Voltage_Transfer,Temperature_Transfer,Final_Bin,Bin_Index,Tester_ID,Do_Doping_Measurement,Doping_Sample_Time_(us),Doping_Measurement_Length_(us),Measurement_Type,Comments,Measurement_Date-Time_String,Software Version,Recipe_Filename,EL Pulse Current Delivered (Coulombs),Forward Dark IV (V),Forward Dark IV (A),Forward Dark IV Interpolated?,EL Pulse Energy Delivered (J),Doping Calibration Factor (V/sun)
4,"sandra","Z6_785_BS_210_PT_uk_2xDRY","PV22A_1021_02","10/13/21 15:10:09",10.200561,0.669205,9.509029,0.561204,5.336505,78.176033,21.701932,3.086054,0.002889,0.041483,0.669205,0.03867,0.561204,0.021702,21.701932,758.860651,0.710503,9.509029,0.561204,78.176033,5.336505,21.701932,0.002889,0.03867,0.561204,0.021702,21.701932,0.710503,0.516284,24.695506,14.654838,0.03887,0.586044,0.02278,82.057873,22.779544,1.016595,1.329354,1.853993e-13,4.763387e-09,189.928517,2337.695431,427.771722,139.60738,4723313000000000,1.137442,0.999966,1.070963,0.805193,0.007830999999999999,1.56163,0.561204,,,,,,,14.806491,0.022449,0.999099,4.528624,0.407195,4.121429,4.664771,1.870041,"False","False",3,3,"p-type",0.018,245.9,245.9,1,1,25,1,"Generalized",540,0.7037679999999999,0.284115,2.2,0,1000,0.317496,1.66e-30,"Sinton","OFF","Center Point",3000000000000000,30,2000000000000000,4000000000000000,"OFF","Dark Rsh (Cell only)",0.4,"False","RTD (Internal)",2,10,-0.05,1,0.01,"A",0,"16-131484","True",0,0,"Hunt",,"10/13/21 15:10:09","MultiFlash v1.49","Default.mfi",,,,"False",,0.201257
5,"sandra","Z6_785_BS_210_PT_uk","MZ2210_1021_01","10/13/21 15:15:00",8.815334999999999,0.664196,6.433626,0.534928,3.441525,58.778147,13.995629,12.751541,0.014956,0.035849,0.664196,0.026164,0.534928,0.013996,13.995629,3135.603991,3.677773,6.433626,0.534928,58.778147,3.441525,13.995629,0.014956,0.026164,0.534928,0.013996,13.995629,3.677773,5.990575,24.753939,14.367822,0.034116,0.583982,0.019923,83.672826,19.923285,0.946485,1.077708,1.977741e-13,1.751149e-09,,,,189.8513,4723313000000000,1.207593,,1.072902,0.811914,-0.000284,17.096784,0.534928,,,,,,,64.301135,-1.622868,0.776259,27.438306,,,15.241824,0.561477,"False","False",3,3,"p-type",0.018,245.9,245.9,1,1,25,1,"Generalized",540,6.752201,0.284115,2.2,0,1000,96.237154,1.66e-30,"Sinton","OFF","Center Point",3000000000000000,30,2000000000000000,4000000000000000,"OFF","Dark Rsh (Cell only)",0.4,"False","RTD (Internal)",2,10,-0.05,1,0.01,"A",0,"16-131484","True",0,0,"Hunt",,"10/13/21 15:15:00","MultiFlash v1.49","Default.mfi",,,,"False",,0.201257
6,"sandra","cal","v7-19","10/14/21 15:29:38",9.532767,,,,,,,,,0.038767,,,,,,,,9.532767,-0.008629,,-0.082257,-0.334514,0.000905,0.038767,-0.008629,-0.000335,-0.334514,0.222584,0.6074889999999999,23.666367,135.745765,,,,,,,,,,,,,,,,,1.081316,0.809248,-0.008629,1.857451,-0.008629,,,,,,0,0,0,,,,,,,"False","True",3,3,"p-type",0.018,245.9,245.9,1,1,25,1,"Generalized",540,0.654105,0.284302,2.2,0,1000,,1.66e-30,"Sinton","OFF","Center Point",3000000000000000,30,2000000000000000,4000000000000000,"OFF","Dark Rsh (Cell only)",0.4,"False","RTD (Internal)",2,10,-0.05,1,0.01,"A",0,"16-131484","True",0,0,"Hunt",,"10/14/21 15:29:38","MultiFlash v1.49","Default.mfi",0,0,0,"False",0,0.201279
1,"sandra","cal","V7-19","10/13/21 11:50:40",9.533765000000001,,,,,,,,,0.038771,,,,,,,,9.533765000000001,-0.00633,,-0.06035,-0.245424,0.000664,0.038771,-0.00633,-0.000245,-0.245424,0.16327,-1.564304,24.522463,183.973523,,,,,,,,,,,,,,,,,1.081636,0.809307,-0.00633,-4.689419,-0.00633,,,,,,0,0,0,,,,,,,"False","True",3,3,"p-type",0.018,245.9,245.9,1,1,25,1,"Generalized",540,0.654105,0.284115,2.2,0,1000,,1.66e-30,"Sinton","OFF","Center Point",3000000000000000,30,2000000000000000,4000000000000000,"OFF","Dark Rsh (Cell only)",0.4,"False","RTD (Internal)",2,10,-0.05,1,0.01,"A",0,"16-131484","True",0,0,"Hunt",,"10/13/21 11:50:40","MultiFlash v1.49","Default.mfi",0,0,0,"False",0,0.201257
2,"sandra","cal","V7-19","10/13/21 11:51:10",9.534739,0.646672,8.74506,0.523579,4.578734,74.25954900000001,18.620308,43.022991,0.005341,0.038775,0.646672,0.035563,0.523579,0.01862,18.620308,10579.353495,1.313312,8.74506,0.523579,74.25954900000001,4.578734,18.620308,0.005341,0.035563,0.523579,0.01862,18.620308,1.313312,1.311418,24.666291,22.605293,0.036218,0.5618069999999999,0.020347,81.147442,20.347422,1.13458,1.36123,3.266775e-13,2.770736e-08,,,,60.928264,4723313000000000,1.441203,,1.072232,0.8052240000000001,0.003723,4.076082,0.523579,,,,,,,7.44067,0.000147,0.975014,8.284539000000001,,,8.192233999999999,0.139022,"False","False",3,3,"p-type",0.018,245.9,245.9,1,1,25,1,"Generalized",540,1.358803,0.284115,2.2,0,1000,7.143646,1.66e-30,"Sinton","OFF","Center Point",3000000000000000,30,2000000000000000,4000000000000000,"OFF","Dark Rsh (Cell only)",0.4,"False","RTD (Internal)",2,10,-0.05,1,0.01,"A",0,"16-131484","True",0,0,"Hunt",,"10/13/21 11:51:10","MultiFlash v1.49","Default.mfi",,,,"False",,0.201257
3,"sandra","Z6_785_BS_210_PT_uk","PV22A_1021_01","10/13/21 14:44:30",10.194287,0.668676,9.657603,0.5566990000000001,5.376374,78.87094399999999,21.864069,69.23904899999999,0.003367,0.041457,0.668676,0.039275,0.5566990000000001,0.021864,21.864069,17025.882162,0.8279570000000001,9.657603,0.5566990000000001,78.87094399999999,5.376374,21.864069,0.003367,0.039275,0.5566990000000001,0.021864,21.864069,0.8279570000000001,0.607553,24.803382,14.407824,0.039512,0.58611,0.023158,83.539646,23.158295,0.99493,1.082212,1.960828e-13,3.612462e-09,210.338948,-8110.316458,-123.299751,183.253193,4723313000000000,1.174107,0.999648,1.073095,0.810732,0.008377000000000001,1.89242,0.5566990000000001,,,,,,,15.102305,0.026374,0.998644,5.304369,,,5.517394,0.083477,"False","False",3,3,"p-type",0.018,245.9,245.9,1,1,25,1,"Generalized",540,0.825304,0.284115,2.2,0,1000,0.366508,1.66e-30,"Sinton","OFF","Center Point",3000000000000000,30,2000000000000000,4000000000000000,"OFF","Dark Rsh (Cell only)",0.4,"False","RTD (Internal)",2,10,-0.05,1,0.01,"A",0,"16-131484","True",0,0,"Hunt",,"10/13/21 14:44:30","MultiFlash v1.49","Default.mfi",,,,"False",,0.201257
7,"sandra","cal","v7-19","10/14/21 15:30:02",9.532769,0.64659,8.65057,0.534316,4.622134,74.98852100000001,18.796803,43.167462,0.004624,0.038767,0.64659,0.035179,0.534316,0.018797,18.796803,10614.878925,1.137076,8.65057,0.534316,74.98852100000001,4.622134,18.796803,0.004624,0.035179,0.534316,0.018797,18.796803,1.137076,1.07834,23.816898,14.951856,0.036209,0.561846,0.020344,81.160304,20.343837,1.132308,1.363658,3.269979e-13,2.769636e-08,,,,63.675288,4723313000000000,1.444764,,1.06331,0.80306,0.001463,3.007927,0.534316,,,,,,,8.664624,0.004061,0.977422,9.254446,,,6.967344,0.139565,"False","False",3,3,"p-type",0.018,245.9,245.9,1,1,25,1,"Generalized",540,1.226721,0.284302,2.2,0,1000,6.909519,1.66e-30,"Sinton","OFF","Center Point",3000000000000000,30,2000000000000000,4000000000000000,"OFF","Dark Rsh (Cell only)",0.4,"False","RTD (Internal)",2,10,-0.05,1,0.01,"A",0,"16-131484","True",0,0,"Hunt",,"10/14/21 15:30:02","MultiFlash v1.49","Default.mfi",,,,"False",,0.201279
8,"sandra","z6_785_bs_210_pt_uk","PV22A_1021_03","10/14/21 15:34:36",4.740837,0.647939,2.875022,0.4115,1.183073,38.51433,4.811194,166.395388,0.075586,0.01928,0.647939,0.011692,0.4115,0.004811,4.811194,40916.625961,18.586492,2.875022,0.4115,38.51433,1.183073,4.811194,0.075586,0.011692,0.4115,0.004811,4.811194,18.586492,19.745143,25.212442,17.499001,0.01849,0.577918,0.010686,85.540283,10.685656,0.772299,0.894289,1.627518e-13,9.999999999999999e-12,,,,225.00684,4723313000000000,1.450147,,1.079113,0.810229,-0.021863,18.664004,0.4115,,,,,,,59.701943,-0.559586,0.671633,39.673347,,,34.557625,0.07971200000000001,"False","False",3,3,"p-type",0.018,245.9,245.9,1,1,25,1,"Generalized",540,27.348021,0.284302,2.2,0,1000,663.341324,1.66e-30,"Sinton","OFF","Center Point",3000000000000000,30,2000000000000000,4000000000000000,"OFF","Dark Rsh (Cell only)",0.4,"False","RTD (Internal)",2,10,-0.05,1,0.01,"A",0,"16-131484","True",0,0,"Hunt",,"10/14/21 15:34:36","MultiFlash v1.49","Default.mfi",,,,"False",,0.201279
9,"sandra","cal","v7-19","10/16/21 16:17:17",9.529188,,,,,,,,,0.038752,,,,,,,,9.529188,-0.006991,,-0.066622,-0.27093,0.000734,0.038752,-0.006991,-0.000271,-0.27093,0.180411,-1.868544,23.920252,164.765424,,,,,,,,,,,,,,,,,1.065126,0.802034,-0.006991,-5.676082,-0.006991,,,,,,0,0,0,,,,,,,"False","True",3,3,"p-type",0.018,245.9,245.9,1,1,25,1,"Generalized",540,0.654105,0.284428,2.2,0,1000,,1.66e-30,"Sinton","OFF","Center Point",3000000000000000,30,2000000000000000,4000000000000000,"OFF","Dark Rsh (Cell only)",0.4,"False","RTD (Internal)",2,10,-0.05,1,0.01,"A",0,"16-131484","True",0,0,"Hunt",,"10/16/21 16:17:17","MultiFlash v1.49","Default.mfi",0,0,0,"False",0,0.201382
10,"sandra","cal","v7-19","10/16/21 16:17:48",9.529899,0,9.204053999999999,0.470244,4.328154,,17.601279,42.912855,-0.051091,0.038755,0,0.03743,0.470244,0.017601,17.601279,10552.271031,-12.563277,9.204053999999999,0.470244,,4.328154,17.601279,-0.051091,0.03743,0.470244,0.017601,17.601279,-12.563277,-1.842755,24.077536,22.472286,,,0,,0,,,5.758726e-10,9.126662e-07,,,,,4723313000000000,,,1.05403,0.799639,0.002572,-5.10079,0.470244,,,,,,,1.756727e-09,-1.392704e-10,,,,,-8.470991e+17,1.35739e-17,"False","False",3,3,"p-type",0.018,245.9,245.9,1,1,25,1,"Generalized",540,-15.832069,0.284428,2.2,0,1000,,1.66e-30,"Sinton","OFF","Center Point",3000000000000000,30,2000000000000000,4000000000000000,"OFF","Dark Rsh (Cell only)",0.4,"False","RTD (Internal)",2,10,-0.05,1,0.01,"A",0,"16-131484","True",0,0,"Hunt",,"10/16/21 16:17:48","MultiFlash v1.49","Default.mfi",,,,"False",,0.201382
11,"sandra","cal","v7-19","10/16/21 16:18:07",9.530023,0.646803,8.762078000000001,0.527523,4.622194,74.986341,18.797046,42.91161,0.004776,0.038756,0.646803,0.035633,0.527523,0.018797,18.797046,10551.964853,1.174373,8.762078000000001,0.527523,74.986341,4.622194,18.797046,0.004776,0.035633,0.527523,0.018797,18.797046,1.174373,1.043921,24.149439,16.038918,0.036195,0.561963,0.02034,81.14351600000001,20.340483,1.135362,1.365005,3.258852e-13,2.753659e-08,,,,60.341596,4723313000000000,1.451319,,1.065801,0.80581,0.003081,3.061439,0.527523,,,,,,,7.186729,0.007727,0.977609,8.079689,,,7.350714,0.139227,"False","False",3,3,"p-type",0.018,245.9,245.9,1,1,25,1,"Generalized",540,1.209057,0.284428,2.2,0,1000,6.961751,1.66e-30,"Sinton","OFF","Center Point",3000000000000000,30,2000000000000000,4000000000000000,"OFF","Dark Rsh (Cell only)",0.4,"False","RTD (Internal)",2,10,-0.05,1,0.01,"A",0,"16-131484","True",0,0,"Hunt",,"10/16/21 16:18:07","MultiFlash v1.49","Default.mfi",,,,"False",,0.201382
13,"sandra","Z6_785_BS_210_PT_UK","PV22A_1021_05_T","10/16/21 16:35:16",10.172947,0.667708,9.169878000000001,0.545383,5.001092,73.626082,20.337911,18.500364,0.006502,0.04137,0.667708,0.037291,0.545383,0.020338,20.337911,4549.239619,1.598943,9.169878000000001,0.545383,73.626082,5.001092,20.337911,0.006502,0.037291,0.545383,0.020338,20.337911,1.598943,1.600711,24.947222,14.354821,0.039306,0.584939,0.022991,83.232146,22.991417,0.99908,1.123142,1.990525e-13,4.674045e-09,227.885794,-2292.197549,-436.262573,177.174604,4723313000000000,1.16609,0.999475,1.083533,0.810998,0.009002,5.042334,0.545383,,,,,,,26.729089,-0.000419,0.931494,9.937543,,,9.854899,0.321466,"False","False",3,3,"p-type",0.018,245.9,245.9,1,1,25,1,"Generalized",540,1.831608,0.284428,2.2,0,1000,21.336081,1.66e-30,"Sinton","OFF","Center Point",3000000000000000,30,2000000000000000,4000000000000000,"OFF","Dark Rsh (Cell only)",0.4,"False","RTD (Internal)",2,10,-0.05,1,0.01,"A",0,"16-131484","True",0,0,"Hunt",,"10/16/21 16:35:16","MultiFlash v1.49","Default.mfi",,,,"False",,0.201382
14,"sandra","Z6_785_BS_210_PT_UK","PV22A_1021_06_T","10/16/21 16:38:59",10.169222,0.667297,9.271264,0.54495,5.05238,74.454234,20.546482,133.967382,0.00623,0.041355,0.667297,0.037703,0.54495,0.020546,20.546482,32942.579179,1.532049,9.271264,0.54495,74.454234,5.05238,20.546482,0.00623,0.037703,0.54495,0.020546,20.546482,1.532049,1.425539,24.987678,15.19887,0.039412,0.584985,0.023055,83.545556,23.055334,0.980613,1.083393,2.040744e-13,3.98964e-09,257.986427,-784.632962,-1274.481252,181.476282,4723313000000000,1.183865,0.996683,1.055022,0.802605,0.009521999999999999,4.183461,0.54495,,,,,,,24.637893,0.020392,0.945707,8.912837,,,9.582798,0.044241,"False","False",3,3,"p-type",0.018,245.9,245.9,1,1,25,1,"Generalized",540,1.675277,0.284428,2.2,0,1000,14.951922,1.66e-30,"Sinton","OFF","Center Point",3000000000000000,30,2000000000000000,4000000000000000,"OFF","Dark Rsh (Cell only)",0.4,"False","RTD (Internal)",2,10,-0.05,1,0.01,"A",0,"16-131484","True",0,0,"Hunt",,"10/16/21 16:38:59","MultiFlash v1.49","Default.mfi",,,,"False",,0.201382
12,"sandra","Z6_785_BS_210_PT_UK","PV22A_1021_04_T","10/16/21 16:21:55",10.131129,0.667586,8.888180999999999,0.536544,4.768897,70.510336,19.393643,124.79053,0.008507000000000001,0.0412,0.667586,0.036146,0.536544,0.019394,19.393643,30685.991244,2.09185,8.888180999999999,0.536544,70.510336,4.768897,19.393643,0.008507000000000001,0.036146,0.536544,0.019394,19.393643,2.09185,2.341001,25.311343,16.534946,0.039235,0.585449,0.02297,83.51425399999999,22.970329,0.983121,1.090884,1.978927e-13,4.538022e-09,221.50874,-4035.707443,-247.788031,186.417857,4723313000000000,1.181735,0.998314,1.074796,0.809247,0.009671000000000001,7.123864,0.536544,,,,,,,34.310004,-0.07195500000000001,0.893548,12.337504,,,12.351883,0.04842,"False","False",3,3,"p-type",0.018,245.9,245.9,1,1,25,1,"Generalized",540,2.542388,0.284428,2.2,0,1000,35.133002,1.66e-30,"Sinton","OFF","Center Point",3000000000000000,30,2000000000000000,4000000000000000,"OFF","Dark Rsh (Cell only)",0.4,"False","RTD (Internal)",2,10,-0.05,1,0.01,"A",0,"16-131484","True",0,0,"Hunt",,"10/16/21 16:21:55","MultiFlash v1.49","Default.mfi",,,,"False",,0.201382
