Repository: dintalframe/MLPROJECT

File: FCT450csv/MultiFlash_Database WW41 - 2022.csv
ID,User_ID,Batch_ID,Sample_ID,Measurement_Date-Time,Isc_(A),Voc_(V),Imp_(A),Vmp_(V),Pmp_(W),FF_(percent),Efficiency_(percent),Rsh_(ohm),Rs_(ohm),Jsc_(A/cm2),Voc_(V/cell),Jmp_(A/cm2),Vmp_(V/cell),Pmp_(W/cm2),Cell_Efficiency_(percent),Rsh_(ohm-cm2),Rs_(ohm-cm2),ILoad_(A),VLoad_(V),FFLoad_(percent),PLoad_(W),EffLoad_(percent),RsLoad_(ohm),JLoad_(A/cm2),VLoad_(V/cell),PLoad_(W/cm2),Cell_EffLoad_(percent),RsLoad_(ohm-cm2),Rs_Modulation_(ohm-cm2),Measured_Temperature_(C),Total_Test_Time_(s),pJmp_(A/cm2),pVmp_(V/cell),pPmp_(W/cm2),pFF_(percent),pEfficiency_(percent),n_at_1_sun,n_at_ 1/10_suns,Jo1_(A/cm2),Jo2_(A/cm2),Jo_(fA/cm2),Est_Bulk_Lifetime_(us),BRR_(Hz),Lifetime_at_Vmp_(us),Doping_(cm-3),Measured_Resistivity_(Ohm-cm),Lifetime_Fit_R2,Max_Intensity_(suns),Intensity_@_flash_cutoff_(suns),V_at_Isc_(V),dV/dt,V_Pad_0_(V),V_Pad_1_(V),V_Pad_2_(V),V_Pad_3_(V),V_Pad_4_(V),dBreak_(A),dBreak_(V),Capacitance_(uF/cm2),Capacitance_Error_(percent),Pm/Pe,BulkSRH_AND_Jo_Power_Loss_(percent),BulkSRH_Power_Loss_(percent),Jo_Power_Loss_(percent),Rs_Power_Loss_(percent),Rsh_Power_Loss_(percent),Dark_Break_Interpolated,Calibration,Resistivity_(ohm-cm),Analysis_Resistivity_(ohm-cm),Sample_Type,Thickness_(cm),Cell_Area_(cm2),Total_Area_(cm2),Number_of_Cells_per_String,Number_of_Strings,Temperature_(C),Intensity_(suns),Analysis_Type,Nominal_Load_Voltage_(mV/cell),Rs_Modulation_Target_(ohm-cm2),Reference_Constant_(V/sun),Voltage_Temperature_Coefficient_(mV/C),Temperature_Offset_(C),Power_per_Sun_(W/m2),Conductivity_Modulation_(ohm-cm2/V),Auger_Coefficient,Auger_Method,Band_Gap_Narrowing,Fit_Method,Carrier_Density_Center_Point_(cm-3),Percent_Fit,Lower_Bound_(cm-3),Upper_Bound_(cm-3),Rsh_Lifetime_Correction,Rsh_Measurement_Method,SunsVoc_Rsh_Voltage_(V),Do_Dark_Break_Measurement,Temperature_Measurement_Method,Number_of_dRsh_Points,dRsh_Output_Vlimit_(V),Current_Transfer,Voltage_Transfer,Temperature_Transfer,Final_Bin,Bin_Index,Tester_ID,Do_Doping_Measurement,Doping_Sample_Time_(us),Doping_Measurement_Length_(us),Measurement_Type,Comments,Measurement_Date-Time_String,Software Version,Recipe_Filename,EL Pulse Current Delivered (Coulombs),Forward Dark IV (V),Forward Dark IV (A),Forward Dark IV Interpolated?,EL Pulse Energy Delivered (J),Doping Calibration Factor (V/sun)
1,"sandra","cal","v7-19","10/11/22 11:40:53",9.532857,,,,,,,,,0.038767,,,,,,,,9.532857,0.008491,,0.080946,0.329183,-0.000891,0.038767,0.008491,0.000329,0.329183,-0.219032,0.60142,25.255149,125.020151,,,,,,,,,,,,,,,,,1.064086,0.806212,0.008491,1.757771,0.008491,,,,,,0,0,0,,0,0,0,0,0,"False","True",3,3,"p-type",0.018,245.9,245.9,1,1,25,1,"Generalized",540,1.04047,0.284375,2.2,0,1000,,1.66e-30,"Sinton","OFF","Center Point",3000000000000000,30,2000000000000000,4000000000000000,"OFF","Dark Rsh (Cell only)",0.4,"False","RTD (Internal)",2,10,-0.05,1,0.01,,0,"16-131484","True",0,0,"Hunt",,"10/11/22 11:40:53","MultiFlash v1.49","Default.mfi",0,0,0,"False",0,0.201644
2,"sandra","cal","v7-19","10/11/22 11:41:29",9.533446,0.6454299999999999,8.545776,0.517749,4.424565,71.907105,17.993351,42.179938,0.006655,0.03877,0.6454299999999999,0.034753,0.517749,0.017993,17.993351,10372.046833,1.636544,8.545776,0.517749,71.907105,4.424565,17.993351,0.006655,0.034753,0.517749,0.017993,17.993351,1.636544,1.491945,25.327078,14.52183,0.036005,0.559957,0.020161,80.569535,20.160956,1.150805,1.478751,3.104541e-13,3.558068e-08,,,,57.394405,4723313000000000,1.481151,,1.057679,0.7993710000000001,0.005584,4.254704,0.517749,,,,,,,8.765328,0.010404,0.9689950000000001,10.387762,,,9.898051000000001,0.142898,"False","False",3,1.481151,"p-type",0.018,245.9,245.9,1,1,25,1,"Generalized",540,1.678425,0.284375,2.2,0,1000,6.916471,1.66e-30,"Sinton","OFF","Center Point",3000000000000000,30,2000000000000000,4000000000000000,"OFF","Dark Rsh (Cell only)",0.4,"False","RTD (Internal)",2,10,-0.05,1,0.01,"A",0,"16-131484","True",0,0,"Hunt",,"10/11/22 11:41:29","MultiFlash v1.49","Default.mfi",,,,"False",,0.201644
3,"sandra","BS325_Z6720_PT566_100SCFH","SP12P2_83UM_02","10/11/22 11:45:03",3.748261,0.664519,2.253992,0.348756,0.786093,31.55998,3.1968,118.9452,0.129611,0.015243,0.664519,0.009166000000000001,0.348756,0.003197,3.1968,29248.624767,31.871462,2.253992,0.348756,31.55998,0.786093,3.1968,0.129611,0.009166000000000001,0.348756,0.003197,3.1968,31.871462,30.207868,25.36529,14.627837,0.014516,0.582991,0.008462000000000001,83.544112,8.462419000000001,0.995322,1.082886,8.272898e-14,1.608576e-09,,,,229.88528,9918010000000000,1.205594,,1.07177,0.8048689999999999,-0.027242,19.59101,0.348756,,,,,,,51.850253,0.610033,0.935582,40.201316,,,45.582305,0.143752,"False","False",3,1.205594,"p-type",0.018,245.9,245.9,1,1,25,1,"Generalized",540,34.193596,0.284375,2.2,0,1000,94.91675499999999,1.66e-30,"Sinton","OFF","Center Point",3000000000000000,30,2000000000000000,4000000000000000,"OFF","Dark Rsh (Cell only)",0.4,"False","RTD (Internal)",2,10,-0.05,1,0.01,"A",0,"16-131484","True",0,0,"Hunt",,"10/11/22 11:45:03","MultiFlash v1.49","Default.mfi",,,,"False",,0.201644
4,"sandra","BS325_Z6720_PT566_100SCFH","SP12P2_83UM_01","10/11/22 11:46:53",2.441626,0.670578,0.370585,0.773961,0.286818,17.517739,1.166401,295.297372,-0.290627,0.009929,0.670578,0.001507,0.773961,0.001166,1.166401,72613.623762,-71.46519600000001,0.370585,0.773961,17.517739,0.286818,1.166401,-0.290627,0.001507,0.773961,0.001166,1.166401,-71.46519600000001,76.210003,25.216937,14.414824,0.009471,0.588209,0.005571,83.670411,5.571112,1.012919,1.08517,4.367423e-14,8.067285e-10,,,,345.865877,1.235718e+16,1.131108,,0.925589,0.70813,-0.039914,-794.569759,0.773961,,,,,,,105.336689,10761.559948,13.760585,85.65687200000001,,,-16.164917,0.092407,"False","False",3,1.131108,"p-type",0.018,245.9,245.9,1,1,25,1,"Generalized",540,22284.154638,0.284375,2.2,0,1000,,1.66e-30,"Sinton","OFF","Center Point",3000000000000000,30,2000000000000000,4000000000000000,"OFF","Dark Rsh (Cell only)",0.4,"False","RTD (Internal)",2,10,-0.05,1,0.01,"A",0,"16-131484","True",0,0,"Hunt",,"10/11/22 11:46:53","MultiFlash v1.49","Default.mfi",,,,"False",,0.201644
5,"sandra","BS325_Z6720_PT553_75SCFH","SP12P2_83UM_03","10/11/22 12:14:58",0.067811,0.6504720000000001,0.01497,0.450175,0.006739,15.278858,0.027407,89.04978199999999,12.936163,0.000276,0.6504720000000001,6.088043e-05,0.450175,2.740687e-05,0.027407,21897.341311,3181.002502,0.01497,0.450175,15.278858,0.006739,0.027407,12.936163,6.088043e-05,0.450175,2.740687e-05,0.027407,3181.002502,3289.575515,25.383273,14.392823,0.00026,0.563451,0.000147,81.678872,0.146514,1.118315,1.272303,2.821225e-15,9.999999999999999e-12,,,,5561.51306,1.323374e+16,1.39875,,1.064448,0.804985,-0.183548,49.058329,0.450175,,,,,,,45.002386,-119.718397,0.851029,78.503118,,,30.07895,10.66213,"False","False",3,1.39875,"p-type",0.018,245.9,245.9,1,1,25,1,"Generalized",540,3638.889441,0.284375,2.2,0,1000,,1.66e-30,"Sinton","OFF","Center Point",3000000000000000,30,2000000000000000,4000000000000000,"OFF","Dark Rsh (Cell only)",0.4,"False","RTD (Internal)",2,10,-0.05,1,0.01,"A",0,"16-131484","True",0,0,"Hunt",,"10/11/22 12:14:58","MultiFlash v1.49","Default.mfi",,,,"False",,0.201644
6,"sandra","BS325_Z6720_PT553_75SCFH","SP12P2_83UM_04","10/11/22 12:19:12",0.147931,0.657509,0.039475,0.442176,0.017455,17.94534,0.070983,124.135806,5.229641,0.000602,0.657509,0.000161,0.442176,7.098293e-05,0.070983,30524.994672,1285.968768,0.039475,0.442176,17.94534,0.017455,0.070983,5.229641,0.000161,0.442176,7.098293e-05,0.070983,1285.968768,241.525653,24.771918,14.985857,0.000572,0.573464,0.000328,82.88642299999999,0.327858,1.096129,1.126047,4.759759e-15,9.999999999999999e-12,,,,3998.116069,1.054133e+16,1.308037,,1.066242,0.805273,-0.154186,-8.272394999999999,0.442176,,,,,,,64.803326,-1444.110301,0.951474,73.77242,,,31.827997,3.532078,"False","False",3,1.308037,"p-type",0.018,245.9,245.9,1,1,25,1,"Generalized",540,1396.717098,0.284375,2.2,0,1000,,1.66e-30,"Sinton","OFF","Center Point",3000000000000000,30,2000000000000000,4000000000000000,"OFF","Dark Rsh (Cell only)",0.4,"False","RTD (Internal)",2,10,-0.05,1,0.01,"A",0,"16-131484","True",0,0,"Hunt",,"10/11/22 12:19:12","MultiFlash v1.49","Default.mfi",,,,"False",,0.201644
7,"sandra","BS325_Z6720_PT553_75SCFH","SP12P2_83UM_05","10/11/22 12:21:48",0.023785,0.606602,0.008515,0.412548,0.003513,24.347657,0.014286,195.495962,21.332956,9.67269e-05,0.606602,3.462854e-05,0.412548,1.428592e-05,0.014286,48072.457062,5245.773908,0.008515,0.412548,24.347657,0.003513,0.014286,21.332956,3.462854e-05,0.412548,1.428592e-05,0.014286,5245.773908,110146.354274,24.740454,15.129865,9.174716e-05,0.523856,4.806233e-05,81.913162,0.048062,1.070397,1.097544,4.613498e-15,9.999999999999999e-12,,,,3335.50965,1.132359e+16,2.273513,,1.076075,0.803345,-0.193119,16.935985,0.412548,,,,,,,7.995205,-372.404229,0.956945,64.71771699999999,,,30.569659,12.778794,"False","False",3,2.273513,"p-type",0.018,245.9,245.9,1,1,25,1,"Generalized",540,5835.021313,0.284375,2.2,0,1000,,1.66e-30,"Sinton","OFF","Center Point",3000000000000000,30,2000000000000000,4000000000000000,"OFF","Dark Rsh (Cell only)",0.4,"False","RTD (Internal)",2,10,-0.05,1,0.01,"A",0,"16-131484","True",0,0,"Hunt",,"10/11/22 12:21:48","MultiFlash v1.49","Default.mfi",,,,"False",,0.201644
8,"sandra","BS325_Z6740_PT583_100SCFH","SP12P2_83UM_06","10/11/22 12:43:43",9.021162,0.66157,7.635201,0.510307,3.8963,65.28510799999999,15.84506,45.173833,0.013466,0.036686,0.66157,0.03105,0.510307,0.015845,15.84506,11108.245581,3.311328,7.635201,0.510307,65.28510799999999,3.8963,15.84506,0.013466,0.03105,0.510307,0.015845,15.84506,3.311328,4.255709,24.700001,15.22387,0.034868,0.581019,0.020259,83.471152,20.258914,0.968153,1.096117,2.19077e-13,3.507665e-09,,,,133.161771,6309605000000000,1.250742,,1.079648,0.801119,0.00172,12.377048,0.510307,,,,,,,28.038975,-0.248163,0.8794419999999999,15.484302,,,16.766636,0.150452,"False","False",3,1.250742,"p-type",0.018,245.9,245.9,1,1,25,1,"Generalized",540,4.146316,0.284375,2.2,0,1000,31.940286,1.66e-30,"Sinton","OFF","Center Point",3000000000000000,30,2000000000000000,4000000000000000,"OFF","Dark Rsh (Cell only)",0.4,"False","RTD (Internal)",2,10,-0.05,1,0.01,"A",0,"16-131484","True",0,0,"Hunt",,"10/11/22 12:43:43","MultiFlash v1.49","Default.mfi",,,,"False",,0.201644
9,"sandra","BS325_Z6740_PT583_100SCFH","SP12P2_83UM_07","10/11/22 12:55:00",7.557412,0.668354,5.391008,0.378236,2.039075,40.369512,8.292294,222.689054,0.047833,0.030734,0.668354,0.021924,0.378236,0.008292000000000001,8.292294,54759.238477,11.762192,5.391008,0.378236,40.369512,2.039075,8.292294,0.047833,0.021924,0.378236,0.008292000000000001,8.292294,11.762192,11.46758,24.762928,14.827848,0.029263,0.586473,0.017162,83.550541,17.162102,0.980143,1.091879,1.421549e-13,3.45359e-09,,,,112.207774,1.187958e+16,1.16555,,1.062156,0.804518,-0.005261,18.615567,0.378236,,,,,,,37.28053,0.08140799999999999,0.878597,28.853596,,,40.539791,0.037797,"False","False",3,1.16555,"p-type",0.018,245.9,245.9,1,1,25,1,"Generalized",540,13.66149,0.284375,2.2,0,1000,53.478563,1.66e-30,"Sinton","OFF","Center Point",3000000000000000,30,2000000000000000,4000000000000000,"OFF","Dark Rsh (Cell only)",0.4,"False","RTD (Internal)",2,10,-0.05,1,0.01,"A",0,"16-131484","True",0,0,"Hunt",,"10/11/22 12:55:00","MultiFlash v1.49","Default.mfi",,,,"False",,0.201644
20,"Sandra","BS210_Z6785_PT658_50SCFH","PV22_AG_28UM_05","10/12/22 16:05:29",10.065,0.665195,8.799766,0.493266,4.340626,64.831996,17.651995,20.308616,0.013188,0.040931,0.665195,0.035786,0.493266,0.017652,17.651995,4993.888635,3.242975,8.799766,0.493266,64.831996,4.340626,17.651995,0.013188,0.035786,0.493266,0.017652,17.651995,3.242975,3.305909,24.713485,15.575891,0.038629,0.583522,0.022541,82.78878400000001,22.541141,0.9459109999999999,1.224687,1.918694e-13,9.776840999999999e-09,,,,63.890197,1.283e+16,1.195501,,1.069402,0.806756,0.005476,10.210433,0.493266,,,,,,,12.645874,-0.006864,0.910513,12.662967,,,19.046609,0.298092,"False","False",3,1.195501,"p-type",0.018,245.9,245.9,1,1,25,1,"Generalized",540,3.526284,0.284125,2.2,0,1000,20.06555,1.66e-30,"Sinton","OFF","Center Point",3000000000000000,30,2000000000000000,4000000000000000,"OFF","Dark Rsh (Cell only)",0.4,"False","RTD (Internal)",2,10,-0.05,1,0.01,"A",0,"16-131484","True",0,0,"Hunt",,"10/12/22 16:05:29","MultiFlash v1.49","Default.mfi",,,,"False",,0.20025
21,"Sandra","BS210_Z6785_PT658_50SCFH","PV22_AG_28UM_06","10/12/22 16:07:25",9.513273,0.66125,6.471719,0.412785,2.671431,42.466701,10.863892,10.980206,0.033916,0.038688,0.66125,0.026318,0.412785,0.010864,10.863892,2700.03255,8.339846,6.471719,0.412785,42.466701,2.671431,10.863892,0.033916,0.026318,0.412785,0.010864,10.863892,8.339846,7.998862,24.691012,15.050861,0.036404,0.580591,0.021136,82.61975099999999,21.135902,0.943854,1.255872,2.133077e-13,8.87321e-09,,,,65.91270299999999,1.246917e+16,1.245967,,1.084647,0.804679,0.002702,18.726713,0.412785,,,,,,,30.96045,0.093893,0.784645,32.22193,,,34.714274,0.605295,"False","False",3,1.245967,"p-type",0.018,245.9,245.9,1,1,25,1,"Generalized",540,10.407828,0.284125,2.2,0,1000,91.81217100000001,1.66e-30,"Sinton","OFF","Center Point",3000000000000000,30,2000000000000000,4000000000000000,"OFF","Dark Rsh (Cell only)",0.4,"False","RTD (Internal)",2,10,-0.05,1,0.01,"A",0,"16-131484","True",0,0,"Hunt",,"10/12/22 16:07:25","MultiFlash v1.49","Default.mfi",,,,"False",,0.20025
10,"sandra","BS325_Z6740_PT583_100SCFH","SP12P2_83UM_08","10/11/22 12:56:53",5.215242,0.666079,3.372045,0.358345,1.208355,34.785203,4.914009,102.073105,0.083027,0.021209,0.666079,0.013713,0.358345,0.004914,4.914009,25099.776583,20.416384,3.372045,0.358345,34.785203,1.208355,4.914009,0.083027,0.013713,0.358345,0.004914,4.914009,20.416384,19.30365,24.704496,14.353821,0.020102,0.581672,0.011693,82.772368,11.693022,1.013126,1.186067,1.044192e-13,4.698729e-09,,,,133.356631,1.281365e+16,1.198131,,1.066638,0.8047339999999999,-0.018736,19.514507,0.358345,,,,,,,37.794695,0.309897,0.897576,35.609825,,,43.859887,0.119909,"False","False",3,1.198131,"p-type",0.018,245.9,245.9,1,1,25,1,"Generalized",540,23.142896,0.284375,2.2,0,1000,86.026217,1.66e-30,"Sinton","OFF","Center Point",3000000000000000,30,2000000000000000,4000000000000000,"OFF","Dark Rsh (Cell only)",0.4,"False","RTD (Internal)",2,10,-0.05,1,0.01,"A",0,"16-131484","True",0,0,"Hunt",,"10/11/22 12:56:53","MultiFlash v1.49","Default.mfi",,,,"False",,0.201644
11,"sandra","BS325_Z6740_PT583_100SCFH","SP12P2_83UM_09","10/11/22 13:06:11",6.065064,0.6665450000000001,3.84764,0.365428,1.406034,34.780094,5.71791,50.109337,0.071591,0.024665,0.6665450000000001,0.015647,0.365428,0.005718,5.71791,12321.886029,17.604105,3.84764,0.365428,34.780094,1.406034,5.71791,0.071591,0.015647,0.365428,0.005718,5.71791,17.604105,17.500376,24.722475,14.702841,0.023405,0.585272,0.013699,83.323487,13.698531,0.973259,1.133545,1.16612e-13,4.001177e-09,,,,125.638786,1.24398e+16,1.184076,,1.068953,0.804613,-0.013803,17.937526,0.365428,,,,,,,42.653741,0.029159,0.825169,36.831924,,,42.982063,0.210875,"False","False",3,1.184076,"p-type",0.018,245.9,245.9,1,1,25,1,"Generalized",540,20.501151,0.284375,2.2,0,1000,150.145297,1.66e-30,"Sinton","OFF","Center Point",3000000000000000,30,2000000000000000,4000000000000000,"OFF","Dark Rsh (Cell only)",0.4,"False","RTD (Internal)",2,10,-0.05,1,0.01,"A",0,"16-131484","True",0,0,"Hunt",,"10/11/22 13:06:11","MultiFlash v1.49","Default.mfi",,,,"False",,0.201644
12,"sandra","BS325_Z6750_PT589_100SCFH","SP12P2_83UM_10","10/11/22 13:28:56",7.484536,0.666084,5.48025,0.434187,2.379453,47.729133,9.676507000000001,97.562552,0.036198,0.030437,0.666084,0.022286,0.434187,0.009677,9.676507000000001,23990.631581,8.901197,5.48025,0.434187,47.729133,2.379453,9.676507000000001,0.036198,0.022286,0.434187,0.009677,9.676507000000001,8.901197,9.379357000000001,24.753939,15.246872,0.028994,0.585261,0.016969,83.698672,16.968898,0.964903,1.075122,1.544027e-13,2.550463e-09,,,,100.481586,1.259839e+16,1.198233,,1.060346,0.801752,-0.006299,17.735042,0.434187,,,,,,,30.998124,-0.125638,0.815395,26.89338,,,31.362292,0.086628,"False","False",3,1.198233,"p-type",0.018,245.9,245.9,1,1,25,1,"Generalized",540,11.034277,0.284375,2.2,0,1000,75.55707,1.66e-30,"Sinton","OFF","Center Point",3000000000000000,30,2000000000000000,4000000000000000,"OFF","Dark Rsh (Cell only)",0.4,"False","RTD (Internal)",2,10,-0.05,1,0.01,"A",0,"16-131484","True",0,0,"Hunt",,"10/11/22 13:28:56","MultiFlash v1.49","Default.mfi",,,,"False",,0.201644
13,"Sandra","cal","v7-19","10/12/22 14:38:03",9.53046,,,,,,,,,0.038757,,,,,,,,9.53046,0.00492,,0.046892,0.190696,-0.000516,0.038757,0.00492,0.000191,0.190696,-0.126949,0.345548,25.333821,217.921464,,,,,,,,,,,,,,,,,1.065425,0.80694,0.00492,1.047462,0.00492,,,,,,0,0,0,,0,0,0,0,0,"False","True",3,3,"p-type",0.018,245.9,245.9,1,1,25,1,"Generalized",540,1.04047,0.284125,2.2,0,1000,,1.66e-30,"Sinton","OFF","Center Point",3000000000000000,30,2000000000000000,4000000000000000,"OFF","Dark Rsh (Cell only)",0.4,"False","RTD (Internal)",2,10,-0.05,1,0.01,,0,"16-131484","True",0,0,"Hunt",,"10/12/22 14:38:03","MultiFlash v1.49","Default.mfi",0,0,0,"False",0,0.20025
14,"Sandra","cal","v7-19","10/12/22 14:39:06",9.530934999999999,0.6454220000000001,8.444247000000001,0.519301,4.38511,71.28547500000001,17.832901,42.046785,0.006961,0.038759,0.6454220000000001,0.03434,0.519301,0.017833,17.832901,10339.304434,1.711603,8.444247000000001,0.519301,71.28547500000001,4.38511,17.832901,0.006961,0.03434,0.519301,0.017833,17.832901,1.711603,4.254226,25.250654,14.364822,0.035997,0.559868,0.020154,80.562352,20.15362,1.153057,1.478356,3.090091e-13,3.584816e-08,,,,59.573444,4723313000000000,1.485341,,1.068026,0.807565,0.003214,16.246105,0.519301,,,,,,,9.980855999999999,-0.282191,0.961901,11.424732,,,10.168749,0.144251,"False","False",3,1.485341,"p-type",0.018,245.9,245.9,1,1,25,1,"Generalized",540,6.827695,0.284125,2.2,0,1000,7.62306,1.66e-30,"Sinton","OFF","Center Point",3000000000000000,30,2000000000000000,4000000000000000,"OFF","Dark Rsh (Cell only)",0.4,"False","RTD (Internal)",2,10,-0.05,1,0.01,"A",0,"16-131484","True",0,0,"Hunt",,"10/12/22 14:39:06","MultiFlash v1.49","Default.mfi",,,,"False",,0.20025
16,"Sandra","BS210_Z6785_PT695_100SCFH","PV22_AG_28UM_01","10/12/22 15:21:11",10.13714,0.669947,9.395915,0.536451,5.040448,74.218658,20.497958,60.946281,0.006632,0.041225,0.669947,0.03821,0.536451,0.020498,20.497958,14986.690462,1.630749,9.395915,0.536451,74.218658,5.040448,20.497958,0.006632,0.03821,0.536451,0.020498,20.497958,1.630749,1.380526,24.740455,14.965856,0.039114,0.587937,0.022997,83.265501,22.996545,0.964647,1.143779,1.689688e-13,6.948271e-09,,,,71.140873,1.30978e+16,1.13897,,1.054564,0.802648,0.005605,4.042282,0.536451,,,,,,,8.265924999999999,0.015817,0.982941,7.356416,,,10.4034,0.096915,"False","False",3,1.13897,"p-type",0.018,245.9,245.9,1,1,25,1,"Generalized",540,1.640779,0.284125,2.2,0,1000,3.333147,1.66e-30,"Sinton","OFF","Center Point",3000000000000000,30,2000000000000000,4000000000000000,"OFF","Dark Rsh (Cell only)",0.4,"False","RTD (Internal)",2,10,-0.05,1,0.01,"A",0,"16-131484","True",0,0,"Hunt",,"10/12/22 15:21:11","MultiFlash v1.49","Default.mfi",,,,"False",,0.20025
17,"Sandra","BS210_Z6785_PT695_100SCFH","PV22_AG_28UM_02","10/12/22 15:22:20",10.153121,0.669806,9.508618999999999,0.553778,5.265662,77.42908199999999,21.413837,91.266246,0.004405,0.04129,0.669806,0.038669,0.553778,0.021414,21.413837,22442.369849,1.083173,9.508618999999999,0.553778,77.42908199999999,5.265662,21.413837,0.004405,0.038669,0.553778,0.021414,21.413837,1.083173,0.836568,24.749444,15.632895,0.039322,0.587529,0.023103,83.535259,23.102565,0.971757,1.095016,1.826728e-13,4.108093e-09,,,,72.1906,1.313547e+16,1.143275,,1.05854,0.804011,0.006035,2.299418,0.553778,,,,,,,7.315185,0.012823,0.989337,6.401021,,,7.031637,0.06428200000000001,"False","False",3,1.143275,"p-type",0.018,245.9,245.9,1,1,25,1,"Generalized",540,1.083182,0.284125,2.2,0,1000,2.488258,1.66e-30,"Sinton","OFF","Center Point",3000000000000000,30,2000000000000000,4000000000000000,"OFF","Dark Rsh (Cell only)",0.4,"False","RTD (Internal)",2,10,-0.05,1,0.01,"A",0,"16-131484","True",0,0,"Hunt",,"10/12/22 15:22:20","MultiFlash v1.49","Default.mfi",,,,"False",,0.20025
19,"Sandra","BS210_Z6785_PT670_75SCFH","PV22_AG_28UM_04","10/12/22 15:44:45",10.025882,0.666937,8.156535,0.471157,3.843008,57.472977,15.628335,14.6959,0.018676,0.040772,0.666937,0.03317,0.471157,0.015628,15.628335,3613.721928,4.592464,8.156535,0.471157,57.472977,3.843008,15.628335,0.018676,0.03317,0.471157,0.015628,15.628335,4.592464,5.234318,24.740454,15.290875,0.038531,0.586334,0.022592,83.08264,22.59224,0.938089,1.187724,1.871644e-13,5.820449e-09,,,,74.58290599999999,1.282702e+16,1.164168,,1.04317,0.7941319999999999,0.005208,13.975756,0.471157,,,,,,,21.682574,-0.112068,0.829465,18.791111,,,24.430947,0.423166,"False","False",3,1.164168,"p-type",0.018,245.9,245.9,1,1,25,1,"Generalized",540,5.49906,0.284125,2.2,0,1000,49.819255,1.66e-30,"Sinton","OFF","Center Point",3000000000000000,30,2000000000000000,4000000000000000,"OFF","Dark Rsh (Cell only)",0.4,"False","RTD (Internal)",2,10,-0.05,1,0.01,"A",0,"16-131484","True",0,0,"Hunt",,"10/12/22 15:44:45","MultiFlash v1.49","Default.mfi",,,,"False",,0.20025
23,"Sandra","BS210_Z6810_PT703_100SCFH","PV22_AG_28UM_07","10/12/22 16:21:25",10.187005,0.672094,9.635278,0.556877,5.365661,78.369466,21.8205,90.462971,0.003656,0.041427,0.672094,0.039184,0.556877,0.021821,21.8205,22244.844547,0.899035,9.635278,0.556877,78.369466,5.365661,21.8205,0.003656,0.039184,0.556877,0.021821,21.8205,0.899035,0.591378,24.700001,15.532889,0.039405,0.589193,0.023217,83.384843,23.216937,0.980167,1.118331,1.652923e-13,4.934078e-09,,,,80.892321,1.196291e+16,1.125966,,1.047878,0.803777,0.006083,1.537089,0.556877,,,,,,,6.989981,0.014273,0.999972,5.441325,,,5.950666,0.064251,"False","False",3,1.125966,"p-type",0.018,245.9,245.9,1,1,25,1,"Generalized",540,0.8969549999999999,0.284125,2.2,0,1000,0.02531,1.66e-30,"Sinton","OFF","Center Point",3000000000000000,30,2000000000000000,4000000000000000,"OFF","Dark Rsh (Cell only)",0.4,"False","RTD (Internal)",2,10,-0.05,1,0.01,"A",0,"16-131484","True",0,0,"Hunt",,"10/12/22 16:21:25","MultiFlash v1.49","Default.mfi",,,,"False",,0.20025
18,"Sandra","BS210_Z6785_PT670_75SCFH","PV22_AG_28UM_03","10/12/22 15:43:47",10.107447,0.66743,8.740446,0.496256,4.337499,64.29723799999999,17.639282,93.863198,0.013499,0.041104,0.66743,0.035545,0.496256,0.017639,17.639282,23080.960375,3.319502,8.740446,0.496256,64.29723799999999,4.337499,17.639282,0.013499,0.035545,0.496256,0.017639,17.639282,3.319502,3.47068,24.682022,15.209871,0.038928,0.585599,0.022796,83.09480600000001,22.7962,0.949594,1.175092,1.781752e-13,9.281049e-09,,,,70.291236,1.308226e+16,1.16442,,1.068712,0.80633,0.0059,10.206744,0.496256,,,,,,,14.981337,-0.018733,0.891752,13.598262,,,19.209282,0.064745,"False","False",3,1.16442,"p-type",0.018,245.9,245.9,1,1,25,1,"Generalized",540,3.697098,0.284125,2.2,0,1000,25.962428,1.66e-30,"Sinton","OFF","Center Point",3000000000000000,30,2000000000000000,4000000000000000,"OFF","Dark Rsh (Cell only)",0.4,"False","RTD (Internal)",2,10,-0.05,1,0.01,"A",0,"16-131484","True",0,0,"Hunt",,"10/12/22 15:43:47","MultiFlash v1.49","Default.mfi",,,,"False",,0.20025
24,"Sandra","BS210_Z6810_PT703_100SCFH","PV22_AG_28UM_08","10/12/22 16:23:31",10.174998,0.669573,9.539002999999999,0.556932,5.312578,77.978144,21.604628,126.454218,0.003887,0.041379,0.669573,0.038792,0.556932,0.021605,21.604628,31095.092234,0.95592,9.539002999999999,0.556932,77.978144,5.312578,21.604628,0.003887,0.038792,0.556932,0.021605,21.604628,0.95592,0.693654,24.677528,14.85185,0.039406,0.586296,0.023104,83.388741,23.103688,0.9853730000000001,1.104547,1.868345e-13,4.656004e-09,,,,67.75148799999999,1.32988e+16,1.143848,,1.062918,0.805841,0.005746,2.044325,0.556932,,,,,,,6.782094,0.013487,0.992088,6.307013,,,6.23932,0.046167,"False","False",3,1.143848,"p-type",0.018,245.9,245.9,1,1,25,1,"Generalized",540,0.954884,0.284125,2.2,0,1000,1.893748,1.66e-30,"Sinton","OFF","Center Point",3000000000000000,30,2000000000000000,4000000000000000,"OFF","Dark Rsh (Cell only)",0.4,"False","RTD (Internal)",2,10,-0.05,1,0.01,"A",0,"16-131484","True",0,0,"Hunt",,"10/12/22 16:23:31","MultiFlash v1.49","Default.mfi",,,,"False",,0.20025

File: FCT450csv/MultiFlash_Database WW43 - 2020.csv
ID,User_ID,Batch_ID,Sample_ID,Measurement_Date-Time,Isc_(A),Voc_(V),Imp_(A),Vmp_(V),Pmp_(W),FF_(percent),Efficiency_(percent),Rsh_(ohm),Rs_(ohm),Jsc_(A/cm2),Voc_(V/cell),Jmp_(A/cm2),Vmp_(V/cell),Pmp_(W/cm2),Cell_Efficiency_(percent),Rsh_(ohm-cm2),Rs_(ohm-cm2),ILoad_(A),VLoad_(V),FFLoad_(percent),PLoad_(W),EffLoad_(percent),RsLoad_(ohm),JLoad_(A/cm2),VLoad_(V/cell),PLoad_(W/cm2),Cell_EffLoad_(percent),RsLoad_(ohm-cm2),Rs_Modulation_(ohm-cm2),Measured_Temperature_(C),Total_Test_Time_(s),pJmp_(A/cm2),pVmp_(V/cell),pPmp_(W/cm2),pFF_(percent),pEfficiency_(percent),n_at_1_sun,n_at_ 1/10_suns,Jo1_(A/cm2),Jo2_(A/cm2),Jo_(fA/cm2),Est_Bulk_Lifetime_(us),BRR_(Hz),Lifetime_at_Vmp_(us),Doping_(cm-3),Measured_Resistivity_(Ohm-cm),Lifetime_Fit_R2,Max_Intensity_(suns),Intensity_@_flash_cutoff_(suns),V_at_Isc_(V),dV/dt,V_Pad_0_(V),V_Pad_1_(V),V_Pad_2_(V),V_Pad_3_(V),V_Pad_4_(V),dBreak_(A),dBreak_(V),Capacitance_(uF/cm2),Capacitance_Error_(percent),Pm/Pe,BulkSRH_AND_Jo_Power_Loss_(percent),BulkSRH_Power_Loss_(percent),Jo_Power_Loss_(percent),Rs_Power_Loss_(percent),Rsh_Power_Loss_(percent),Dark_Break_Interpolated,Calibration,Resistivity_(ohm-cm),Analysis_Resistivity_(ohm-cm),Sample_Type,Thickness_(cm),Cell_Area_(cm2),Total_Area_(cm2),Number_of_Cells_per_String,Number_of_Strings,Temperature_(C),Intensity_(suns),Analysis_Type,Nominal_Load_Voltage_(mV/cell),Rs_Modulation_Target_(ohm-cm2),Reference_Constant_(V/sun),Voltage_Temperature_Coefficient_(mV/C),Temperature_Offset_(C),Power_per_Sun_(W/m2),Conductivity_Modulation_(ohm-cm2/V),Auger_Coefficient,Auger_Method,Band_Gap_Narrowing,Fit_Method,Carrier_Density_Center_Point_(cm-3),Percent_Fit,Lower_Bound_(cm-3),Upper_Bound_(cm-3),Rsh_Lifetime_Correction,Rsh_Measurement_Method,SunsVoc_Rsh_Voltage_(V),Do_Dark_Break_Measurement,Temperature_Measurement_Method,Number_of_dRsh_Points,dRsh_Output_Vlimit_(V),Current_Transfer,Voltage_Transfer,Temperature_Transfer,Final_Bin,Bin_Index,Tester_ID,Do_Doping_Measurement,Doping_Sample_Time_(us),Doping_Measurement_Length_(us),Measurement_Type,Comments,Measurement_Date-Time_String,Software Version,Recipe_Filename,EL Pulse Current Delivered (Coulombs),Forward Dark IV (V),Forward Dark IV (A),Forward Dark IV Interpolated?,EL Pulse Energy Delivered (J),Doping Calibration Factor (V/sun)
1,"aba","UNCC-8","Trina Poly Ref","10/23/20 15:08:18",9.415542,0.637266,8.815016,0.53103,4.681038,78.01461500000001,19.26353,149.736002,0.002683,0.038747,0.637266,0.036276,0.53103,0.019264,19.26353,36385.848558,0.651906,8.815016,0.53103,78.01461500000001,4.681038,19.26353,0.002683,0.036276,0.53103,0.019264,19.26353,0.651906,0.674442,24.965202,14.402824,0.036491,0.551739,0.020134,81.538179,20.133576,1.099869,1.240538,5.666142e-13,2.174366e-08,,,,43.233839,4723313000000000,1.631168,,1.067391,0.814575,-0.001437,1.916091,0.53103,,,,,,,4.104721,-0.000723,0.998675,6.404063,,,4.263744,0.039343,"False","False",3,3,"p-type",0.018,243,243,1,1,25,1,"Generalized",540,0.6591669999999999,0.281289,2.2,0,1000,1.001122,1.66e-30,"Sinton","OFF","Center Point",3000000000000000,30,2000000000000000,4000000000000000,"OFF","Dark Rsh (Cell only)",0.4,"False","RTD (Internal)",2,10,-0.05,1,0.01,"A",0,"16-131484","True",0,0,"Hunt",,"10/23/20 15:08:18","MultiFlash v1.49","Default.mfi",,,,"False",,0.199584
2,"aba","UNCC-8","V8-8-287ipm-760C-HA","10/23/20 15:29:49",9.358708,0.6248,7.67145,0.437793,3.358507,57.436709,13.821015,14.354028,0.017442,0.038513,0.6248,0.03157,0.437793,0.013821,13.821015,3488.028815,4.238314,7.67145,0.437793,57.436709,3.358507,13.821015,0.017442,0.03157,0.437793,0.013821,13.821015,4.238314,4.875557,24.983182,15.355877,0.035521,0.538215,0.019118,79.449185,19.117885,1.110001,1.636619,6.423381e-13,6.268855e-08,,,,29.516753,4723313000000000,1.855534,,1.107737,0.832955,-0.002415,15.209448,0.437793,,,,,,,7.818723,-0.049245,0.9255,18.104842,,,23.407736,0.4255,"False","False",3,3,"p-type",0.018,243,243,1,1,25,1,"Generalized",540,4.895136,0.281289,2.2,0,1000,16.330516,1.66e-30,"Sinton","OFF","Center Point",3000000000000000,30,2000000000000000,4000000000000000,"OFF","Dark Rsh (Cell only)",0.4,"False","RTD (Internal)",2,10,-0.05,1,0.01,"A",0,"16-131484","True",0,0,"Hunt",,"10/23/20 15:29:49","MultiFlash v1.49","Default.mfi",,,,"False",,0.199584
3,"aba","UNCC-8","V8-9-287ipm-760C-HA","10/23/20 15:33:45",9.433298000000001,0.627925,7.706213,0.446875,3.443713,58.137397,14.171657,13.760177,0.017085,0.03882,0.627925,0.031713,0.446875,0.014172,14.171657,3343.722981,4.151548,7.706213,0.446875,58.137397,3.443713,14.171657,0.017085,0.031713,0.446875,0.014172,14.171657,4.151548,5.023396,25.010153,15.120866,0.036131,0.544015,0.019656,80.63542099999999,19.655809,1.075072,1.428021,6.744636e-13,4.068887e-08,,,,37.595843,4723313000000000,1.822565,,1.116407,0.833882,-0.002013,16.711989,0.446875,,,,,,,10.152163,-0.092864,0.908156,18.391152,,,22.756554,0.445697,"False","False",3,3,"p-type",0.018,243,243,1,1,25,1,"Generalized",540,4.946158,0.281289,2.2,0,1000,22.445665,1.66e-30,"Sinton","OFF","Center Point",3000000000000000,30,2000000000000000,4000000000000000,"OFF","Dark Rsh (Cell only)",0.4,"False","RTD (Internal)",2,10,-0.05,1,0.01,"A",0,"16-131484","True",0,0,"Hunt",,"10/23/20 15:33:45","MultiFlash v1.49","Default.mfi",,,,"False",,0.199584
4,"aba","UNCC-8","V8-10-287ipm-760C-LA","10/23/20 15:52:05",9.02075,0.666553,7.209166,0.470153,3.389411,56.369833,13.948194,35.75696,0.021446,0.037122,0.666553,0.029667,0.470153,0.013948,13.948194,8688.941306000001,5.211388,7.209166,0.470153,56.369833,3.389411,13.948194,0.021446,0.029667,0.470153,0.013948,13.948194,5.211388,6.01905,24.996668,14.390823,0.035401,0.585017,0.02071,83.69869,20.710468,1.010498,1.057285,1.932527e-13,1.942632e-09,,,,198.936724,4723313000000000,1.185098,,1.107459,0.836912,-0.004093,17.990687,0.470153,,,,,,,52.391868,-0.42629,0.869488,20.206543,,,24.747011,0.193692,"False","False",3,3,"p-type",0.018,243,243,1,1,25,1,"Generalized",540,6.839193,0.281289,2.2,0,1000,37.161617,1.66e-30,"Sinton","OFF","Center Point",3000000000000000,30,2000000000000000,4000000000000000,"OFF","Dark Rsh (Cell only)",0.4,"False","RTD (Internal)",2,10,-0.05,1,0.01,"A",0,"16-131484","True",0,0,"Hunt",,"10/23/20 15:52:05","MultiFlash v1.49","Default.mfi",,,,"False",,0.199584
5,"aba","UNCC-8","V8-24-287ipm-760C-LA","10/23/20 15:58:02",5.120477,0.663662,3.173354,0.350348,1.111779,32.716098,4.575223,46.087049,0.09110600000000001,0.021072,0.663662,0.013059,0.350348,0.004575,4.575223,11199.15302,22.138715,3.173354,0.350348,32.716098,1.111779,4.575223,0.09110600000000001,0.013059,0.350348,0.004575,4.575223,22.138715,20.313086,24.996668,14.412825,0.020113,0.5841420000000001,0.011749,84.01064700000001,11.748572,0.967287,1.028556,1.210554e-13,3.552108e-10,,,,307.425149,4723313000000000,1.217979,,1.118991,0.8401729999999999,-0.024544,20.894506,0.350348,,,,,,,83.006525,1.193709,0.892517,38.316483,,,45.212051,0.270971,"False","False",3,3,"p-type",0.018,243,243,1,1,25,1,"Generalized",540,25.875524,0.281289,2.2,0,1000,131.144489,1.66e-30,"Sinton","OFF","Center Point",3000000000000000,30,2000000000000000,4000000000000000,"OFF","Dark Rsh (Cell only)",0.4,"False","RTD (Internal)",2,10,-0.05,1,0.01,"A",0,"16-131484","True",0,0,"Hunt",,"10/23/20 15:58:02","MultiFlash v1.49","Default.mfi",,,,"False",,0.199584
6,"aba","UNCC-8","V8-24-287ipm-760C-LA","10/23/20 15:58:53",5.307419,0.664389,3.232052,0.34967,1.130152,32.050202,4.650832,45.917168,0.090074,0.021841,0.664389,0.013301,0.34967,0.004651,4.650832,11157.871921,21.88801,3.232052,0.34967,32.050202,1.130152,4.650832,0.090074,0.013301,0.34967,0.004651,4.650832,21.88801,19.573405,25.019144,14.617836,0.020841,0.584642,0.012184,83.965525,12.184308,0.975436,1.032929,1.218405e-13,5.387938e-10,,,,301.639486,4723313000000000,1.208688,,1.107853,0.834566,-0.023736,20.700634,0.34967,,,,,,,86.37990000000001,1.590027,0.894133,39.407073,,,45.432542,0.262942,"False","False",3,3,"p-type",0.018,243,243,1,1,25,1,"Generalized",540,25.398994,0.281289,2.2,0,1000,128.530992,1.66e-30,"Sinton","OFF","Center Point",3000000000000000,30,2000000000000000,4000000000000000,"OFF","Dark Rsh (Cell only)",0.4,"False","RTD (Internal)",2,10,-0.05,1,0.01,"A",0,"16-131484","True",0,0,"Hunt",,"10/23/20 15:58:53","MultiFlash v1.49","Default.mfi",,,,"False",,0.199584
7,"aba","UNCC-7","V7-69","10/23/20 16:31:33",9.267946,0.648296,8.324228,0.531992,4.428421,73.704202,18.223956,100.106474,0.00644,0.03814,0.648296,0.034256,0.531992,0.018224,18.223956,24325.873234,1.564993,8.324228,0.531992,73.704202,4.428421,18.223956,0.00644,0.034256,0.531992,0.018224,18.223956,1.564993,2.19985,25.001163,14.828848,0.036189,0.56549,0.020465,82.766941,20.464791,1.067552,1.117398,3.956011e-13,7.541011e-09,,,,89.94387999999999,4723313000000000,1.440177,,1.070999,0.794493,-0.003037,6.76144,0.531992,,,,,,,13.214437,-0.07527200000000001,0.953441,10.242964,,,9.154769,0.06311899999999999,"False","False",3,3,"p-type",0.018,243,243,1,1,25,1,"Generalized",540,2.033178,0.281289,2.2,0,1000,16.552764,1.66e-30,"Sinton","OFF","Center Point",3000000000000000,30,2000000000000000,4000000000000000,"OFF","Dark Rsh (Cell only)",0.4,"False","RTD (Internal)",2,10,-0.05,1,0.01,"A",0,"16-131484","True",0,0,"Hunt",,"10/23/20 16:31:33","MultiFlash v1.49","Default.mfi",,,,"False",,0.199584
8,"aba","UNCC-8","V8-73","10/23/20 16:36:08",9.430580000000001,0.656921,8.463276,0.542134,4.588234,74.061803,18.88162,64.47070100000001,0.00634,0.038809,0.656921,0.034828,0.542134,0.018882,18.88162,15666.38025,1.540601,8.463276,0.542134,74.061803,4.588234,18.88162,0.00634,0.034828,0.542134,0.018882,18.88162,1.540601,2.123561,25.014649,15.583891,0.036967,0.574354,0.021232,83.28121899999999,21.232055,1.041612,1.074841,2.964992e-13,3.98238e-09,,,,129.017213,4723313000000000,1.322583,,1.110238,0.833755,-0.00186,6.878238,0.542134,,,,,,,19.206943,-0.104096,0.948485,10.312912,,,9.007035999999999,0.097993,"False","False",3,3,"p-type",0.018,243,243,1,1,25,1,"Generalized",540,2.066079,0.281289,2.2,0,1000,18.21786,1.66e-30,"Sinton","OFF","Center Point",3000000000000000,30,2000000000000000,4000000000000000,"OFF","Dark Rsh (Cell only)",0.4,"False","RTD (Internal)",2,10,-0.05,1,0.01,"A",0,"16-131484","True",0,0,"Hunt"," 287 ipm 568C pk Temp.","10/23/20 16:36:08","MultiFlash v1.49","Default.mfi",,,,"False",,0.199584
9,"aba","UNCC-8","V8-74","10/23/20 16:43:24",9.291952999999999,0.661054,8.187559,0.540306,4.423784,72.019437,18.204871,22.905998,0.007853000000000001,0.038238,0.661054,0.033694,0.540306,0.018205,18.204871,5566.157405,1.908276,8.187559,0.540306,72.019437,4.423784,18.204871,0.007853000000000001,0.033694,0.540306,0.018205,18.204871,1.908276,2.730963,25.037124,14.412825,0.036365,0.579449,0.021072,83.360696,21.071683,1.010064,1.089993,2.405098e-13,3.827041e-09,,,,157.092151,4723313000000000,1.256307,,1.114295,0.837812,-0.002735,9.159795000000001,0.540306,,,,,,,26.347155,-0.215782,0.9339769999999999,11.944481,,,10.634286,0.284062,"False","False",3,3,"p-type",0.018,243,243,1,1,25,1,"Generalized",540,2.659996,0.281289,2.2,0,1000,21.454798,1.66e-30,"Sinton","OFF","Center Point",3000000000000000,30,2000000000000000,4000000000000000,"OFF","Dark Rsh (Cell only)",0.4,"False","RTD (Internal)",2,10,-0.05,1,0.01,"A",0,"16-131484","True",0,0,"Hunt"," 287 ipm 568C pk Temp.","10/23/20 16:43:24","MultiFlash v1.49","Default.mfi",,,,"False",,0.199584
10,"aba","UNCC-8","V8-74a","10/23/20 16:45:57",9.265015999999999,0.660866,8.137207999999999,0.539029,4.386189,71.63545000000001,18.050162,23.080894,0.008133,0.038128,0.660866,0.033486,0.539029,0.01805,18.050162,5608.657277,1.976294,8.137207999999999,0.539029,71.63545000000001,4.386189,18.050162,0.008133,0.033486,0.539029,0.01805,18.050162,1.976294,2.857677,24.996668,14.588834,0.036264,0.579339,0.021009,83.379448,21.009326,1.012738,1.091422,2.403476e-13,3.809016e-09,,,,156.788205,4723313000000000,1.259525,,1.120729,0.83582,-0.002666,9.685969999999999,0.539029,,,,,,,26.917704,-0.240126,0.931015,12.274822,,,10.935204,0.283013,"False","False",3,3,"p-type",0.018,243,243,1,1,25,1,"Generalized",540,2.776335,0.281289,2.2,0,1000,21.963135,1.66e-30,"Sinton","OFF","Center Point",3000000000000000,30,2000000000000000,4000000000000000,"OFF","Dark Rsh (Cell only)",0.4,"False","RTD (Internal)",2,10,-0.05,1,0.01,"A",0,"16-131484","True",0,0,"Hunt"," 287 ipm 568C pk Temp.","10/23/20 16:45:57","MultiFlash v1.49","Default.mfi",,,,"False",,0.199584
11,"aba","UNCC-8","V8-80","10/23/20 17:03:32",7.784963,0.65393,5.136105,0.365234,1.875878,36.848218,7.719663,71.19595700000001,0.051018,0.032037,0.65393,0.021136,0.365234,0.00772,7.719663,17300.617635,12.397334,5.136105,0.365234,36.848218,1.875878,7.719663,0.051018,0.021136,0.365234,0.00772,7.719663,12.397334,11.976586,24.929241,15.604893,0.030589,0.575792,0.017613,84.07044999999999,17.612671,0.962369,1.00238,2.663307e-13,9.999999999999999e-12,,,,148.686046,4723313000000000,1.350229,,1.123109,0.8362540000000001,-0.009577,20.957521,0.365234,,,,,,,56.820369,0.198,0.811741,34.224753,,,41.774307,0.113172,"False","False",3,3,"p-type",0.018,243,243,1,1,25,1,"Generalized",540,15.755111,0.281289,2.2,0,1000,130.99019,1.66e-30,"Sinton","OFF","Center Point",3000000000000000,30,2000000000000000,4000000000000000,"OFF","Dark Rsh (Cell only)",0.4,"False","RTD (Internal)",2,10,-0.05,1,0.01,"A",0,"16-131484","True",0,0,"Hunt"," 287 ipm 568C pk Temp.","10/23/20 17:03:32","MultiFlash v1.49","Default.mfi",,,,"False",,0.199584
12,"aba","UNCC-8","V8-80","10/23/20 17:04:30",7.746603,0.654617,5.129335,0.362104,1.857351,36.626473,7.643418,71.36971800000001,0.051777,0.031879,0.654617,0.021108,0.362104,0.007643,7.643418,17342.841467,12.581845,5.129335,0.362104,36.626473,1.857351,7.643418,0.051777,0.021108,0.362104,0.007643,7.643418,12.581845,12.180857,24.951717,14.696841,0.030437,0.576113,0.017535,84.027843,17.535402,0.971716,1.007794,2.599695e-13,9.999999999999999e-12,,,,152.568432,4723313000000000,1.361681,,1.110129,0.834819,-0.009525,19.848411,0.362104,,,,,,,57.591311,0.17841,0.830671,34.016766,,,42.312384,0.113532,"False","False",3,3,"p-type",0.018,243,243,1,1,25,1,"Generalized",540,15.730733,0.281289,2.2,0,1000,112.69647,1.66e-30,"Sinton","OFF","Center Point",3000000000000000,30,2000000000000000,4000000000000000,"OFF","Dark Rsh (Cell only)",0.4,"False","RTD (Internal)",2,10,-0.05,1,0.01,"A",0,"16-131484","True",0,0,"Hunt"," 287 ipm 568C pk Temp.","10/23/20 17:04:30","MultiFlash v1.49","Default.mfi",,,,"False",,0.199584
13,"aba","UNCC-8","V8-79","10/23/20 17:06:23",5.457602,0.660165,1.345938,0.502781,0.676712,18.782338,2.784822,13.270854,0.111458,0.022459,0.660165,0.005539,0.502781,0.002785,2.784822,3224.817614,27.084211,1.345938,0.502781,18.782338,0.676712,2.784822,0.111458,0.005539,0.502781,0.002785,2.784822,27.084211,19.572292,25.001163,14.355821,0.02136,0.579827,0.012385,83.52996899999999,12.384832,0.99971,1.072336,1.458898e-13,1.462262e-09,,,,225.417733,4723313000000000,1.265846,,1.117162,0.835432,-0.02124,20.654971,0.502781,,,,,,,121.723597,17.421663,0.823757,75.970624,,,22.980411,0.901315,"False","False",3,3,"p-type",0.018,243,243,1,1,25,1,"Generalized",540,27.182657,0.281289,2.2,0,1000,0,1.66e-30,"Sinton","OFF","Center Point",3000000000000000,30,2000000000000000,4000000000000000,"OFF","Dark Rsh (Cell only)",0.4,"False","RTD (Internal)",2,10,-0.05,1,0.01,"A",0,"16-131484","True",0,0,"Hunt"," 287 ipm 568C pk Temp.","10/23/20 17:06:23","MultiFlash v1.49","Default.mfi",,,,"False",,0.199584
14,"aba","UNCC-8","V8-78
V8-78","10/23/20 17:17:00",7.951299,0.656285,5.46357,0.401114,2.191515,41.996543,9.01858,75.24721700000001,0.04114,0.032721,0.656285,0.022484,0.401114,0.009018999999999999,9.01858,18285.0738,9.997066,5.46357,0.401114,41.996543,2.191515,9.01858,0.04114,0.022484,0.401114,0.009018999999999999,9.01858,9.997066,9.927130999999999,24.983182,14.590835,0.031236,0.575341,0.017971,83.687242,17.971481,1.030692,1.023636,2.605846e-13,9.259362e-10,,,,150.582373,4723313000000000,1.321177,,1.109196,0.833385,-0.008194999999999999,19.584485,0.401114,,,,,,,54.343561,0.033242,0.782143,31.515688,,,35.91185,0.104608,"False","False",3,3,"p-type",0.018,243,243,1,1,25,1,"Generalized",540,13.679326,0.281289,2.2,0,1000,126.061378,1.66e-30,"Sinton","OFF","Center Point",3000000000000000,30,2000000000000000,4000000000000000,"OFF","Dark Rsh (Cell only)",0.4,"False","RTD (Internal)",2,10,-0.05,1,0.01,"A",0,"16-131484","True",0,0,"Hunt"," 287 ipm 568C pk Temp.","10/23/20 17:17:00","MultiFlash v1.49","Default.mfi",,,,"False",,0.199584
15,"aba","UNCC-8","V8-78
V8-77","10/23/20 17:19:12",9.050056,0.655843,7.525961,0.517852,3.897333,65.662358,16.038407,35.364749,0.011999,0.037243,0.655843,0.030971,0.517852,0.016038,16.038407,8593.634075,2.915722,7.525961,0.517852,65.662358,3.897333,16.038407,0.011999,0.030971,0.517852,0.016038,16.038407,2.915722,4.420852,25.005658,15.416882,0.03542,0.573567,0.020316,83.17376899999999,20.315669,1.046642,1.086599,2.923124e-13,4.425052e-09,,,,129.503001,4723313000000000,1.331447,,1.1041,0.8330920000000001,-0.003766,13.767882,0.517852,,,,,,,29.857779,-0.45191,0.886818,16.964019,,,14.848403,0.190017,"False","False",3,3,"p-type",0.018,243,243,1,1,25,1,"Generalized",540,4.418466,0.281289,2.2,0,1000,37.306497,1.66e-30,"Sinton","OFF","Center Point",3000000000000000,30,2000000000000000,4000000000000000,"OFF","Dark Rsh (Cell only)",0.4,"False","RTD (Internal)",2,10,-0.05,1,0.01,"A",0,"16-131484","True",0,0,"Hunt"," 287 ipm 568C pk Temp.","10/23/20 17:19:12","MultiFlash v1.49","Default.mfi",,,,"False",,0.199584
16,"aba","UNCC-8","V8-78
V8-76","10/23/20 17:22:33",9.006517000000001,0.661505,6.970813,0.474237,3.305814,55.486674,13.604173,41.395383,0.02135,0.037064,0.661505,0.028686,0.474237,0.013604,13.604173,10059.078102,5.188063,6.970813,0.474237,55.486674,3.305814,13.604173,0.02135,0.028686,0.474237,0.013604,13.604173,5.188063,6.29185,24.978687,15.610893,0.035302,0.5805670000000001,0.020495,83.59160900000001,20.494916,0.997501,1.065736,2.301847e-13,2.652291e-09,,,,166.202745,4723313000000000,1.247014,,1.110557,0.8366749999999999,-0.00404,18.83029,0.474237,,,,,,,49.560021,-0.570773,0.839224,22.807067,,,23.885826,0.167118,"False","False",3,3,"p-type",0.018,243,243,1,1,25,1,"Generalized",540,7.231242,0.281289,2.2,0,1000,53.839203,1.66e-30,"Sinton","OFF","Center Point",3000000000000000,30,2000000000000000,4000000000000000,"OFF","Dark Rsh (Cell only)",0.4,"False","RTD (Internal)",2,10,-0.05,1,0.01,"A",0,"16-131484","True",0,0,"Hunt"," 287 ipm 568C pk Temp.","10/23/20 17:22:33","MultiFlash v1.49","Default.mfi",,,,"False",,0.199584
