Repository: dintalframe/MLPROJECT

File: FCT450csv/MultiFlash_Database WW43 - 2022.csv
ID,User_ID,Batch_ID,Sample_ID,Measurement_Date-Time,Isc_(A),Voc_(V),Imp_(A),Vmp_(V),Pmp_(W),FF_(percent),Efficiency_(percent),Rsh_(ohm),Rs_(ohm),Jsc_(A/cm2),Voc_(V/cell),Jmp_(A/cm2),Vmp_(V/cell),Pmp_(W/cm2),Cell_Efficiency_(percent),Rsh_(ohm-cm2),Rs_(ohm-cm2),ILoad_(A),VLoad_(V),FFLoad_(percent),PLoad_(W),EffLoad_(percent),RsLoad_(ohm),JLoad_(A/cm2),VLoad_(V/cell),PLoad_(W/cm2),Cell_EffLoad_(percent),RsLoad_(ohm-cm2),Rs_Modulation_(ohm-cm2),Measured_Temperature_(C),Total_Test_Time_(s),pJmp_(A/cm2),pVmp_(V/cell),pPmp_(W/cm2),pFF_(percent),pEfficiency_(percent),n_at_1_sun,n_at_ 1/10_suns,Jo1_(A/cm2),Jo2_(A/cm2),Jo_(fA/cm2),Est_Bulk_Lifetime_(us),BRR_(Hz),Lifetime_at_Vmp_(us),Doping_(cm-3),Measured_Resistivity_(Ohm-cm),Lifetime_Fit_R2,Max_Intensity_(suns),Intensity_@_flash_cutoff_(suns),V_at_Isc_(V),dV/dt,V_Pad_0_(V),V_Pad_1_(V),V_Pad_2_(V),V_Pad_3_(V),V_Pad_4_(V),dBreak_(A),dBreak_(V),Capacitance_(uF/cm2),Capacitance_Error_(percent),Pm/Pe,BulkSRH_AND_Jo_Power_Loss_(percent),BulkSRH_Power_Loss_(percent),Jo_Power_Loss_(percent),Rs_Power_Loss_(percent),Rsh_Power_Loss_(percent),Dark_Break_Interpolated,Calibration,Resistivity_(ohm-cm),Analysis_Resistivity_(ohm-cm),Sample_Type,Thickness_(cm),Cell_Area_(cm2),Total_Area_(cm2),Number_of_Cells_per_String,Number_of_Strings,Temperature_(C),Intensity_(suns),Analysis_Type,Nominal_Load_Voltage_(mV/cell),Rs_Modulation_Target_(ohm-cm2),Reference_Constant_(V/sun),Voltage_Temperature_Coefficient_(mV/C),Temperature_Offset_(C),Power_per_Sun_(W/m2),Conductivity_Modulation_(ohm-cm2/V),Auger_Coefficient,Auger_Method,Band_Gap_Narrowing,Fit_Method,Carrier_Density_Center_Point_(cm-3),Percent_Fit,Lower_Bound_(cm-3),Upper_Bound_(cm-3),Rsh_Lifetime_Correction,Rsh_Measurement_Method,SunsVoc_Rsh_Voltage_(V),Do_Dark_Break_Measurement,Temperature_Measurement_Method,Number_of_dRsh_Points,dRsh_Output_Vlimit_(V),Current_Transfer,Voltage_Transfer,Temperature_Transfer,Final_Bin,Bin_Index,Tester_ID,Do_Doping_Measurement,Doping_Sample_Time_(us),Doping_Measurement_Length_(us),Measurement_Type,Comments,Measurement_Date-Time_String,Software Version,Recipe_Filename,EL Pulse Current Delivered (Coulombs),Forward Dark IV (V),Forward Dark IV (A),Forward Dark IV Interpolated?,EL Pulse Energy Delivered (J),Doping Calibration Factor (V/sun)
13,"Donald","calibration","V7-19","10/26/22 10:10:45",9.528297,,,,,,,,,0.038749,,,,,,,,9.528297,0.008525,,0.08122799999999999,0.33033,-0.000895,0.038749,0.008525,0.00033,0.33033,-0.220006,0.318144,24.005634,139.619986,,,,,,,,,,,,,,,,,1.051851,0.800458,0.008525,0.861216,0.008525,,,,,,0,0,0,,0,0,0,0,0,"False","True",3,3,"p-type",0.018,245.9,245.9,1,1,25,1,"Generalized",540,1.04047,0.284374,2.2,0,1000,,1.66e-30,"Sinton","OFF","Center Point",3000000000000000,30,2000000000000000,4000000000000000,"OFF","Dark Rsh (Cell only)",0.4,"False","RTD (Internal)",2,10,-0.05,1,0.01,,0,"16-131484","True",0,0,"Hunt",,"10/26/22 10:10:45","MultiFlash v1.49","Default.mfi",0,0,0,"False",0,0.200917
14,"Donald","calibration","V7-19","10/26/22 10:11:17",9.533417,0.645131,8.390732,0.51153,4.292108,69.78696600000001,17.454687,42.207193,0.008127000000000001,0.038769,0.645131,0.034123,0.51153,0.017455,17.454687,10378.748835,1.998446,8.390732,0.51153,69.78696600000001,4.292108,17.454687,0.008127000000000001,0.034123,0.51153,0.017455,17.454687,1.998446,2.338804,24.198874,15.139865,0.035994,0.559805,0.02015,80.562454,20.149786,1.148867,1.477601,3.113416e-13,3.605994e-08,,,,60.431399,4723313000000000,1.482856,,1.080456,0.80457,0.005828,7.338658,0.51153,,,,,,,10.614692,-0.033189,0.958243,11.988875,,,11.764888,0.144074,"False","False",3,1.482856,"p-type",0.018,245.9,245.9,1,1,25,1,"Generalized",540,2.772976,0.284374,2.2,0,1000,8.099627,1.66e-30,"Sinton","OFF","Center Point",3000000000000000,30,2000000000000000,4000000000000000,"OFF","Dark Rsh (Cell only)",0.4,"False","RTD (Internal)",2,10,-0.05,1,0.01,"A",0,"16-131484","True",0,0,"Hunt",,"10/26/22 10:11:17","MultiFlash v1.49","Default.mfi",,,,"False",,0.200917
15,"Donald","BS300_Z6700_PT606_83UM_150SCFH"," SP12P2_01","10/26/22 12:48:03",8.041180000000001,0.666654,5.875389,0.395557,2.324049,43.353593,9.451195999999999,58.594385,0.040248,0.032701,0.666654,0.023893,0.395557,0.009450999999999999,9.451195999999999,14408.359237,9.896909000000001,5.875389,0.395557,43.353593,2.324049,9.451195999999999,0.040248,0.023893,0.395557,0.009450999999999999,9.451195999999999,9.896909000000001,10.493024,24.704496,14.425826,0.031005,0.583826,0.018102,83.033457,18.10151,0.996958,1.159157,1.528612e-13,6.872366e-09,,,,113.763907,9905876000000000,1.192305,,1.076849,0.805378,-0.000847,18.745037,0.395557,,,,,,,37.696879,-0.168091,0.858645,27.19804,,,37.413605,0.134141,"False","False",3,1.192305,"p-type",0.018,245.9,245.9,1,1,25,1,"Generalized",540,11.160524,0.284374,2.2,0,1000,53.542523,1.66e-30,"Sinton","OFF","Center Point",3000000000000000,30,2000000000000000,4000000000000000,"OFF","Dark Rsh (Cell only)",0.4,"False","RTD (Internal)",2,10,-0.05,1,0.01,"A",0,"16-131484","True",0,0,"Hunt",,"10/26/22 12:48:03","MultiFlash v1.49","Default.mfi",,,,"False",,0.200917
1,"Donald","calibration","V7-19","10/24/22 10:01:13",9.531529000000001,,,,,,,,,0.038762,,,,,,,,9.531529000000001,0.009384999999999999,,0.08945699999999999,0.363792,-0.000985,0.038762,0.009384999999999999,0.000364,0.363792,-0.242128,0.131222,25.500162,409.896445,,,,,,,,,,,,,,,,,1.073605,0.799115,0.009384999999999999,0.396585,0.009384999999999999,,,,,,0,0,0,,0,0,0,0,0,"False","True",3,3,"p-type",0.018,245.9,245.9,1,1,25,1,"Generalized",540,1.04047,0.284231,2.2,0,1000,,1.66e-30,"Sinton","OFF","Center Point",3000000000000000,30,2000000000000000,4000000000000000,"OFF","Dark Rsh (Cell only)",0.4,"False","RTD (Internal)",2,10,-0.05,1,0.01,,0,"16-131484","True",0,0,"Hunt",,"10/24/22 10:01:13","MultiFlash v1.49","Default.mfi",0,0,0,"False",0,0.200456
2,"Donald","calibration","V7-19","10/24/22 10:01:36",9.528896,0.645211,8.352439,0.497321,4.153842,67.56244700000001,16.892403,41.990163,0.009972999999999999,0.038751,0.645211,0.033967,0.497321,0.016892,16.892403,10325.381073,2.452271,8.352439,0.497321,67.56244700000001,4.153842,16.892403,0.009972999999999999,0.033967,0.497321,0.016892,16.892403,2.452271,2.545656,25.329326,15.009858,0.03598,0.559623,0.020135,80.53336899999999,20.135477,1.154564,1.482606,3.1074e-13,3.614407e-08,,,,60.39263,4723313000000000,1.48781,,1.069259,0.798065,0.005303,7.416016,0.497321,,,,,,,10.975988,-0.008805,0.957322,12.419174,,,14.345247,0.145111,"False","False",3,1.48781,"p-type",0.018,245.9,245.9,1,1,25,1,"Generalized",540,3.039984,0.284231,2.2,0,1000,7.409484,1.66e-30,"Sinton","OFF","Center Point",3000000000000000,30,2000000000000000,4000000000000000,"OFF","Dark Rsh (Cell only)",0.4,"False","RTD (Internal)",2,10,-0.05,1,0.01,"A",0,"16-131484","True",0,0,"Hunt",,"10/24/22 10:01:36","MultiFlash v1.49","Default.mfi",,,,"False",,0.200456
3,"Donald","calibration","V7-19","10/24/22 10:02:13",9.529093,0.6452870000000001,8.369529999999999,0.497409,4.163079,67.703299,16.929967,41.904784,0.009897,0.038752,0.6452870000000001,0.034036,0.497409,0.01693,16.929967,10304.386376,2.433649,8.369529999999999,0.497409,67.703299,4.163079,16.929967,0.009897,0.034036,0.497409,0.01693,16.929967,2.433649,2.12686,25.423734,15.338878,0.035982,0.559761,0.020141,80.545502,20.141303,1.14854,1.477794,3.070897e-13,3.634753e-08,,,,29.506009,9870803000000000,1.455248,,1.070383,0.801092,0.005175,6.048562,0.497409,,,,,,,5.342999,0.013705,0.960154,12.183019,,,14.276655,0.145309,"False","False",3,1.455248,"p-type",0.018,245.9,245.9,1,1,25,1,"Generalized",540,2.489138,0.284231,2.2,0,1000,7.041957,1.66e-30,"Sinton","OFF","Center Point",3000000000000000,30,2000000000000000,4000000000000000,"OFF","Dark Rsh (Cell only)",0.4,"False","RTD (Internal)",2,10,-0.05,1,0.01,"A",0,"16-131484","True",0,0,"Hunt",,"10/24/22 10:02:13","MultiFlash v1.49","Default.mfi",,,,"False",,0.200456
4,"Donald","BS210_Z6785_PT791_40UM_FULLAIR"," ACI_K01","10/24/22 13:45:59",4.591927,0.651928,2.403198,0.338659,0.813864,27.186739,3.309736,194.090528,0.123884,0.018674,0.651928,0.009773,0.338659,0.00331,3.309736,47726.86078,30.463158,2.403198,0.338659,27.186739,0.813864,3.309736,0.123884,0.009773,0.338659,0.00331,3.309736,30.463158,29.080017,24.749444,14.626837,0.017875,0.579657,0.010361,85.11112900000001,10.3615,0.800961,0.944848,1.425997e-13,9.999999999999999e-12,,,,130.751939,1.010595e+16,1.390438,,1.074599,0.80528,-0.022907,20.316971,0.338659,,,,,,,43.388757,0.429386,0.913844,47.89805,,,46.785163,0.07140299999999999,"False","False",3,1.390438,"p-type",0.018,245.9,245.9,1,1,25,1,"Generalized",540,31.359952,0.284231,2.2,0,1000,195.784517,1.66e-30,"Sinton","OFF","Center Point",3000000000000000,30,2000000000000000,4000000000000000,"OFF","Dark Rsh (Cell only)",0.4,"False","RTD (Internal)",2,10,-0.05,1,0.01,"A",0,"16-131484","True",0,0,"Hunt",,"10/24/22 13:45:59","MultiFlash v1.49","Default.mfi",,,,"False",,0.200456
5,"Donald","BS210_Z69810_PT810_40UM_FULLAIR"," ACI_K01-ReFIRED","10/24/22 14:40:48",6.9673,0.653457,3.95731,0.342993,1.35733,29.812877,5.519846,99.261692,0.073589,0.028334,0.653457,0.016093,0.342993,0.00552,5.519846,24408.450121,18.095601,3.95731,0.342993,29.812877,1.35733,5.519846,0.073589,0.016093,0.342993,0.00552,5.519846,18.095601,16.789952,24.708991,14.891851,0.026989,0.5773470000000001,0.015582,84.15965199999999,15.582138,0.867214,1.037413,2.247871e-13,8.468429e-10,,,,83.437887,1.060853e+16,1.372999,,1.075668,0.803148,-0.007979999999999999,19.451448,0.342993,,,,,,,38.442627,0.361384,0.886154,43.579844,,,45.918462,0.09170399999999999,"False","False",3,1.372999,"p-type",0.018,245.9,245.9,1,1,25,1,"Generalized",540,19.489008,0.284231,2.2,0,1000,118.413988,1.66e-30,"Sinton","OFF","Center Point",3000000000000000,30,2000000000000000,4000000000000000,"OFF","Dark Rsh (Cell only)",0.4,"False","RTD (Internal)",2,10,-0.05,1,0.01,"A",0,"16-131484","True",0,0,"Hunt",,"10/24/22 14:40:48","MultiFlash v1.49","Default.mfi",,,,"False",,0.200456
6,"Donald","BS210_Z69810_PT810_40UM_FULLAIR"," ACI_K02","10/24/22 14:50:54",7.385933,0.6583290000000001,4.177952,0.344596,1.439703,29.609043,5.854833,82.64175,0.070407,0.030036,0.6583290000000001,0.01699,0.344596,0.005855,5.854833,20321.606332,17.312983,4.177952,0.344596,29.609043,1.439703,5.854833,0.070407,0.01699,0.344596,0.005855,5.854833,17.312983,15.923829,24.749444,14.775846,0.028657,0.580913,0.016647,84.187764,16.647119,0.8924609999999999,1.028777,2.033449e-13,4.985889e-10,,,,91.71826299999999,1.075232e+16,1.30641,,1.068331,0.805552,-0.005499,18.945494,0.344596,,,,,,,44.826007,0.435835,0.912403,43.813922,,,46.049852,0.104647,"False","False",3,1.30641,"p-type",0.018,245.9,245.9,1,1,25,1,"Generalized",540,18.376804,0.284231,2.2,0,1000,84.158947,1.66e-30,"Sinton","OFF","Center Point",3000000000000000,30,2000000000000000,4000000000000000,"OFF","Dark Rsh (Cell only)",0.4,"False","RTD (Internal)",2,10,-0.05,1,0.01,"A",0,"16-131484","True",0,0,"Hunt",,"10/24/22 14:50:54","MultiFlash v1.49","Default.mfi",,,,"False",,0.200456
7,"Donald","BS210_Z69820_PT821_40UM_FULLAIR"," ACI_K02-ReFIRED","10/24/22 15:27:47",8.835013,0.653136,5.190057,0.344532,1.78814,30.98778,7.271816,48.137957,0.055312,0.035929,0.653136,0.021106,0.344532,0.007272,7.271816,11837.123655,13.601137,5.190057,0.344532,30.98778,1.78814,7.271816,0.055312,0.021106,0.344532,0.007272,7.271816,13.601137,12.371944,24.695506,15.294875,0.034095,0.57414,0.019575,83.416135,19.575033,0.918553,1.1125,2.860188e-13,5.033994e-09,,,,58.568676,1.133867e+16,1.356933,,1.065297,0.805428,0.001817,18.43411,0.344532,,,,,,,32.917251,0.285601,0.896653,41.663704,,,45.450644,0.148508,"False","False",3,1.356933,"p-type",0.018,245.9,245.9,1,1,25,1,"Generalized",540,14.729015,0.284231,2.2,0,1000,70.63034,1.66e-30,"Sinton","OFF","Center Point",3000000000000000,30,2000000000000000,4000000000000000,"OFF","Dark Rsh (Cell only)",0.4,"False","RTD (Internal)",2,10,-0.05,1,0.01,"A",0,"16-131484","True",0,0,"Hunt",,"10/24/22 15:27:47","MultiFlash v1.49","Default.mfi",,,,"False",,0.200456
8,"Donald","BS210_Z69820_PT821_40UM_FULLAIR"," ACI_K03","10/24/22 15:39:42",6.894801,0.6561709999999999,3.89887,0.344059,1.34144,29.650516,5.455226,37.063029,0.075124,0.028039,0.6561709999999999,0.015856,0.344059,0.005455,5.455226,9113.798839999999,18.473029,3.89887,0.344059,29.650516,1.34144,5.455226,0.075124,0.015856,0.344059,0.005455,5.455226,18.473029,17.109987,24.731464,15.297875,0.026735,0.579752,0.0155,84.244063,15.499576,0.878715,1.027433,2.0315e-13,2.11124e-10,,,,90.898712,1.088823e+16,1.316536,,1.075129,0.805656,-0.008383,19.001196,0.344059,,,,,,,41.543269,0.396728,0.887581,43.757184,,,45.985117,0.249257,"False","False",3,1.316536,"p-type",0.018,245.9,245.9,1,1,25,1,"Generalized",540,19.736447,0.284231,2.2,0,1000,120.875383,1.66e-30,"Sinton","OFF","Center Point",3000000000000000,30,2000000000000000,4000000000000000,"OFF","Dark Rsh (Cell only)",0.4,"False","RTD (Internal)",2,10,-0.05,1,0.01,"A",0,"16-131484","True",0,0,"Hunt",,"10/24/22 15:39:42","MultiFlash v1.49","Default.mfi",,,,"False",,0.200456
9,"Donald","BS210_Z69820_PT821_40UM_FULLAIR"," ACI_K03-ReFIRED","10/24/22 15:48:48",7.745947,0.6532210000000001,4.542287,0.345431,1.569045,31.009937,6.380827,33.511732,0.06306299999999999,0.0315,0.6532210000000001,0.018472,0.345431,0.006381,6.380827,8240.534994,15.507083,4.542287,0.345431,31.009937,1.569045,6.380827,0.06306299999999999,0.018472,0.345431,0.006381,6.380827,15.507083,14.17711,24.780908,14.801847,0.029894,0.574561,0.017176,83.473828,17.176174,0.910948,1.108718,2.489759e-13,4.167217e-09,,,,67.859028,1.124546e+16,1.369093,,1.067416,0.804747,-0.003785,19.414509,0.345431,,,,,,,33.503677,0.330338,0.875908,41.77371,,,45.332766,0.243424,"False","False",3,1.369093,"p-type",0.018,245.9,245.9,1,1,25,1,"Generalized",540,17.004234,0.284231,2.2,0,1000,99.556775,1.66e-30,"Sinton","OFF","Center Point",3000000000000000,30,2000000000000000,4000000000000000,"OFF","Dark Rsh (Cell only)",0.4,"False","RTD (Internal)",2,10,-0.05,1,0.01,"A",0,"16-131484","True",0,0,"Hunt",,"10/24/22 15:48:48","MultiFlash v1.49","Default.mfi",,,,"False",,0.200456
10,"Donald","BS210_Z69820_PT821_40UM_FULLAIR"," ACI_K03-ReFIREDx2","10/24/22 15:59:54",8.501968,0.646515,5.349905,0.353505,1.891218,34.406752,7.691006,18.579666,0.050182,0.034575,0.646515,0.021756,0.353505,0.007691,7.691006,4568.73998,12.339695,5.349905,0.353505,34.406752,1.891218,7.691006,0.050182,0.021756,0.353505,0.007691,7.691006,12.339695,11.219423,24.753939,14.610836,0.032567,0.567381,0.018478,82.66462,18.478178,0.921493,1.215243,3.253944e-13,1.1139e-08,,,,49.402059,1.078505e+16,1.485774,,1.07053,0.80609,-0.000516,17.127243,0.353505,,,,,,,24.07601,0.189327,0.8368139999999999,37.320764,,,43.165484,0.393744,"False","False",3,1.485774,"p-type",0.018,245.9,245.9,1,1,25,1,"Generalized",540,14.095902,0.284231,2.2,0,1000,93.299689,1.66e-30,"Sinton","OFF","Center Point",3000000000000000,30,2000000000000000,4000000000000000,"OFF","Dark Rsh (Cell only)",0.4,"False","RTD (Internal)",2,10,-0.05,1,0.01,"A",0,"16-131484","True",0,0,"Hunt",,"10/24/22 15:59:54","MultiFlash v1.49","Default.mfi",,,,"False",,0.200456
11,"Donald","BS210_Z69820_PT821_40UM_FULLAIR","ACI_K01-ReFIREDx2","10/24/22 16:13:20",8.074381000000001,0.649888,4.840588,0.346636,1.677924,31.97603,6.823605,22.990719,0.058104,0.032836,0.649888,0.019685,0.346636,0.006824,6.823605,5653.417899,14.287805,4.840588,0.346636,31.97603,1.677924,6.823605,0.058104,0.019685,0.346636,0.006824,6.823605,14.287805,13.091531,25.347308,14.815847,0.030985,0.571727,0.017715,83.012553,17.714671,0.900294,1.187456,2.704533e-13,8.727258999999999e-09,,,,65.798621,9885194000000000,1.407533,,1.053896,0.794836,-0.00101,17.861342,0.346636,,,,,,,32.462834,0.269022,0.856251,40.147373,,,44.792012,0.33824,"False","False",3,1.407533,"p-type",0.018,245.9,245.9,1,1,25,1,"Generalized",540,15.773521,0.284231,2.2,0,1000,103.632065,1.66e-30,"Sinton","OFF","Center Point",3000000000000000,30,2000000000000000,4000000000000000,"OFF","Dark Rsh (Cell only)",0.4,"False","RTD (Internal)",2,10,-0.05,1,0.01,"A",0,"16-131484","True",0,0,"Hunt",,"10/24/22 16:13:20","MultiFlash v1.49","Default.mfi",,,,"False",,0.200456
12,"Donald","BS210_Z69820_PT821_40UM_FULLAIR","ACI_K02-ReFIREDx2","10/24/22 16:15:08",9.287447,0.644181,6.074734,0.357307,2.170545,36.279786,8.826942000000001,31.028917,0.042921,0.037769,0.644181,0.024704,0.357307,0.008827,8.826942000000001,7630.010656,10.554213,6.074734,0.357307,36.279786,2.170545,8.826942000000001,0.042921,0.024704,0.357307,0.008827,8.826942000000001,10.554213,9.668941999999999,24.731465,15.425882,0.035615,0.565387,0.020136,82.762107,20.13618,0.918764,1.197514,3.913451e-13,1.198799e-08,,,,42.907689,1.047123e+16,1.494362,,1.059656,0.800403,0.003718,17.472801,0.357307,,,,,,,21.351023,0.138233,0.842937,34.822789,,,42.186198,0.214463,"False","False",3,1.494362,"p-type",0.018,245.9,245.9,1,1,25,1,"Generalized",540,12.04615,0.284231,2.2,0,1000,72.298725,1.66e-30,"Sinton","OFF","Center Point",3000000000000000,30,2000000000000000,4000000000000000,"OFF","Dark Rsh (Cell only)",0.4,"False","RTD (Internal)",2,10,-0.05,1,0.01,"A",0,"16-131484","True",0,0,"Hunt",,"10/24/22 16:15:08","MultiFlash v1.49","Default.mfi",,,,"False",,0.200456
16,"Donald","BS300_Z6700_PT606_83UM_150SCFH"," SP12P2_02","10/26/22 12:50:40",8.142011,0.663996,6.191775,0.406463,2.516727,46.552048,10.234756,29.502382,0.035621,0.033111,0.663996,0.02518,0.406463,0.010235,10.234756,7254.635796,8.759195,6.191775,0.406463,46.552048,2.516727,10.234756,0.035621,0.02518,0.406463,0.010235,10.234756,8.759195,9.647484,24.722475,14.935854,0.031479,0.582593,0.01834,83.415949,18.339513,0.976788,1.104269,1.805011e-13,3.841481e-09,,,,83.897064,1.250506e+16,1.22316,,1.064236,0.805009,-1.152674e-05,18.424178,0.406463,,,,,,,25.36341,-0.170888,0.777988,24.134033,,,35.17518,0.261031,"False","False",3,1.22316,"p-type",0.018,245.9,245.9,1,1,25,1,"Generalized",540,10.032778,0.284374,2.2,0,1000,89.50592,1.66e-30,"Sinton","OFF","Center Point",3000000000000000,30,2000000000000000,4000000000000000,"OFF","Dark Rsh (Cell only)",0.4,"False","RTD (Internal)",2,10,-0.05,1,0.01,"A",0,"16-131484","True",0,0,"Hunt",,"10/26/22 12:50:40","MultiFlash v1.49","Default.mfi",,,,"False",,0.200917
17,"Donald","BS300_Z6700_PT606_83UM_150SCFH"," SP12P2_03","10/26/22 12:53:43",7.489304,0.664848,5.360226,0.384074,2.058723,41.34605,8.372197,85.679985,0.046239,0.030457,0.664848,0.021798,0.384074,0.008371999999999999,8.372197,21068.708343,11.370241,5.360226,0.384074,41.34605,2.058723,8.372197,0.046239,0.021798,0.384074,0.008371999999999999,8.372197,11.370241,12.14625,24.704496,15.476886,0.028882,0.582476,0.016823,83.08194399999999,16.823334,0.986414,1.152014,1.525953e-13,6.408656e-09,,,,95.165685,1.216691e+16,1.206986,,1.041054,0.792218,-0.00366,15.296102,0.384074,,,,,,,31.25191,-0.140065,0.862657,28.636228,,,39.222561,0.09848,"False","False",3,1.206986,"p-type",0.018,245.9,245.9,1,1,25,1,"Generalized",540,12.655168,0.284374,2.2,0,1000,61.752672,1.66e-30,"Sinton","OFF","Center Point",3000000000000000,30,2000000000000000,4000000000000000,"OFF","Dark Rsh (Cell only)",0.4,"False","RTD (Internal)",2,10,-0.05,1,0.01,"A",0,"16-131484","True",0,0,"Hunt",,"10/26/22 12:53:43","MultiFlash v1.49","Default.mfi",,,,"False",,0.200917
19,"Donald","BS300_Z6700_PT606_83UM_150SCFH"," SP12P2_01_RF","10/26/22 13:00:25",4.126174,0.660073,2.73428,0.352013,0.962502,35.339664,3.914203,98.78804,0.10217,0.01678,0.660073,0.011119,0.352013,0.003914,3.914203,24291.978992,25.123583,2.73428,0.352013,35.339664,0.962502,3.914203,0.10217,0.011119,0.352013,0.003914,3.914203,25.123583,29.577668,24.71798,14.745843,0.015917,0.577089,0.009186,82.93479000000001,9.185814000000001,1.007108,1.147808,1.040842e-13,3.569112e-09,,,,150.118164,1.15153e+16,1.280497,,1.072087,0.8060310000000001,-0.024051,19.975742,0.352013,,,,,,,32.187542,-0.870968,1.00749,34.002442,,,44.244687,0.154894,"False","False",3,1.280497,"p-type",0.018,245.9,245.9,1,1,25,1,"Generalized",540,30.938942,0.284374,2.2,0,1000,-38.420482,1.66e-30,"Sinton","OFF","Center Point",3000000000000000,30,2000000000000000,4000000000000000,"OFF","Dark Rsh (Cell only)",0.4,"False","RTD (Internal)",2,10,-0.05,1,0.01,"A",0,"16-131484","True",0,0,"Hunt",,"10/26/22 13:00:25","MultiFlash v1.49","Default.mfi",,,,"False",,0.200917
20,"Donald","BS285_Z6690_PT610_83UM_150SCFH"," SP12P2_04","10/26/22 13:26:50",8.417638999999999,0.66065,6.589064,0.453963,2.991193,53.787642,12.164264,58.988213,0.025285,0.034232,0.66065,0.026796,0.453963,0.012164,12.164264,14505.201635,6.217589,6.589064,0.453963,53.787642,2.991193,12.164264,0.025285,0.026796,0.453963,0.012164,12.164264,6.217589,7.373986,24.749444,14.33882,0.032503,0.578579,0.018805,83.152884,18.805317,0.989893,1.129489,2.069151e-13,6.290753e-09,,,,75.34611599999999,1.158427e+16,1.263976,,1.066092,0.807492,0.00114,18.290262,0.453963,,,,,,,21.369369,-0.228745,0.820675,21.862722,,,26.847132,0.124978,"False","False",3,1.263976,"p-type",0.018,245.9,245.9,1,1,25,1,"Generalized",540,7.377759,0.284374,2.2,0,1000,56.770563,1.66e-30,"Sinton","OFF","Center Point",3000000000000000,30,2000000000000000,4000000000000000,"OFF","Dark Rsh (Cell only)",0.4,"False","RTD (Internal)",2,10,-0.05,1,0.01,"A",0,"16-131484","True",0,0,"Hunt",,"10/26/22 13:26:50","MultiFlash v1.49","Default.mfi",,,,"False",,0.200917
21,"Donald","BS285_Z6690_PT610_83UM_150SCFH"," SP12P2_05","10/26/22 13:33:33",8.120483999999999,0.661278,5.958119,0.396915,2.364866,44.039283,9.617186999999999,241.065163,0.038713,0.033024,0.661278,0.02423,0.396915,0.009617000000000001,9.617186999999999,59277.923571,9.519596,5.958119,0.396915,44.039283,2.364866,9.617186999999999,0.038713,0.02423,0.396915,0.009617000000000001,9.617186999999999,9.519596,10.281567,24.72697,14.747844,0.03149,0.580494,0.01828,83.706254,18.279559,0.9640649999999999,1.057521,2.058498e-13,2.448097e-09,,,,82.43928200000001,1.174643e+16,1.271538,,1.066004,0.807025,-0.000293,18.345948,0.396915,,,,,,,27.438622,-0.153899,0.848338,26.711926,,,36.755322,0.032059,"False","False",3,1.271538,"p-type",0.018,245.9,245.9,1,1,25,1,"Generalized",540,10.880003,0.284374,2.2,0,1000,58.22736,1.66e-30,"Sinton","OFF","Center Point",3000000000000000,30,2000000000000000,4000000000000000,"OFF","Dark Rsh (Cell only)",0.4,"False","RTD (Internal)",2,10,-0.05,1,0.01,"A",0,"16-131484","True",0,0,"Hunt",,"10/26/22 13:33:33","MultiFlash v1.49","Default.mfi",,,,"False",,0.200917
22,"Donald","BS285_Z6690_PT610_83UM_150SCFH"," SP12P2_06","10/26/22 13:35:56",7.93912,0.66167,5.602719,0.369689,2.071261,39.429463,8.423183999999999,210.0742,0.046623,0.032286,0.66167,0.022785,0.369689,0.008423,8.423183999999999,51657.245837,11.464633,5.602719,0.369689,39.429463,2.071261,8.423183999999999,0.046623,0.022785,0.369689,0.008423,8.423183999999999,11.464633,13.521415,24.691012,15.095864,0.030802,0.5815439999999999,0.017913,83.85006199999999,17.912609,0.95608,1.046292,1.976192e-13,1.849837e-09,,,,86.670799,1.167165e+16,1.256459,,1.056907,0.799219,-0.000421,17.809191,0.369689,,,,,,,31.247151,-0.371531,0.876982,29.684153,,,41.403188,0.037828,"False","False",3,1.256459,"p-type",0.018,245.9,245.9,1,1,25,1,"Generalized",540,12.693576,0.284374,2.2,0,1000,56.80873,1.66e-30,"Sinton","OFF","Center Point",3000000000000000,30,2000000000000000,4000000000000000,"OFF","Dark Rsh (Cell only)",0.4,"False","RTD (Internal)",2,10,-0.05,1,0.01,"A",0,"16-131484","True",0,0,"Hunt",,"10/26/22 13:35:56","MultiFlash v1.49","Default.mfi",,,,"False",,0.200917
23,"Donald","BS293_Z6695_PT600_83UM_150SCFH"," SP12P2_07","10/26/22 14:00:45",8.080181,0.664229,6.293714,0.42001,2.64342,49.252364,10.74998,241.996013,0.032762,0.03286,0.664229,0.025595,0.42001,0.01075,10.74998,59506.819512,8.056217999999999,6.293714,0.42001,49.252364,2.64342,10.74998,0.032762,0.025595,0.42001,0.01075,10.74998,8.056217999999999,8.609952,24.691012,14.33282,0.031356,0.584193,0.018318,83.925372,18.317822,0.95757,1.043251,1.829358e-13,1.455596e-09,,,,93.631502,1.182169e+16,1.21324,,1.074721,0.802459,-0.001063,18.136384,0.42001,,,,,,,25.91656,-0.118122,0.803578,22.296928,,,32.927551,0.032025,"False","False",3,1.21324,"p-type",0.018,245.9,245.9,1,1,25,1,"Generalized",540,9.331079000000001,0.284374,2.2,0,1000,73.58932299999999,1.66e-30,"Sinton","OFF","Center Point",3000000000000000,30,2000000000000000,4000000000000000,"OFF","Dark Rsh (Cell only)",0.4,"False","RTD (Internal)",2,10,-0.05,1,0.01,"A",0,"16-131484","True",0,0,"Hunt",,"10/26/22 14:00:45","MultiFlash v1.49","Default.mfi",,,,"False",,0.200917
24,"Donald","BS293_Z6695_PT600_83UM_150SCFH"," SP12P2_08","10/26/22 14:02:50",9.071148000000001,0.658439,7.637738,0.515903,3.94033,65.9713,16.024116,249.072774,0.012435,0.03689,0.658439,0.03106,0.515903,0.016024,16.024116,61246.99502,3.057682,7.637738,0.515903,65.9713,3.94033,16.024116,0.012435,0.03106,0.515903,0.016024,16.024116,3.057682,3.783822,24.767423,15.060862,0.035136,0.577766,0.0203,83.576851,20.300421,0.964521,1.069469,2.539674e-13,3.497884e-09,,,,62.738962,1.227364e+16,1.299592,,1.072476,0.80404,0.004288,10.57159,0.515903,,,,,,,14.005757,-0.091461,0.877901,15.868748,,,15.547784,0.027037,"False","False",3,1.299592,"p-type",0.018,245.9,245.9,1,1,25,1,"Generalized",540,3.949241,0.284374,2.2,0,1000,31.036241,1.66e-30,"Sinton","OFF","Center Point",3000000000000000,30,2000000000000000,4000000000000000,"OFF","Dark Rsh (Cell only)",0.4,"False","RTD (Internal)",2,10,-0.05,1,0.01,"A",0,"16-131484","True",0,0,"Hunt",,"10/26/22 14:02:50","MultiFlash v1.49","Default.mfi",,,,"False",,0.200917
25,"Donald","BS293_Z6695_PT600_83UM_150SCFH"," SP12P2_09","10/26/22 14:05:33",9.263451999999999,0.655567,7.841505,0.53176,4.1698,68.663427,16.957301,199.379344,0.009613999999999999,0.037672,0.655567,0.031889,0.53176,0.016957,16.957301,49027.380613,2.364102,7.841505,0.53176,68.663427,4.1698,16.957301,0.009613999999999999,0.031889,0.53176,0.016957,16.957301,2.364102,4.531443,24.71798,14.295818,0.035862,0.574924,0.020618,83.48701800000001,20.618174,0.974944,1.075824,2.896457e-13,3.646366e-09,,,,58.776629,1.140228e+16,1.363822,,1.063984,0.797247,0.004841,14.628576,0.53176,,,,,,,13.040224,-0.286065,0.89468,15.442786,,,12.418761,0.032873,"False","False",3,1.363822,"p-type",0.018,245.9,245.9,1,1,25,1,"Generalized",540,6.090283,0.284374,2.2,0,1000,21.795169,1.66e-30,"Sinton","OFF","Center Point",3000000000000000,30,2000000000000000,4000000000000000,"OFF","Dark Rsh (Cell only)",0.4,"False","RTD (Internal)",2,10,-0.05,1,0.01,"A",0,"16-131484","True",0,0,"Hunt",,"10/26/22 14:05:33","MultiFlash v1.49","Default.mfi",,,,"False",,0.200917
26,"Donald","BS293_Z6695_PT600_83UM_150SCFH"," SP12P2_10","10/26/22 14:13:11",8.117433,0.6623,5.982451,0.441453,2.640969,49.123549,10.740011,37.813655,0.031026,0.033011,0.6623,0.024329,0.441453,0.01074,10.740011,9298.377839999999,7.629209,5.982451,0.441453,49.123549,2.640969,10.740011,0.031026,0.024329,0.441453,0.01074,10.740011,7.629209,8.332243,24.637075,15.297875,0.031246,0.579747,0.018115,82.854866,18.114778,0.985807,1.180806,1.79075e-13,8.221561e-09,,,,88.241235,1.082954e+16,1.253488,,1.069823,0.804488,-0.000586,18.391225,0.441453,,,,,,,28.9985,-0.18489,0.820125,26.46178,,,29.60091,0.204288,"False","False",3,1.253488,"p-type",0.018,245.9,245.9,1,1,25,1,"Generalized",540,9.093875000000001,0.284374,2.2,0,1000,62.077359,1.66e-30,"Sinton","OFF","Center Point",3000000000000000,30,2000000000000000,4000000000000000,"OFF","Dark Rsh (Cell only)",0.4,"False","RTD (Internal)",2,10,-0.05,1,0.01,"A",0,"16-131484","True",0,0,"Hunt",,"10/26/22 14:13:11","MultiFlash v1.49","Default.mfi",,,,"False",,0.200917
27,"Donald","BS293_Z6695_PT600_83UM_150SCFH"," SP12P2_11","10/26/22 14:15:05",8.392618000000001,0.661723,6.006614,0.442682,2.659021,47.87935,10.813422,296.606215,0.03115,0.03413,0.661723,0.024427,0.442682,0.010813,10.813422,72935.46818900001,7.659723,6.006614,0.442682,47.87935,2.659021,10.813422,0.03115,0.024427,0.442682,0.010813,10.813422,7.659723,8.341756,24.735959,14.368822,0.032512,0.58113,0.018893,83.656077,18.893499,0.9635359999999999,1.069512,2.056538e-13,3.045736e-09,,,,80.242902,1.185171e+16,1.268374,,1.075179,0.805127,0.000824,18.34405,0.442682,,,,,,,29.558015,-0.181434,0.789776,28.64428,,,29.709978,0.0253,"False","False",3,1.268374,"p-type",0.018,245.9,245.9,1,1,25,1,"Generalized",540,9.639397000000001,0.284374,2.2,0,1000,77.666882,1.66e-30,"Sinton","OFF","Center Point",3000000000000000,30,2000000000000000,4000000000000000,"OFF","Dark Rsh (Cell only)",0.4,"False","RTD (Internal)",2,10,-0.05,1,0.01,"A",0,"16-131484","True",0,0,"Hunt",,"10/26/22 14:15:05","MultiFlash v1.49","Default.mfi",,,,"False",,0.200917
28,"Donald","BS293_Z6695_PT600_83UM_150SCFH"," SP12P2_12","10/26/22 14:17:11",7.4594,0.663104,4.970176,0.355807,1.768425,35.752041,7.191644,193.338725,0.056113,0.030335,0.663104,0.020212,0.355807,0.007192,7.191644,47541.992558,13.798189,4.970176,0.355807,35.752041,1.768425,7.191644,0.056113,0.020212,0.355807,0.007192,7.191644,13.798189,15.155935,24.686517,13.896794,0.028808,0.580986,0.016737,83.204432,16.736853,0.98236,1.129839,1.652867e-13,5.761072e-09,,,,93.61104899999999,1.170282e+16,1.228156,,1.071893,0.807498,-0.003141,18.702691,0.355807,,,,,,,35.873784,-0.2975,0.930527,33.696081,,,43.938948,0.044009,"False","False",3,1.228156,"p-type",0.018,245.9,245.9,1,1,25,1,"Generalized",540,15.065567,0.284374,2.2,0,1000,35.768975,1.66e-30,"Sinton","OFF","Center Point",3000000000000000,30,2000000000000000,4000000000000000,"OFF","Dark Rsh (Cell only)",0.4,"False","RTD (Internal)",2,10,-0.05,1,0.01,"A",0,"16-131484","True",0,0,"Hunt",,"10/26/22 14:17:11","MultiFlash v1.49","Default.mfi",,,,"False",,0.200917
29,"Donald","BS310_Z6710_PT599_83UM_150SCFH"," SP12P2_13","10/26/22 14:47:17",8.133084,0.664685,5.889039,0.443169,2.609842,48.277337,10.613428,16.371622,0.031913,0.033075,0.664685,0.023949,0.443169,0.010613,10.613428,4025.781955,7.847381,5.889039,0.443169,48.277337,2.609842,10.613428,0.031913,0.023949,0.443169,0.010613,10.613428,7.847381,8.533327999999999,24.72697,15.246872,0.031339,0.582816,0.018265,83.080651,18.264688,0.984165,1.154204,1.712248e-13,5.118347e-09,,,,88.024585,1.211385e+16,1.199105,,1.068013,0.806334,-0.000361,17.635641,0.443169,,,,,,,30.431866,-0.180048,0.80452,27.746836,,,29.780199,0.473975,"False","False",3,1.199105,"p-type",0.018,245.9,245.9,1,1,25,1,"Generalized",540,9.599373,0.284374,2.2,0,1000,71.50699899999999,1.66e-30,"Sinton","OFF","Center Point",3000000000000000,30,2000000000000000,4000000000000000,"OFF","Dark Rsh (Cell only)",0.4,"False","RTD (Internal)",2,10,-0.05,1,0.01,"A",0,"16-131484","True",0,0,"Hunt",,"10/26/22 14:47:17","MultiFlash v1.49","Default.mfi",,,,"False",,0.200917
30,"Donald","BS310_Z6710_PT599_83UM_150SCFH"," SP12P2_14","10/26/22 14:59:08",7.151685,0.667916,4.983971,0.373626,1.862139,38.983623,7.572751,24.264334,0.052774,0.029084,0.667916,0.020268,0.373626,0.007573,7.572751,5966.599614,12.977084,4.983971,0.373626,38.983623,1.862139,7.572751,0.052774,0.020268,0.373626,0.007573,7.572751,12.977084,13.500681,24.731464,14.606835,0.027591,0.585501,0.016155,83.162541,16.154712,0.989953,1.142021,1.333141e-13,4.467396e-09,,,,109.729146,1.242895e+16,1.155368,,1.072216,0.802422,-0.005545,19.163776,0.373626,,,,,,,36.523489,-0.133847,0.874178,30.494191,,,41.31474,0.366879,"False","False",3,1.155368,"p-type",0.018,245.9,245.9,1,1,25,1,"Generalized",540,14.774119,0.284374,2.2,0,1000,62.914918,1.66e-30,"Sinton","OFF","Center Point",3000000000000000,30,2000000000000000,4000000000000000,"OFF","Dark Rsh (Cell only)",0.4,"False","RTD (Internal)",2,10,-0.05,1,0.01,"A",0,"16-131484","True",0,0,"Hunt",,"10/26/22 14:59:08","MultiFlash v1.49","Default.mfi",,,,"False",,0.200917
31,"Donald","BS290_Z6695_PT604_83UM_150SCFH"," SP12P2_15","10/26/22 15:56:30",8.478372,0.658985,6.563089,0.452459,2.969528,53.149529,12.07616,39.064133,0.025606,0.034479,0.658985,0.02669,0.452459,0.012076,12.07616,9605.870306999999,6.296499,6.563089,0.452459,53.149529,2.969528,12.07616,0.025606,0.02669,0.452459,0.012076,12.07616,6.296499,7.440977,24.708991,15.283874,0.032737,0.577861,0.018917,83.259066,18.917379,0.967637,1.118388,2.238728e-13,5.267904e-09,,,,64.402644,1.293508e+16,1.301555,,1.062554,0.8000890000000001,0.001697,17.862815,0.452459,,,,,,,19.219309,-0.197819,0.808876,22.768353,,,27.083615,0.187353,"False","False",3,1.301555,"p-type",0.018,245.9,245.9,1,1,25,1,"Generalized",540,7.590813,0.284374,2.2,0,1000,63.229265,1.66e-30,"Sinton","OFF","Center Point",3000000000000000,30,2000000000000000,4000000000000000,"OFF","Dark Rsh (Cell only)",0.4,"False","RTD (Internal)",2,10,-0.05,1,0.01,"A",0,"16-131484","True",0,0,"Hunt",,"10/26/22 15:56:30","MultiFlash v1.49","Default.mfi",,,,"False",,0.200917
32,"Donald","BS290_Z6695_PT604_83UM_150SCFH"," SP12P2_16","10/26/22 16:07:47",7.825828,0.660922,5.629463,0.419676,2.362552,45.677364,9.607773999999999,40.361679,0.036973,0.031825,0.660922,0.022893,0.419676,0.009608,9.607773999999999,9924.936861,9.091576,5.629463,0.419676,45.677364,2.362552,9.607773999999999,0.036973,0.022893,0.419676,0.009608,9.607773999999999,9.091576,9.913755,24.780908,15.079863,0.030177,0.579138,0.017476,83.08641,17.476391,0.979203,1.143497,1.885196e-13,6.036479e-09,,,,84.08490399999999,1.138389e+16,1.257525,,1.071192,0.805296,-0.001888,18.373337,0.419676,,,,,,,28.492351,-0.189643,0.813692,28.259578,,,33.152611,0.198761,"False","False",3,1.257525,"p-type",0.018,245.9,245.9,1,1,25,1,"Generalized",540,10.788668,0.284374,2.2,0,1000,73.915125,1.66e-30,"Sinton","OFF","Center Point",3000000000000000,30,2000000000000000,4000000000000000,"OFF","Dark Rsh (Cell only)",0.4,"False","RTD (Internal)",2,10,-0.05,1,0.01,"A",0,"16-131484","True",0,0,"Hunt",,"10/26/22 16:07:47","MultiFlash v1.49","Default.mfi",,,,"False",,0.200917
33,"Donald","BS290_Z6695_PT604_83UM_150SCFH"," SP12P2_17","10/26/22 16:12:38",8.263586999999999,0.661941,5.903169,0.402194,2.374221,43.404326,9.655229,38.626347,0.038624,0.033605,0.661941,0.024006,0.402194,0.009655,9.655229,9498.218769999999,9.497633,5.903169,0.402194,43.404326,2.374221,9.655229,0.038624,0.024006,0.402194,0.009655,9.655229,9.497633,9.999117,24.740454,15.551889,0.031962,0.581676,0.018591,83.576458,18.591461,0.960145,1.085511,1.979661e-13,3.148345e-09,,,,82.57754300000001,1.181096e+16,1.261451,,1.075752,0.8038689999999999,0.000839,18.696011,0.402194,,,,,,,30.109154,-0.117683,0.8216909999999999,28.810071,,,36.178392,0.197435,"False","False",3,1.261451,"p-type",0.018,245.9,245.9,1,1,25,1,"Generalized",540,10.87046,0.284374,2.2,0,1000,72.82888199999999,1.66e-30,"Sinton","OFF","Center Point",3000000000000000,30,2000000000000000,4000000000000000,"OFF","Dark Rsh (Cell only)",0.4,"False","RTD (Internal)",2,10,-0.05,1,0.01,"A",0,"16-131484","True",0,0,"Hunt",,"10/26/22 16:12:38","MultiFlash v1.49","Default.mfi",,,,"False",,0.200917

File: FCT450csv/MultiFlash_Database WW44 - 2017.csv
ID,User_ID,Batch_ID,Sample_ID,Measurement_Date-Time,Isc_(A),Voc_(V),Imp_(A),Vmp_(V),Pmp_(W),FF_(percent),Efficiency_(percent),Rsh_(ohm),Rs_(ohm),Jsc_(A/cm2),Voc_(V/cell),Jmp_(A/cm2),Vmp_(V/cell),Pmp_(W/cm2),Cell_Efficiency_(percent),Rsh_(ohm-cm2),Rs_(ohm-cm2),ILoad_(A),VLoad_(V),FFLoad_(percent),PLoad_(W),EffLoad_(percent),RsLoad_(ohm),JLoad_(A/cm2),VLoad_(V/cell),PLoad_(W/cm2),Cell_EffLoad_(percent),RsLoad_(ohm-cm2),Rs_Modulation_(ohm-cm2),Measured_Temperature_(C),Total_Test_Time_(s),pJmp_(A/cm2),pVmp_(V/cell),pPmp_(W/cm2),pFF_(percent),pEfficiency_(percent),n_at_1_sun,n_at_ 1/10_suns,Jo1_(A/cm2),Jo2_(A/cm2),Jo_(fA/cm2),Est_Bulk_Lifetime_(us),BRR_(Hz),Lifetime_at_Vmp_(us),Doping_(cm-3),Measured_Resistivity_(Ohm-cm),Lifetime_Fit_R2,Max_Intensity_(suns),Intensity_@_flash_cutoff_(suns),V_at_Isc_(V),dV/dt,V_Pad_0_(V),V_Pad_1_(V),V_Pad_2_(V),V_Pad_3_(V),V_Pad_4_(V),Pm/Pe,Resistivity_(ohm-cm),Sample_Type,Thickness_(cm),Cell_Area_(cm2),Total_Area_(cm2),Number_of_Cells_per_String,Number_of_Strings,Temperature_(C),Intensity_(suns),Analysis_Type,Nominal_Load_Voltage_(mV/cell),Rs_Modulation_Target_(ohm-cm2),Reference_Constant_(V/sun),Voltage_Temperature_Coefficient_(mV/C),Temperature_Offset_(C),Power_per_Sun_(W/m2),Conductivity_Modulation_(ohm-cm2/V),Auger_Coefficient,Auger_Method,Band_Gap_Narrowing,Fit_Method,Carrier_Density_Center_Point_(cm-3),Percent_Fit,Lower_Bound_(cm-3),Upper_Bound_(cm-3),Rsh_Lifetime_Correction,Rsh_Measurement_Method,SunsVoc_Rsh_Voltage_(V),Do_Dark_Break_Measurement,Temperature_Measurement_Method,Number_of_dRsh_Points,dRsh_Output_Vlimit_(V),Current_Transfer,Voltage_Transfer,Temperature_Transfer,Final_Bin,Bin_Index,Tester_ID,Do_Doping_Measurement,Doping_Sample_Time_(us),Doping_Measurement_Length_(us),Measurement_Type,Comments,Calibration,dBreak_(V),dBreak_(A),Dark_Break_Interpolated,Measurement_Date-Time_String,Software Version
1,,,"Bare_NPT_1648","10/30/17 14:29:26",9.010983,,,,,,,,,0.03769,,,,,,,,9.010983,-0.011066,,-0.09971099999999999,-0.417063,0.001228,0.03769,-0.011066,-0.000417,-0.417063,0.293592,0.720869,25.145011,200.426464,,,,,,,,,,,,,,,,,1.251976,0.930773,-0.011066,2.561191,-0.011066,,,,,,3,"p-type",0.021,239.08,239.08,1,1,25,1,"Generalized",540,0.65525,0.257449,2.2,0,1000,,1.66e-30,"Sinton","OFF","Center Point",3000000000000000,30,2000000000000000,4000000000000000,"OFF","Dark Rsh (Cell only)",0.4,"True","RTD (Internal)",2,10,-0.05,1,0.01,"A",0,"16-131484","True",0,0,"Full IV",,"True",0,,"False","10/30/17 14:29:26","MultiFlash v1.27"
2,"Katy","Cal Cell","Bare_NPT_1648","10/30/17 14:30:25",9.010247,0.647313,8.500652000000001,0.5402709999999999,4.592653,78.743139,19.209693,101.720613,0.003159,0.037687,0.647313,0.035556,0.5402709999999999,0.01921,19.209693,24319.364234,0.755333,8.500652000000001,0.5402709999999999,78.743139,4.592653,19.209693,0.003159,0.035556,0.5402709999999999,0.01921,19.209693,0.755333,0.800786,25.097219,27.869594,0.035853,0.562978,0.020184,82.737953,20.184243,1.094766,1.094026,4.978114e-13,6.880118e-09,,,,94.499961,9385435000000000,1.560123,,1.252879,0.92907,-0.00155,2.830839,0.5402709999999999,,,,,,3,"p-type",0.021,239.08,239.08,1,1,25,1,"Generalized",540,0.76363,0.257449,2.2,0,1000,1.329817,1.66e-30,"Sinton","OFF","Center Point",3000000000000000,30,2000000000000000,4000000000000000,"OFF","Dark Rsh (Cell only)",0.4,"True","RTD (Internal)",2,10,-0.05,1,0.01,"A",0,"16-131484","True",0,0,"Full IV",,"False",-2,-0.015787,"True","10/30/17 14:30:25","MultiFlash v1.27"
3,"Katy","Ebay PolyXtalline","EbayPoly-LID1","10/30/17 14:35:18",8.453893000000001,0.629919,7.959436,0.522822,4.161369,78.143798,17.099642,177.503014,0.003306,0.034738,0.629919,0.032706,0.522822,0.0171,17.099642,43197.133436,0.804631,7.959436,0.522822,78.143798,4.161369,17.099642,0.003306,0.032706,0.522822,0.0171,17.099642,0.804631,0.957078,25.037874,25.87248,0.032903,0.54621,0.017972,82.131191,17.972175,1.057515,1.139439,8.575486e-13,1.321273e-08,,,,49.617483,5729789000000000,2.492805,,1.237687,0.925635,-0.004154,3.166093,0.522822,,,,,,3,"p-type",0.021,243.36,243.36,1,1,25,1,"Generalized",540,0.813123,0.257449,2.2,0,1000,0.456716,1.66e-30,"Sinton","OFF","Center Point",3000000000000000,30,2000000000000000,4000000000000000,"OFF","Dark Rsh (Cell only)",0.4,"True","RTD (Internal)",2,10,-0.05,1,0.01,"A",0,"16-131484","True",0,0,"Full IV","before LID exposure","False",-2,-0.018536,"True","10/30/17 14:35:18","MultiFlash v1.27"
4,"Katy","SolarWorld3BB","Mono-SBB-LID1","10/30/17 14:59:03",8.687744,0.628754,8.160781,0.523098,4.268889,78.14966099999999,17.766311,547.907274,0.003188,0.036157,0.628754,0.033964,0.523098,0.017766,17.766311,131651.159698,0.766005,8.160781,0.523098,78.14966099999999,4.268889,17.766311,0.003188,0.033964,0.523098,0.017766,17.766311,0.766005,0.884146,24.905018,26.035489,0.034182,0.545969,0.018662,82.089963,18.662088,1.016576,1.167443,8.923844e-13,1.638093e-08,,,,45.995613,8480217000000000,1.71684,,1.253514,0.928266,-0.003703,3.042545,0.523098,,,,,,3,"p-type",0.021,240.28,240.28,1,1,25,1,"Generalized",540,0.769991,0.257449,2.2,0,1000,0.631203,1.66e-30,"Sinton","OFF","Center Point",3000000000000000,30,2000000000000000,4000000000000000,"OFF","Dark Rsh (Cell only)",0.4,"True","RTD (Internal)",2,10,-0.05,1,0.01,"A",0,"16-131484","True",0,0,"Full IV","before LID exposure","False",-2,-0.002867,"False","10/30/17 14:59:03","MultiFlash v1.27"
5,"Katy","SolarWorld3BB","Mono-SBB-LID1-2hrs","10/30/17 17:26:56",8.619284,0.623013,8.093209,0.515822,4.174653,77.741332,17.37412,626.943526,0.003182,0.035872,0.623013,0.033682,0.515822,0.017374,17.37412,150641.990493,0.764609,8.093209,0.515822,77.741332,4.174653,17.37412,0.003182,0.033682,0.515822,0.017374,17.37412,0.764609,0.877234,24.766924,26.171497,0.033923,0.538129,0.018255,81.68181,18.254762,1.085903,1.165995,1.152872e-12,1.989405e-08,,,,34.413083,8426643000000000,1.727159,,1.237623,0.925808,-0.004614,2.945592,0.515822,,,,,,3,"p-type",0.021,240.28,240.28,1,1,25,1,"Generalized",540,0.770286,0.257449,2.2,0,1000,0.710252,1.66e-30,"Sinton","OFF","Center Point",3000000000000000,30,2000000000000000,4000000000000000,"OFF","Dark Rsh (Cell only)",0.4,"True","RTD (Internal)",2,10,-0.05,1,0.01,"A",0,"16-131484","True",0,0,"Full IV","after 2 hrs, 80C, 0.3 suns","False",-2,-0.00173,"False","10/30/17 17:26:56","MultiFlash v1.27"
6,"Katy","SolarWorld3BB","EbayPoly-LID1-2hrs","10/30/17 17:31:07",8.43885,0.630535,7.949259,0.527525,4.193435,78.809271,17.452286,181.741739,0.002556,0.035121,0.630535,0.033083,0.527525,0.017452,17.452286,43668.904941,0.614192,7.949259,0.527525,78.809271,4.193435,17.452286,0.002556,0.033083,0.527525,0.017452,17.452286,0.614192,0.742236,24.77916,26.969543,0.03324,0.545535,0.018133,81.88505499999999,18.133417,1.076722,1.160612,8.479256e-13,1.562423e-08,,,,47.107476,1.248332e+16,1.194239,,1.246597,0.928648,-0.005589,2.464837,0.527525,,,,,,3,"p-type",0.021,240.28,240.28,1,1,25,1,"Generalized",540,0.627654,0.257449,2.2,0,1000,0.264102,1.66e-30,"Sinton","OFF","Center Point",3000000000000000,30,2000000000000000,4000000000000000,"OFF","Dark Rsh (Cell only)",0.4,"True","RTD (Internal)",2,10,-0.05,1,0.01,"A",0,"16-131484","True",0,0,"Full IV","after 2 hrs, 80C, 0.3 suns","False",-2,-0.021586,"True","10/30/17 17:31:07","MultiFlash v1.27"
7,"Katy",,"Bare_NPT_1648","10/31/17 12:48:29",9.011818999999999,,,,,,,,,0.037694,,,,,,,,9.011818999999999,-0.01131,,-0.101922,-0.42631,0.001255,0.037694,-0.01131,-0.000426,-0.42631,0.300045,0.7058680000000001,25.016896,942.773924,,,,,,,,,,,,,,,,,1.236607,0.922581,-0.01131,2.506529,-0.01131,,,,,,3,"p-type",0.021,239.08,239.08,1,1,25,1,"Generalized",540,0.65525,0.257354,2.2,0,1000,,1.66e-30,"Sinton","OFF","Center Point",3000000000000000,30,2000000000000000,4000000000000000,"OFF","Dark Rsh (Cell only)",0.4,"True","RTD (Internal)",2,10,-0.05,1,0.01,"A",0,"16-131484","True",0,0,"Full IV",,"True",0,,"False","10/31/17 12:48:29","MultiFlash v1.27"
8,"Katy","Cal Cell","Bare_NPT_1648","10/31/17 12:49:37",9.010930999999999,0.6474529999999999,8.503799000000001,0.541732,4.60678,78.962203,19.268781,101.7625,0.002947,0.03769,0.6474529999999999,0.035569,0.541732,0.019269,19.268781,24329.378396,0.704524,8.503799000000001,0.541732,78.962203,4.60678,19.268781,0.002947,0.035569,0.541732,0.019269,19.268781,0.704524,0.722539,24.97715,27.62758,0.035859,0.56272,0.020178,82.690147,20.178494,1.104683,1.098312,4.959612e-13,7.178155e-09,,,,93.78093800000001,1.087223e+16,1.358804,,1.237862,0.9228460000000001,-0.00144,2.514127,0.541732,,,,,,3,"p-type",0.021,239.08,239.08,1,1,25,1,"Generalized",540,0.710667,0.257354,2.2,0,1000,1.362109,1.66e-30,"Sinton","OFF","Center Point",3000000000000000,30,2000000000000000,4000000000000000,"OFF","Dark Rsh (Cell only)",0.4,"True","RTD (Internal)",2,10,-0.05,1,0.01,"A",0,"16-131484","True",0,0,"Full IV",,"False",-2,-0.017447,"True","10/31/17 12:49:37","MultiFlash v1.27"
9,"Katy","Ebay PolyXtalline","EbayPoly-LID1-2hrs,overnight","10/31/17 12:59:51",8.447183000000001,0.6306079999999999,7.960861,0.5301090000000001,4.220123,79.22348,17.341072,184.529183,0.002259,0.034711,0.6306079999999999,0.032712,0.5301090000000001,0.017341,17.341072,44907.021965,0.5498499999999999,7.960861,0.5301090000000001,79.22348,4.220123,17.341072,0.002259,0.032712,0.5301090000000001,0.017341,17.341072,0.5498499999999999,0.637476,24.927743,25.781475,0.032863,0.545837,0.017938,81.949411,17.937746,1.076242,1.151955,8.377191e-13,1.474458e-08,,,,48.482739,1.429119e+16,1.053262,,1.238399,0.918389,-0.004494,2.087089,0.5301090000000001,,,,,,3,"p-type",0.021,243.36,243.36,1,1,25,1,"Generalized",540,0.553787,0.257354,2.2,0,1000,0.553801,1.66e-30,"Sinton","OFF","Center Point",3000000000000000,30,2000000000000000,4000000000000000,"OFF","Dark Rsh (Cell only)",0.4,"True","RTD (Internal)",2,10,-0.05,1,0.01,"A",0,"16-131484","True",0,0,"Full IV","Exposed for 2 hrs at 0.3suns, 80C. Sat overnight in dark, RT.New before measurement","False",-2,-0.020776,"True","10/31/17 12:59:51","MultiFlash v1.27"
10,"Katy","SolarWorld3BB","Mono-SBB-LID1-2hrs,overnight","10/31/17 13:07:41",8.671677000000001,0.623218,8.146737,0.518518,4.224229,78.163601,17.580445,336.313749,0.002888,0.03609,0.623218,0.033905,0.518518,0.01758,17.580445,80809.46772,0.693903,8.146737,0.518518,78.163601,4.224229,17.580445,0.002888,0.033905,0.518518,0.01758,17.580445,0.693903,0.797566,24.89453,26.680526,0.034132,0.538817,0.018391,81.767877,18.391113,1.088763,1.156218,1.152129e-12,1.860401e-08,,,,35.09196,1.519878e+16,0.994976,,1.230559,0.920106,-0.003424,2.605713,0.518518,,,,,,3,"p-type",0.021,240.28,240.28,1,1,25,1,"Generalized",540,0.699335,0.257354,2.2,0,1000,0.427979,1.66e-30,"Sinton","OFF","Center Point",3000000000000000,30,2000000000000000,4000000000000000,"OFF","Dark Rsh (Cell only)",0.4,"True","RTD (Internal)",2,10,-0.05,1,0.01,"A",0,"16-131484","True",0,0,"Full IV","Exposed for 2 hrs at 0.3suns, 80C. Sat overnight in dark, RT.New before measurement","False",-2,-0.009221,"False","10/31/17 13:07:41","MultiFlash v1.27"
11,"Katy","SolarWorld3BB","Mono-SBB-LID1-2hrs,overnight+3.5hrs","10/31/17 17:52:42",8.639423000000001,0.622416,8.116923999999999,0.517355,4.19933,78.093429,17.476818,509.913682,0.002866,0.035956,0.622416,0.033781,0.517355,0.017477,17.476818,122522.059621,0.688617,8.116923999999999,0.517355,78.093429,4.19933,17.476818,0.002866,0.033781,0.517355,0.017477,17.476818,0.688617,0.847116,24.772168,26.182498,0.033995,0.537578,0.018275,81.65957400000001,18.274899,1.093548,1.164219,1.182376e-12,2.022894e-08,,,,33.415899,1.276201e+16,1.169938,,1.221166,0.919771,-0.00439,2.728738,0.517355,,,,,,3,"p-type",0.021,240.28,240.28,1,1,25,1,"Generalized",540,0.689364,0.257354,2.2,0,1000,0.633418,1.66e-30,"Sinton","OFF","Center Point",3000000000000000,30,2000000000000000,4000000000000000,"OFF","Dark Rsh (Cell only)",0.4,"True","RTD (Internal)",2,10,-0.05,1,0.01,"A",0,"16-131484","True",0,0,"Full IV","Exposed for 2 hrs at 0.3suns, 80C. Sat overnight in dark, RT.Added 3.5hrs @0.3 suns and 75C","False",-2,-0.001936,"False","10/31/17 17:52:42","MultiFlash v1.27"
12,"Katy","Ebay PolyXtalline","EbayPoly-LID1-2hrs,overnight+3.5hrs","10/31/17 17:57:17",8.444817,0.630275,7.948326,0.525022,4.173046,78.403035,17.147626,181.039818,0.002859,0.034701,0.630275,0.032661,0.525022,0.017148,17.147626,44057.850142,0.695679,7.948326,0.525022,78.403035,4.173046,17.147626,0.002859,0.032661,0.525022,0.017148,17.147626,0.695679,0.797932,24.812372,27.216557,0.032839,0.545086,0.0179,81.84305000000001,17.899996,1.080288,1.163381,8.466631e-13,1.584242e-08,,,,46.923089,1.451948e+16,1.037926,,1.23072,0.920297,-0.005116,2.594546,0.525022,,,,,,3,"p-type",0.021,243.36,243.36,1,1,25,1,"Generalized",540,0.70428,0.257354,2.2,0,1000,0.420219,1.66e-30,"Sinton","OFF","Center Point",3000000000000000,30,2000000000000000,4000000000000000,"OFF","Dark Rsh (Cell only)",0.4,"True","RTD (Internal)",2,10,-0.05,1,0.01,"A",0,"16-131484","True",0,0,"Full IV","Exposed for 2 hrs at 0.3suns, 80C. Sat overnight in dark, RT.Added 3.5hrs @0.3 suns and 75C","False",-2,-0.020535,"True","10/31/17 17:57:17","MultiFlash v1.27"
13,"Katy","Ebay PolyXtalline","EbayPoly-LID1-2hrs,overnight+3.5hrs+overnight-before","11/01/17 10:36:56",4.357105,0.630551,4.101011,0.601255,2.465751,89.749267,10.132114,184.326811,-0.012904,0.017904,0.630551,0.016852,0.601255,0.010132,10.132114,44857.772779,-3.140228,4.101011,0.601255,89.749267,2.465751,10.132114,-0.012904,0.016852,0.601255,0.010132,10.132114,-3.140228,-9.306298,25.612957,25.743472,0.016948,0.545515,0.009246000000000001,81.89663899999999,9.245602999999999,1.084083,1.156797,4.330273e-13,7.907333e-09,,,,92.961628,2.893227e+16,0.554777,,1.216128,0.908924,0.598796,-4.172242,0.601255,,,,,,3,"p-type",0.021,243.36,243.36,1,1,25,1,"Generalized",540,-2.386077,0.257354,2.2,0,1000,-47.659835,1.66e-30,"Sinton","OFF","Center Point",3000000000000000,30,2000000000000000,4000000000000000,"OFF","Dark Rsh (Cell only)",0.4,"True","RTD (Internal)",2,10,-0.05,1,0.01,"A",0,"16-131484","True",0,0,"Full IV","Exposed for 2 hrs at 0.3suns, 80C. Sat overnight in dark, RT.Added 3.5hrs @0.3 suns and 75C. overnight in dark, before more light","False",-2,-0.02097,"True","11/01/17 10:36:56","MultiFlash v1.27"
14,"Katy",,"Bare_NPT_1648","11/01/17 10:39:58",9.010495000000001,,,,,,,,,0.03708,,,,,,,,9.010495000000001,-0.010007,,-0.09016399999999999,-0.371046,0.001111,0.03708,-0.010007,-0.000371,-0.371046,0.269863,0.63851,25.551865,180.104301,,,,,,,,,,,,,,,,,1.217044,0.914818,-0.010007,2.18742,-0.010007,,,,,,3,"p-type",0.018,243,243,1,1,25,1,"Generalized",540,0.654105,0.257112,2.2,0,1000,,1.66e-30,"Sinton","OFF","Center Point",3000000000000000,30,2000000000000000,4000000000000000,"OFF","Dark Rsh (Cell only)",0.4,"False","RTD (Internal)",2,10,-0.05,1,0.01,,0,"16-131484","True",0,0,"Hunt",,"True",0,,"False","11/01/17 10:39:58","MultiFlash v1.27"
15,"Katy","Cal cell","Bare_NPT_1648","11/01/17 10:40:38",9.009779,0.648127,8.508872999999999,0.542242,4.613867,79.011624,18.987107,100.756535,0.002907,0.037077,0.648127,0.035016,0.542242,0.018987,18.987107,24483.83807,0.706308,8.508872999999999,0.542242,79.011624,4.613867,18.987107,0.002907,0.035016,0.542242,0.018987,18.987107,0.706308,0.689532,25.551865,11.769673,0.035272,0.563302,0.019869,82.68161000000001,19.869033,1.106908,1.099069,4.754931e-13,7.160202e-09,,,,83.29807099999999,9958700000000000,1.475461,,1.224486,0.915608,-0.000188,2.367231,0.542242,,,,,0.996702,3,"p-type",0.018,243,243,1,1,25,1,"Generalized",540,0.710678,0.257112,2.2,0,1000,1.323281,1.66e-30,"Sinton","OFF","Center Point",3000000000000000,30,2000000000000000,4000000000000000,"OFF","Dark Rsh (Cell only)",0.4,"False","RTD (Internal)",2,10,-0.05,1,0.01,"A",0,"16-131484","True",0,0,"Hunt",,"False",,,"False","11/01/17 10:40:38","MultiFlash v1.27"
16,"Katy","Cal cell","Bare_NPT_1648","11/01/17 10:45:54",9.016325,0.648494,8.508673999999999,0.543243,4.622281,79.05337900000001,19.333615,100.331799,0.002873,0.037713,0.648494,0.035589,0.543243,0.019334,19.333615,23987.326427,0.686762,8.508673999999999,0.543243,79.05337900000001,4.622281,19.333615,0.002873,0.035589,0.543243,0.019334,19.333615,0.686762,0.669354,25.551865,26.992544,0.035878,0.563662,0.020223,82.690066,20.223017,1.107124,1.097793,4.771722e-13,7.182529e-09,,,,96.949016,1.173148e+16,1.265479,,1.220406,0.910572,0.004791,2.315361,0.543243,,,,,0.998519,3,"p-type",0.021,239.08,239.08,1,1,25,1,"Generalized",540,0.687066,0.257354,2.2,0,1000,1.156445,1.66e-30,"Sinton","OFF","Center Point",3000000000000000,30,2000000000000000,4000000000000000,"OFF","Dark Rsh (Cell only)",0.4,"True","RTD (Internal)",2,10,-0.05,1,0.01,"A",0,"16-131484","True",0,0,"Full IV",,"False",-2,-0.017283,"True","11/01/17 10:45:54","MultiFlash v1.27"
17,"Katy","Cal cell","Bare_NPT_1648","11/01/17 10:49:04",9.010039000000001,,,,,,,,,0.037686,,,,,,,,9.010039000000001,-0.010659,,-0.096042,-0.401716,0.001183,0.037686,-0.010659,-0.000402,-0.401716,0.282847,0.274538,25.551865,222.90675,,,,,,,,,,,,,,,,,1.225873,0.916556,-0.010659,0.957168,-0.010659,,,,,,3,"p-type",0.021,239.08,239.08,1,1,25,1,"Generalized",540,0.687066,0.257121,2.2,0,1000,,1.66e-30,"Sinton","OFF","Center Point",3000000000000000,30,2000000000000000,4000000000000000,"OFF","Dark Rsh (Cell only)",0.4,"True","RTD (Internal)",2,10,-0.05,1,0.01,"A",0,"16-131484","True",0,0,"Full IV",,"True",0,,"False","11/01/17 10:49:04","MultiFlash v1.27"
18,"Katy","Cal cell","Bare_NPT_1648","11/01/17 10:49:40",9.009957999999999,0.648655,8.507148000000001,0.543134,4.620525,79.059583,19.326271,100.261793,0.002873,0.037686,0.648655,0.035583,0.543134,0.019326,19.326271,23970.589421,0.6868919999999999,8.507148000000001,0.543134,79.059583,4.620525,19.326271,0.002873,0.035583,0.543134,0.019326,19.326271,0.6868919999999999,0.6992930000000001,25.551865,27.940598,0.035855,0.563746,0.020213,82.68647900000001,20.212873,1.105285,1.099297,4.732657e-13,7.234072e-09,,,,97.488795,1.176341e+16,1.262271,,1.2303,0.916957,-0.000871,2.444684,0.543134,,,,,0.99814,3,"p-type",0.021,239.08,239.08,1,1,25,1,"Generalized",540,0.693522,0.257121,2.2,0,1000,1.195163,1.66e-30,"Sinton","OFF","Center Point",3000000000000000,30,2000000000000000,4000000000000000,"OFF","Dark Rsh (Cell only)",0.4,"True","RTD (Internal)",2,10,-0.05,1,0.01,"A",0,"16-131484","True",0,0,"Full IV",,"False",-2,-0.017245,"True","11/01/17 10:49:40","MultiFlash v1.27"
19,"Katy","Ebay PolyXtalline","Ebay PolyXtalline-EbayPoly-LID1-2hrs,overnight+3.5hrs+overnight-before","11/01/17 10:52:53",8.437586,0.631686,7.948053,0.527881,4.195625,78.718521,17.240403,183.758755,0.002675,0.034671,0.631686,0.03266,0.527881,0.01724,17.240403,44719.530524,0.650876,7.948053,0.527881,78.718521,4.195625,17.240403,0.002675,0.03266,0.527881,0.01724,17.240403,0.650876,0.793482,25.5676,27.209556,0.032821,0.546744,0.017944,81.933369,17.944498,1.077997,1.155376,8.019643e-13,1.482315e-08,,,,50.144618,1.515594e+16,0.997573,,1.228068,0.9172979999999999,-0.003697,2.591501,0.527881,,,,,0.906352,3,"p-type",0.021,243.36,243.36,1,1,25,1,"Generalized",540,0.658268,0.257121,2.2,0,1000,0.378905,1.66e-30,"Sinton","OFF","Center Point",3000000000000000,30,2000000000000000,4000000000000000,"OFF","Dark Rsh (Cell only)",0.4,"True","RTD (Internal)",2,10,-0.05,1,0.01,"A",0,"16-131484","True",0,0,"Full IV","2nd night overnight in dark. before more LID","False",-2,-0.020421,"True","11/01/17 10:52:53","MultiFlash v1.27"
20,"Katy","SolarWorld3BB","Mono-SBB-LID1-2hrs,overnight+3.5hrs+overnight-before","11/01/17 10:56:14",8.627772999999999,0.623785,8.10772,0.518282,4.202082,78.07834,17.48827,647.635383,0.002984,0.035907,0.623785,0.033743,0.518282,0.017488,17.48827,155613.829778,0.717055,8.10772,0.518282,78.07834,4.202082,17.48827,0.002984,0.033743,0.518282,0.017488,17.48827,0.717055,0.806217,25.5676,26.106493,0.033966,0.5392980000000001,0.018318,81.782284,18.317893,1.094995,1.152011,1.123385e-12,1.848253e-08,,,,36.055764,1.261951e+16,1.182231,,1.235974,0.919658,-0.002744,2.736865,0.518282,,,,,0.907747,3,"p-type",0.021,240.28,240.28,1,1,25,1,"Generalized",540,0.719928,0.257121,2.2,0,1000,0.629351,1.66e-30,"Sinton","OFF","Center Point",3000000000000000,30,2000000000000000,4000000000000000,"OFF","Dark Rsh (Cell only)",0.4,"True","RTD (Internal)",2,10,-0.05,1,0.01,"A",0,"16-131484","True",0,0,"Full IV","2nd night overnight in dark. before more LID","False",-2,-0.002229,"False","11/01/17 10:56:14","MultiFlash v1.27"
21,"Katy",,"Bare_NPT_1648","11/02/17 16:14:30",9.0106,,,,,,,,,0.037689,,,,,,,,9.0106,-0.007990000000000001,,-0.071992,-0.301121,0.000887,0.037689,-0.007990000000000001,-0.000301,-0.301121,0.211993,0.700685,24.76967,370.623199,,,,,,,,,,,,,,,,,1.236832,0.922006,-0.007990000000000001,2.496679,-0.007990000000000001,,,,,,3,"p-type",0.021,239.08,239.08,1,1,25,1,"Generalized",540,0.65525,0.256749,2.2,0,1000,,1.66e-30,"Sinton","OFF","Center Point",3000000000000000,30,2000000000000000,4000000000000000,"OFF","Dark Rsh (Cell only)",0.4,"True","RTD (Internal)",2,10,-0.05,1,0.01,"A",0,"16-131484","True",0,0,"Full IV",,"True",0,,"False","11/02/17 16:14:30","MultiFlash v1.27"
22,"Katy","Ebay PolyXtalline","Ebay - LID1-overnightLight","11/02/17 16:16:48",8.380887,0.628736,7.888786,0.522806,4.124306,78.26945600000001,17.164583,184.442511,0.002871,0.03488,0.628736,0.032832,0.522806,0.017165,17.164583,44317.846626,0.689865,7.888786,0.522806,78.26945600000001,4.124306,17.164583,0.002871,0.032832,0.522806,0.017165,17.164583,0.689865,0.76137,24.766924,26.939541,0.032999,0.542943,0.017917,81.698453,17.916566,1.093629,1.169615,9.084353e-13,1.730745e-08,,,,42.752375,9870977000000000,1.487786,,1.24104,0.924162,-0.001129,2.509639,0.522806,,,,,,3,"p-type",0.021,240.28,240.28,1,1,25,1,"Generalized",540,0.699248,0.256749,2.2,0,1000,0.218565,1.66e-30,"Sinton","OFF","Center Point",3000000000000000,30,2000000000000000,4000000000000000,"OFF","Dark Rsh (Cell only)",0.4,"True","RTD (Internal)",2,10,-0.05,1,0.01,"A",0,"16-131484","True",0,0,"Full IV","with 24+hrs more LID","False",-2,-0.022217,"True","11/02/17 16:16:48","MultiFlash v1.27"
23,"Katy","SolarWorld 3BB","Mono-SBB - LID1-overnightLight","11/02/17 16:19:57",8.636837999999999,0.623444,8.115033,0.518498,4.207628,78.142082,17.511353,624.513276,0.002864,0.035945,0.623444,0.033773,0.518498,0.017511,17.511353,150058.049869,0.688164,8.115033,0.518498,78.142082,4.207628,17.511353,0.002864,0.033773,0.518498,0.017511,17.511353,0.688164,0.660353,24.772168,26.385509,0.033989,0.538638,0.018308,81.696281,18.307836,1.086419,1.165944,1.131401e-12,1.987111e-08,,,,34.906434,1.444502e+16,1.042875,,1.23132,0.922169,0.000324,2.199471,0.518498,,,,,,3,"p-type",0.021,240.28,240.28,1,1,25,1,"Generalized",540,0.686547,0.256749,2.2,0,1000,0.448232,1.66e-30,"Sinton","OFF","Center Point",3000000000000000,30,2000000000000000,4000000000000000,"OFF","Dark Rsh (Cell only)",0.4,"True","RTD (Internal)",2,10,-0.05,1,0.01,"A",0,"16-131484","True",0,0,"Full IV","with 24+hrs more LID","False",-2,-0.001907,"False","11/02/17 16:19:57","MultiFlash v1.27"
