Repository: dintalframe/MLPROJECT

File: FCT450csv/MultiFlash_Database WW45 - 2022.csv
ID,User_ID,Batch_ID,Sample_ID,Measurement_Date-Time,Isc_(A),Voc_(V),Imp_(A),Vmp_(V),Pmp_(W),FF_(percent),Efficiency_(percent),Rsh_(ohm),Rs_(ohm),Jsc_(A/cm2),Voc_(V/cell),Jmp_(A/cm2),Vmp_(V/cell),Pmp_(W/cm2),Cell_Efficiency_(percent),Rsh_(ohm-cm2),Rs_(ohm-cm2),ILoad_(A),VLoad_(V),FFLoad_(percent),PLoad_(W),EffLoad_(percent),RsLoad_(ohm),JLoad_(A/cm2),VLoad_(V/cell),PLoad_(W/cm2),Cell_EffLoad_(percent),RsLoad_(ohm-cm2),Rs_Modulation_(ohm-cm2),Measured_Temperature_(C),Total_Test_Time_(s),pJmp_(A/cm2),pVmp_(V/cell),pPmp_(W/cm2),pFF_(percent),pEfficiency_(percent),n_at_1_sun,n_at_ 1/10_suns,Jo1_(A/cm2),Jo2_(A/cm2),Jo_(fA/cm2),Est_Bulk_Lifetime_(us),BRR_(Hz),Lifetime_at_Vmp_(us),Doping_(cm-3),Measured_Resistivity_(Ohm-cm),Lifetime_Fit_R2,Max_Intensity_(suns),Intensity_@_flash_cutoff_(suns),V_at_Isc_(V),dV/dt,V_Pad_0_(V),V_Pad_1_(V),V_Pad_2_(V),V_Pad_3_(V),V_Pad_4_(V),dBreak_(A),dBreak_(V),Capacitance_(uF/cm2),Capacitance_Error_(percent),Pm/Pe,BulkSRH_AND_Jo_Power_Loss_(percent),BulkSRH_Power_Loss_(percent),Jo_Power_Loss_(percent),Rs_Power_Loss_(percent),Rsh_Power_Loss_(percent),Dark_Break_Interpolated,Calibration,Resistivity_(ohm-cm),Analysis_Resistivity_(ohm-cm),Sample_Type,Thickness_(cm),Cell_Area_(cm2),Total_Area_(cm2),Number_of_Cells_per_String,Number_of_Strings,Temperature_(C),Intensity_(suns),Analysis_Type,Nominal_Load_Voltage_(mV/cell),Rs_Modulation_Target_(ohm-cm2),Reference_Constant_(V/sun),Voltage_Temperature_Coefficient_(mV/C),Temperature_Offset_(C),Power_per_Sun_(W/m2),Conductivity_Modulation_(ohm-cm2/V),Auger_Coefficient,Auger_Method,Band_Gap_Narrowing,Fit_Method,Carrier_Density_Center_Point_(cm-3),Percent_Fit,Lower_Bound_(cm-3),Upper_Bound_(cm-3),Rsh_Lifetime_Correction,Rsh_Measurement_Method,SunsVoc_Rsh_Voltage_(V),Do_Dark_Break_Measurement,Temperature_Measurement_Method,Number_of_dRsh_Points,dRsh_Output_Vlimit_(V),Current_Transfer,Voltage_Transfer,Temperature_Transfer,Final_Bin,Bin_Index,Tester_ID,Do_Doping_Measurement,Doping_Sample_Time_(us),Doping_Measurement_Length_(us),Measurement_Type,Comments,Measurement_Date-Time_String,Software Version,Recipe_Filename,EL Pulse Current Delivered (Coulombs),Forward Dark IV (V),Forward Dark IV (A),Forward Dark IV Interpolated?,EL Pulse Energy Delivered (J),Doping Calibration Factor (V/sun)
1,"Donald","calibration","V7-19","11/07/22 10:10:19",9.532375,,,,,,,,,0.038765,,,,,,,,9.532375,0.00729,,0.069489,0.282591,-0.0007649999999999999,0.038765,0.00729,0.000283,0.282591,-0.18805,0.148859,25.275379,125.625185,,,,,,,,,,,,,,,,,1.069011,0.8012550000000001,0.00729,0.453375,0.00729,,,,,,0,0,0,,0,0,0,0,0,"False","True",3,3,"p-type",0.018,245.9,245.9,1,1,25,1,"Generalized",540,1.04047,0.283958,2.2,0,1000,,1.66e-30,"Sinton","OFF","Center Point",3000000000000000,30,2000000000000000,4000000000000000,"OFF","Dark Rsh (Cell only)",0.4,"False","RTD (Internal)",2,10,-0.05,1,0.01,,0,"16-131484","True",0,0,"Hunt",,"11/07/22 10:10:19","MultiFlash v1.49","Default.mfi",0,0,0,"False",0,0.200319
2,"Donald","calibration","V7-19","11/07/22 10:10:40",9.535543000000001,0.647257,8.426176,0.508476,4.284508,69.419034,17.42378,42.384978,0.008558,0.038778,0.647257,0.034267,0.508476,0.017424,17.42378,10422.465988,2.104459,8.426176,0.508476,69.419034,4.284508,17.42378,0.008558,0.034267,0.508476,0.017424,17.42378,2.104459,2.226238,25.506908,15.099864,0.036006,0.56166,0.020223,80.571229,20.222917,1.150906,1.487843,2.883729e-13,3.471413e-08,,,,64.564455,4723313000000000,1.455819,,1.07479,0.807816,0.004537,6.502839,0.508476,,,,,,,10.964539,-0.011274,0.9631189999999999,11.596256,,,12.427454,0.143652,"False","False",3,1.455819,"p-type",0.018,245.9,245.9,1,1,25,1,"Generalized",540,2.889149,0.283958,2.2,0,1000,6.661111,1.66e-30,"Sinton","OFF","Center Point",3000000000000000,30,2000000000000000,4000000000000000,"OFF","Dark Rsh (Cell only)",0.4,"False","RTD (Internal)",2,10,-0.05,1,0.01,"A",0,"16-131484","True",0,0,"Hunt",,"11/07/22 10:10:40","MultiFlash v1.49","Default.mfi",,,,"False",,0.200319
3,"Donald","calibration","V7-19","11/09/22 10:27:20",9.527193,,,,,,,,,0.038744,,,,,,,,9.527193,0.007017,,0.066854,0.271875,-0.000737,0.038744,0.007017,0.000272,0.271875,-0.181116,0.330223,25.434974,395.811639,,,,,,,,,,,,,,,,,1.066155,0.791649,0.007017,0.934163,0.007017,,,,,,0,0,0,,0,0,0,0,0,"False","True",3,3,"p-type",0.018,245.9,245.9,1,1,25,1,"Generalized",540,1.04047,0.284153,2.2,0,1000,,1.66e-30,"Sinton","OFF","Center Point",3000000000000000,30,2000000000000000,4000000000000000,"OFF","Dark Rsh (Cell only)",0.4,"False","RTD (Internal)",2,10,-0.05,1,0.01,,0,"16-131484","True",0,0,"Hunt",,"11/09/22 10:27:20","MultiFlash v1.49","Default.mfi",0,0,0,"False",0,0.200706
4,"Donald","calibration","V7-19","11/09/22 10:27:43",9.532518,0.645296,8.513004,0.513035,4.367467,71.00072299999999,17.761152,41.936542,0.007333,0.038766,0.645296,0.03462,0.513035,0.017761,17.761152,10312.195653,1.803223,8.513004,0.513035,71.00072299999999,4.367467,17.761152,0.007333,0.03462,0.513035,0.017761,17.761152,1.803223,2.304158,25.47094,14.555833,0.035992,0.559634,0.020142,80.519597,20.142341,1.15383,1.486652,3.083038e-13,3.629428e-08,,,,57.334982,4723313000000000,1.452332,,1.040276,0.791631,0.004892,6.383826,0.513035,,,,,,,9.046434,-0.036277,0.966436,10.738746,,,10.84733,0.143952,"False","False",3,1.452332,"p-type",0.018,245.9,245.9,1,1,25,1,"Generalized",540,2.527921,0.284153,2.2,0,1000,7.117193,1.66e-30,"Sinton","OFF","Center Point",3000000000000000,30,2000000000000000,4000000000000000,"OFF","Dark Rsh (Cell only)",0.4,"False","RTD (Internal)",2,10,-0.05,1,0.01,"A",0,"16-131484","True",0,0,"Hunt",,"11/09/22 10:27:43","MultiFlash v1.49","Default.mfi",,,,"False",,0.200706
5,"Donald","BS210-Z6785-PT776-FULLAIR-67UM","CNTSHORT-01","11/09/22 11:48:54",10.009753,0.667413,9.481612999999999,0.553907,5.251928,78.61413400000001,21.357982,68.083568,0.003519,0.040707,0.667413,0.038559,0.553907,0.021358,21.357982,16741.749368,0.865355,9.481612999999999,0.553907,78.61413400000001,5.251928,21.357982,0.003519,0.038559,0.553907,0.021358,21.357982,0.865355,0.618501,25.32483,15.332877,0.038751,0.584738,0.022659,83.402484,22.658887,0.9952839999999999,1.098668,2.000388e-13,4.296081e-09,,,,82.77994099999999,1.012755e+16,1.17168,,1.066296,0.800677,0.007619,1.885964,0.553907,,,,,,,6.830676,0.013362,1.000259,5.29183,,,5.68506,0.086174,"False","False",3,1.17168,"p-type",0.018,245.9,245.9,1,1,25,1,"Generalized",540,0.866401,0.284153,2.2,0,1000,-0.010148,1.66e-30,"Sinton","OFF","Center Point",3000000000000000,30,2000000000000000,4000000000000000,"OFF","Dark Rsh (Cell only)",0.4,"False","RTD (Internal)",2,10,-0.05,1,0.01,"A",0,"16-131484","True",0,0,"Hunt",,"11/09/22 11:48:54","MultiFlash v1.49","Default.mfi",,,,"False",,0.200706
6,"Donald","BS210-Z6785-PT776-FULLAIR-67UM","PV22A-01","11/09/22 11:57:48",9.868722999999999,0.663365,9.366073999999999,0.555952,5.207083,79.539216,21.175614,69.236749,0.002871,0.040133,0.663365,0.038089,0.555952,0.021176,21.175614,17025.316663,0.705992,9.366073999999999,0.555952,79.539216,5.207083,21.175614,0.002871,0.038089,0.555952,0.021176,21.175614,0.705992,0.456491,24.655054,14.928854,0.038237,0.580865,0.022211,83.42769800000001,22.210839,0.997611,1.082961,2.338662e-13,3.923673e-09,,,,58.29132,1.274163e+16,1.224488,,1.0636,0.800105,0.005363,1.423219,0.555952,,,,,,,4.59482,0.009384,1.000591,5.112873,,,4.613686,0.085301,"False","False",3,1.224488,"p-type",0.018,245.9,245.9,1,1,25,1,"Generalized",540,0.714041,0.284153,2.2,0,1000,-0.295268,1.66e-30,"Sinton","OFF","Center Point",3000000000000000,30,2000000000000000,4000000000000000,"OFF","Dark Rsh (Cell only)",0.4,"False","RTD (Internal)",2,10,-0.05,1,0.01,"A",0,"16-131484","True",0,0,"Hunt",,"11/09/22 11:57:48","MultiFlash v1.49","Default.mfi",,,,"False",,0.200706
7,"Donald","BS210-Z6785-PT776-FULLAIR-67UM","CNTSHORT-02","11/09/22 12:10:07",9.952712999999999,0.66399,9.398466000000001,0.559044,5.254153,79.505922,21.36703,52.991613,0.002936,0.040475,0.66399,0.038221,0.559044,0.021367,21.36703,13030.637733,0.7219989999999999,9.398466000000001,0.559044,79.505922,5.254153,21.36703,0.002936,0.038221,0.559044,0.021367,21.36703,0.7219989999999999,0.474634,24.502239,15.065862,0.03858,0.581883,0.022449,83.531728,22.448956,0.985484,1.074964,2.304612e-13,3.245218e-09,,,,64.566069,1.215277e+16,1.212526,,1.072209,0.801715,0.004747,1.464356,0.559044,,,,,,,5.574873,0.011157,0.999885,5.558439,,,4.707618,0.11123,"False","False",3,1.212526,"p-type",0.018,245.9,245.9,1,1,25,1,"Generalized",540,0.720494,0.284153,2.2,0,1000,-0.048723,1.66e-30,"Sinton","OFF","Center Point",3000000000000000,30,2000000000000000,4000000000000000,"OFF","Dark Rsh (Cell only)",0.4,"False","RTD (Internal)",2,10,-0.05,1,0.01,"A",0,"16-131484","True",0,0,"Hunt",,"11/09/22 12:10:07","MultiFlash v1.49","Default.mfi",,,,"False",,0.200706
8,"Donald","BS210-Z6785-PT776-FULLAIR-67UM","CNTSHORT-03","11/09/22 12:13:55",9.955297,0.665536,9.452817,0.561516,5.307911,80.112101,21.58565,23.581089,0.002419,0.040485,0.665536,0.038442,0.561516,0.021586,21.58565,5798.58983,0.5947750000000001,9.452817,0.561516,80.112101,5.307911,21.58565,0.002419,0.038442,0.561516,0.021586,21.58565,0.5947750000000001,0.293416,24.915757,15.309875,0.038535,0.5832039999999999,0.022474,83.40725,22.473505,0.995635,1.095159,2.164939e-13,3.408814e-09,,,,64.456976,1.228139e+16,1.203626,,1.065222,0.804059,0.005868,0.881687,0.561516,,,,,,,5.056541,0.01192,1.001109,5.046581,,,3.913959,0.24893,"False","False",3,1.203626,"p-type",0.018,245.9,245.9,1,1,25,1,"Generalized",540,0.598516,0.284153,2.2,0,1000,-0.431849,1.66e-30,"Sinton","OFF","Center Point",3000000000000000,30,2000000000000000,4000000000000000,"OFF","Dark Rsh (Cell only)",0.4,"False","RTD (Internal)",2,10,-0.05,1,0.01,"A",0,"16-131484","True",0,0,"Hunt",,"11/09/22 12:13:55","MultiFlash v1.49","Default.mfi",,,,"False",,0.200706
9,"Donald","BS210-Z6785-PT776-FULLAIR-67UM","CNTSHORT-04","11/09/22 12:16:21",9.936482,0.665014,9.439779,0.560119,5.287396,80.016313,21.502222,54.457158,0.002507,0.040409,0.665014,0.038389,0.560119,0.021502,21.502222,13391.015226,0.616471,9.439779,0.560119,80.016313,5.287396,21.502222,0.002507,0.038389,0.560119,0.021502,21.502222,0.616471,0.325811,24.691012,15.448884,0.038496,0.582426,0.022421,83.43467699999999,22.420815,0.996132,1.087165,2.198876e-13,4.014097e-09,,,,62.715822,1.237886e+16,1.212834,,1.058891,0.79944,0.005641,0.9586519999999999,0.560119,,,,,,,4.903008,0.010899,1.000663,5.037981,,,4.049575,0.107886,"False","False",3,1.212834,"p-type",0.018,245.9,245.9,1,1,25,1,"Generalized",540,0.6183340000000001,0.284153,2.2,0,1000,-0.391482,1.66e-30,"Sinton","OFF","Center Point",3000000000000000,30,2000000000000000,4000000000000000,"OFF","Dark Rsh (Cell only)",0.4,"False","RTD (Internal)",2,10,-0.05,1,0.01,"A",0,"16-131484","True",0,0,"Hunt",,"11/09/22 12:16:21","MultiFlash v1.49","Default.mfi",,,,"False",,0.200706
10,"Donald","BS210-Z6785-PT776-FULLAIR-67UM","PV22A-02","11/09/22 12:28:07",9.747754,0.660927,9.046222999999999,0.537152,4.859194,75.423419,19.760855,56.399026,0.005586,0.039641,0.660927,0.036788,0.537152,0.019761,19.760855,13868.520564,1.373584,9.046222999999999,0.537152,75.423419,4.859194,19.760855,0.005586,0.036788,0.537152,0.019761,19.760855,1.373584,1.231928,24.708991,15.069863,0.037609,0.577483,0.021718,82.89470799999999,21.718324,1.007481,1.149787,2.418836e-13,7.878050999999999e-09,,,,52.278242,1.227805e+16,1.253422,,1.074139,0.801433,0.004184,3.736762,0.537152,,,,,,,5.745961,0.006715,0.980056,7.225099,,,8.599016000000001,0.106897,"False","False",3,1.253422,"p-type",0.018,245.9,245.9,1,1,25,1,"Generalized",540,1.393643,0.284153,2.2,0,1000,4.701068,1.66e-30,"Sinton","OFF","Center Point",3000000000000000,30,2000000000000000,4000000000000000,"OFF","Dark Rsh (Cell only)",0.4,"False","RTD (Internal)",2,10,-0.05,1,0.01,"A",0,"16-131484","True",0,0,"Hunt",,"11/09/22 12:28:07","MultiFlash v1.49","Default.mfi",,,,"False",,0.200706
11,"Donald","BS210-Z6785-PT776-FULLAIR-67UM","PV22A-02","11/09/22 12:30:02",9.739668,0.660829,8.969372999999999,0.539845,4.842072,75.23119199999999,19.691222,29.27727,0.005593,0.039608,0.660829,0.036476,0.539845,0.019691,19.691222,7199.280631,1.375211,8.969372999999999,0.539845,75.23119199999999,4.842072,19.691222,0.005593,0.036476,0.539845,0.019691,19.691222,1.375211,1.214381,24.682022,15.161867,0.037544,0.577258,0.021672,82.799961,21.672293,1.00688,1.162111,2.431579e-13,7.868785e-09,,,,53.894655,1.185237e+16,1.26801,,1.063158,0.804884,0.004109,3.417994,0.539845,,,,,,,6.506247,0.008077000000000001,0.979057,7.948279,,,8.502174999999999,0.20691,"False","False",3,1.26801,"p-type",0.018,245.9,245.9,1,1,25,1,"Generalized",540,1.399046,0.284153,2.2,0,1000,4.648664,1.66e-30,"Sinton","OFF","Center Point",3000000000000000,30,2000000000000000,4000000000000000,"OFF","Dark Rsh (Cell only)",0.4,"False","RTD (Internal)",2,10,-0.05,1,0.01,"A",0,"16-131484","True",0,0,"Hunt",,"11/09/22 12:30:02","MultiFlash v1.49","Default.mfi",,,,"False",,0.200706
12,"Donald","BS210-Z6785-PT776-FULLAIR-67UM","PV22A-03","11/09/22 12:32:19",9.867251,0.664801,9.29637,0.563361,5.237215,79.83859,21.298149,16.100993,0.002418,0.040127,0.664801,0.037805,0.563361,0.021298,21.298149,3959.234233,0.594566,9.29637,0.563361,79.83859,5.237215,21.298149,0.002418,0.037805,0.563361,0.021298,21.298149,0.594566,0.323587,24.722475,15.028859,0.038097,0.581893,0.022169,83.101512,22.168582,1.007266,1.128796,2.19516e-13,4.340083e-09,,,,62.528685,1.170641e+16,1.199766,,1.045492,0.79123,0.00522,0.867026,0.563361,,,,,,,5.608028,0.010769,1.001324,5.824654,,,3.836582,0.368748,"False","False",3,1.199766,"p-type",0.018,245.9,245.9,1,1,25,1,"Generalized",540,0.588113,0.284153,2.2,0,1000,-0.538929,1.66e-30,"Sinton","OFF","Center Point",3000000000000000,30,2000000000000000,4000000000000000,"OFF","Dark Rsh (Cell only)",0.4,"False","RTD (Internal)",2,10,-0.05,1,0.01,"A",0,"16-131484","True",0,0,"Hunt",,"11/09/22 12:32:19","MultiFlash v1.49","Default.mfi",,,,"False",,0.200706
13,"Donald","BS210-Z6785-PT776-FULLAIR-67UM","PV22A-04","11/09/22 12:34:41",9.837809,0.662764,9.331699,0.558608,5.212763,79.948584,21.198713,20.899915,0.002224,0.040007,0.662764,0.037949,0.558608,0.021199,21.198713,5139.289081,0.546766,9.331699,0.558608,79.948584,5.212763,21.198713,0.002224,0.037949,0.558608,0.021199,21.198713,0.546766,0.31232,24.677527,15.449883,0.037975,0.579183,0.021994,82.949004,21.994287,1.016659,1.139763,2.341764e-13,6.032165e-09,,,,51.767972,1.24216e+16,1.238749,,1.066197,0.803175,0.005234,0.93976,0.558608,,,,,,,4.117605,0.007657,1.003079,5.173801,,,3.582002,0.281776,"False","False",3,1.238749,"p-type",0.018,245.9,245.9,1,1,25,1,"Generalized",540,0.55742,0.284153,2.2,0,1000,-1.132883,1.66e-30,"Sinton","OFF","Center Point",3000000000000000,30,2000000000000000,4000000000000000,"OFF","Dark Rsh (Cell only)",0.4,"False","RTD (Internal)",2,10,-0.05,1,0.01,"A",0,"16-131484","True",0,0,"Hunt",,"11/09/22 12:34:41","MultiFlash v1.49","Default.mfi",,,,"False",,0.200706

File: FCT450csv/MultiFlash_Database WW48 - 2020.csv (part 1 of 3)
ID,User_ID,Batch_ID,Sample_ID,Measurement_Date-Time,Isc_(A),Voc_(V),Imp_(A),Vmp_(V),Pmp_(W),FF_(percent),Efficiency_(percent),Rsh_(ohm),Rs_(ohm),Jsc_(A/cm2),Voc_(V/cell),Jmp_(A/cm2),Vmp_(V/cell),Pmp_(W/cm2),Cell_Efficiency_(percent),Rsh_(ohm-cm2),Rs_(ohm-cm2),ILoad_(A),VLoad_(V),FFLoad_(percent),PLoad_(W),EffLoad_(percent),RsLoad_(ohm),JLoad_(A/cm2),VLoad_(V/cell),PLoad_(W/cm2),Cell_EffLoad_(percent),RsLoad_(ohm-cm2),Rs_Modulation_(ohm-cm2),Measured_Temperature_(C),Total_Test_Time_(s),pJmp_(A/cm2),pVmp_(V/cell),pPmp_(W/cm2),pFF_(percent),pEfficiency_(percent),n_at_1_sun,n_at_ 1/10_suns,Jo1_(A/cm2),Jo2_(A/cm2),Jo_(fA/cm2),Est_Bulk_Lifetime_(us),BRR_(Hz),Lifetime_at_Vmp_(us),Doping_(cm-3),Measured_Resistivity_(Ohm-cm),Lifetime_Fit_R2,Max_Intensity_(suns),Intensity_@_flash_cutoff_(suns),V_at_Isc_(V),dV/dt,V_Pad_0_(V),V_Pad_1_(V),V_Pad_2_(V),V_Pad_3_(V),V_Pad_4_(V),dBreak_(A),dBreak_(V),Capacitance_(uF/cm2),Capacitance_Error_(percent),Pm/Pe,BulkSRH_AND_Jo_Power_Loss_(percent),BulkSRH_Power_Loss_(percent),Jo_Power_Loss_(percent),Rs_Power_Loss_(percent),Rsh_Power_Loss_(percent),Dark_Break_Interpolated,Calibration,Resistivity_(ohm-cm),Analysis_Resistivity_(ohm-cm),Sample_Type,Thickness_(cm),Cell_Area_(cm2),Total_Area_(cm2),Number_of_Cells_per_String,Number_of_Strings,Temperature_(C),Intensity_(suns),Analysis_Type,Nominal_Load_Voltage_(mV/cell),Rs_Modulation_Target_(ohm-cm2),Reference_Constant_(V/sun),Voltage_Temperature_Coefficient_(mV/C),Temperature_Offset_(C),Power_per_Sun_(W/m2),Conductivity_Modulation_(ohm-cm2/V),Auger_Coefficient,Auger_Method,Band_Gap_Narrowing,Fit_Method,Carrier_Density_Center_Point_(cm-3),Percent_Fit,Lower_Bound_(cm-3),Upper_Bound_(cm-3),Rsh_Lifetime_Correction,Rsh_Measurement_Method,SunsVoc_Rsh_Voltage_(V),Do_Dark_Break_Measurement,Temperature_Measurement_Method,Number_of_dRsh_Points,dRsh_Output_Vlimit_(V),Current_Transfer,Voltage_Transfer,Temperature_Transfer,Final_Bin,Bin_Index,Tester_ID,Do_Doping_Measurement,Doping_Sample_Time_(us),Doping_Measurement_Length_(us),Measurement_Type,Comments,Measurement_Date-Time_String,Software Version,Recipe_Filename,EL Pulse Current Delivered (Coulombs),Forward Dark IV (V),Forward Dark IV (A),Forward Dark IV Interpolated?,EL Pulse Energy Delivered (J),Doping Calibration Factor (V/sun)
34,"Aba","V8","89.1","11/25/20 12:51:10",7.436751,0.66765,5.217221,0.450344,2.349547,47.320785,9.668917,30.018907,0.035614,0.030604,0.66765,0.02147,0.450344,0.009669000000000001,9.668917,7294.594397,8.654292999999999,5.217221,0.450344,47.320785,2.349547,9.668917,0.035614,0.02147,0.450344,0.009669000000000001,9.668917,8.654292999999999,9.537680999999999,25.225928,14.68484,0.029192,0.586286,0.017115,83.762512,17.114947,1.013328,1.045175,1.53685e-13,1.227303e-09,136.801724,1427.719914,700.417491,242.197156,4723313000000000,1.170702,0.994503,1.106208,0.829577,-0.011027,20.058974,0.450344,,,,,,,75.099343,-0.649523,0.767669,30.627518,5.077618,25.5499,29.209654,0.28496,"False","False",3,3,"p-type",0.018,243,243,1,1,25,1,"Generalized",540,13.103162,0.282529,2.2,0,1000,144.138921,1.66e-30,"Sinton","OFF","Center Point",3000000000000000,30,2000000000000000,4000000000000000,"OFF","Dark Rsh (Cell only)",0.4,"False","RTD (Internal)",2,10,-0.05,1,0.01,"A",0,"16-131484","True",0,0,"Hunt","Gas flow at 100 SCFH","11/25/20 12:51:10","MultiFlash v1.49","Default.mfi",,,,"False",,0.200188
35,"Aba","V8","91","11/25/20 12:55:05",8.703847,0.6657459999999999,6.468975,0.444051,2.872556,49.573397,11.821217,21.810553,0.02869,0.035818,0.6657459999999999,0.026621,0.444051,0.011821,11.821217,5299.964264,6.97155,6.468975,0.444051,49.573397,2.872556,11.821217,0.02869,0.026621,0.444051,0.011821,11.821217,6.97155,7.402511,25.113544,14.733843,0.034066,0.5834510000000001,0.019876,83.350134,19.875579,1.034117,1.092591,1.88014e-13,3.70167e-09,-382.850169,53.612471,18652.376536,191.038165,4723313000000000,1.192939,1,1.098599,0.822649,-0.004847,18.330448,0.444051,,,,,,,61.305029,-0.246141,0.820483,25.89431,,,29.472833,0.331678,"False","False",3,3,"p-type",0.018,243,243,1,1,25,1,"Generalized",540,9.429335999999999,0.282529,2.2,0,1000,69.96393399999999,1.66e-30,"Sinton","OFF","Center Point",3000000000000000,30,2000000000000000,4000000000000000,"OFF","Dark Rsh (Cell only)",0.4,"False","RTD (Internal)",2,10,-0.05,1,0.01,"A",0,"16-131484","True",0,0,"Hunt","Gas flow at 100 SCFH","11/25/20 12:55:05","MultiFlash v1.49","Default.mfi",,,,"False",,0.200188
36,"Aba","V8","92","11/25/20 12:57:15",9.052213999999999,0.664427,7.168689,0.511275,3.665171,60.938574,15.083008,16.296584,0.015495,0.037252,0.664427,0.029501,0.511275,0.015083,15.083008,3960.070026,3.765398,7.168689,0.511275,60.938574,3.665171,15.083008,0.015495,0.029501,0.511275,0.015083,15.083008,3.765398,5.526954,25.113544,15.026859,0.035386,0.581843,0.020589,83.184352,20.589098,1.046418,1.109546,2.053602e-13,4.420408e-09,,,,175.693727,4723313000000000,1.205631,,1.067308,0.821119,-0.003528,16.318698,0.511275,,,,,,,48.41995,-0.853393,0.849702,20.932219,,,17.851271,0.421879,"False","False",3,3,"p-type",0.018,243,243,1,1,25,1,"Generalized",540,5.692601,0.282529,2.2,0,1000,55.920441,1.66e-30,"Sinton","OFF","Center Point",3000000000000000,30,2000000000000000,4000000000000000,"OFF","Dark Rsh (Cell only)",0.4,"False","RTD (Internal)",2,10,-0.05,1,0.01,"A",0,"16-131484","True",0,0,"Hunt","Gas flow at 100 SCFH","11/25/20 12:57:15","MultiFlash v1.49","Default.mfi",,,,"False",,0.200188
37,"Aba","V8","87","11/25/20 12:59:23",9.298772,0.656463,7.888839,0.527378,4.160404,68.155299,17.121004,56.129435,0.009901999999999999,0.038267,0.656463,0.032464,0.527378,0.017121,17.121004,13639.452677,2.406251,7.888839,0.527378,68.155299,4.160404,17.121004,0.009901999999999999,0.032464,0.527378,0.017121,17.121004,2.406251,3.620716,25.140516,14.989858,0.03636,0.573732,0.020861,83.042309,20.860706,1.046093,1.104553,2.884447e-13,5.896804e-09,,,,126.899736,4723313000000000,1.310893,,1.095386,0.822712,-0.002058,12.187446,0.527378,,,,,,,27.193007,-0.342559,0.903196,15.272868,,,12.898671,0.11601,"False","False",3,3,"p-type",0.018,243,243,1,1,25,1,"Generalized",540,3.602463,0.282529,2.2,0,1000,30.805486,1.66e-30,"Sinton","OFF","Center Point",3000000000000000,30,2000000000000000,4000000000000000,"OFF","Dark Rsh (Cell only)",0.4,"False","RTD (Internal)",2,10,-0.05,1,0.01,"A",0,"16-131484","True",0,0,"Hunt","Gas flow at 100 SCFH","11/25/20 12:59:23","MultiFlash v1.49","Default.mfi",,,,"False",,0.200188
38,"Aba","V8","86","11/25/20 13:00:44",8.946904999999999,0.667019,6.995961,0.5077,3.551852,59.517381,14.616673,15.664779,0.017054,0.036819,0.667019,0.02879,0.5077,0.014617,14.616673,3806.541328,4.144069,6.995961,0.5077,59.517381,3.551852,14.616673,0.017054,0.02879,0.5077,0.014617,14.616673,4.144069,5.747594,25.12703,14.51883,0.035041,0.5852889999999999,0.020509,83.509668,20.508858,1.015806,1.079902,1.851629e-13,2.728925e-09,169.428868,1154.598479,866.101955,199.309002,4723313000000000,1.177492,0.995266,1.043755,0.7642409999999999,-0.003473,16.234639,0.5077,,,,,,,56.349181,-0.8865,0.838746,22.223381,3.800237,18.423144,19.028086,0.447379,"False","False",3,3,"p-type",0.018,243,243,1,1,25,1,"Generalized",540,6.397874,0.282529,2.2,0,1000,59.82561,1.66e-30,"Sinton","OFF","Center Point",3000000000000000,30,2000000000000000,4000000000000000,"OFF","Dark Rsh (Cell only)",0.4,"False","RTD (Internal)",2,10,-0.05,1,0.01,"A",0,"16-131484","True",0,0,"Hunt","Gas flow at 100 SCFH","11/25/20 13:00:44","MultiFlash v1.49","Default.mfi",,,,"False",,0.200188
39,"Aba","V8","85","11/25/20 13:03:02",9.18303,0.663772,7.622304,0.532085,4.055714,66.536917,16.690182,238.341863,0.011171,0.03779,0.663772,0.031368,0.532085,0.01669,16.690182,57917.072707,2.714497,7.622304,0.532085,66.536917,4.055714,16.690182,0.011171,0.031368,0.532085,0.01669,16.690182,2.714497,4.219091,25.136021,14.766845,0.03609,0.581784,0.020997,83.705709,20.996818,1.03053,1.039351,2.242429e-13,1.847509e-09,,,,175.98999,4723313000000000,1.221526,,1.051027,0.764286,-0.002593,12.301373,0.532085,,,,,,,40.804308,-0.570564,0.87992,17.136237,,,13.796309,0.028201,"False","False",3,3,"p-type",0.018,243,243,1,1,25,1,"Generalized",540,4.346125,0.282529,2.2,0,1000,42.72567,1.66e-30,"Sinton","OFF","Center Point",3000000000000000,30,2000000000000000,4000000000000000,"OFF","Dark Rsh (Cell only)",0.4,"False","RTD (Internal)",2,10,-0.05,1,0.01,"A",0,"16-131484","True",0,0,"Hunt","Gas flow at 100 SCFH","11/25/20 13:03:02","MultiFlash v1.49","Default.mfi",,,,"False",,0.200188
40,"Aba","V8","88","11/25/20 13:04:34",9.289949,0.665861,8.121122,0.544357,4.420792,71.466573,18.19256,26.57396,0.008090999999999999,0.03823,0.665861,0.03342,0.544357,0.018193,18.19256,6457.472337,1.966,8.121122,0.544357,71.466573,4.420792,18.19256,0.008090999999999999,0.03342,0.544357,0.018193,18.19256,1.966,2.900803,25.145011,14.361822,0.036364,0.583006,0.0212,83.282661,21.200468,1.026934,1.101416,2.009325e-13,4.238805e-09,-105.099214,98.18415899999999,10184.94237,181.280667,4723313000000000,1.189908,1,1.104802,0.824413,-0.002466,9.559415,0.544357,,,,,,,31.911225,-0.294102,0.926399,12.663475,,,10.770911,0.247118,"False","False",3,3,"p-type",0.018,243,243,1,1,25,1,"Generalized",540,2.859674,0.282529,2.2,0,1000,24.999867,1.66e-30,"Sinton","OFF","Center Point",3000000000000000,30,2000000000000000,4000000000000000,"OFF","Dark Rsh (Cell only)",0.4,"False","RTD (Internal)",2,10,-0.05,1,0.01,"A",0,"16-131484","True",0,0,"Hunt","Gas flow at 100 SCFH","11/25/20 13:04:34","MultiFlash v1.49","Default.mfi",,,,"False",,0.200188
41,"Aba","V8","40","11/25/20 13:07:29",9.136032999999999,0.6635219999999999,7.768793,0.538542,4.18382,69.017596,17.217368,30.797374,0.009448,0.037597,0.6635219999999999,0.03197,0.538542,0.017217,17.217368,7483.761761,2.295901,7.768793,0.538542,69.017596,4.18382,17.217368,0.009448,0.03197,0.538542,0.017217,17.217368,2.295901,3.717007,25.109049,15.073862,0.035725,0.58034,0.020733,83.109786,20.732854,1.051832,1.110521,2.169034e-13,4.837745e-09,,,,165.555295,4723313000000000,1.222017,,1.102705,0.828454,-0.002543,12.16527,0.538542,,,,,,,34.059951,-0.495563,0.901846,15.106129,,,11.993899,0.21749,"False","False",3,3,"p-type",0.018,243,243,1,1,25,1,"Generalized",540,3.590832,0.282529,2.2,0,1000,38.738382,1.66e-30,"Sinton","OFF","Center Point",3000000000000000,30,2000000000000000,4000000000000000,"OFF","Dark Rsh (Cell only)",0.4,"False","RTD (Internal)",2,10,-0.05,1,0.01,"A",0,"16-131484","True",0,0,"Hunt","Gas flow at 100 SCFH
1-pass","11/25/20 13:07:29","MultiFlash v1.49","Default.mfi",,,,"False",,0.200188
42,"Aba","V8","38","11/25/20 13:09:11",9.202526000000001,0.660073,7.706514,0.528985,4.076628,67.112261,16.776248,20.266821,0.010593,0.03787,0.660073,0.031714,0.528985,0.016776,16.776248,4924.837534,2.57405,7.706514,0.528985,67.112261,4.076628,16.776248,0.010593,0.031714,0.528985,0.016776,16.776248,2.57405,3.984522,25.109049,14.448826,0.035881,0.5771539999999999,0.020709,82.843633,20.708665,1.047,1.147581,2.386519e-13,7.137322e-09,,,,144.665065,4723313000000000,1.257151,,1.10929,0.825399,-0.003068,13.256788,0.528985,,,,,,,32.53426,-0.48134,0.894348,16.350072,,,13.37008,0.327399,"False","False",3,3,"p-type",0.018,243,243,1,1,25,1,"Generalized",540,3.936876,0.282529,2.2,0,1000,36.950579,1.66e-30,"Sinton","OFF","Center Point",3000000000000000,30,2000000000000000,4000000000000000,"OFF","Dark Rsh (Cell only)",0.4,"False","RTD (Internal)",2,10,-0.05,1,0.01,"A",0,"16-131484","True",0,0,"Hunt","Gas flow at 100 SCFH
1-pass","11/25/20 13:09:11","MultiFlash v1.49","Default.mfi",,,,"False",,0.200188
43,"Aba","V8","37","11/25/20 13:11:20",9.501605,0.662857,8.336289000000001,0.544584,4.53981,72.08101600000001,18.682345,17.323351,0.007198,0.039101,0.662857,0.034306,0.544584,0.018682,18.682345,4209.574355,1.749186,8.336289000000001,0.544584,72.08101600000001,4.53981,18.682345,0.007198,0.034306,0.544584,0.018682,18.682345,1.749186,2.374831,25.086572,15.513887,0.036989,0.579365,0.02143,82.68163,21.429869,1.060528,1.175656,2.159411e-13,8.72558e-09,,,,148.829241,4723313000000000,1.226078,,1.047139,0.792405,-0.00118,6.483481,0.544584,,,,,,,26.336671,-0.131179,0.934146,12.324309,,,9.923868000000001,0.36731,"False","False",3,3,"p-type",0.018,243,243,1,1,25,1,"Generalized",540,2.447366,0.282529,2.2,0,1000,23.970363,1.66e-30,"Sinton","OFF","Center Point",3000000000000000,30,2000000000000000,4000000000000000,"OFF","Dark Rsh (Cell only)",0.4,"False","RTD (Internal)",2,10,-0.05,1,0.01,"A",0,"16-131484","True",0,0,"Hunt","Gas flow at 100 SCFH
1-pass","11/25/20 13:11:20","MultiFlash v1.49","Default.mfi",,,,"False",,0.200188
44,"Aba","V8","39","11/25/20 13:13:13",9.385863000000001,0.665911,8.068445000000001,0.54351,4.385282,70.162803,18.046428,27.967495,0.008593999999999999,0.038625,0.665911,0.033203,0.54351,0.018046,18.046428,6796.101284,2.08842,8.068445000000001,0.54351,70.162803,4.385282,18.046428,0.008593999999999999,0.033203,0.54351,0.018046,18.046428,2.08842,3.236837,25.073086,14.390823,0.036721,0.58286,0.021403,83.214011,21.403301,1.037263,1.107059,2.01764e-13,4.714313e-09,16.483542,157.810808,6336.701622,178.488377,4723313000000000,1.18204,0.047458,1.105673,0.822734,-0.001494,10.855729,0.54351,,,,,,,35.145301,-0.407594,0.9114449999999999,14.099889,,,11.316097,0.233469,"False","False",3,3,"p-type",0.018,243,243,1,1,25,1,"Generalized",540,3.214219,0.282529,2.2,0,1000,32.235078,1.66e-30,"Sinton","OFF","Center Point",3000000000000000,30,2000000000000000,4000000000000000,"OFF","Dark Rsh (Cell only)",0.4,"False","RTD (Internal)",2,10,-0.05,1,0.01,"A",0,"16-131484","True",0,0,"Hunt","Gas flow at 100 SCFH
1-pass","11/25/20 13:13:13","MultiFlash v1.49","Default.mfi",,,,"False",,0.200188
45,"Aba","V8","56","11/25/20 13:15:17",8.969274,0.660818,7.417998,0.5348270000000001,3.967348,66.936251,16.326537,156.297032,0.010641,0.036911,0.660818,0.030527,0.5348270000000001,0.016327,16.326537,37980.178842,2.585747,7.417998,0.5348270000000001,66.936251,3.967348,16.326537,0.010641,0.030527,0.5348270000000001,0.016327,16.326537,2.585747,4.648972,25.059601,14.367822,0.035134,0.578268,0.020317,83.29608,20.316891,1.058446,1.078376,2.391775e-13,4.0803e-09,,,,156.125598,4723313000000000,1.262437,,1.093395,0.822281,-0.004285,14.698551,0.5348270000000001,,,,,,,36.259304,-0.774804,0.876183,17.436628,,,12.861028,0.043782,"False","False",3,3,"p-type",0.018,243,243,1,1,25,1,"Generalized",540,4.428464,0.282529,2.2,0,1000,65.44578,1.66e-30,"Sinton","OFF","Center Point",3000000000000000,30,2000000000000000,4000000000000000,"OFF","Dark Rsh (Cell only)",0.4,"False","RTD (Internal)",2,10,-0.05,1,0.01,"A",0,"16-131484","True",0,0,"Hunt","Gas flow at 100 SCFH
1-pass","11/25/20 13:15:17","MultiFlash v1.49","Default.mfi",,,,"False",,0.200188
46,"Aba","V8","55","11/25/20 13:16:56",7.478683,0.6707649999999999,5.107492,0.439633,2.245421,44.761252,9.240413999999999,87.791325,0.039188,0.030776,0.6707649999999999,0.021018,0.439633,0.00924,9.240413999999999,21333.291854,9.522781999999999,5.107492,0.439633,44.761252,2.245421,9.240413999999999,0.039188,0.021018,0.439633,0.00924,9.240413999999999,9.522781999999999,9.842079,25.05061,14.366822,0.029347,0.587198,0.017232,83.474307,17.232251,1.052831,1.071232,1.385295e-13,2.360871e-09,105.235259,851.436223,1174.48609,255.754484,4723313000000000,1.139642,0.991716,1.06634,0.819985,-0.011402,18.026156,0.439633,,,,,,,83.825091,-0.233058,0.754995,32.092896,9.577638,22.515258,31.285314,0.097445,"False","False",3,3,"p-type",0.018,243,243,1,1,25,1,"Generalized",540,13.949322,0.282529,2.2,0,1000,166.367605,1.66e-30,"Sinton","OFF","Center Point",3000000000000000,30,2000000000000000,4000000000000000,"OFF","Dark Rsh (Cell only)",0.4,"False","RTD (Internal)",2,10,-0.05,1,0.01,"A",0,"16-131484","True",0,0,"Hunt","Gas flow at 100 SCFH
1-pass","11/25/20 13:16:56","MultiFlash v1.49","Default.mfi",,,,"False",,0.200188
47,"Aba","V8","54","11/25/20 13:18:11",9.005165,0.66327,7.451473,0.526061,3.919931,65.629103,16.131402,157.148819,0.012111,0.037058,0.66327,0.030664,0.526061,0.016131,16.131402,38187.16294,2.942905,7.451473,0.526061,65.629103,3.919931,16.131402,0.012111,0.030664,0.526061,0.016131,16.131402,2.942905,4.632896,25.068591,14.355821,0.035274,0.580607,0.020481,83.32338900000001,20.480595,1.038846,1.086502,2.159119e-13,4.29395e-09,,,,171.319226,4723313000000000,1.217379,,1.05248,0.8039770000000001,-0.00356,12.334416,0.526061,,,,,,,39.542285,-0.580217,0.881733,17.358213,,,14.642297,0.04355,"False","False",3,3,"p-type",0.018,243,243,1,1,25,1,"Generalized",540,4.5784,0.282529,2.2,0,1000,41.98428,1.66e-30,"Sinton","OFF","Center Point",3000000000000000,30,2000000000000000,4000000000000000,"OFF","Dark Rsh (Cell only)",0.4,"False","RTD (Internal)",2,10,-0.05,1,0.01,"A",0,"16-131484","True",0,0,"Hunt","Gas flow at 100 SCFH
2-pass","11/25/20 13:18:11","MultiFlash v1.49","Default.mfi",,,,"False",,0.200188
48,"Aba","V8","58","11/25/20 13:28:28",9.16583,0.653726,7.945128,0.53722,4.26828,71.233616,17.564936,50.048508,0.007854999999999999,0.037719,0.653726,0.032696,0.53722,0.017565,17.564936,12161.787361,1.908648,7.945128,0.53722,71.233616,4.26828,17.564936,0.007854999999999999,0.032696,0.53722,0.017565,17.564936,1.908648,3.192005,25.028134,14.361822,0.0359,0.571492,0.020516,83.202676,20.516293,1.073281,1.072079,3.273116e-13,3.864243e-09,,,,118.001523,4723313000000000,1.357482,,1.106736,0.825064,-0.003416,10.499035,0.53722,,,,,,,22.059711,-0.284788,0.9167110000000001,13.393511,,,10.407639,0.130712,"False","False",3,3,"p-type",0.018,243,243,1,1,25,1,"Generalized",540,3.088435,0.282529,2.2,0,1000,37.729849,1.66e-30,"Sinton","OFF","Center Point",3000000000000000,30,2000000000000000,4000000000000000,"OFF","Dark Rsh (Cell only)",0.4,"False","RTD (Internal)",2,10,-0.05,1,0.01,"A",0,"16-131484","True",0,0,"Hunt","Gas flow at 150 SCFH
2-pass","11/25/20 13:28:28","MultiFlash v1.49","Default.mfi",,,,"False",,0.200188
49,"Aba","V8","59","11/25/20 13:32:29",9.44469,0.650798,8.419029,0.544861,4.587199,74.630071,18.87736,19.539666,0.005318,0.038867,0.650798,0.034646,0.544861,0.018877,18.87736,4748.138823,1.292307,8.419029,0.544861,74.630071,4.587199,18.87736,0.005318,0.034646,0.544861,0.018877,18.87736,1.292307,2.161998,24.951717,14.591835,0.036808,0.568099,0.02091,82.667472,20.910387,1.07501,1.143012,3.55506e-13,8.49661e-09,,,,96.43465500000001,4723313000000000,1.409245,,1.097562,0.820854,-0.002207,6.713852,0.544861,,,,,,,15.336452,-0.11957,0.945001,10.922899,,,7.592602,0.319505,"False","False",3,3,"p-type",0.018,243,243,1,1,25,1,"Generalized",540,2.018859,0.282529,2.2,0,1000,32.405649,1.66e-30,"Sinton","OFF","Center Point",3000000000000000,30,2000000000000000,4000000000000000,"OFF","Dark Rsh (Cell only)",0.4,"False","RTD (Internal)",2,10,-0.05,1,0.01,"A",0,"16-131484","True",0,0,"Hunt","Gas flow at 150 SCFH
2-pass","11/25/20 13:32:29","MultiFlash v1.49","Default.mfi",,,,"False",,0.200188
50,"Aba","V8","57","11/25/20 13:37:11",9.477646999999999,0.6556,8.364471999999999,0.542698,4.539381,73.056209,18.680582,47.672678,0.006569,0.039003,0.6556,0.034422,0.542698,0.018681,18.680582,11584.460692,1.596232,8.364471999999999,0.542698,73.056209,4.539381,18.680582,0.006569,0.034422,0.542698,0.018681,18.680582,1.596232,2.390981,25.005658,14.960856,0.037001,0.573377,0.021215,82.969483,21.215421,1.048085,1.120666,2.968798e-13,6.810739e-09,,,,120.245208,4723313000000000,1.33913,,1.067016,0.8219340000000001,-0.001885,7.118987,0.542698,,,,,,,20.539207,-0.141205,0.935945,11.80253,,,9.193341999999999,0.132273,"False","False",3,3,"p-type",0.018,243,243,1,1,25,1,"Generalized",540,2.349067,0.282529,2.2,0,1000,26.76358,1.66e-30,"Sinton","OFF","Center Point",3000000000000000,30,2000000000000000,4000000000000000,"OFF","Dark Rsh (Cell only)",0.4,"False","RTD (Internal)",2,10,-0.05,1,0.01,"A",0,"16-131484","True",0,0,"Hunt","Gas flow at 150 SCFH
2-pass","11/25/20 13:37:11","MultiFlash v1.49","Default.mfi",,,,"False",,0.200188
51,"Aba","V8","43","11/25/20 13:40:18",9.540387000000001,0.659026,8.366327,0.5451780000000001,4.561139,72.544577,18.770121,60.708646,0.006696,0.039261,0.659026,0.034429,0.5451780000000001,0.01877,18.770121,14752.200866,1.627189,8.366327,0.5451780000000001,72.544577,4.561139,18.770121,0.006696,0.034429,0.5451780000000001,0.01877,18.770121,1.627189,2.475024,24.983182,14.894852,0.03722,0.575483,0.021419,82.784054,21.419475,1.063473,1.145868,2.600806e-13,8.073877999999999e-09,,,,130.093343,4723313000000000,1.272534,,1.100753,0.823547,-0.001582,7.988779,0.5451780000000001,,,,,,,23.342642,-0.18557,0.930366,12.379035,,,9.317693999999999,0.103801,"False","False",3,3,"p-type",0.018,243,243,1,1,25,1,"Generalized",540,2.457738,0.282529,2.2,0,1000,30.37274,1.66e-30,"Sinton","OFF","Center Point",3000000000000000,30,2000000000000000,4000000000000000,"OFF","Dark Rsh (Cell only)",0.4,"False","RTD (Internal)",2,10,-0.05,1,0.01,"A",0,"16-131484","True",0,0,"Hunt","Gas flow at 150 SCFH
1-pass","11/25/20 13:40:18","MultiFlash v1.49","Default.mfi",,,,"False",,0.200188
52,"Aba","V8","41","11/25/20 13:43:28",9.583114999999999,0.6571630000000001,8.561006000000001,0.547295,4.685392,74.398888,19.281449,52.578888,0.005585,0.039437,0.6571630000000001,0.03523,0.547295,0.019281,19.281449,12776.66974,1.35727,8.561006000000001,0.547295,74.398888,4.685392,19.281449,0.005585,0.03523,0.547295,0.019281,19.281449,1.35727,1.964896,24.956212,14.617836,0.037323,0.573955,0.021422,82.657495,21.421775,1.057221,1.167234,2.732995e-13,9.456087e-09,,,,118.56565,4723313000000000,1.302641,,1.102292,0.824671,-0.00138,6.397749,0.547295,,,,,,,18.738914,-0.105265,0.948717,10.765097,,,8.033899999999999,0.118108,"False","False",3,3,"p-type",0.018,243,243,1,1,25,1,"Generalized",540,1.932524,0.282529,2.2,0,1000,22.781144,1.66e-30,"Sinton","OFF","Center Point",3000000000000000,30,2000000000000000,4000000000000000,"OFF","Dark Rsh (Cell only)",0.4,"False","RTD (Internal)",2,10,-0.05,1,0.01,"A",0,"16-131484","True",0,0,"Hunt","Gas flow at 150 SCFH
1-pass","11/25/20 13:43:28","MultiFlash v1.49","Default.mfi",,,,"False",,0.200188
53,"Aba","V8","42","11/25/20 13:46:21",9.562799,0.65926,8.539519,0.548177,4.681165,74.25273900000001,19.264054,28.009465,0.005795,0.039353,0.65926,0.035142,0.548177,0.019264,19.264054,6806.299953,1.408157,8.539519,0.548177,74.25273900000001,4.681165,19.264054,0.005795,0.035142,0.548177,0.019264,19.264054,1.408157,2.029748,24.956212,14.86585,0.037244,0.576404,0.021468,82.746668,21.46771,1.044466,1.164069,2.50232e-13,8.607004e-09,,,,130.633121,4723313000000000,1.26707,,1.110924,0.828793,-0.001536,6.061103,0.548177,,,,,,,20.553516,-0.108593,0.948542,10.775039,,,8.278748999999999,0.223134,"False","False",3,3,"p-type",0.018,243,243,1,1,25,1,"Generalized",540,1.981582,0.282529,2.2,0,1000,21.6446,1.66e-30,"Sinton","OFF","Center Point",3000000000000000,30,2000000000000000,4000000000000000,"OFF","Dark Rsh (Cell only)",0.4,"False","RTD (Internal)",2,10,-0.05,1,0.01,"A",0,"16-131484","True",0,0,"Hunt","Gas flow at 150 SCFH
1-pass","11/25/20 13:46:21","MultiFlash v1.49","Default.mfi",,,,"False",,0.200188
54,"Aba","V8","103","11/25/20 14:38:20",9.317690000000001,0.657565,8.250831,0.544516,4.492709,73.32656,18.488514,36.801899,0.006563,0.038344,0.657565,0.033954,0.544516,0.018489,18.488514,8942.861421,1.594759,8.250831,0.544516,73.32656,4.492709,18.488514,0.006563,0.033954,0.544516,0.018489,18.488514,1.594759,2.319982,25.001163,14.810847,0.036353,0.5751500000000001,0.020908,82.923412,20.908259,1.038737,1.137202,2.672749e-13,7.10766e-09,,,,130.344343,4723313000000000,1.303439,,1.067515,0.765385,-0.003098,6.54901,0.544516,,,,,,,21.310341,-0.128427,0.940003,11.506838,,,9.046811999999999,0.174584,"False","False",3,3,"p-type",0.018,243,243,1,1,25,1,"Generalized",540,2.348612,0.282529,2.2,0,1000,25.447162,1.66e-30,"Sinton","OFF","Center Point",3000000000000000,30,2000000000000000,4000000000000000,"OFF","Dark Rsh (Cell only)",0.4,"False","RTD (Internal)",2,10,-0.05,1,0.01,"A",0,"16-131484","True",0,0,"Hunt","Gas flow at 100 SCFH
","11/25/20 14:38:20","MultiFlash v1.49","Default.mfi",,,,"False",,0.200188
55,"Aba","V8","102","11/25/20 14:40:35",8.931868,0.662278,7.478773,0.52466,3.923809,66.33237099999999,16.147363,61.37762,0.012006,0.036757,0.662278,0.030777,0.52466,0.016147,16.147363,14914.761594,2.917527,7.478773,0.52466,66.33237099999999,3.923809,16.147363,0.012006,0.030777,0.52466,0.016147,16.147363,2.917527,4.50349,24.978687,15.333877,0.035037,0.58046,0.020338,83.546165,20.337736,1.028598,1.059951,2.26983e-13,2.528155e-09,,,,171.277694,4723313000000000,1.249037,,1.10229,0.824148,-0.005032,15.098132,0.52466,,,,,,,37.125772,-0.641428,0.89051,16.366656,,,14.612858,0.112082,"False","False",3,3,"p-type",0.018,243,243,1,1,25,1,"Generalized",540,4.454698,0.282529,2.2,0,1000,36.545156,1.66e-30,"Sinton","OFF","Center Point",3000000000000000,30,2000000000000000,4000000000000000,"OFF","Dark Rsh (Cell only)",0.4,"False","RTD (Internal)",2,10,-0.05,1,0.01,"A",0,"16-131484","True",0,0,"Hunt","Gas flow at 100 SCFH
","11/25/20 14:40:35","MultiFlash v1.49","Default.mfi",,,,"False",,0.200188
56,"Aba","V8","60","11/25/20 14:42:56",6.572849,0.661116,4.71915,0.454179,2.143339,49.32412,8.820323999999999,47.570799,0.036991,0.027049,0.661116,0.01942,0.454179,0.00882,8.820323999999999,11559.704191,8.988821,4.71915,0.454179,49.32412,2.143339,8.820323999999999,0.036991,0.01942,0.454179,0.00882,8.820323999999999,8.988821,10.271647,24.938232,15.432883,0.025835,0.580871,0.015007,83.91932199999999,15.006768,1.001361,1.017721,1.761742e-13,1.762306e-10,,,,223.425154,4723313000000000,1.254577,,1.09988,0.824179,-0.016976,19.252484,0.454179,,,,,,,59.577725,-0.737634,0.782843,28.413137,,,27.764223,0.201085,"False","False",3,3,"p-type",0.018,243,243,1,1,25,1,"Generalized",540,14.383878,0.282529,2.2,0,1000,145.311051,1.66e-30,"Sinton","OFF","Center Point",3000000000000000,30,2000000000000000,4000000000000000,"OFF","Dark Rsh (Cell only)",0.4,"False","RTD (Internal)",2,10,-0.05,1,0.01,"A",0,"16-131484","True",0,0,"Hunt","Gas flow at 100 SCFH
2-pass","11/25/20 14:42:56","MultiFlash v1.49","Default.mfi",,,,"False",,0.200188
57,"Aba","V8","61","11/25/20 14:44:35",7.515925,0.6666260000000001,5.366574,0.47934,2.572411,51.342384,10.586054,68.009621,0.028709,0.03093,0.6666260000000001,0.022085,0.47934,0.010586,10.586054,16526.337845,6.976271,5.366574,0.47934,51.342384,2.572411,10.586054,0.028709,0.022085,0.47934,0.010586,10.586054,6.976271,8.630871000000001,24.933736,15.278874,0.029455,0.584183,0.017207,83.45533500000001,17.207279,1.039155,1.076991,1.585555e-13,2.933591e-09,78.00534399999999,351.462955,2845.250082,226.750407,4723313000000000,1.173929,0.713993,1.087682,0.822103,-0.011543,17.41978,0.47934,,,,,,,69.005757,-1.043412,0.773221,28.790709,,,24.324014,0.123917,"False","False",3,3,"p-type",0.018,243,243,1,1,25,1,"Generalized",540,11.741384,0.282529,2.2,0,1000,141.642577,1.66e-30,"Sinton","OFF","Center Point",3000000000000000,30,2000000000000000,4000000000000000,"OFF","Dark Rsh (Cell only)",0.4,"False","RTD (Internal)",2,10,-0.05,1,0.01,"A",0,"16-131484","True",0,0,"Hunt","Gas flow at 100 SCFH
2-pass","11/25/20 14:44:35","MultiFlash v1.49","Default.mfi",,,,"False",,0.200188
1,"V7-15
Aba","V7","V7-15","11/24/20 15:33:32",9.449683,0.654365,8.567033,0.538214,4.610898,74.567302,18.974891,31.268258,0.005275,0.038888,0.654365,0.035255,0.538214,0.018975,18.974891,7598.186804,1.281932,8.567033,0.538214,74.567302,4.610898,18.974891,0.005275,0.035255,0.538214,0.018975,18.974891,1.281932,1.394588,25.08882,14.406824,0.036399,0.569675,0.020736,81.487252,20.735787,1.086499,1.345083,2.499931e-13,2.168499e-08,,,,88.64089199999999,4723313000000000,1.336037,,1.044815,0.79778,-0.0006089999999999999,3.738535,0.538214,,,,,,,12.1806,-0.010443,0.975421,9.378123,,,7.746121,0.197448,"False","False",3,3,"p-type",0.018,243,243,1,1,25,1,"Generalized",540,1.415694,0.281289,2.2,0,1000,8.324869,1.66e-30,"Sinton","OFF","Center Point",3000000000000000,30,2000000000000000,4000000000000000,"OFF","Dark Rsh (Cell only)",0.4,"False","RTD (Internal)",2,10,-0.05,1,0.01,"A",0,"16-131484","True",0,0,"Hunt",,"11/24/20 15:33:32","MultiFlash v1.49","Default.mfi",,,,"False",,0.199584
2,"V7-15
Aba","V7","V7-130","11/24/20 15:37:59",5.478103,0.628271,3.564887,0.382916,1.365051,39.661742,5.617492,49.427216,0.060599,0.022544,0.628271,0.01467,0.382916,0.005617,5.617492,12010.813578,14.725623,3.564887,0.382916,39.661742,1.365051,5.617492,0.060599,0.01467,0.382916,0.005617,5.617492,14.725623,15.080758,25.082077,15.456884,0.021207,0.545312,0.011564,81.648961,11.564353,1.104574,1.224664,4.580932e-13,1.383316e-08,,,,73.326893,4723313000000000,1.809469,,1.08433,0.82644,-0.020689,18.401437,0.382916,,,,,,,21.526839,-0.063526,0.757298,35.157891,,,36.069161,0.221203,"False","False",3,3,"p-type",0.018,243,243,1,1,25,1,"Generalized",540,20.911259,0.281289,2.2,0,1000,255.995124,1.66e-30,"Sinton","OFF","Center Point",3000000000000000,30,2000000000000000,4000000000000000,"OFF","Dark Rsh (Cell only)",0.4,"False","RTD (Internal)",2,10,-0.05,1,0.01,"A",0,"16-131484","True",0,0,"Hunt","Full air flow.","11/24/20 15:37:59","MultiFlash v1.49","Default.mfi",,,,"False",,0.199584
3,"V7-15
Aba","V7","V7-15","11/24/20 15:40:40",9.478317000000001,,,,,,,,,0.039005,,,,,,,,9.478317000000001,-0.011842,,-0.112243,-0.461906,0.001249,0.039005,-0.011842,-0.000462,-0.461906,0.303601,5.664543,25.030382,182.402433,,,,,,,,,,,,,,,,,1.105856,0.8258760000000001,-0.011842,18.407862,-0.011842,,,,,,0,0,0,,35.157891,,,36.069161,0.221203,"False","True",3,3,"p-type",0.018,243,243,1,1,25,1,"Generalized",540,20.911259,0.28221,2.2,0,1000,,1.66e-30,"Sinton","OFF","Center Point",3000000000000000,30,2000000000000000,4000000000000000,"OFF","Dark Rsh (Cell only)",0.4,"False","RTD (Internal)",2,10,-0.05,1,0.01,"A",0,"16-131484","True",0,0,"Isc Only","Full air flow.","11/24/20 15:40:40","MultiFlash v1.49","Default.mfi",0,0,0,"False",0,0.200873
4,"V7-15
Aba","V7","V7-15","11/24/20 15:41:44",9.478662,,,,,,,31.112219,,0.039007,,,,,,,,9.478662,-0.015163,,-0.143729,-0.5914779999999999,0.0016,0.039007,-0.015163,-0.0005910000000000001,-0.5914779999999999,0.388738,11.65114,25.095563,0.69904,,,,,,,,,,,,,,,0.858264,,1.055601,0.819086,-0.015163,22.024355,-0.015163,,,,,,,0,0,,35.157891,,,36.069161,0.221203,"False","False",3,3,"p-type",0.018,243,243,1,1,25,1,"Generalized",540,20.911259,0.282266,2.2,0,1000,,1.66e-30,"Sinton","OFF","Center Point",3000000000000000,30,2000000000000000,4000000000000000,"OFF","Dark Rsh (Cell only)",0.4,"False","RTD (Internal)",2,10,-0.05,1,0.01,"A",0,"16-131484","True",0,0,"Hunt","Full air flow.","11/24/20 15:41:44","MultiFlash v1.49","Default.mfi",,,,"False",,0.200929
5,"V7-15
Aba","V7","V7-15","11/24/20 15:41:44",9.478662,,,,,,,31.112219,,0.039007,,,,,,,,9.478662,-0.015163,,-0.143729,-0.5914779999999999,0.0016,0.039007,-0.015163,-0.0005910000000000001,-0.5914779999999999,0.388738,11.65114,25.095563,0.69904,,,,,,,,,,,,,,,0.858264,,1.055601,0.819086,-0.015163,22.024355,-0.015163,,,,,,,0,0,,35.157891,,,36.069161,0.221203,"False","False",3,3,"p-type",0.018,243,243,1,1,25,1,"Generalized",540,20.911259,0.282266,2.2,0,1000,,1.66e-30,"Sinton","OFF","Center Point",3000000000000000,30,2000000000000000,4000000000000000,"OFF","Dark Rsh (Cell only)",0.4,"False","RTD (Internal)",2,10,-0.05,1,0.01,"A",0,"16-131484","True",0,0,"Hunt","Full air flow.","11/24/20 15:41:44","MultiFlash v1.49","Default.mfi",,,,"False",,0.200929
6,"V7-15
Aba","V7","V7-15","11/24/20 15:42:03",9.477204,0.653594,8.542904999999999,0.532841,4.552006,73.487652,18.732536,31.122262,0.006122,0.039001,0.653594,0.035156,0.532841,0.018733,18.732536,7562.70955,1.487735,8.542904999999999,0.532841,73.487652,4.552006,18.732536,0.006122,0.035156,0.532841,0.018733,18.732536,1.487735,1.697482,25.091067,14.747844,0.036513,0.569557,0.020796,81.583541,20.796237,1.077723,1.331433,2.606954e-13,2.112536e-08,,,,89.26964700000001,4723313000000000,1.330031,,1.057016,0.821886,0.000836,5.157008,0.532841,,,,,,,12.991389,-0.023542,0.970757,9.917999,,,8.938742,0.198386,"False","False",3,3,"p-type",0.018,243,243,1,1,25,1,"Generalized",540,1.6701,0.282266,2.2,0,1000,8.601981,1.66e-30,"Sinton","OFF","Center Point",3000000000000000,30,2000000000000000,4000000000000000,"OFF","Dark Rsh (Cell only)",0.4,"False","RTD (Internal)",2,10,-0.05,1,0.01,"A",0,"16-131484","True",0,0,"Hunt","Full air flow.","11/24/20 15:42:03","MultiFlash v1.49","Default.mfi",,,,"False",,0.200929
7,"V7-15
Aba","V7","130
","11/24/20 15:44:20",5.61186,0.627434,3.644723,0.389362,1.419115,40.303514,5.83998,49.229728,0.057315,0.023094,0.627434,0.014999,0.389362,0.00584,5.83998,11962.823869,13.927505,3.644723,0.389362,40.303514,1.419115,5.83998,0.057315,0.014999,0.389362,0.00584,5.83998,13.927505,14.536672,25.131525,14.50783,0.021728,0.5445410000000001,0.011832,81.65369,11.831622,1.102657,1.222373,4.843298e-13,1.434792e-08,,,,69.47851,4723313000000000,1.836461,,1.083093,0.818109,-0.020229,19.251366,0.389362,,,,,,,21.000568,-0.112975,0.74704,35.301763,,,34.917207,0.216548,"False","False",3,3,"p-type",0.018,243,243,1,1,25,1,"Generalized",540,20.279227,0.282266,2.2,0,1000,274.117109,1.66e-30,"Sinton","OFF","Center Point",3000000000000000,30,2000000000000000,4000000000000000,"OFF","Dark Rsh (Cell only)",0.4,"False","RTD (Internal)",2,10,-0.05,1,0.01,"A",0,"16-131484","True",0,0,"Hunt","Full air flow.","11/24/20 15:44:20","MultiFlash v1.49","Default.mfi",,,,"False",,0.200929
8,"V7-15
Aba","V7","130
129","11/24/20 15:46:32",7.137221,0.63071,5.011,0.431076,2.160122,47.986552,8.889389,26.992887,0.032436,0.029371,0.63071,0.020621,0.431076,0.008888999999999999,8.889389,6559.271661,7.881989,5.011,0.431076,47.986552,2.160122,8.889389,0.032436,0.020621,0.431076,0.008888999999999999,8.889389,7.881989,9.050751999999999,25.109049,15.027859,0.027238,0.5427380000000001,0.014783,79.80296300000001,14.7833,1.178096,1.51954,4.270771e-13,3.831828e-08,,,,54.159406,4723313000000000,1.752872,,1.060006,0.818457,-0.011834,17.170043,0.431076,,,,,,,17.743841,-0.190732,0.791665,29.908552,,,27.382158,0.308124,"False","False",3,3,"p-type",0.018,243,243,1,1,25,1,"Generalized",540,11.979843,0.282266,2.2,0,1000,126.289042,1.66e-30,"Sinton","OFF","Center Point",3000000000000000,30,2000000000000000,4000000000000000,"OFF","Dark Rsh (Cell only)",0.4,"False","RTD (Internal)",2,10,-0.05,1,0.01,"A",0,"16-131484","True",0,0,"Hunt","Full air flow.","11/24/20 15:46:32","MultiFlash v1.49","Default.mfi",,,,"False",,0.200929
9,"V7-15
Aba","V7","63","11/24/20 15:48:36",9.263382,0.64171,7.920324,0.507301,4.017991,67.592792,16.534942,15.496271,0.010072,0.038121,0.64171,0.032594,0.507301,0.016535,16.534942,3765.593859,2.447444,7.920324,0.507301,67.592792,4.017991,16.534942,0.010072,0.032594,0.507301,0.016535,16.534942,2.447444,3.360332,25.140516,15.495885,0.03594,0.557899,0.020051,81.964602,20.050658,1.098777,1.211884,4.785187e-13,1.481559e-08,,,,66.682411,4723313000000000,1.534748,,1.064337,0.821325,-0.001747,7.33949,0.507301,,,,,,,13.953975,-0.08537599999999999,0.920799,14.616506,,,13.587209,0.408974,"False","False",3,3,"p-type",0.018,243,243,1,1,25,1,"Generalized",540,3.22456,0.282266,2.2,0,1000,21.996769,1.66e-30,"Sinton","OFF","Center Point",3000000000000000,30,2000000000000000,4000000000000000,"OFF","Dark Rsh (Cell only)",0.4,"False","RTD (Internal)",2,10,-0.05,1,0.01,"A",0,"16-131484","True",0,0,"Hunt","Full air flow.","11/24/20 15:48:36","MultiFlash v1.49","Default.mfi",,,,"False",,0.200929
10,"V7-15
Aba","V7","62
62","11/24/20 15:50:27",9.289068,0.646539,8.160758,0.527339,4.303485,71.65612,17.709814,11.570185,0.007534,0.038227,0.646539,0.033583,0.527339,0.01771,17.709814,2811.554928,1.830707,8.160758,0.527339,71.65612,4.303485,17.709814,0.007534,0.033583,0.527339,0.01771,17.709814,1.830707,2.57084,25.19446,15.107864,0.036073,0.564831,0.020375,82.43944,20.374912,1.030933,1.185153,3.91527e-13,1.07623e-08,,,,84.909181,4723313000000000,1.449506,,1.105939,0.825024,-0.001141,8.320161000000001,0.527339,,,,,,,14.883509,-0.106164,0.938728,12.230667,,,10.44116,0.547861,"False","False",3,3,"p-type",0.018,243,243,1,1,25,1,"Generalized",540,2.430867,0.282266,2.2,0,1000,20.704806,1.66e-30,"Sinton","OFF","Center Point",3000000000000000,30,2000000000000000,4000000000000000,"OFF","Dark Rsh (Cell only)",0.4,"False","RTD (Internal)",2,10,-0.05,1,0.01,"A",0,"16-131484","True",0,0,"Hunt","Full air flow.","11/24/20 15:50:27","MultiFlash v1.49","Default.mfi",,,,"False",,0.200929
11,"V7-15
Aba","V7","62
65","11/24/20 16:37:32",8.494667,0.665484,6.564768,0.445966,2.927663,51.788991,12.047996,30.85948,0.027584,0.034957,0.665484,0.027016,0.445966,0.012048,12.047996,7498.853709,6.702993,6.564768,0.445966,51.788991,2.927663,12.047996,0.027584,0.027016,0.445966,0.012048,12.047996,6.702993,7.05404,25.001163,14.352821,0.033353,0.584259,0.019487,83.764234,19.486597,1.005813,1.0451,1.913599e-13,1.285256e-09,,,,202.181902,4723313000000000,1.203525,,1.064364,0.820671,-0.006762,16.3353,0.445966,,,,,,,56.426949,-0.169796,0.850594,22.89182,,,28.878803,0.239204,"False","False",3,3,"p-type",0.018,243,243,1,1,25,1,"Generalized",540,9.027117000000001,0.282266,2.2,0,1000,50.033636,1.66e-30,"Sinton","OFF","Center Point",3000000000000000,30,2000000000000000,4000000000000000,"OFF","Dark Rsh (Cell only)",0.4,"False","RTD (Internal)",2,10,-0.05,1,0.01,"A",0,"16-131484","True",0,0,"Hunt","1/4 air flow.","11/24/20 16:37:32","MultiFlash v1.49","Default.mfi",,,,"False",,0.200929
12,"V7-15
Aba","V7","62
64","11/24/20 16:51:00",9.320900999999999,0.650954,8.625627,0.540365,4.660985,76.819098,19.181009,26.352695,0.004419,0.038358,0.650954,0.035496,0.540365,0.019181,19.181009,6403.704929,1.073794,8.625627,0.540365,76.819098,4.660985,19.181009,0.004419,0.035496,0.540365,0.019181,19.181009,1.073794,1.30178,24.992173,14.34382,0.036382,0.567486,0.020646,82.687843,20.646379,1.089336,1.130003,3.613094e-13,7.487993e-09,,,,93.04099100000001,4723313000000000,1.411282,,1.096501,0.82107,-0.002585,4.093717,0.540365,,,,,,,10.132589,-0.020457,0.9806510000000001,7.506301,,,6.589524,0.235508,"False","False",3,3,"p-type",0.018,243,243,1,1,25,1,"Generalized",540,1.212909,0.282266,2.2,0,1000,7.520828,1.66e-30,"Sinton","OFF","Center Point",3000000000000000,30,2000000000000000,4000000000000000,"OFF","Dark Rsh (Cell only)",0.4,"False","RTD (Internal)",2,10,-0.05,1,0.01,"A",0,"16-131484","True",0,0,"Hunt","150 chf air flow.","11/24/20 16:51:00","MultiFlash v1.49","Default.mfi",,,,"False",,0.200929
13,"V7-15
Aba","V7","62
65","11/24/20 17:06:56",9.303369,0.649088,8.540462,0.53411,4.561543,75.53840099999999,18.771783,16.251552,0.005226,0.038285,0.649088,0.035146,0.53411,0.018772,18.771783,3949.127141,1.269933,8.540462,0.53411,75.53840099999999,4.561543,18.771783,0.005226,0.035146,0.53411,0.018772,18.771783,1.269933,1.507133,25.037124,14.985857,0.036203,0.5659650000000001,0.02049,82.450565,20.4895,1.068135,1.170547,3.715263e-13,9.545947e-09,,,,85.639686,4723313000000000,1.419253,,1.100051,0.826426,-0.002561,4.647968,0.53411,,,,,,,10.232597,-0.021302,0.977284,8.252580999999999,,,7.711772,0.382781,"False","False",3,3,"p-type",0.018,243,243,1,1,25,1,"Generalized",540,1.443974,0.282266,2.2,0,1000,7.552464,1.66e-30,"Sinton","OFF","Center Point",3000000000000000,30,2000000000000000,4000000000000000,"OFF","Dark Rsh (Cell only)",0.4,"False","RTD (Internal)",2,10,-0.05,1,0.01,"A",0,"16-131484","True",0,0,"Hunt","150 chf air flow.","11/24/20 17:06:56","MultiFlash v1.49","Default.mfi",,,,"False",,0.200929
14,"V7-15
Aba","V8","62
