Repository: dintalframe/MLPROJECT

File: FCT450csv/MultiFlash_Database WW51 - 2016.csv (part 1 of 5)
ID,User_ID,Batch_ID,Sample_ID,Measurement_Date-Time,Isc_(A),Voc_(V),Imp_(A),Vmp_(V),Pmp_(W),FF_(percent),Efficiency_(percent),Rsh_(ohm),Rs_(ohm),Jsc_(A/cm2),Voc_(V/cell),Jmp_(A/cm2),Vmp_(V/cell),Pmp_(W/cm2),Cell_Efficiency_(percent),Rsh_(ohm-cm2),Rs_(ohm-cm2),ILoad_(A),VLoad_(V),FFLoad_(percent),PLoad_(W),EffLoad_(percent),RsLoad_(ohm),JLoad_(A/cm2),VLoad_(V/cell),PLoad_(W/cm2),Cell_EffLoad_(percent),RsLoad_(ohm-cm2),Rs_Modulation_(ohm-cm2),Measured_Temperature_(C),Total_Test_Time_(s),pJmp_(A/cm2),pVmp_(V/cell),pPmp_(W/cm2),pFF_(percent),pEfficiency_(percent),n_at_1_sun,n_at_ 1/10_suns,Jo1_(A/cm2),Jo2_(A/cm2),Jo_(fA/cm2),Est_Bulk_Lifetime_(us),BRR_(Hz),Lifetime_at_Vmp_(us),Doping_(cm-3),Measured_Resistivity_(Ohm-cm),Lifetime_Fit_R2,Max_Intensity_(suns),Intensity_@_flash_cutoff_(suns),V_at_Isc_(V),dV/dt,V_Pad_0_(V),V_Pad_1_(V),V_Pad_2_(V),V_Pad_3_(V),V_Pad_4_(V),Pm/Pe,Resistivity_(ohm-cm),Sample_Type,Thickness_(cm),Cell_Area_(cm2),Total_Area_(cm2),Number_of_Cells_per_String,Number_of_Strings,Temperature_(C),Intensity_(suns),Analysis_Type,Nominal_Load_Voltage_(mV/cell),Rs_Modulation_Target_(ohm-cm2),Reference_Constant_(V/sun),Voltage_Temperature_Coefficient_(mV/C),Temperature_Offset_(C),Power_per_Sun_(W/m2),Conductivity_Modulation_(ohm-cm2/V),Auger_Coefficient,Auger_Method,Band_Gap_Narrowing,Fit_Method,Carrier_Density_Center_Point_(cm-3),Percent_Fit,Lower_Bound_(cm-3),Upper_Bound_(cm-3),Rsh_Lifetime_Correction,Rsh_Measurement_Method,SunsVoc_Rsh_Voltage_(V),Do_Dark_Break_Measurement,Temperature_Measurement_Method,Number_of_dRsh_Points,dRsh_Output_Vlimit_(V),Current_Transfer,Voltage_Transfer,Temperature_Transfer,Final_Bin,Bin_Index,Tester_ID,Do_Doping_Measurement,Doping_Sample_Time_(us),Doping_Measurement_Length_(us),Measurement_Type,Comments,Calibration,dBreak_(V),dBreak_(A),Dark_Break_Interpolated,Measurement_Date-Time_String,Software Version
1,,"Repeatability","1","12/23/16 10:33:07",8.966155000000001,0.617946,8.442463999999999,0.5187889999999999,4.379855,79.050257,18.024095,634.290723,0.002466,0.036898,0.617946,0.034743,0.5187889999999999,0.018024,18.024095,154132.64577,0.5991610000000001,8.442463999999999,0.5187889999999999,79.050257,4.379855,18.024095,0.002466,0.034743,0.5187889999999999,0.018024,18.024095,0.5991610000000001,0.644489,24.377144,12.736729,0.035059,0.5353059999999999,0.018767,82.30944700000001,18.767217,1.265903,1.064064,1.561629e-12,8.394892e-09,,,,27.643541,7212994000000000,2.001526,,1.19957,0.9243710000000001,-0.000605,2.177551,0.5187889999999999,,,,,0.994569,3,"p-type",0.018,243,243,1,1,25,1,"Generalized",540,0.611636,0.260916,2.2,0,1000,2.901346,1.66e-30,"Sinton","OFF","Center Point",3000000000000000,30,2000000000000000,4000000000000000,"OFF","Dark Rsh (Cell only)",0.4,"False","RTD (Internal)",2,10,-0.05,1,0.01,"A",0,"16-131484","True",0,0,"Hunt",,"False",,,"False","12/23/16 10:33:07","MultiFlash v1.27"
2,,"Repeatability","2","12/23/16 10:33:29",8.964744,0.617874,8.441981,0.518846,4.380087,79.076004,18.02505,580.826251,0.002439,0.036892,0.617874,0.034741,0.518846,0.018025,18.02505,141140.778997,0.592776,8.441981,0.518846,79.076004,4.380087,18.02505,0.002439,0.034741,0.518846,0.018025,18.02505,0.592776,0.656501,24.565911,8.167467,0.035049,0.53526,0.01876,82.301052,18.760186,1.26241,1.065114,1.565661e-12,8.481005e-09,,,,27.523336,7201576000000000,2.004542,,1.197789,0.925203,-0.000258,2.197646,0.518846,,,,,0.994677,3,"p-type",0.018,243,243,1,1,25,1,"Generalized",540,0.611636,0.260916,2.2,0,1000,2.759026,1.66e-30,"Sinton","OFF","Center Point",3000000000000000,30,2000000000000000,4000000000000000,"OFF","Dark Rsh (Cell only)",0.4,"False","RTD (Internal)",2,10,-0.05,1,0.01,"A",0,"16-131484","True",0,0,"Hunt",,"False",,,"False","12/23/16 10:33:29","MultiFlash v1.27"
3,,"Repeatability","3","12/23/16 10:33:42",8.965218,0.6179559999999999,8.439916999999999,0.518867,4.379191,79.045226,18.021362,580.662973,0.00246,0.036894,0.6179559999999999,0.034732,0.518867,0.018021,18.021362,141101.10253,0.597793,8.439916999999999,0.518867,79.045226,4.379191,18.021362,0.00246,0.034732,0.518867,0.018021,18.021362,0.597793,0.631728,24.618347,7.645438,0.03505,0.535309,0.018763,82.296075,18.762517,1.245908,1.065138,1.560348e-12,8.563785999999999e-09,,,,27.59486,7279654000000000,1.984107,,1.202456,0.925861,-0.000283,2.144698,0.518867,,,,,0.994501,3,"p-type",0.018,243,243,1,1,25,1,"Generalized",540,0.611636,0.260916,2.2,0,1000,2.784593,1.66e-30,"Sinton","OFF","Center Point",3000000000000000,30,2000000000000000,4000000000000000,"OFF","Dark Rsh (Cell only)",0.4,"False","RTD (Internal)",2,10,-0.05,1,0.01,"A",0,"16-131484","True",0,0,"Hunt",,"False",,,"False","12/23/16 10:33:42","MultiFlash v1.27"
4,,"Repeatability","4","12/23/16 10:33:52",8.964909,0.617958,8.439387,0.518873,4.378973,79.043716,18.020463,580.341155,0.002456,0.036893,0.617958,0.03473,0.518873,0.01802,18.020463,141022.900619,0.59672,8.439387,0.518873,79.043716,4.378973,18.020463,0.002456,0.03473,0.518873,0.01802,18.020463,0.59672,0.66196,24.707492,7.724442,0.03505,0.535254,0.018761,82.29040999999999,18.760647,1.244823,1.065605,1.559524e-12,8.671624999999999e-09,,,,27.554691,7245062000000000,1.993107,,1.210582,0.92715,1.231146e-05,2.231317,0.518873,,,,,0.9944499999999999,3,"p-type",0.018,243,243,1,1,25,1,"Generalized",540,0.611636,0.260916,2.2,0,1000,2.837236,1.66e-30,"Sinton","OFF","Center Point",3000000000000000,30,2000000000000000,4000000000000000,"OFF","Dark Rsh (Cell only)",0.4,"False","RTD (Internal)",2,10,-0.05,1,0.01,"A",0,"16-131484","True",0,0,"Hunt",,"False",,,"False","12/23/16 10:33:52","MultiFlash v1.27"
5,,"Repeatability","5","12/23/16 10:34:03",8.964461999999999,0.6179750000000001,8.439601,0.518803,4.378493,79.036806,18.018491,581.488698,0.002459,0.036891,0.6179750000000001,0.034731,0.518803,0.018018,18.018491,141301.753519,0.597563,8.439601,0.518803,79.036806,4.378493,18.018491,0.002459,0.034731,0.518803,0.018018,18.018491,0.597563,0.661738,24.77042,7.763444,0.035045,0.535299,0.018759,82.287103,18.759481,1.248532,1.066163,1.558569e-12,8.747346e-09,,,,27.544251,7277350000000000,1.984703,,1.216416,0.927183,8.238089e-05,2.244354,0.518803,,,,,0.994498,3,"p-type",0.018,243,243,1,1,25,1,"Generalized",540,0.611636,0.260916,2.2,0,1000,2.788862,1.66e-30,"Sinton","OFF","Center Point",3000000000000000,30,2000000000000000,4000000000000000,"OFF","Dark Rsh (Cell only)",0.4,"False","RTD (Internal)",2,10,-0.05,1,0.01,"A",0,"16-131484","True",0,0,"Hunt",,"False",,,"False","12/23/16 10:34:03","MultiFlash v1.27"
6,,"Repeatability","6","12/23/16 10:34:13",8.963747,0.61782,8.439218,0.518773,4.378034,79.054727,18.016603,581.402366,0.002437,0.036888,0.61782,0.034729,0.518773,0.018017,18.016603,141280.774853,0.592109,8.439218,0.518773,79.054727,4.378034,18.016603,0.002437,0.034729,0.518773,0.018017,18.016603,0.592109,0.663807,24.843837,7.800446,0.035044,0.535063,0.018751,82.27723,18.751012,1.250178,1.066628,1.568457e-12,8.815535e-09,,,,27.329171,7220995000000000,1.999419,,1.209382,0.929809,0.0001,2.231687,0.518773,,,,,0.994475,3,"p-type",0.018,243,243,1,1,25,1,"Generalized",540,0.611636,0.260916,2.2,0,1000,2.8505,1.66e-30,"Sinton","OFF","Center Point",3000000000000000,30,2000000000000000,4000000000000000,"OFF","Dark Rsh (Cell only)",0.4,"False","RTD (Internal)",2,10,-0.05,1,0.01,"A",0,"16-131484","True",0,0,"Hunt",,"False",,,"False","12/23/16 10:34:13","MultiFlash v1.27"
7,,"Repeatability","7","12/23/16 10:34:24",8.963730999999999,0.617964,8.43946,0.518828,4.378626,79.047152,18.019039,430.080684,0.002444,0.036888,0.617964,0.03473,0.518828,0.018019,18.019039,104509.606093,0.593962,8.43946,0.518828,79.047152,4.378626,18.019039,0.002444,0.03473,0.518828,0.018019,18.019039,0.593962,0.648905,24.959209,7.922453,0.035042,0.535206,0.018755,82.275379,18.754923,1.249892,1.067047,1.558654e-12,8.916369e-09,,,,27.470073,7266808000000000,1.987439,,1.209902,0.930988,0.000453,2.183153,0.518828,,,,,0.994399,3,"p-type",0.018,243,243,1,1,25,1,"Generalized",540,0.611636,0.260916,2.2,0,1000,2.858309,1.66e-30,"Sinton","OFF","Center Point",3000000000000000,30,2000000000000000,4000000000000000,"OFF","Dark Rsh (Cell only)",0.4,"False","RTD (Internal)",2,10,-0.05,1,0.01,"A",0,"16-131484","True",0,0,"Hunt",,"False",,,"False","12/23/16 10:34:24","MultiFlash v1.27"
8,,"Repeatability","8","12/23/16 10:34:37",8.962942999999999,0.617955,8.437523000000001,0.518797,4.377364,79.03241,18.013842,472.41681,0.002448,0.036885,0.617955,0.034722,0.518797,0.018014,18.013842,114797.284775,0.594823,8.437523000000001,0.518797,79.03241,4.377364,18.013842,0.002448,0.034722,0.518797,0.018014,18.013842,0.594823,0.641988,25.016896,7.438425,0.035039,0.535161,0.018751,82.26867,18.751482,1.248529,1.068253,1.559354e-12,8.963753000000001e-09,,,,27.408348,7251475000000000,1.991432,,1.218241,0.928709,0.000554,2.150922,0.518797,,,,,0.99425,3,"p-type",0.018,243,243,1,1,25,1,"Generalized",540,0.611636,0.260916,2.2,0,1000,2.892786,1.66e-30,"Sinton","OFF","Center Point",3000000000000000,30,2000000000000000,4000000000000000,"OFF","Dark Rsh (Cell only)",0.4,"False","RTD (Internal)",2,10,-0.05,1,0.01,"A",0,"16-131484","True",0,0,"Hunt",,"False",,,"False","12/23/16 10:34:37","MultiFlash v1.27"
9,,"Repeatability","9","12/23/16 10:34:47",8.961601999999999,0.617976,8.434576,0.518885,4.376577,79.027306,18.010604,416.747384,0.002446,0.036879,0.617976,0.03471,0.518885,0.018011,18.010604,101269.614432,0.5943580000000001,8.434576,0.518885,79.027306,4.376577,18.010604,0.002446,0.03471,0.518885,0.018011,18.010604,0.5943580000000001,0.646804,25.090318,7.462427,0.035032,0.535146,0.018747,82.26021799999999,18.747396,1.248923,1.06858,1.55532e-12,9.197931e-09,,,,27.390152,7274858000000000,1.985349,,1.219013,0.929001,0.000666,2.162747,0.518885,,,,,0.994367,3,"p-type",0.018,243,243,1,1,25,1,"Generalized",540,0.611636,0.260916,2.2,0,1000,2.83598,1.66e-30,"Sinton","OFF","Center Point",3000000000000000,30,2000000000000000,4000000000000000,"OFF","Dark Rsh (Cell only)",0.4,"False","RTD (Internal)",2,10,-0.05,1,0.01,"A",0,"16-131484","True",0,0,"Hunt",,"False",,,"False","12/23/16 10:34:47","MultiFlash v1.27"
10,,"Repeatability","10","12/23/16 10:34:57",8.959828,0.617938,8.433847999999999,0.518817,4.375627,79.030742,18.006698,492.72794,0.002439,0.036872,0.617938,0.034707,0.518817,0.018007,18.006698,119732.88942,0.592655,8.433847999999999,0.518817,79.030742,4.375627,18.006698,0.002439,0.034707,0.518817,0.018007,18.006698,0.592655,0.657286,25.142763,7.51443,0.035026,0.535054,0.018741,82.253056,18.740883,1.248841,1.068472,1.558081e-12,9.232969999999999e-09,,,,27.311468,7270726000000000,1.986421,,1.214106,0.929463,0.000673,2.18054,0.518817,,,,,0.994272,3,"p-type",0.018,243,243,1,1,25,1,"Generalized",540,0.611636,0.260916,2.2,0,1000,2.919922,1.66e-30,"Sinton","OFF","Center Point",3000000000000000,30,2000000000000000,4000000000000000,"OFF","Dark Rsh (Cell only)",0.4,"False","RTD (Internal)",2,10,-0.05,1,0.01,"A",0,"16-131484","True",0,0,"Hunt",,"False",,,"False","12/23/16 10:34:57","MultiFlash v1.27"
11,,"Repeatability","11","12/23/16 10:35:07",8.959106,0.61796,8.436235,0.518888,4.377462,79.06732599999999,18.014249,466.691294,0.002412,0.036869,0.61796,0.034717,0.518888,0.018014,18.014249,113405.984392,0.586048,8.436235,0.518888,79.06732599999999,4.377462,18.014249,0.002412,0.034717,0.518888,0.018014,18.014249,0.586048,0.647847,25.231922,7.615436,0.035022,0.535071,0.018739,82.24920299999999,18.739189,1.249033,1.068472,1.55681e-12,9.268424e-09,,,,27.310616,7283077000000000,1.983221,,1.185,0.934477,0.000811,2.13862,0.518888,,,,,0.99479,3,"p-type",0.018,243,243,1,1,25,1,"Generalized",540,0.611636,0.260916,2.2,0,1000,2.475635,1.66e-30,"Sinton","OFF","Center Point",3000000000000000,30,2000000000000000,4000000000000000,"OFF","Dark Rsh (Cell only)",0.4,"False","RTD (Internal)",2,10,-0.05,1,0.01,"A",0,"16-131484","True",0,0,"Hunt",,"False",,,"False","12/23/16 10:35:07","MultiFlash v1.27"
12,,"Repeatability","12","12/23/16 10:35:18",8.961779999999999,0.617961,8.436893,0.5187850000000001,4.376929,79.034001,18.012055,472.741601,0.002434,0.03688,0.617961,0.03472,0.5187850000000001,0.018012,18.012055,114876.209001,0.591441,8.436893,0.5187850000000001,79.034001,4.376929,18.012055,0.002434,0.03472,0.5187850000000001,0.018012,18.012055,0.591441,0.661084,25.27388,7.87245,0.035032,0.535079,0.018745,82.248941,18.744748,1.253652,1.069358,1.558265e-12,9.238403000000001e-09,,,,27.298238,7270930000000000,1.986368,,1.223257,0.931298,0.0009120000000000001,2.211918,0.5187850000000001,,,,,0.994398,3,"p-type",0.018,243,243,1,1,25,1,"Generalized",540,0.611636,0.260916,2.2,0,1000,2.757769,1.66e-30,"Sinton","OFF","Center Point",3000000000000000,30,2000000000000000,4000000000000000,"OFF","Dark Rsh (Cell only)",0.4,"False","RTD (Internal)",2,10,-0.05,1,0.01,"A",0,"16-131484","True",0,0,"Hunt",,"False",,,"False","12/23/16 10:35:18","MultiFlash v1.27"
13,,"Repeatability","13","12/23/16 10:35:28",8.961769,0.617978,8.434208999999999,0.51894,4.376846,79.030496,18.011711,578.101951,0.002432,0.03688,0.617978,0.034709,0.51894,0.018012,18.011711,140478.774145,0.590966,8.434208999999999,0.51894,79.030496,4.376846,18.011711,0.002432,0.034709,0.51894,0.018012,18.011711,0.590966,0.654083,25.352553,7.833448,0.035031,0.5350780000000001,0.018744,82.244382,18.744183,1.234942,1.070307,1.556805e-12,9.293469e-09,,,,27.299423,7273452000000000,1.985714,,1.216316,0.933477,0.001184,2.176011,0.51894,,,,,0.994428,3,"p-type",0.018,243,243,1,1,25,1,"Generalized",540,0.611636,0.260916,2.2,0,1000,2.582552,1.66e-30,"Sinton","OFF","Center Point",3000000000000000,30,2000000000000000,4000000000000000,"OFF","Dark Rsh (Cell only)",0.4,"False","RTD (Internal)",2,10,-0.05,1,0.01,"A",0,"16-131484","True",0,0,"Hunt",,"False",,,"False","12/23/16 10:35:28","MultiFlash v1.27"
14,,"Repeatability","14","12/23/16 10:35:38",8.961504,0.617949,8.432223,0.518966,4.376034,79.02184200000001,18.008372,577.727917,0.002429,0.036879,0.617949,0.034701,0.518966,0.018008,18.008372,140387.88394,0.5902770000000001,8.432223,0.518966,79.02184200000001,4.376034,18.008372,0.002429,0.034701,0.518966,0.018008,18.008372,0.5902770000000001,0.6739039999999999,25.394512,7.898452,0.035029,0.534994,0.01874,82.232996,18.740165,1.252369,1.070795,1.556458e-12,9.538834e-09,,,,27.207885,7273401000000000,1.985727,,1.215895,0.935057,0.001107,2.283939,0.518966,,,,,0.994248,3,"p-type",0.018,243,243,1,1,25,1,"Generalized",540,0.611636,0.260916,2.2,0,1000,2.756397,1.66e-30,"Sinton","OFF","Center Point",3000000000000000,30,2000000000000000,4000000000000000,"OFF","Dark Rsh (Cell only)",0.4,"False","RTD (Internal)",2,10,-0.05,1,0.01,"A",0,"16-131484","True",0,0,"Hunt",,"False",,,"False","12/23/16 10:35:38","MultiFlash v1.27"
15,,"Repeatability","15","12/23/16 10:35:49",8.961546,0.6179559999999999,8.434604,0.518875,4.376509,79.029128,18.010325,464.979457,0.002423,0.036879,0.6179559999999999,0.03471,0.518875,0.01801,18.010325,112990.007941,0.5888370000000001,8.434604,0.518875,79.029128,4.376509,18.010325,0.002423,0.03471,0.518875,0.01801,18.010325,0.5888370000000001,0.663317,25.494168,7.779445,0.035028,0.535008,0.01874,82.230875,18.739987,1.25446,1.071299,1.558226e-12,9.46953e-09,,,,27.189371,7273026000000000,1.985825,,1.225229,0.9299500000000001,0.001447,2.257436,0.518875,,,,,0.994356,3,"p-type",0.018,243,243,1,1,25,1,"Generalized",540,0.611636,0.260916,2.2,0,1000,2.742936,1.66e-30,"Sinton","OFF","Center Point",3000000000000000,30,2000000000000000,4000000000000000,"OFF","Dark Rsh (Cell only)",0.4,"False","RTD (Internal)",2,10,-0.05,1,0.01,"A",0,"16-131484","True",0,0,"Hunt",,"False",,,"False","12/23/16 10:35:49","MultiFlash v1.27"
16,,"Repeatability","16","12/23/16 10:36:00",8.960834,0.618018,8.434372,0.518859,4.376253,79.022938,18.00927,577.311582,0.002426,0.036876,0.618018,0.034709,0.518859,0.018009,18.00927,140286.714455,0.589441,8.434372,0.518859,79.022938,4.376253,18.00927,0.002426,0.034709,0.518859,0.018009,18.00927,0.589441,0.658461,25.54662,7.922453,0.035024,0.535029,0.018739,82.224194,18.738834,1.254768,1.071323,1.555788e-12,9.534603e-09,,,,27.217851,7267096000000000,1.987364,,1.223186,0.931029,0.00156,2.17177,0.518859,,,,,0.9943689999999999,3,"p-type",0.018,243,243,1,1,25,1,"Generalized",540,0.611636,0.260916,2.2,0,1000,2.759239,1.66e-30,"Sinton","OFF","Center Point",3000000000000000,30,2000000000000000,4000000000000000,"OFF","Dark Rsh (Cell only)",0.4,"False","RTD (Internal)",2,10,-0.05,1,0.01,"A",0,"16-131484","True",0,0,"Hunt",,"False",,,"False","12/23/16 10:36:00","MultiFlash v1.27"
17,,"Repeatability","17","12/23/16 10:36:10",8.960998,0.618026,8.434991999999999,0.518804,4.37611,79.01787400000001,18.008682,585.070071,0.002422,0.036877,0.618026,0.034712,0.518804,0.018009,18.008682,142172.027268,0.588544,8.434991999999999,0.518804,79.01787400000001,4.37611,18.008682,0.002422,0.034712,0.518804,0.018009,18.008682,0.588544,0.654195,25.625299,8.084462,0.035023,0.535007,0.018738,82.216618,18.737696,1.254338,1.071763,1.551639e-12,9.765699e-09,,,,27.174531,7277844000000000,1.984575,,1.209936,0.929793,0.001736,2.209985,0.518804,,,,,0.994313,3,"p-type",0.018,243,243,1,1,25,1,"Generalized",540,0.611636,0.260916,2.2,0,1000,2.733892,1.66e-30,"Sinton","OFF","Center Point",3000000000000000,30,2000000000000000,4000000000000000,"OFF","Dark Rsh (Cell only)",0.4,"False","RTD (Internal)",2,10,-0.05,1,0.01,"A",0,"16-131484","True",0,0,"Hunt",,"False",,,"False","12/23/16 10:36:10","MultiFlash v1.27"
18,,"Repeatability","18","12/23/16 10:36:21",8.960005000000001,0.618057,8.432448000000001,0.518964,4.376139,79.023191,18.008802,461.165875,0.002409,0.036872,0.618057,0.034701,0.518964,0.018009,18.008802,112063.307627,0.585503,8.432448000000001,0.518964,79.023191,4.376139,18.008802,0.002409,0.034701,0.518964,0.018009,18.008802,0.585503,0.658629,25.70398,7.722442,0.035017,0.53498,0.018734,82.203613,18.733596,1.252141,1.072497,1.552627e-12,9.826748e-09,,,,27.125184,7274516000000000,1.985438,,1.230141,0.93114,0.001807,2.23349,0.518964,,,,,0.994434,3,"p-type",0.018,243,243,1,1,25,1,"Generalized",540,0.611636,0.260916,2.2,0,1000,2.691917,1.66e-30,"Sinton","OFF","Center Point",3000000000000000,30,2000000000000000,4000000000000000,"OFF","Dark Rsh (Cell only)",0.4,"False","RTD (Internal)",2,10,-0.05,1,0.01,"A",0,"16-131484","True",0,0,"Hunt",,"False",,,"False","12/23/16 10:36:21","MultiFlash v1.27"
19,,"Repeatability","19","12/23/16 10:36:31",8.960492,0.618108,8.432885000000001,0.518869,4.375565,79.00193400000001,18.006439,575.830032,0.002426,0.036874,0.618108,0.034703,0.518869,0.018006,18.006439,139926.697657,0.589533,8.432885000000001,0.518869,79.00193400000001,4.375565,18.006439,0.002426,0.034703,0.518869,0.018006,18.006439,0.589533,0.655369,25.740698,7.574433,0.035019,0.535023,0.018736,82.203557,18.736166,1.252625,1.073475,1.548069e-12,9.91812e-09,,,,27.170282,7307583000000000,1.976902,,1.221701,0.926829,0.001934,2.176901,0.518869,,,,,0.994346,3,"p-type",0.018,243,243,1,1,25,1,"Generalized",540,0.611636,0.260916,2.2,0,1000,2.683182,1.66e-30,"Sinton","OFF","Center Point",3000000000000000,30,2000000000000000,4000000000000000,"OFF","Dark Rsh (Cell only)",0.4,"False","RTD (Internal)",2,10,-0.05,1,0.01,"A",0,"16-131484","True",0,0,"Hunt",,"False",,,"False","12/23/16 10:36:31","MultiFlash v1.27"
20,,"Repeatability","20","12/23/16 10:36:42",8.961124999999999,0.618083,8.432827,0.518815,4.375074,78.99071499999999,18.004419,455.982505,0.002428,0.036877,0.618083,0.034703,0.518815,0.018004,18.004419,110803.748805,0.5901189999999999,8.432827,0.518815,78.99071499999999,4.375074,18.004419,0.002428,0.034703,0.518815,0.018004,18.004419,0.5901189999999999,0.673345,25.793153,7.531431,0.035021,0.5349660000000001,0.018735,82.196029,18.735009,1.251941,1.073641,1.549985e-12,9.999375e-09,,,,27.101203,7292878000000000,1.980689,,1.225653,0.927624,0.001897,2.271722,0.518815,,,,,0.994183,3,"p-type",0.018,243,243,1,1,25,1,"Generalized",540,0.611636,0.260916,2.2,0,1000,2.787728,1.66e-30,"Sinton","OFF","Center Point",3000000000000000,30,2000000000000000,4000000000000000,"OFF","Dark Rsh (Cell only)",0.4,"False","RTD (Internal)",2,10,-0.05,1,0.01,"A",0,"16-131484","True",0,0,"Hunt",,"False",,,"False","12/23/16 10:36:42","MultiFlash v1.27"
21,,"Repeatability","21","12/23/16 10:36:52",8.960366,0.618045,8.433,0.518772,4.374804,78.997417,18.00331,575.929677,0.002421,0.036874,0.618045,0.034704,0.518772,0.018003,18.00331,139950.911468,0.588224,8.433,0.518772,78.997417,4.374804,18.00331,0.002421,0.034704,0.518772,0.018003,18.00331,0.588224,0.646499,25.856101,7.536431,0.035017,0.5349159999999999,0.018731,82.191429,18.731217,1.254591,1.073816,1.552139e-12,1.002995e-08,,,,27.034826,7253257000000000,1.990967,,1.224611,0.926432,0.002144,2.191126,0.518772,,,,,0.994249,3,"p-type",0.018,243,243,1,1,25,1,"Generalized",540,0.611636,0.260916,2.2,0,1000,2.744377,1.66e-30,"Sinton","OFF","Center Point",3000000000000000,30,2000000000000000,4000000000000000,"OFF","Dark Rsh (Cell only)",0.4,"False","RTD (Internal)",2,10,-0.05,1,0.01,"A",0,"16-131484","True",0,0,"Hunt",,"False",,,"False","12/23/16 10:36:52","MultiFlash v1.27"
22,,"Repeatability","22","12/23/16 10:37:06",8.960844,0.618063,8.431981,0.518822,4.374696,78.988962,18.002865,464.034883,0.002419,0.036876,0.618063,0.0347,0.518822,0.018003,18.002865,112760.47647,0.587885,8.431981,0.518822,78.988962,4.374696,18.002865,0.002419,0.0347,0.518822,0.018003,18.002865,0.587885,0.670593,25.945279,7.489429,0.03502,0.534876,0.018731,82.18441799999999,18.731161,1.255171,1.074559,1.550258e-12,1.018002e-08,,,,26.998126,7249330000000000,1.991991,,1.223792,0.926158,0.002244,2.264566,0.518822,,,,,0.994218,3,"p-type",0.018,243,243,1,1,25,1,"Generalized",540,0.611636,0.260916,2.2,0,1000,2.690173,1.66e-30,"Sinton","OFF","Center Point",3000000000000000,30,2000000000000000,4000000000000000,"OFF","Dark Rsh (Cell only)",0.4,"False","RTD (Internal)",2,10,-0.05,1,0.01,"A",0,"16-131484","True",0,0,"Hunt",,"False",,,"False","12/23/16 10:37:06","MultiFlash v1.27"
23,,"Repeatability","23","12/23/16 10:37:16",8.960399000000001,0.618077,8.43261,0.518782,4.374683,78.990878,18.00281,574.640682,0.002417,0.036874,0.618077,0.034702,0.518782,0.018003,18.00281,139637.685823,0.587386,8.43261,0.518782,78.990878,4.374683,18.00281,0.002417,0.034702,0.518782,0.018003,18.00281,0.587386,0.633896,26.008229,7.754444,0.035016,0.53489,0.01873,82.179928,18.729626,1.251667,1.075194,1.549597e-12,1.023804e-08,,,,26.993783,7284302000000000,1.982904,,1.229985,0.928037,0.002279,2.143647,0.518782,,,,,0.9942029999999999,3,"p-type",0.018,243,243,1,1,25,1,"Generalized",540,0.611636,0.260916,2.2,0,1000,2.718475,1.66e-30,"Sinton","OFF","Center Point",3000000000000000,30,2000000000000000,4000000000000000,"OFF","Dark Rsh (Cell only)",0.4,"False","RTD (Internal)",2,10,-0.05,1,0.01,"A",0,"16-131484","True",0,0,"Hunt",,"False",,,"False","12/23/16 10:37:16","MultiFlash v1.27"
24,,"Repeatability","24","12/23/16 10:37:27",8.960713,0.618081,8.448077,0.517807,4.37447,78.98369,18.001935,575.249244,0.002428,0.036875,0.618081,0.034766,0.517807,0.018002,18.001935,139785.566308,0.5901189999999999,8.448077,0.517807,78.98369,4.37447,18.001935,0.002428,0.034766,0.517807,0.018002,18.001935,0.5901189999999999,0.667207,26.071181,8.144466,0.035016,0.534879,0.018729,82.175523,18.729416,1.252291,1.075631,1.549431e-12,1.026637e-08,,,,26.901048,7288710000000000,1.981765,,1.229649,0.929229,0.002491,2.253558,0.517807,,,,,0.994151,3,"p-type",0.018,243,243,1,1,25,1,"Generalized",540,0.611636,0.260916,2.2,0,1000,2.739052,1.66e-30,"Sinton","OFF","Center Point",3000000000000000,30,2000000000000000,4000000000000000,"OFF","Dark Rsh (Cell only)",0.4,"False","RTD (Internal)",2,10,-0.05,1,0.01,"A",0,"16-131484","True",0,0,"Hunt",,"False",,,"False","12/23/16 10:37:27","MultiFlash v1.27"
25,,"Repeatability","25","12/23/16 10:37:37",8.960146999999999,0.618053,8.445887000000001,0.517903,4.374151,78.986467,18.000619,551.8774969999999,0.002423,0.036873,0.618053,0.034757,0.517903,0.018001,18.000619,134106.231788,0.588714,8.445887000000001,0.517903,78.986467,4.374151,18.000619,0.002423,0.034757,0.517903,0.018001,18.000619,0.588714,0.660853,26.128887,7.898452,0.035013,0.534837,0.018726,82.171092,18.72638,1.253366,1.075987,1.550948e-12,1.031024e-08,,,,26.859758,7263963000000000,1.988179,,1.230963,0.93041,0.002524,2.233253,0.517903,,,,,0.994158,3,"p-type",0.018,243,243,1,1,25,1,"Generalized",540,0.611636,0.260916,2.2,0,1000,2.731148,1.66e-30,"Sinton","OFF","Center Point",3000000000000000,30,2000000000000000,4000000000000000,"OFF","Dark Rsh (Cell only)",0.4,"False","RTD (Internal)",2,10,-0.05,1,0.01,"A",0,"16-131484","True",0,0,"Hunt",,"False",,,"False","12/23/16 10:37:37","MultiFlash v1.27"
26,,"Repeatability","26","12/23/16 10:37:48",8.960115999999999,0.618139,8.444022,0.518004,4.374035,78.973668,18.000146,573.473802,0.002427,0.036873,0.618139,0.034749,0.518004,0.018,18.000146,139354.133806,0.5898600000000001,8.444022,0.518004,78.973668,4.374035,18.000146,0.002427,0.034749,0.518004,0.018,18.000146,0.5898600000000001,0.664071,26.186595,8.300475,0.035012,0.534905,0.018728,82.168159,18.728253,1.252873,1.077022,1.544894e-12,1.040262e-08,,,,26.92859,7291935000000000,1.980932,,1.223726,0.930424,0.002717,2.219367,0.518004,,,,,0.994202,3,"p-type",0.018,243,243,1,1,25,1,"Generalized",540,0.611636,0.260916,2.2,0,1000,2.644905,1.66e-30,"Sinton","OFF","Center Point",3000000000000000,30,2000000000000000,4000000000000000,"OFF","Dark Rsh (Cell only)",0.4,"False","RTD (Internal)",2,10,-0.05,1,0.01,"A",0,"16-131484","True",0,0,"Hunt",,"False",,,"False","12/23/16 10:37:48","MultiFlash v1.27"
27,,"Repeatability","27","12/23/16 10:37:58",8.960103,0.618046,8.444554999999999,0.517862,4.373115,78.96908000000001,17.996359,572.891791,0.002423,0.036873,0.618046,0.034751,0.517862,0.017996,17.996359,139212.705208,0.588722,8.444554999999999,0.517862,78.96908000000001,4.373115,17.996359,0.002423,0.034751,0.517862,0.017996,17.996359,0.588722,0.659142,26.197088,7.906452,0.035015,0.5346880000000001,0.018722,82.15447,18.722282,1.262738,1.077302,1.552643e-12,1.04961e-08,,,,26.749737,7235713000000000,1.995553,,1.227068,0.930345,0.002712,2.201095,0.517862,,,,,0.994108,3,"p-type",0.018,243,243,1,1,25,1,"Generalized",540,0.611636,0.260916,2.2,0,1000,2.730084,1.66e-30,"Sinton","OFF","Center Point",3000000000000000,30,2000000000000000,4000000000000000,"OFF","Dark Rsh (Cell only)",0.4,"False","RTD (Internal)",2,10,-0.05,1,0.01,"A",0,"16-131484","True",0,0,"Hunt",,"False",,,"False","12/23/16 10:37:58","MultiFlash v1.27"
28,,"Repeatability","28","12/23/16 10:38:10",8.959783,0.618066,8.442602000000001,0.517967,4.37299,78.96708599999999,17.995844,573.2222379999999,0.002422,0.036872,0.618066,0.034743,0.517967,0.017996,17.995844,139293.003912,0.588459,8.442602000000001,0.517967,78.96708599999999,4.37299,17.995844,0.002422,0.034743,0.517967,0.017996,17.995844,0.588459,0.640841,26.254796,7.958455,0.03501,0.534766,0.018722,82.15413700000001,18.722143,1.25444,1.077491,1.549877e-12,1.057494e-08,,,,26.759985,7261444000000000,1.988834,,1.221297,0.9289190000000001,0.002775,2.150691,0.517967,,,,,0.994128,3,"p-type",0.018,243,243,1,1,25,1,"Generalized",540,0.611636,0.260916,2.2,0,1000,2.68359,1.66e-30,"Sinton","OFF","Center Point",3000000000000000,30,2000000000000000,4000000000000000,"OFF","Dark Rsh (Cell only)",0.4,"False","RTD (Internal)",2,10,-0.05,1,0.01,"A",0,"16-131484","True",0,0,"Hunt",,"False",,,"False","12/23/16 10:38:10","MultiFlash v1.27"
29,,"Repeatability","29","12/23/16 10:38:20",8.959489,0.61803,8.430054,0.518606,4.371879,78.954262,17.991271,460.36522,0.002423,0.03687,0.61803,0.034692,0.518606,0.017991,17.991271,111868.748562,0.588687,8.430054,0.518606,78.954262,4.371879,17.991271,0.002423,0.034692,0.518606,0.017991,17.991271,0.588687,0.653318,26.239058,7.958455,0.035008,0.534721,0.018719,82.149698,18.719413,1.253982,1.078209,1.551947e-12,1.062679e-08,,,,26.771943,7248629000000000,1.992174,,1.226896,0.930406,0.002801,2.209662,0.518606,,,,,0.994111,3,"p-type",0.018,243,243,1,1,25,1,"Generalized",540,0.611636,0.260916,2.2,0,1000,2.721533,1.66e-30,"Sinton","OFF","Center Point",3000000000000000,30,2000000000000000,4000000000000000,"OFF","Dark Rsh (Cell only)",0.4,"False","RTD (Internal)",2,10,-0.05,1,0.01,"A",0,"16-131484","True",0,0,"Hunt",,"False",,,"False","12/23/16 10:38:20","MultiFlash v1.27"
30,,"Repeatability","30","12/23/16 10:38:31",8.959329,0.618015,8.428978000000001,0.51866,4.371778,78.95575599999999,17.990854,572.548439,0.002417,0.03687,0.618015,0.034687,0.51866,0.017991,17.990854,139129.270564,0.587383,8.428978000000001,0.51866,78.95575599999999,4.371778,17.990854,0.002417,0.034687,0.51866,0.017991,17.990854,0.587383,0.649379,26.265289,7.971456,0.035006,0.5346919999999999,0.018717,82.144554,18.717453,1.258013,1.078612,1.552949e-12,1.068172e-08,,,,26.732284,7239469000000000,1.99457,,1.223647,0.928632,0.002862,2.183764,0.51866,,,,,0.994075,3,"p-type",0.018,243,243,1,1,25,1,"Generalized",540,0.611636,0.260916,2.2,0,1000,2.732805,1.66e-30,"Sinton","OFF","Center Point",3000000000000000,30,2000000000000000,4000000000000000,"OFF","Dark Rsh (Cell only)",0.4,"False","RTD (Internal)",2,10,-0.05,1,0.01,"A",0,"16-131484","True",0,0,"Hunt",,"False",,,"False","12/23/16 10:38:31","MultiFlash v1.27"
31,,"Reproducibility","1","12/23/16 10:39:00",8.960751999999999,0.617953,8.441167999999999,0.517999,4.372514,78.964455,17.993886,573.560647,0.002409,0.036876,0.617953,0.034737,0.517999,0.017994,17.993886,139375.237301,0.585443,8.441167999999999,0.517999,78.964455,4.372514,17.993886,0.002409,0.034737,0.517999,0.017994,17.993886,0.585443,0.659336,26.333493,8.002458000000001,0.035011,0.534597,0.018717,82.137889,18.717027,1.254255,1.079342,1.55632e-12,1.080919e-08,,,,26.55766,7173660000000000,2.011955,,1.218024,0.927844,0.002961,2.227608,0.517999,,,,,0.994218,3,"p-type",0.018,243,243,1,1,25,1,"Generalized",540,0.611636,0.260916,2.2,0,1000,2.644271,1.66e-30,"Sinton","OFF","Center Point",3000000000000000,30,2000000000000000,4000000000000000,"OFF","Dark Rsh (Cell only)",0.4,"False","RTD (Internal)",2,10,-0.05,1,0.01,"A",0,"16-131484","True",0,0,"Hunt",,"False",,,"False","12/23/16 10:39:00","MultiFlash v1.27"
32,,"Reproducibility","2","12/23/16 10:39:24",8.960354000000001,0.61791,8.432167,0.518765,4.374313,79.00587299999999,18.001287,461.70653,0.002368,0.036874,0.61791,0.0347,0.518765,0.018001,18.001287,112194.686857,0.575503,8.432167,0.518765,79.00587299999999,4.374313,18.001287,0.002368,0.0347,0.518765,0.018001,18.001287,0.575503,0.6357120000000001,26.092165,8.009458,0.035009,0.534542,0.018714,82.132829,18.713756,1.255669,1.079021,1.560348e-12,1.078717e-08,,,,26.530815,7182964000000000,2.009478,,1.217232,0.925764,0.002656,2.151557,0.518765,,,,,0.994228,3,"p-type",0.018,243,243,1,1,25,1,"Generalized",540,0.611636,0.260916,2.2,0,1000,2.662726,1.66e-30,"Sinton","OFF","Center Point",3000000000000000,30,2000000000000000,4000000000000000,"OFF","Dark Rsh (Cell only)",0.4,"False","RTD (Internal)",2,10,-0.05,1,0.01,"A",0,"16-131484","True",0,0,"Hunt",,"False",,,"False","12/23/16 10:39:24","MultiFlash v1.27"
33,,"Reproducibility","3","12/23/16 10:39:42",8.959490000000001,0.617833,8.444557,0.518162,4.37565,79.047477,18.006788,459.644692,0.002354,0.03687,0.617833,0.034751,0.518162,0.018007,18.006788,111693.660206,0.571986,8.444557,0.518162,79.047477,4.37565,18.006788,0.002354,0.034751,0.518162,0.018007,18.006788,0.571986,0.666058,26.118395,7.451427,0.035006,0.53455,0.018713,82.145543,18.712519,1.253341,1.078764,1.563463e-12,1.06511e-08,,,,26.490123,7172861000000000,2.012168,,1.218963,0.927141,0.002667,2.255339,0.518162,,,,,0.994312,3,"p-type",0.018,243,243,1,1,25,1,"Generalized",540,0.611636,0.260916,2.2,0,1000,2.695931,1.66e-30,"Sinton","OFF","Center Point",3000000000000000,30,2000000000000000,4000000000000000,"OFF","Dark Rsh (Cell only)",0.4,"False","RTD (Internal)",2,10,-0.05,1,0.01,"A",0,"16-131484","True",0,0,"Hunt",,"False",,,"False","12/23/16 10:39:42","MultiFlash v1.27"
34,,"Reproducibility","4","12/23/16 10:40:01",8.959415999999999,0.6180369999999999,8.441623,0.518085,4.373474,78.98281,17.997837,571.303258,0.002382,0.03687,0.6180369999999999,0.034739,0.518085,0.017998,17.997837,138826.691574,0.578789,8.441623,0.518085,78.98281,4.373474,17.997837,0.002382,0.034739,0.518085,0.017998,17.997837,0.578789,0.661743,26.160364,7.500429,0.035002,0.534596,0.018712,82.117299,18.712094,1.257825,1.080703,1.552331e-12,1.105727e-08,,,,26.500433,7166225000000000,2.013939,,1.216825,0.925657,0.002697,2.233237,0.518085,,,,,0.994206,3,"p-type",0.018,243,243,1,1,25,1,"Generalized",540,0.611636,0.260916,2.2,0,1000,2.706577,1.66e-30,"Sinton","OFF","Center Point",3000000000000000,30,2000000000000000,4000000000000000,"OFF","Dark Rsh (Cell only)",0.4,"False","RTD (Internal)",2,10,-0.05,1,0.01,"A",0,"16-131484","True",0,0,"Hunt",,"False",,,"False","12/23/16 10:40:01","MultiFlash v1.27"
35,,"Reproducibility","5","12/23/16 10:40:30",8.956818999999999,0.61787,8.430559000000001,0.519263,4.377674,79.10292200000001,18.01512,563.104155,0.0023,0.036859,0.61787,0.034694,0.519263,0.018015,18.01512,136834.309737,0.5588649999999999,8.430559000000001,0.519263,79.10292200000001,4.377674,18.01512,0.0023,0.034694,0.519263,0.018015,18.01512,0.5588649999999999,0.64159,26.039705,8.007458,0.034995,0.534545,0.018706,82.13723,18.706162,1.255156,1.079608,1.560562e-12,1.076453e-08,,,,26.541779,7193749000000000,2.006614,,1.213769,0.924567,0.002552,2.1711,0.519263,,,,,0.994467,3,"p-type",0.018,243,243,1,1,25,1,"Generalized",540,0.611636,0.260916,2.2,0,1000,2.66748,1.66e-30,"Sinton","OFF","Center Point",3000000000000000,30,2000000000000000,4000000000000000,"OFF","Dark Rsh (Cell only)",0.4,"False","RTD (Internal)",2,10,-0.05,1,0.01,"A",0,"16-131484","True",0,0,"Hunt",,"False",,,"False","12/23/16 10:40:30","MultiFlash v1.27"
36,,"Reproducibility","6","12/23/16 10:40:48",8.958804000000001,0.617877,8.446199,0.518279,4.377487,79.08112199999999,18.014349,570.331721,0.002321,0.036868,0.617877,0.034758,0.518279,0.018014,18.014349,138590.608301,0.563924,8.446199,0.518279,79.08112199999999,4.377487,18.014349,0.002321,0.034758,0.518279,0.018014,18.014349,0.563924,0.650767,26.081673,7.51343,0.035,0.534548,0.018709,82.132381,18.709413,1.254463,1.079669,1.560339e-12,1.08327e-08,,,,26.44815,7189379000000000,2.007774,,1.215737,0.925341,0.002539,2.199476,0.518279,,,,,0.994709,3,"p-type",0.018,243,243,1,1,25,1,"Generalized",540,0.611636,0.260916,2.2,0,1000,2.553153,1.66e-30,"Sinton","OFF","Center Point",3000000000000000,30,2000000000000000,4000000000000000,"OFF","Dark Rsh (Cell only)",0.4,"False","RTD (Internal)",2,10,-0.05,1,0.01,"A",0,"16-131484","True",0,0,"Hunt",,"False",,,"False","12/23/16 10:40:48","MultiFlash v1.27"
37,,"Reproducibility","7","12/23/16 10:41:06",8.958061000000001,0.618062,8.43027,0.51871,4.372866,78.980526,17.995332,458.500114,0.002377,0.036864,0.618062,0.034692,0.51871,0.017995,17.995332,111415.527724,0.577676,8.43027,0.51871,78.980526,4.372866,17.995332,0.002377,0.034692,0.51871,0.017995,17.995332,0.577676,0.650595,26.134134,7.808446,0.034994,0.534651,0.01871,82.115151,18.709542,1.256787,1.081151,1.550015e-12,1.105418e-08,,,,26.569298,7179460000000000,2.01041,,1.213011,0.924851,0.002775,2.194753,0.51871,,,,,0.994367,3,"p-type",0.018,243,243,1,1,25,1,"Generalized",540,0.611636,0.260916,2.2,0,1000,2.611361,1.66e-30,"Sinton","OFF","Center Point",3000000000000000,30,2000000000000000,4000000000000000,"OFF","Dark Rsh (Cell only)",0.4,"False","RTD (Internal)",2,10,-0.05,1,0.01,"A",0,"16-131484","True",0,0,"Hunt",,"False",,,"False","12/23/16 10:41:06","MultiFlash v1.27"
38,,"Reproducibility","8","12/23/16 10:41:27",8.954694,0.618035,8.427281000000001,0.518751,4.371659,78.99189800000001,17.990365,548.293402,0.002372,0.036851,0.618035,0.03468,0.518751,0.01799,17.990365,133235.296621,0.576485,8.427281000000001,0.518751,78.99189800000001,4.371659,17.990365,0.002372,0.03468,0.518751,0.01799,17.990365,0.576485,0.647564,26.039705,7.707441,0.034984,0.534602,0.018702,82.117801,18.702288,1.256695,1.08111,1.550976e-12,1.09977e-08,,,,26.580119,7234627000000000,1.995838,,1.213423,0.924256,0.002521,2.189735,0.518751,,,,,0.994374,3,"p-type",0.018,243,243,1,1,25,1,"Generalized",540,0.611636,0.260916,2.2,0,1000,2.628346,1.66e-30,"Sinton","OFF","Center Point",3000000000000000,30,2000000000000000,4000000000000000,"OFF","Dark Rsh (Cell only)",0.4,"False","RTD (Internal)",2,10,-0.05,1,0.01,"A",0,"16-131484","True",0,0,"Hunt",,"False",,,"False","12/23/16 10:41:27","MultiFlash v1.27"
39,,"Reproducibility","9","12/23/16 10:41:45",8.957385,0.617998,8.4291,0.518984,4.37457,79.02540500000001,18.002345,464.849645,0.002346,0.036862,0.617998,0.034688,0.518984,0.018002,18.002345,112958.463814,0.570012,8.4291,0.518984,79.02540500000001,4.37457,18.002345,0.002346,0.034688,0.518984,0.018002,18.002345,0.570012,0.669299,26.065935,7.527431,0.034994,0.5345839999999999,0.018707,82.118589,18.706986,1.25626,1.081374,1.553829e-12,1.093824e-08,,,,26.550014,7133847000000000,2.022627,,1.218785,0.925495,0.002663,2.218883,0.518984,,,,,0.994416,3,"p-type",0.018,243,243,1,1,25,1,"Generalized",540,0.611636,0.260916,2.2,0,1000,2.601472,1.66e-30,"Sinton","OFF","Center Point",3000000000000000,30,2000000000000000,4000000000000000,"OFF","Dark Rsh (Cell only)",0.4,"False","RTD (Internal)",2,10,-0.05,1,0.01,"A",0,"16-131484","True",0,0,"Hunt",,"False",,,"False","12/23/16 10:41:45","MultiFlash v1.27"
40,,"Reproducibility","10","12/23/16 10:42:03",8.95646,0.618115,8.427642000000001,0.519223,4.375825,79.041383,18.007511,455.996427,0.002333,0.036858,0.618115,0.034682,0.519223,0.018008,18.007511,110807.131661,0.567031,8.427642000000001,0.519223,79.041383,4.375825,18.007511,0.002333,0.034682,0.519223,0.018008,18.007511,0.567031,0.66218,26.060689,7.468427,0.034987,0.534743,0.018709,82.120086,18.708913,1.255914,1.081904,1.546422e-12,1.094744e-08,,,,26.660227,7249665000000000,1.991904,,1.213915,0.923508,0.002544,2.226903,0.519223,,,,,0.994605,3,"p-type",0.018,243,243,1,1,25,1,"Generalized",540,0.611636,0.260916,2.2,0,1000,2.561268,1.66e-30,"Sinton","OFF","Center Point",3000000000000000,30,2000000000000000,4000000000000000,"OFF","Dark Rsh (Cell only)",0.4,"False","RTD (Internal)",2,10,-0.05,1,0.01,"A",0,"16-131484","True",0,0,"Hunt",,"False",,,"False","12/23/16 10:42:03","MultiFlash v1.27"
41,,"Reproducibility","11","12/23/16 10:42:23",8.956612,0.6180600000000001,8.428191,0.518865,4.373096,78.997728,17.996281,572.147499,0.002356,0.036858,0.6180600000000001,0.034684,0.518865,0.017996,17.996281,139031.8423,0.5724630000000001,8.428191,0.518865,78.997728,4.373096,17.996281,0.002356,0.034684,0.518865,0.017996,17.996281,0.5724630000000001,0.650859,26.086919,8.112463999999999,0.034989,0.53456,0.018704,82.103053,18.703698,1.257777,1.081845,1.549887e-12,1.119491e-08,,,,26.507758,7181130000000000,2.009966,,1.212628,0.923306,0.002452,2.187061,0.518865,,,,,0.994465,3,"p-type",0.018,243,243,1,1,25,1,"Generalized",540,0.611636,0.260916,2.2,0,1000,2.602652,1.66e-30,"Sinton","OFF","Center Point",3000000000000000,30,2000000000000000,4000000000000000,"OFF","Dark Rsh (Cell only)",0.4,"False","RTD (Internal)",2,10,-0.05,1,0.01,"A",0,"16-131484","True",0,0,"Hunt",,"False",,,"False","12/23/16 10:42:23","MultiFlash v1.27"
