Repository: dintalframe/MLPROJECT

File: FCT450csv/UNCC Visit 8.csv
ID,User_ID,Batch_ID,Sample_ID,Measurement_Date-Time,Isc_(A),Voc_(V),Imp_(A),Vmp_(V),Pmp_(W),FF_(percent),Efficiency_(percent),Rsh_(ohm),Rs_(ohm),Jsc_(A/cm2),Voc_(V/cell),Jmp_(A/cm2),Vmp_(V/cell),Pmp_(W/cm2),Cell_Efficiency_(percent),Rsh_(ohm-cm2),Rs_(ohm-cm2),ILoad_(A),VLoad_(V),FFLoad_(percent),PLoad_(W),EffLoad_(percent),RsLoad_(ohm),JLoad_(A/cm2),VLoad_(V/cell),PLoad_(W/cm2),Cell_EffLoad_(percent),RsLoad_(ohm-cm2),Rs_Modulation_(ohm-cm2),Measured_Temperature_(C),Total_Test_Time_(s),pJmp_(A/cm2),pVmp_(V/cell),pPmp_(W/cm2),pFF_(percent),pEfficiency_(percent),n_at_1_sun,n_at_ 1/10_suns,Jo1_(A/cm2),Jo2_(A/cm2),Jo_(fA/cm2),Est_Bulk_Lifetime_(us),BRR_(Hz),Lifetime_at_Vmp_(us),Doping_(cm-3),Measured_Resistivity_(Ohm-cm),Lifetime_Fit_R2,Max_Intensity_(suns),Intensity_@_flash_cutoff_(suns),V_at_Isc_(V),dV/dt,V_Pad_0_(V),V_Pad_1_(V),V_Pad_2_(V),V_Pad_3_(V),V_Pad_4_(V),dBreak_(A),dBreak_(V),Capacitance_(uF/cm2),Capacitance_Error_(percent),Pm/Pe,BulkSRH_AND_Jo_Power_Loss_(percent),BulkSRH_Power_Loss_(percent),Jo_Power_Loss_(percent),Rs_Power_Loss_(percent),Rsh_Power_Loss_(percent),Dark_Break_Interpolated,Calibration,Resistivity_(ohm-cm),Analysis_Resistivity_(ohm-cm),Sample_Type,Thickness_(cm),Cell_Area_(cm2),Total_Area_(cm2),Number_of_Cells_per_String,Number_of_Strings,Temperature_(C),Intensity_(suns),Analysis_Type,Nominal_Load_Voltage_(mV/cell),Rs_Modulation_Target_(ohm-cm2),Reference_Constant_(V/sun),Voltage_Temperature_Coefficient_(mV/C),Temperature_Offset_(C),Power_per_Sun_(W/m2),Conductivity_Modulation_(ohm-cm2/V),Auger_Coefficient,Auger_Method,Band_Gap_Narrowing,Fit_Method,Carrier_Density_Center_Point_(cm-3),Percent_Fit,Lower_Bound_(cm-3),Upper_Bound_(cm-3),Rsh_Lifetime_Correction,Rsh_Measurement_Method,SunsVoc_Rsh_Voltage_(V),Do_Dark_Break_Measurement,Temperature_Measurement_Method,Number_of_dRsh_Points,dRsh_Output_Vlimit_(V),Current_Transfer,Voltage_Transfer,Temperature_Transfer,Final_Bin,Bin_Index,Tester_ID,Do_Doping_Measurement,Doping_Sample_Time_(us),Doping_Measurement_Length_(us),Measurement_Type,Comments,Measurement_Date-Time_String,Software Version,Recipe_Filename,EL Pulse Current Delivered (Coulombs),Forward Dark IV (V),Forward Dark IV (A),Forward Dark IV Interpolated?,EL Pulse Energy Delivered (J),Doping Calibration Factor (V/sun)
34,"aba","UNCC-8","V8-T10--325ipm-760-LA-Next Day","10/23/20 10:54:59",3.671566,0.673004,2.240976,0.365619,0.819343,33.15862,3.37178,50.820393,0.125608,0.015109,0.673004,0.009221999999999999,0.365619,0.003372,3.37178,12349.355546,30.522848,2.240976,0.365619,33.15862,0.819343,3.37178,0.125608,0.009221999999999999,0.365619,0.003372,3.37178,30.522848,26.670887,25.055105,14.695841,0.014391,0.5884200000000001,0.008468,83.278007,8.468239000000001,1.073824,1.094761,6.231084e-14,1.490651e-09,43.853358,1506.92327,663.603794,539.928723,4723313000000000,1.100752,0.98595,1.126782,0.833124,-0.035432,20.473442,0.365619,,,,,,,103.799779,3.327362,0.792692,39.465487,14.054655,25.410832,43.497977,0.346805,"False","False",3,3,"p-type",0.018,243,243,1,1,25,1,"Generalized",540,37.932706,0.281289,2.2,0,1000,412.199752,1.66e-30,"Sinton","OFF","Center Point",3000000000000000,30,2000000000000000,4000000000000000,"OFF","Dark Rsh (Cell only)",0.4,"False","RTD (Internal)",2,10,-0.05,1,0.01,"A",0,"16-131484","True",0,0,"Hunt",,"10/23/20 10:54:59","MultiFlash v1.49","Default.mfi",,,,"False",,0.199584
35,"aba","UNCC-8","V8-31--325ipm-760-LA-Next Day","10/23/20 11:00:00",2.637769,0.665192,0.783716,0.487227,0.381848,21.762369,1.57139,35.464508,0.213924,0.010855,0.665192,0.003225,0.487227,0.001571,1.57139,8617.875349,51.983488,0.783716,0.487227,21.762369,0.381848,1.57139,0.213924,0.003225,0.487227,0.001571,1.57139,51.983488,42.013878,25.010153,15.369879,0.010318,0.5795670000000001,0.00598,82.820564,5.980203,1.14275,1.11959,6.129409000000001e-14,1.626112e-09,-47.522715,286.33599,3492.400652,535.304751,4723313000000000,1.197158,0.483895,1.116994,0.832085,-0.044769,29.480723,0.487227,,,,,,,128.851072,27.945664,0.899053,70.726314,,,25.600358,0.700056,"False","False",3,3,"p-type",0.018,243,243,1,1,25,1,"Generalized",540,51.849333,0.281289,2.2,0,1000,,1.66e-30,"Sinton","OFF","Center Point",3000000000000000,30,2000000000000000,4000000000000000,"OFF","Dark Rsh (Cell only)",0.4,"False","RTD (Internal)",2,10,-0.05,1,0.01,"A",0,"16-131484","True",0,0,"Hunt",,"10/23/20 11:00:00","MultiFlash v1.49","Default.mfi",,,,"False",,0.199584
36,"aba","UNCC-8","V8-71--312ipm-760-LA-Next Day","10/23/20 11:08:26",1.471724,0.646679,0.392587,0.470164,0.18458,19.394134,0.759589,91.97821500000001,0.432398,0.006056,0.646679,0.001616,0.470164,0.00076,0.759589,22350.706176,105.072656,0.392587,0.470164,19.394134,0.18458,0.759589,0.432398,0.001616,0.470164,0.00076,0.759589,105.072656,95.84200300000001,25.014649,15.469885,0.005774,0.573219,0.00331,84.501412,3.309577,0.835309,1.00703,6.033048999999999e-14,9.999999999999999e-12,,,,562.7725809999999,4723313000000000,1.458096,,1.109736,0.831341,-0.059967,41.472061,0.470164,,,,,,,84.15215999999999,20.814187,0.874671,73.957542,,,26.528492,0.47273,"False","False",3,3,"p-type",0.018,243,243,1,1,25,1,"Generalized",540,108.649187,0.281289,2.2,0,1000,,1.66e-30,"Sinton","OFF","Center Point",3000000000000000,30,2000000000000000,4000000000000000,"OFF","Dark Rsh (Cell only)",0.4,"False","RTD (Internal)",2,10,-0.05,1,0.01,"A",0,"16-131484","True",0,0,"Hunt",,"10/23/20 11:08:26","MultiFlash v1.49","Default.mfi",,,,"False",,0.199584
37,"aba","UNCC-8","V8-32--300ipm-760-LA","10/23/20 11:30:40",8.768597,0.678025,6.683114,0.479382,3.203765,53.887085,13.184217,27.514739,0.02413,0.036085,0.678025,0.027503,0.479382,0.013184,13.184217,6686.081544,5.86364,6.683114,0.479382,53.887085,3.203765,13.184217,0.02413,0.027503,0.479382,0.013184,13.184217,5.86364,6.6052,25.055105,14.380822,0.034426,0.595957,0.020516,83.854562,20.516172,0.991518,1.063363,1.198672e-13,1.653628e-09,127.389495,-12803.156452,-78.105739,298.588947,4723313000000000,1.048773,0.999947,1.104449,0.834352,-0.004959,17.521985,0.479382,,,,,,,86.002093,-0.615049,0.828217,23.97684,,,25.172714,0.265536,"False","False",3,3,"p-type",0.018,243,243,1,1,25,1,"Generalized",540,8.390719000000001,0.281289,2.2,0,1000,61.421315,1.66e-30,"Sinton","OFF","Center Point",3000000000000000,30,2000000000000000,4000000000000000,"OFF","Dark Rsh (Cell only)",0.4,"False","RTD (Internal)",2,10,-0.05,1,0.01,"A",0,"16-131484","True",0,0,"Hunt",,"10/23/20 11:30:40","MultiFlash v1.49","Default.mfi",,,,"False",,0.199584
38,"aba","UNCC-8","V8-33--300ipm-760-LA","10/23/20 11:45:07",6.295763,0.669353,3.85,0.352707,1.357921,32.223335,5.58815,27.80533,0.075618,0.025908,0.669353,0.015844,0.352707,0.005588,5.58815,6756.695085,18.375174,3.85,0.352707,32.223335,1.357921,5.58815,0.075618,0.015844,0.352707,0.005588,5.58815,18.375174,16.625964,25.059601,14.374823,0.024666,0.585983,0.014454,83.346366,14.453874,1.045025,1.08772,1.210286e-13,2.450674e-09,98.175178,1092.827394,915.057589,282.870831,4723313000000000,1.148468,0.99803,1.072446,0.813622,-0.017567,18.514559,0.352707,,,,,,,94.467057,1.161503,0.900946,39.360544,10.148794,29.211749,45.218184,0.367789,"False","False",3,3,"p-type",0.018,243,243,1,1,25,1,"Generalized",540,21.079499,0.281289,2.2,0,1000,93.00835499999999,1.66e-30,"Sinton","OFF","Center Point",3000000000000000,30,2000000000000000,4000000000000000,"OFF","Dark Rsh (Cell only)",0.4,"False","RTD (Internal)",2,10,-0.05,1,0.01,"A",0,"16-131484","True",0,0,"Hunt",,"10/23/20 11:45:07","MultiFlash v1.49","Default.mfi",,,,"False",,0.199584
39,"aba","UNCC-8","V8-33--300ipm-760-LA","10/23/20 11:50:45",9.435445,0.6564759999999999,8.495091,0.529772,4.500462,72.656695,18.520419,30.997875,0.00695,0.038829,0.6564759999999999,0.034959,0.529772,0.01852,18.520419,7532.483581,1.688951,8.495091,0.529772,72.656695,4.500462,18.520419,0.00695,0.034959,0.529772,0.01852,18.520419,1.688951,1.950267,24.969697,15.485886,0.036386,0.5725170000000001,0.020831,81.72278900000001,20.831395,1.059576,1.325604,2.328217e-13,1.92495e-08,,,,101.914651,4723313000000000,1.312579,,1.106986,0.831865,-0.002286,6.227358,0.529772,,,,,,,14.881496,-0.035519,0.970164,10.030384,,,10.027641,0.201319,"False","False",3,3,"p-type",0.018,243,243,1,1,25,1,"Generalized",540,1.869363,0.281289,2.2,0,1000,8.311120000000001,1.66e-30,"Sinton","OFF","Center Point",3000000000000000,30,2000000000000000,4000000000000000,"OFF","Dark Rsh (Cell only)",0.4,"False","RTD (Internal)",2,10,-0.05,1,0.01,"A",0,"16-131484","True",0,0,"Hunt",,"10/23/20 11:50:45","MultiFlash v1.49","Default.mfi",,,,"False",,0.199584
40,"aba","UNCC-8","V8-33--287ipm-760-LA","10/23/20 12:12:15",9.184894999999999,0.668478,7.316743,0.509502,3.727892,60.715864,15.34112,10.361596,0.016168,0.037798,0.668478,0.03011,0.509502,0.015341,15.34112,2517.867937,3.928864,7.316743,0.509502,60.715864,3.727892,15.34112,0.016168,0.03011,0.509502,0.015341,15.34112,3.928864,5.493175,25.001163,15.101864,0.035878,0.588387,0.02111,83.548877,21.110353,0.963406,1.109318,1.695381e-13,3.381928e-09,217.168583,-1160.560083,-861.652934,214.552335,4723313000000000,1.150981,0.999663,1.107677,0.831022,-0.003408,18.400979,0.509502,,,,,,,57.802419,-1.005947,0.857274,20.483338,,,18.843316,0.65966,"False","False",3,3,"p-type",0.018,243,243,1,1,25,1,"Generalized",540,5.794594,0.281289,2.2,0,1000,45.3623,1.66e-30,"Sinton","OFF","Center Point",3000000000000000,30,2000000000000000,4000000000000000,"OFF","Dark Rsh (Cell only)",0.4,"False","RTD (Internal)",2,10,-0.05,1,0.01,"A",0,"16-131484","True",0,0,"Hunt",,"10/23/20 12:12:15","MultiFlash v1.49","Default.mfi",,,,"False",,0.199584
41,"aba","UNCC-8","V8-26--287ipm-760-LA","10/23/20 12:20:19",9.181288,0.656488,7.524334,0.507007,3.814887,63.292347,15.699124,26.265121,0.013808,0.037783,0.656488,0.030964,0.507007,0.015699,15.699124,6382.424417,3.355334,7.524334,0.507007,63.292347,3.814887,15.699124,0.013808,0.030964,0.507007,0.015699,15.699124,3.355334,4.778358,24.938231,15.527888,0.035857,0.5747409999999999,0.020608,83.084444,20.608384,1.035209,1.111605,2.777661e-13,5.826439e-09,,,,131.894192,4723313000000000,1.318888,,1.114554,0.8315630000000001,-0.003353,16.011978,0.507007,,,,,,,32.856224,-0.505981,0.879427,18.162813,,,17.006923,0.253331,"False","False",3,3,"p-type",0.018,243,243,1,1,25,1,"Generalized",540,4.798957,0.281289,2.2,0,1000,36.908356,1.66e-30,"Sinton","OFF","Center Point",3000000000000000,30,2000000000000000,4000000000000000,"OFF","Dark Rsh (Cell only)",0.4,"False","RTD (Internal)",2,10,-0.05,1,0.01,"A",0,"16-131484","True",0,0,"Hunt",,"10/23/20 12:20:19","MultiFlash v1.49","Default.mfi",,,,"False",,0.199584
42,"aba","UNCC-8","V8-72--287ipm-760-LA","10/23/20 12:29:51",8.610480000000001,0.666898,6.652008,0.448889,2.986011,52.000158,12.288112,26.974657,0.026992,0.035434,0.666898,0.027375,0.448889,0.012288,12.288112,6554.841668,6.558953,6.652008,0.448889,52.000158,2.986011,12.288112,0.026992,0.027375,0.448889,0.012288,12.288112,6.558953,7.04081,24.983182,14.49883,0.033754,0.585606,0.019766,83.64649300000001,19.766431,0.994445,1.067202,1.794542e-13,2.28911e-09,177.734758,2576.676214,388.09688,209.49918,4723313000000000,1.173452,0.997526,1.129565,0.839909,-0.005894,19.450854,0.448889,,,,,,,58.99382,-0.286732,0.848383,23.09088,1.860489,21.230392,28.571646,0.270569,"False","False",3,3,"p-type",0.018,243,243,1,1,25,1,"Generalized",540,8.711527,0.281289,2.2,0,1000,51.479663,1.66e-30,"Sinton","OFF","Center Point",3000000000000000,30,2000000000000000,4000000000000000,"OFF","Dark Rsh (Cell only)",0.4,"False","RTD (Internal)",2,10,-0.05,1,0.01,"A",0,"16-131484","True",0,0,"Hunt",,"10/23/20 12:29:51","MultiFlash v1.49","Default.mfi",,,,"False",,0.199584
43,"aba","UNCC-8","V8-72--287ipm-760-LA","10/23/20 12:31:24",8.588718999999999,0.667279,6.583716,0.441848,2.909004,50.758496,11.971211,27.06164,0.028472,0.035345,0.667279,0.027093,0.441848,0.011971,11.971211,6575.97858,6.918776,6.583716,0.441848,50.758496,2.909004,11.971211,0.028472,0.027093,0.441848,0.011971,11.971211,6.918776,7.292387,24.974192,14.485828,0.033673,0.585603,0.019719,83.608912,19.718864,1.00148,1.071105,1.770984e-13,2.38433e-09,177.068731,3154.549262,317.002499,210.583573,4723313000000000,1.167359,0.9981179999999999,1.107308,0.842186,-0.006449,17.939674,0.441848,,,,,,,60.644528,-0.20576,0.848035,23.501261,1.570364,21.930897,29.787294,0.270755,"False","False",3,3,"p-type",0.018,243,243,1,1,25,1,"Generalized",540,9.21475,0.281289,2.2,0,1000,51.823757,1.66e-30,"Sinton","OFF","Center Point",3000000000000000,30,2000000000000000,4000000000000000,"OFF","Dark Rsh (Cell only)",0.4,"False","RTD (Internal)",2,10,-0.05,1,0.01,"A",0,"16-131484","True",0,0,"Hunt",,"10/23/20 12:31:24","MultiFlash v1.49","Default.mfi",,,,"False",,0.199584
44,"aba","UNCC-8","V8-25--287ipm-760-LA","10/23/20 12:41:09",8.686318999999999,0.661982,6.219626,0.42062,2.616096,45.495858,10.765829,30.780557,0.033653,0.035746,0.661982,0.025595,0.42062,0.010766,10.765829,7479.675311,8.177666,6.219626,0.42062,45.495858,2.616096,10.765829,0.033653,0.025595,0.42062,0.010766,10.765829,8.177666,8.246727999999999,24.992173,15.411882,0.034055,0.581949,0.019818,83.75024500000001,19.818085,0.98551,1.050994,2.166222e-13,1.951105e-09,,,,174.875327,4723313000000000,1.243764,,1.121533,0.834195,-0.005641,19.793818,0.42062,,,,,,,61.862925,-0.03999,0.802139,28.628463,,,33.227917,0.235602,"False","False",3,3,"p-type",0.018,243,243,1,1,25,1,"Generalized",540,10.951966,0.281289,2.2,0,1000,91.445806,1.66e-30,"Sinton","OFF","Center Point",3000000000000000,30,2000000000000000,4000000000000000,"OFF","Dark Rsh (Cell only)",0.4,"False","RTD (Internal)",2,10,-0.05,1,0.01,"A",0,"16-131484","True",0,0,"Hunt",,"10/23/20 12:41:09","MultiFlash v1.49","Default.mfi",,,,"False",,0.199584
1,"Aba","UNCC","15-226L","10/22/20 13:50:40",0.046404,-31644.869471,-0.419712,-0.047823,0.020072,-0.001367,0.08260000000000001,31.018437,-995474.87743,0.000191,-31644.869471,-0.001727,-0.047823,8.259962e-05,0.08260000000000001,7537.480146,-241900400,-0.419712,-0.047823,-0.001367,0.020072,0.08260000000000001,-995474.87743,-0.001727,-0.047823,8.259962e-05,0.08260000000000001,-241900400,362.823189,25.025887,14.423825,,,,,,,,1.864852e-10,4.542083e-07,,,,0.016883,4723313000000000,,,0.000118,1.69963e-06,-0.13442,306.685389,-0.047823,,,,,,,,,,,,,100.000011,29027420,"False","False",3,3,"p-type",0.018,243,243,1,1,25,1,"Generalized",540,-718.289186,0.281485,2.2,0,1000,,1.66e-30,"Sinton","OFF","Center Point",3000000000000000,30,2000000000000000,4000000000000000,"OFF","Dark Rsh (Cell only)",0.4,"False","RTD (Internal)",2,10,-0.05,1,0.01,"A",0,"16-131484","True",0,0,"Hunt",,"10/22/20 13:50:40","MultiFlash v1.49","Default.mfi",,,,"False",,0.198151
2,"aba","uncc-7","15-226L","10/22/20 14:13:37",9.481396,,,,,,,,,0.039018,,,,,,,,9.481396,-0.01084,,-0.10278,-0.422965,0.001143,0.039018,-0.01084,-0.000423,-0.422965,0.277826,0.153087,24.686517,720.630218,,,,,,,,,,,,,,,,,1.109835,0.830866,-0.01084,0.483049,-0.01084,,,,,,0,0,0,,0,0,0,0,0,"False","True",3,3,"p-type",0.018,243,243,1,1,25,1,"Generalized",540,0.654105,0.282033,2.2,0,1000,,1.66e-30,"Sinton","OFF","Center Point",3000000000000000,30,2000000000000000,4000000000000000,"OFF","Dark Rsh (Cell only)",0.4,"False","RTD (Internal)",2,10,-0.05,1,0.01,"A",0,"16-131484","True",0,0,"Isc Only",,"10/22/20 14:13:37","MultiFlash v1.49","default.mfi",0,0,0,"False",0,0.199466
3,"aba","uncc-7","15-226L","10/22/20 14:14:46",9.474501,,,,,,,,,0.03899,,,,,,,,9.474501,-0.011656,,-0.110439,-0.454482,0.00123,0.03899,-0.011656,-0.000454,-0.454482,0.298962,-0.039778,24.628086,809.971328,,,,,,,,,,,,,,,,,1.117826,0.832072,-0.011656,-0.13098,-0.011656,,,,,,0,0,0,,0,0,0,0,0,"False","True",3,3,"p-type",0.018,243,243,1,1,25,1,"Generalized",540,0.654105,0.281896,2.2,0,1000,,1.66e-30,"Sinton","OFF","Center Point",3000000000000000,30,2000000000000000,4000000000000000,"OFF","Dark Rsh (Cell only)",0.4,"False","RTD (Internal)",2,10,-0.05,1,0.01,"A",0,"16-131484","True",0,0,"Hunt",,"10/22/20 14:14:46","MultiFlash v1.49","default.mfi",0,0,0,"False",0,0.199313
4,"aba","uncc-7","15-226L","10/22/20 14:16:22",9.47359,0.658601,7.196739,0.491864,3.539816,56.734051,14.395348,30.857715,0.017656,0.038526,0.658601,0.029267,0.491864,0.014395,14.395348,7587.912161,4.341689,7.196739,0.491864,56.734051,3.539816,14.395348,0.017656,0.029267,0.491864,0.014395,14.395348,4.341689,5.757488,24.652807,15.57089,0.036087,0.574997,0.02075,81.778851,20.750061,1.040151,1.332243,2.098497e-13,1.839539e-08,,,,129.823543,4723313000000000,1.265862,,1.124018,0.8316249999999999,-0.001869,19.235495,0.491864,,,,,,,43.206362,-0.698384,0.830099,24.227028,,,20.529396,0.211721,"False","False",3,3,"p-type",0.018,245.9,245.9,1,1,25,1,"Generalized",540,6.28885,0.281896,2.2,0,1000,63.627999,1.66e-30,"Sinton","OFF","Center Point",3000000000000000,30,2000000000000000,4000000000000000,"OFF","Dark Rsh (Cell only)",0.4,"False","RTD (Internal)",2,10,-0.05,1,0.01,"A",0,"16-131484","True",0,0,"Hunt",,"10/22/20 14:16:22","MultiFlash v1.49","default.mfi",,,,"False",,0.199313
5,"aba","uncc-7","15-226L","10/22/20 14:19:38",9.473533,0.658466,7.198857,0.492141,3.542854,56.794692,14.407704,30.848555,0.017583,0.038526,0.658466,0.029276,0.492141,0.014408,14.407704,7585.659619,4.323687,7.198857,0.492141,56.794692,3.542854,14.407704,0.017583,0.029276,0.492141,0.014408,14.407704,4.323687,5.735469,24.625838,14.647838,0.03608,0.574813,0.020739,81.753744,20.739328,1.038893,1.340468,2.086198e-13,1.899549e-08,,,,129.304391,4723313000000000,1.267849,,1.119769,0.833477,-0.001946,19.005163,0.492141,,,,,,,42.899776,-0.685438,0.8305,24.139213,,,20.458907,0.211713,"False","False",3,3,"p-type",0.018,245.9,245.9,1,1,25,1,"Generalized",540,6.263561,0.281896,2.2,0,1000,63.676802,1.66e-30,"Sinton","OFF","Center Point",3000000000000000,30,2000000000000000,4000000000000000,"OFF","Dark Rsh (Cell only)",0.4,"False","RTD (Internal)",2,10,-0.05,1,0.01,"A",0,"16-131484","True",0,0,"Hunt",,"10/22/20 14:19:38","MultiFlash v1.49","default.mfi",,,,"False",,0.199313
6,"aba","uncc-8","V8-76","10/22/20 14:25:32",8.541771000000001,0.669152,6.281654,0.426045,2.676268,46.822709,10.883561,40.849054,0.033062,0.034737,0.669152,0.025546,0.426045,0.010884,10.883561,10044.782488,8.129867000000001,6.281654,0.426045,46.822709,2.676268,10.883561,0.033062,0.025546,0.426045,0.010884,10.883561,8.129867000000001,8.010997,24.803382,14.736843,0.033083,0.5864470000000001,0.019401,83.468058,19.401476,1.037051,1.077873,1.625325e-13,2.991229e-09,131.666964,800.843654,1248.683179,220.884583,4723313000000000,1.14646,0.990923,1.1033,0.830769,-0.005953,18.921103,0.426045,,,,,,,69.692623,0.076678,0.824801,27.051406,7.338594,19.712813,32.772044,0.181624,"False","False",3,3,"p-type",0.018,245.9,245.9,1,1,25,1,"Generalized",540,11.063123,0.281896,2.2,0,1000,69.604118,1.66e-30,"Sinton","OFF","Center Point",3000000000000000,30,2000000000000000,4000000000000000,"OFF","Dark Rsh (Cell only)",0.4,"False","RTD (Internal)",2,10,-0.05,1,0.01,"A",0,"16-131484","True",0,0,"Hunt",,"10/22/20 14:25:32","MultiFlash v1.49","default.mfi",,,,"False",,0.199313
7,"aba","uncc-8","V8-T9","10/22/20 14:34:34",8.316496000000001,0.670637,6.205934,0.475881,2.953289,52.951467,12.010122,23.323208,0.025454,0.033821,0.670637,0.025238,0.475881,0.01201,12.010122,5735.1768,6.259101,6.205934,0.475881,52.951467,2.953289,12.010122,0.025454,0.025238,0.475881,0.01201,12.010122,6.259101,7.363374,25.046115,15.55589,0.032177,0.587582,0.018907,83.357618,18.906656,1.041917,1.094595,1.483853e-13,3.278722e-09,124.558212,945.371322,1057.78542,236.776017,4723313000000000,1.13273,0.99346,1.128064,0.8318719999999999,-0.006769,19.697786,0.475881,,,,,,,69.95090399999999,-0.818576,0.811443,25.654152,6.411349,19.242803,24.922681,0.32678,"False","False",3,3,"p-type",0.018,245.9,245.9,1,1,25,1,"Generalized",540,9.151021999999999,0.281896,2.2,0,1000,80.82926999999999,1.66e-30,"Sinton","OFF","Center Point",3000000000000000,30,2000000000000000,4000000000000000,"OFF","Dark Rsh (Cell only)",0.4,"False","RTD (Internal)",2,10,-0.05,1,0.01,"A",0,"16-131484","True",0,0,"Hunt",,"10/22/20 14:34:34","MultiFlash v1.49","default.mfi",,,,"False",,0.199313
8,"aba","uncc-8","Ref.","10/22/20 14:47:58",9.515503000000001,0.639556,8.858166000000001,0.529195,4.6877,77.028094,19.063441,157.901343,0.003405,0.038697,0.639556,0.036023,0.529195,0.019063,19.063441,38827.94033,0.837367,8.858166000000001,0.529195,77.028094,4.6877,19.063441,0.003405,0.036023,0.529195,0.019063,19.063441,0.837367,0.909482,25.068591,15.355878,0.036429,0.553916,0.020179,81.534132,20.178626,1.083981,1.253669,5.095747e-13,2.176336e-08,,,,47.865179,4723313000000000,1.606047,,1.108715,0.836211,-0.001369,2.941203,0.529195,,,,,,,4.910169,-0.003167,0.994152,6.939377,,,5.394508,0.037228,"False","False",3,3,"p-type",0.018,245.9,245.9,1,1,25,1,"Generalized",540,0.857069,0.281896,2.2,0,1000,2.276805,1.66e-30,"Sinton","OFF","Center Point",3000000000000000,30,2000000000000000,4000000000000000,"OFF","Dark Rsh (Cell only)",0.4,"False","RTD (Internal)",2,10,-0.05,1,0.01,"A",0,"16-131484","True",0,0,"Hunt",,"10/22/20 14:47:58","MultiFlash v1.49","default.mfi",,,,"False",,0.199313
9,"aba","uncc-8","V8-68","10/22/20 15:01:34",8.762073000000001,0.670549,6.666954,0.459288,3.06205,52.116472,12.452419,36.17209,0.026065,0.035633,0.670549,0.027112,0.459288,0.012452,12.452419,8894.717048,6.409301,6.666954,0.459288,52.116472,3.06205,12.452419,0.026065,0.027112,0.459288,0.012452,12.452419,6.409301,6.95844,24.996668,14.364821,0.034001,0.588431,0.020008,83.736462,20.007523,1.005356,1.054875,1.603156e-13,1.753981e-09,160.124168,5582.222844,179.140107,232.576181,4723313000000000,1.127228,0.999815,1.098888,0.833134,-0.005219,18.264367,0.459288,,,,,,,68.261348,-0.363136,0.8335,23.774051,1.002993,22.771058,27.447973,0.19974,"False","False",3,3,"p-type",0.018,245.9,245.9,1,1,25,1,"Generalized",540,8.800992000000001,0.281896,2.2,0,1000,59.384085,1.66e-30,"Sinton","OFF","Center Point",3000000000000000,30,2000000000000000,4000000000000000,"OFF","Dark Rsh (Cell only)",0.4,"False","RTD (Internal)",2,10,-0.05,1,0.01,"A",0,"16-131484","True",0,0,"Hunt",,"10/22/20 15:01:34","MultiFlash v1.49","default.mfi",,,,"False",,0.199313
10,"aba","uncc-8","V8-69","10/22/20 15:09:01",8.520220999999999,0.672365,6.419697,0.437387,2.807893,49.014527,11.418843,102.499946,0.030796,0.034649,0.672365,0.026107,0.437387,0.011419,11.418843,25204.736705,7.572767,6.419697,0.437387,49.014527,2.807893,11.418843,0.030796,0.026107,0.437387,0.011419,11.418843,7.572767,7.701973,25.019144,15.136866,0.033025,0.589492,0.019468,83.563796,19.467736,1.019827,1.073875,1.43881e-13,2.749712e-09,137.143362,2340.363181,427.28411,248.65089,4723313000000000,1.110788,0.999864,1.113687,0.836951,-0.00654,19.350541,0.437387,,,,,,,72.688501,-0.09025,0.837638,24.343843,2.638155,21.705688,31.130558,0.07272099999999999,"False","False",3,3,"p-type",0.018,245.9,245.9,1,1,25,1,"Generalized",540,10.347347,0.281896,2.2,0,1000,58.787849,1.66e-30,"Sinton","OFF","Center Point",3000000000000000,30,2000000000000000,4000000000000000,"OFF","Dark Rsh (Cell only)",0.4,"False","RTD (Internal)",2,10,-0.05,1,0.01,"A",0,"16-131484","True",0,0,"Hunt",,"10/22/20 15:09:01","MultiFlash v1.49","default.mfi",,,,"False",,0.199313
11,"aba","uncc-8","V8-70","10/22/20 15:14:19",7.099804,0.676058,4.730839,0.3714,1.757033,36.605797,7.145316,47.096354,0.058366,0.028873,0.676058,0.019239,0.3714,0.007145,7.145316,11580.993548,14.352264,4.730839,0.3714,36.605797,1.757033,7.145316,0.058366,0.019239,0.3714,0.007145,7.145316,14.352264,12.879413,24.987678,15.250873,0.027502,0.594087,0.016338,83.702219,16.338362,0.990188,1.079467,1.009472e-13,2.066509e-09,110.116014,-12493.286882,-80.042987,335.037962,4723313000000000,1.072349,0.999915,1.117253,0.836796,-0.013505,20.663017,0.3714,,,,,,,105.040459,1.290355,0.851352,33.534848,,,42.643587,0.193651,"False","False",3,3,"p-type",0.018,245.9,245.9,1,1,25,1,"Generalized",540,18.016849,0.281896,2.2,0,1000,102.19314,1.66e-30,"Sinton","OFF","Center Point",3000000000000000,30,2000000000000000,4000000000000000,"OFF","Dark Rsh (Cell only)",0.4,"False","RTD (Internal)",2,10,-0.05,1,0.01,"A",0,"16-131484","True",0,0,"Hunt",,"10/22/20 15:14:19","MultiFlash v1.49","default.mfi",,,,"False",,0.199313
12,"aba","uncc-8","V8-70a","10/22/20 15:19:31",7.070876,0.676095,4.594833,0.366809,1.685428,35.255706,6.85412,46.635775,0.061369,0.028755,0.676095,0.018686,0.366809,0.006854,6.85412,11467.737192,15.090583,4.594833,0.366809,35.255706,1.685428,6.85412,0.061369,0.018686,0.366809,0.006854,6.85412,15.090583,13.492813,25.019144,15.329877,0.027391,0.593937,0.016268,83.680384,16.268442,0.994014,1.082475,1.003574e-13,2.116285e-09,108.211744,-36313.380675,-27.538058,333.128375,4723313000000000,1.069213,0.999978,1.120021,0.831033,-0.013258,20.234878,0.366809,,,,,,,108.879474,1.39643,0.855839,35.292128,,,43.463185,0.196748,"False","False",3,3,"p-type",0.018,245.9,245.9,1,1,25,1,"Generalized",540,18.860611,0.281896,2.2,0,1000,106.550367,1.66e-30,"Sinton","OFF","Center Point",3000000000000000,30,2000000000000000,4000000000000000,"OFF","Dark Rsh (Cell only)",0.4,"False","RTD (Internal)",2,10,-0.05,1,0.01,"A",0,"16-131484","True",0,0,"Hunt",,"10/22/20 15:19:31","MultiFlash v1.49","default.mfi",,,,"False",,0.199313
13,"aba","uncc-8","V8-23
V8-23","10/22/20 15:22:53",6.191493,0.668867,4.054685,0.426216,1.728173,41.730383,7.027951,14.413453,0.052809,0.025179,0.668867,0.016489,0.426216,0.007028,7.027951,3544.268054,12.98574,4.054685,0.426216,41.730383,1.728173,7.027951,0.052809,0.016489,0.426216,0.007028,7.027951,12.98574,13.466677,24.983182,14.352821,0.023951,0.586043,0.014036,83.343058,14.036078,1.03624,1.092091,1.186984e-13,2.241066e-09,100.919687,1288.796906,775.917443,292.100621,4723313000000000,1.153129,0.996433,1.103299,0.831006,-0.018216,19.679066,0.426216,,,,,,,85.220743,-0.363454,0.73258,34.846111,7.879418,26.966693,33.438319,0.717542,"False","False",3,3,"p-type",0.018,245.9,245.9,1,1,25,1,"Generalized",540,19.003089,0.281896,2.2,0,1000,274.596534,1.66e-30,"Sinton","OFF","Center Point",3000000000000000,30,2000000000000000,4000000000000000,"OFF","Dark Rsh (Cell only)",0.4,"False","RTD (Internal)",2,10,-0.05,1,0.01,"A",0,"16-131484","True",0,0,"Hunt",,"10/22/20 15:22:53","MultiFlash v1.49","default.mfi",,,,"False",,0.199313
14,"aba","uncc-8","V7-15 cal","10/22/20 15:26:18",9.477622999999999,,,,,,,,,0.038543,,,,,,,,9.477622999999999,-0.012484,,-0.118322,-0.481181,0.001317,0.038543,-0.012484,-0.000481,-0.481181,0.323911,5.631541,24.992173,227.446009,,,,,,,,,,,,,,,,,1.119577,0.835165,-0.012484,18.717048,-0.012484,,,,,,0,0,0,,34.846111,7.879418,26.966693,33.438319,0.717542,"False","True",3,3,"p-type",0.018,245.9,245.9,1,1,25,1,"Generalized",540,19.003089,0.28133,2.2,0,1000,,1.66e-30,"Sinton","OFF","Center Point",3000000000000000,30,2000000000000000,4000000000000000,"OFF","Dark Rsh (Cell only)",0.4,"False","RTD (Internal)",2,10,-0.05,1,0.01,"A",0,"16-131484","True",0,0,"Hunt",,"10/22/20 15:26:18","MultiFlash v1.49","default.mfi",0,0,0,"False",0,0.200328
15,"aba","uncc-8","V7-15 cal","10/22/20 15:26:46",9.479391,0.657231,8.571156999999999,0.537002,4.602731,73.878315,18.717897,31.416818,0.006042,0.03855,0.657231,0.034856,0.537002,0.018718,18.717897,7725.395571,1.485616,8.571156999999999,0.537002,73.878315,4.602731,18.717897,0.006042,0.034856,0.537002,0.018718,18.717897,1.485616,1.757045,25.032629,14.948855,0.03613,0.573733,0.020729,81.815529,20.728879,1.042357,1.323636,2.243195e-13,1.830458e-08,,,,106.606506,4723313000000000,1.288261,,1.118995,0.834078,-0.002041,5.737504,0.537002,,,,,,,14.864419,-0.037798,0.97233,9.647002000000001,,,8.794892000000001,0.197703,"False","False",3,3,"p-type",0.018,245.9,245.9,1,1,25,1,"Generalized",540,1.685024,0.28133,2.2,0,1000,8.425617000000001,1.66e-30,"Sinton","OFF","Center Point",3000000000000000,30,2000000000000000,4000000000000000,"OFF","Dark Rsh (Cell only)",0.4,"False","RTD (Internal)",2,10,-0.05,1,0.01,"A",0,"16-131484","True",0,0,"Hunt",,"10/22/20 15:26:46","MultiFlash v1.49","default.mfi",,,,"False",,0.200328
16,"aba","uncc-8","V8-23","10/22/20 15:30:52",6.377481,0.668206,4.074115,0.4288,1.746982,40.994804,7.10444,14.192728,0.052096,0.025935,0.668206,0.016568,0.4288,0.007104,7.10444,3489.991839,12.810361,4.074115,0.4288,40.994804,1.746982,7.10444,0.052096,0.016568,0.4288,0.007104,7.10444,12.810361,13.20141,24.920251,14.402824,0.024668,0.585669,0.014447,83.363893,14.447046,1.031971,1.092872,1.245687e-13,2.344998e-09,107.877284,1294.249471,772.648568,277.442146,4723313000000000,1.169364,0.991286,1.110044,0.835263,-0.017383,19.75327,0.4288,,,,,,,87.02424600000001,-0.307572,0.712128,36.562994,7.799698,28.763296,33.108358,0.708228,"False","False",3,3,"p-type",0.018,245.9,245.9,1,1,25,1,"Generalized",540,19.278479,0.28133,2.2,0,1000,322.99612,1.66e-30,"Sinton","OFF","Center Point",3000000000000000,30,2000000000000000,4000000000000000,"OFF","Dark Rsh (Cell only)",0.4,"False","RTD (Internal)",2,10,-0.05,1,0.01,"A",0,"16-131484","True",0,0,"Hunt",,"10/22/20 15:30:52","MultiFlash v1.49","default.mfi",,,,"False",,0.200328
17,"aba","uncc-8","V8-22","10/22/20 15:33:43",8.160349,0.665567,6.16002,0.429366,2.644904,48.697823,10.756016,24.046798,0.032482,0.033186,0.665567,0.025051,0.429366,0.010756,10.756016,5913.107723,7.987243,6.16002,0.429366,48.697823,2.644904,10.756016,0.032482,0.025051,0.429366,0.010756,10.756016,7.987243,8.188057000000001,24.978687,15.304875,0.03161,0.585023,0.018492,83.72376800000001,18.492289,0.9874540000000001,1.059232,1.752431e-13,1.972444e-09,69.638682,265.691323,3763.766114,215.207331,4723313000000000,1.193703,1,1.09722,0.833098,-0.008269,17.516286,0.429366,,,,,,,60.938151,-0.10433,0.842906,29.204197,19.963501,9.240696,31.788818,0.320773,"False","False",3,3,"p-type",0.018,245.9,245.9,1,1,25,1,"Generalized",540,10.691827,0.28133,2.2,0,1000,61.167181,1.66e-30,"Sinton","OFF","Center Point",3000000000000000,30,2000000000000000,4000000000000000,"OFF","Dark Rsh (Cell only)",0.4,"False","RTD (Internal)",2,10,-0.05,1,0.01,"A",0,"16-131484","True",0,0,"Hunt",,"10/22/20 15:33:43","MultiFlash v1.49","default.mfi",,,,"False",,0.200328
18,"aba","uncc-8","V7-50","10/22/20 15:51:11",9.315054999999999,0.6565260000000001,8.232036000000001,0.518509,4.268386,69.795321,17.358221,37.766634,0.009013999999999999,0.037881,0.6565260000000001,0.033477,0.518509,0.017358,17.358221,9286.815353,2.216613,8.232036000000001,0.518509,69.795321,4.268386,17.358221,0.009013999999999999,0.033477,0.518509,0.017358,17.358221,2.216613,2.617008,25.005658,14.629837,0.035352,0.572417,0.020236,81.366241,20.235929,1.081391,1.389613,2.099767e-13,2.300725e-08,,,,103.936119,4723313000000000,1.294796,,1.07468,0.814554,-0.002808,7.519199,0.518509,,,,,,,17.17111,-0.059014,0.959893,11.681395,,,12.519382,0.168482,"False","False",3,3,"p-type",0.018,245.9,245.9,1,1,25,1,"Generalized",540,2.524638,0.28133,2.2,0,1000,9.821320999999999,1.66e-30,"Sinton","OFF","Center Point",3000000000000000,30,2000000000000000,4000000000000000,"OFF","Dark Rsh (Cell only)",0.4,"False","RTD (Internal)",2,10,-0.05,1,0.01,"A",0,"16-131484","True",0,0,"Hunt",,"10/22/20 15:51:11","MultiFlash v1.49","default.mfi",,,,"False",,0.200328
19,"aba","uncc-8","V7-71","10/22/20 17:17:17",8.199647000000001,0.675114,5.714797,0.420535,2.403275,43.414145,9.773383000000001,103.774336,0.038954,0.033345,0.675114,0.02324,0.420535,0.009773,9.773383000000001,25518.109167,9.578827,5.714797,0.420535,43.414145,2.403275,9.773383000000001,0.038954,0.02324,0.420535,0.009773,9.773383000000001,9.578827,9.247826,24.749444,15.365879,0.031814,0.591635,0.018822,83.609506,18.822153,1.028821,1.068384,1.260848e-13,2.395866e-09,114.359487,1869.018874,535.040076,274.955828,4723313000000000,1.076797,0.999951,1.105915,0.838025,-0.007972999999999999,19.415677,0.420535,,,,,,,92.595218,0.276463,0.786447,30.24898,4.506863,25.742117,34.61142,0.075584,"False","False",3,3,"p-type",0.018,245.9,245.9,1,1,25,1,"Generalized",540,12.9297,0.28133,2.2,0,1000,115.555976,1.66e-30,"Sinton","OFF","Center Point",3000000000000000,30,2000000000000000,4000000000000000,"OFF","Dark Rsh (Cell only)",0.4,"False","RTD (Internal)",2,10,-0.05,1,0.01,"A",0,"16-131484","True",0,0,"Hunt",,"10/22/20 17:17:17","MultiFlash v1.49","default.mfi",,,,"False",,0.200328
20,"aba","uncc-8","V7-71-R","10/22/20 17:23:01",1.425072,0.643196,0.399526,0.460964,0.184167,20.092405,0.748951,94.072198,0.440045,0.005795,0.643196,0.001625,0.460964,0.000749,0.748951,23132.35343,108.20703,0.399526,0.460964,20.092405,0.184167,0.748951,0.440045,0.001625,0.460964,0.000749,0.748951,108.20703,-1018.839325,24.929241,14.845849,0.005539,0.574904,0.003184,85.431588,3.184489,0.745695,0.926654,5.835175e-14,9.999999999999999e-12,,,,537.144491,4723313000000000,1.527914,,1.107697,0.832093,-0.060071,-11.043466,0.460964,,,,,,,76.535963,57.546876,0.894337,72.796052,,,27.609899,0.474993,"False","False",3,3,"p-type",0.018,245.9,245.9,1,1,25,1,"Generalized",540,111.709611,0.28133,2.2,0,1000,,1.66e-30,"Sinton","OFF","Center Point",3000000000000000,30,2000000000000000,4000000000000000,"OFF","Dark Rsh (Cell only)",0.4,"False","RTD (Internal)",2,10,-0.05,1,0.01,"A",0,"16-131484","True",0,0,"Hunt",,"10/22/20 17:23:01","MultiFlash v1.49","default.mfi",,,,"False",,0.200328
21,"aba","uncc-8","V8-T10-325IPM-760c","10/22/20 18:15:58",5.67228,0.676054,3.598778,0.396098,1.42547,37.172293,5.796951,50.401863,0.070317,0.023067,0.676054,0.014635,0.396098,0.005797,5.796951,12393.818148,17.290954,3.598778,0.396098,37.172293,1.42547,5.796951,0.070317,0.014635,0.396098,0.005797,5.796951,17.290954,15.8258,24.812372,15.335877,0.021991,0.592595,0.013032,83.563559,13.031584,1.034326,1.080074,8.363021000000001e-14,1.694404e-09,74.495745,2437.506813,410.255264,402.62246,4723313000000000,1.070546,0.997947,1.116811,0.834833,-0.021611,20.110191,0.396098,,,,,,,110.004544,1.399419,0.7436160000000001,36.707462,6.084191,30.623271,38.982347,0.227061,"False","False",3,3,"p-type",0.018,245.9,245.9,1,1,25,1,"Generalized",540,23.608531,0.28133,2.2,0,1000,304.605191,1.66e-30,"Sinton","OFF","Center Point",3000000000000000,30,2000000000000000,4000000000000000,"OFF","Dark Rsh (Cell only)",0.4,"False","RTD (Internal)",2,10,-0.05,1,0.01,"A",0,"16-131484","True",0,0,"Hunt",,"10/22/20 18:15:58","MultiFlash v1.49","default.mfi",,,,"False",,0.200328
22,"aba","uncc-8","V8-31-325IPM-760c","10/22/20 18:21:21",3.568307,0.670337,2.021433,0.348395,0.704257,29.442592,2.863998,35.773536,0.147832,0.014511,0.670337,0.008220999999999999,0.348395,0.002864,2.863998,8796.712514000001,36.351803,2.021433,0.348395,29.442592,0.704257,2.863998,0.147832,0.008220999999999999,0.348395,0.002864,2.863998,36.351803,19.490515,24.951717,14.649837,0.013804,0.5855939999999999,0.008083,83.09775,8.083247999999999,1.086265,1.113211,6.598251e-14,1.730122e-09,38.988074,1057.543794,945.587318,507.668969,4723313000000000,1.128781,0.952438,1.117417,0.832304,-0.035943,6.293502,0.348395,,,,,,,104.163338,6.899134,0.936298,44.571532,20.936125,23.635407,46.172122,0.507029,"False","False",3,3,"p-type",0.018,245.9,245.9,1,1,25,1,"Generalized",540,0.922258,0.28133,2.2,0,1000,140.935646,1.66e-30,"Sinton","OFF","Center Point",3000000000000000,30,2000000000000000,4000000000000000,"OFF","Dark Rsh (Cell only)",0.4,"False","RTD (Internal)",2,10,-0.05,1,0.01,"A",0,"16-131484","True",0,0,"Hunt",,"10/22/20 18:21:21","MultiFlash v1.49","default.mfi",,,,"False",,0.200328
23,"aba","UNCC-8","V7-15-cal","10/23/20 09:51:03",9.47688,,,,,,,,,0.039,,,,,,,,9.47688,-0.010386,,-0.098428,-0.405052,0.001096,0.039,-0.010386,-0.000405,-0.405052,0.266313,0.454594,24.951717,147.304426,,,,,,,,,,,,,,,,,1.118413,0.833643,-0.010386,1.470282,-0.010386,,,,,,0,0,0,,0,0,0,0,0,"False","True",3,3,"p-type",0.018,243,243,1,1,25,1,"Generalized",540,0.654105,0.281289,2.2,0,1000,,1.66e-30,"Sinton","OFF","Center Point",3000000000000000,30,2000000000000000,4000000000000000,"OFF","Dark Rsh (Cell only)",0.4,"False","RTD (Internal)",2,10,-0.05,1,0.01,,0,"16-131484","True",0,0,"Hunt",,"10/23/20 09:51:03","MultiFlash v1.49","Default.mfi",0,0,0,"False",0,0.199584
24,"aba","UNCC-8","V7-15-cal","10/23/20 09:51:41",9.475626999999999,0.657004,8.632156999999999,0.545652,4.710152,75.658698,19.38334,31.356025,0.004654,0.038994,0.657004,0.035523,0.545652,0.019383,19.38334,7619.513965,1.131021,8.632156999999999,0.545652,75.658698,4.710152,19.38334,0.004654,0.035523,0.545652,0.019383,19.38334,1.131021,1.374206,24.913509,14.318819,0.036531,0.573479,0.02095,81.772589,20.949685,1.044416,1.326154,2.279633e-13,1.891821e-08,,,,101.568222,4723313000000000,1.302229,,1.112987,0.83268,-0.001358,4.551659,0.545652,,,,,,,13.326071,-0.030205,0.977483,8.948665,,,6.8588,0.197171,"False","False",3,3,"p-type",0.018,243,243,1,1,25,1,"Generalized",540,1.284143,0.281289,2.2,0,1000,8.494935,1.66e-30,"Sinton","OFF","Center Point",3000000000000000,30,2000000000000000,4000000000000000,"OFF","Dark Rsh (Cell only)",0.4,"False","RTD (Internal)",2,10,-0.05,1,0.01,"A",0,"16-131484","True",0,0,"Hunt",,"10/23/20 09:51:41","MultiFlash v1.49","Default.mfi",,,,"False",,0.199584
25,"aba","UNCC-8","V8-T6-312ipm-760-LA-Next Day","10/23/20 10:00:11",8.228745,0.661758,5.929688,0.395939,2.347795,43.11492,9.661706000000001,40.976197,0.038834,0.033863,0.661758,0.024402,0.395939,0.009662,9.661706000000001,9957.215854,9.436638,5.929688,0.395939,43.11492,2.347795,9.661706000000001,0.038834,0.024402,0.395939,0.009662,9.661706000000001,9.436638,8.718776,24.918004,14.368822,0.032205,0.577372,0.018594,82.97481000000001,18.593986,1.111121,1.097866,2.164957e-13,4.553931e-09,,,,164.425274,4723313000000000,1.257661,,1.116887,0.834495,-0.007075,19.089482,0.395939,,,,,,,54.919407,0.353537,0.837937,28.211599,,,36.770784,0.185719,"False","False",3,3,"p-type",0.018,243,243,1,1,25,1,"Generalized",540,12.473191,0.281289,2.2,0,1000,66.227824,1.66e-30,"Sinton","OFF","Center Point",3000000000000000,30,2000000000000000,4000000000000000,"OFF","Dark Rsh (Cell only)",0.4,"False","RTD (Internal)",2,10,-0.05,1,0.01,"A",0,"16-131484","True",0,0,"Hunt",,"10/23/20 10:00:11","MultiFlash v1.49","Default.mfi",,,,"False",,0.199584
26,"aba","UNCC-8","V8-T7-312ipm-760-LA-Next Day","10/23/20 10:07:36",7.982716,0.662971,5.632156,0.437486,2.463991,46.557966,10.139881,21.342024,0.033934,0.032851,0.662971,0.023178,0.437486,0.01014,10.139881,5186.111785,8.246001,5.632156,0.437486,46.557966,2.463991,10.139881,0.033934,0.023178,0.437486,0.01014,10.139881,8.246001,8.653729999999999,25.037124,15.110864,0.031204,0.578251,0.018044,82.848581,18.043631,1.114574,1.114953,1.986411e-13,4.814354e-09,,,,175.323388,4723313000000000,1.221576,,1.116153,0.832566,-0.007812,19.248211,0.437486,,,,,,,59.318741,-0.232144,0.781748,29.671477,,,30.403779,0.368973,"False","False",3,3,"p-type",0.018,243,243,1,1,25,1,"Generalized",540,11.684471,0.281289,2.2,0,1000,113.669571,1.66e-30,"Sinton","OFF","Center Point",3000000000000000,30,2000000000000000,4000000000000000,"OFF","Dark Rsh (Cell only)",0.4,"False","RTD (Internal)",2,10,-0.05,1,0.01,"A",0,"16-131484","True",0,0,"Hunt",,"10/23/20 10:07:36","MultiFlash v1.49","Default.mfi",,,,"False",,0.199584
27,"aba","UNCC-8","V8-68-312ipm-760-LA-Next Day","10/23/20 10:20:06",8.194039999999999,0.661764,5.903576,0.384545,2.270193,41.866018,9.342358000000001,35.652702,0.040981,0.03372,0.661764,0.024295,0.384545,0.009342,9.342358000000001,8663.606523,9.958373999999999,5.903576,0.384545,41.866018,2.270193,9.342358000000001,0.040981,0.024295,0.384545,0.009342,9.342358000000001,9.958373999999999,9.055102,25.028134,15.191869,0.032129,0.577684,0.01856,83.174362,18.560272,1.101845,1.070982,2.214154e-13,3.087534e-09,,,,166.735626,4723313000000000,1.239997,,1.059496,0.803006,-0.007382,16.197044,0.384545,,,,,,,55.396923,0.368443,0.856457,28.203647,,,38.618312,0.214445,"False","False",3,3,"p-type",0.018,243,243,1,1,25,1,"Generalized",540,12.608463,0.281289,2.2,0,1000,59.107725,1.66e-30,"Sinton","OFF","Center Point",3000000000000000,30,2000000000000000,4000000000000000,"OFF","Dark Rsh (Cell only)",0.4,"False","RTD (Internal)",2,10,-0.05,1,0.01,"A",0,"16-131484","True",0,0,"Hunt",,"10/23/20 10:20:06","MultiFlash v1.49","Default.mfi",,,,"False",,0.199584
28,"aba","UNCC-8","V8-69-312ipm-760-LA-Next Day","10/23/20 10:26:26",8.100768,0.671414,5.938274,0.39492,2.345141,43.117359,9.650788,90.307986,0.040622,0.033336,0.671414,0.024437,0.39492,0.009651,9.650788,21944.840647,9.871242000000001,5.938274,0.39492,43.117359,2.345141,9.650788,0.040622,0.024437,0.39492,0.009651,9.650788,9.871242000000001,9.101563000000001,25.055105,14.376822,0.031756,0.5883699999999999,0.018684,83.47668400000001,18.684256,1.027353,1.081208,1.428266e-13,2.947679e-09,131.537332,1656.8897,603.540477,247.242575,4723313000000000,1.120773,0.999677,1.118137,0.835496,-0.007068,19.903712,0.39492,,,,,,,75.085791,0.517259,0.862016,26.56365,4.015863,22.547787,37.920539,0.08695700000000001,"False","False",3,3,"p-type",0.018,243,243,1,1,25,1,"Generalized",540,12.614017,0.281289,2.2,0,1000,55.381702,1.66e-30,"Sinton","OFF","Center Point",3000000000000000,30,2000000000000000,4000000000000000,"OFF","Dark Rsh (Cell only)",0.4,"False","RTD (Internal)",2,10,-0.05,1,0.01,"A",0,"16-131484","True",0,0,"Hunt",,"10/23/20 10:26:26","MultiFlash v1.49","Default.mfi",,,,"False",,0.199584
29,"aba","UNCC-8","V8-70-312ipm-760-LA-Next Day","10/23/20 10:31:14",6.072149,0.675661,3.676475,0.355659,1.307572,31.870893,5.380957,47.177615,0.080389,0.024988,0.675661,0.01513,0.355659,0.005381,5.380957,11464.160552,19.534469,3.676475,0.355659,31.870893,1.307572,5.380957,0.080389,0.01513,0.355659,0.005381,5.380957,19.534469,17.197715,25.023639,15.091863,0.023794,0.593127,0.014113,83.58833300000001,14.112727,1.00805,1.086685,8.931673e-14,1.968209e-09,90.864628,6854.757171,145.884088,367.543591,4723313000000000,1.070145,0.999947,1.057919,0.80418,-0.017955,16.994405,0.355659,,,,,,,116.499052,1.777641,0.896068,39.484024,2.134026,37.349998,45.383303,0.227321,"False","False",3,3,"p-type",0.018,243,243,1,1,25,1,"Generalized",540,22.248779,0.281289,2.2,0,1000,108.510554,1.66e-30,"Sinton","OFF","Center Point",3000000000000000,30,2000000000000000,4000000000000000,"OFF","Dark Rsh (Cell only)",0.4,"False","RTD (Internal)",2,10,-0.05,1,0.01,"A",0,"16-131484","True",0,0,"Hunt",,"10/23/20 10:31:14","MultiFlash v1.49","Default.mfi",,,,"False",,0.199584
30,"aba","UNCC-8","V8-23-312ipm-760-LA-Next Day","10/23/20 10:39:23",5.851946,0.667006,3.768087,0.407296,1.534728,39.318909,6.315752,14.285316,0.061617,0.024082,0.667006,0.015507,0.407296,0.006316,6.315752,3471.331856,14.972822,3.768087,0.407296,39.318909,1.534728,6.315752,0.061617,0.015507,0.407296,0.006316,6.315752,14.972822,14.548182,25.05061,15.123865,0.022914,0.584593,0.013395,83.393529,13.395407,1.032787,1.082208,1.221935e-13,1.953564e-09,94.81794600000001,929.373651,1075.993492,287.267962,4723313000000000,1.178375,0.975187,1.115147,0.833179,-0.019977,19.838639,0.407296,,,,,,,83.03998900000001,0.309786,0.735209,36.705679,11.095371,25.610308,36.306463,0.764948,"False","False",3,3,"p-type",0.018,243,243,1,1,25,1,"Generalized",540,21.75059,0.281289,2.2,0,1000,285.521639,1.66e-30,"Sinton","OFF","Center Point",3000000000000000,30,2000000000000000,4000000000000000,"OFF","Dark Rsh (Cell only)",0.4,"False","RTD (Internal)",2,10,-0.05,1,0.01,"A",0,"16-131484","True",0,0,"Hunt",,"10/23/20 10:39:23","MultiFlash v1.49","Default.mfi",,,,"False",,0.199584
31,"aba","UNCC-8","V8-22-312ipm-760-LA-Next Day","10/23/20 10:44:20",8.155756,0.662937,6.084118,0.417349,2.539198,46.963466,10.449375,22.800671,0.034468,0.033563,0.662937,0.025038,0.417349,0.010449,10.449375,5540.563055,8.375664,6.084118,0.417349,46.963466,2.539198,10.449375,0.034468,0.025038,0.417349,0.010449,10.449375,8.375664,8.340039000000001,25.001163,14.666839,0.03193,0.5814859999999999,0.018567,83.447579,18.567094,1.008496,1.078824,1.956068e-13,3.123434e-09,,,,188.467168,4723313000000000,1.238164,,1.123158,0.8348640000000001,-0.007785,19.891314,0.417349,,,,,,,56.433826,0.019151,0.841892,25.58155,,,33.443004,0.337205,"False","False",3,3,"p-type",0.018,243,243,1,1,25,1,"Generalized",540,11.24158,0.281289,2.2,0,1000,61.508842,1.66e-30,"Sinton","OFF","Center Point",3000000000000000,30,2000000000000000,4000000000000000,"OFF","Dark Rsh (Cell only)",0.4,"False","RTD (Internal)",2,10,-0.05,1,0.01,"A",0,"16-131484","True",0,0,"Hunt",,"10/23/20 10:44:20","MultiFlash v1.49","Default.mfi",,,,"False",,0.199584
32,"aba","UNCC-8","V8-71-312ipm-760-LA-Next Day","10/23/20 10:50:13",0.938268,0.638525,0.232275,0.466936,0.108458,18.103195,0.446328,92.790085,0.749685,0.003861,0.638525,0.000956,0.466936,0.000446,0.446328,22547.990725,182.173371,0.232275,0.466936,18.103195,0.108458,0.446328,0.749685,0.000956,0.466936,0.000446,0.446328,182.173371,152.78479,25.055105,13.779788,0.00368,0.574506,0.002114,85.756129,2.114286,0.179618,1.002946,4.632881e-14,9.999999999999999e-12,,,,847.123251,4723313000000000,4.961968,,1.112622,0.834677,-0.069635,21.151814,0.466936,,,,,,,87.087861,37.057866,0.883247,80.108355,,,27.161594,0.736337,"False","False",3,3,"p-type",0.018,243,243,1,1,25,1,"Generalized",540,180.207327,0.281289,2.2,0,1000,,1.66e-30,"Sinton","OFF","Center Point",3000000000000000,30,2000000000000000,4000000000000000,"OFF","Dark Rsh (Cell only)",0.4,"False","RTD (Internal)",2,10,-0.05,1,0.01,"A",0,"16-131484","True",0,0,"Hunt",,"10/23/20 10:50:13","MultiFlash v1.49","Default.mfi",,,,"False",,0.199584
33,"aba","UNCC-8","V8-71-312ipm-760-LA-Next Day","10/23/20 10:51:29",0.856036,0.613365,0.208371,0.474464,0.09886399999999999,18.829076,0.40685,92.37271699999999,0.807675,0.003523,0.613365,0.000857,0.474464,0.000407,0.40685,22446.570213,196.265117,0.208371,0.474464,18.829076,0.09886399999999999,0.40685,0.807675,0.000857,0.474464,0.000407,0.40685,196.265117,165.143674,25.086572,14.462827,0.003359,0.583999,0.001962,90.78814,1.961706,-5.476519,1.018335,1.83483e-14,9.999999999999999e-12,,,,999.459243,4723313000000000,5.2647,,1.064364,0.813544,-0.071698,17.914572,0.474464,,,,,,,91.541308,36.044947,0.840815,78.74594999999999,,,26.183845,0.812855,"False","False",3,3,"p-type",0.018,243,243,1,1,25,1,"Generalized",540,194.589109,0.281289,2.2,0,1000,,1.66e-30,"Sinton","OFF","Center Point",3000000000000000,30,2000000000000000,4000000000000000,"OFF","Dark Rsh (Cell only)",0.4,"False","RTD (Internal)",2,10,-0.05,1,0.01,"A",0,"16-131484","True",0,0,"Hunt",,"10/23/20 10:51:29","MultiFlash v1.49","Default.mfi",,,,"False",,0.199584
