Repository: dintalframe/MLPROJECT

File: FCT450csv/MultiFlash_Database WW04 - 2022.csv (part 2 of 4)
ash_cutoff_(suns),V_at_Isc_(V),dV/dt,V_Pad_0_(V),V_Pad_1_(V),V_Pad_2_(V),V_Pad_3_(V),V_Pad_4_(V),dBreak_(A),dBreak_(V),Capacitance_(uF/cm2),Capacitance_Error_(percent),Pm/Pe,BulkSRH_AND_Jo_Power_Loss_(percent),BulkSRH_Power_Loss_(percent),Jo_Power_Loss_(percent),Rs_Power_Loss_(percent),Rsh_Power_Loss_(percent),Dark_Break_Interpolated,Calibration,Resistivity_(ohm-cm),Analysis_Resistivity_(ohm-cm),Sample_Type,Thickness_(cm),Cell_Area_(cm2),Total_Area_(cm2),Number_of_Cells_per_String,Number_of_Strings,Temperature_(C),Intensity_(suns),Analysis_Type,Nominal_Load_Voltage_(mV/cell),Rs_Modulation_Target_(ohm-cm2),Reference_Constant_(V/sun),Voltage_Temperature_Coefficient_(mV/C),Temperature_Offset_(C),Power_per_Sun_(W/m2),Conductivity_Modulation_(ohm-cm2/V),Auger_Coefficient,Auger_Method,Band_Gap_Narrowing,Fit_Method,Carrier_Density_Center_Point_(cm-3),Percent_Fit,Lower_Bound_(cm-3),Upper_Bound_(cm-3),Rsh_Lifetime_Correction,Rsh_Measurement_Method,SunsVoc_Rsh_Voltage_(V),Do_Dark_Break_Measurement,Temperature_Measurement_Method,Number_of_dRsh_Points,dRsh_Output_Vlimit_(V),Current_Transfer,Voltage_Transfer,Temperature_Transfer,Final_Bin,Bin_Index,Tester_ID,Do_Doping_Measurement,Doping_Sample_Time_(us),Doping_Measurement_Length_(us),Measurement_Type,Comments,Measurement_Date-Time_String,Software Version,Recipe_Filename,EL Pulse Current Delivered (Coulombs),Forward Dark IV (V),Forward Dark IV (A),Forward Dark IV Interpolated?,EL Pulse Energy Delivered (J),Doping Calibration Factor (V/sun)
13,"sandra","MZ2204-210-750-28UM","2","01/27/22 13:41:50",9.946216,0.669648,9.079226999999999,0.550168,4.995104,74.99635499999999,20.313558,32.21277,0.005797,0.040448,0.669648,0.036922,0.550168,0.020314,20.313558,7921.120106,1.425515,9.079226999999999,0.550168,74.99635499999999,4.995104,20.313558,0.005797,0.036922,0.550168,0.020314,20.313558,1.425515,1.184157,25.032629,15.206871,0.038522,0.585503,0.022555,83.271432,22.554951,1.012722,1.105997,1.861824e-13,4.430295e-09,186.605045,4210.650259,237.493009,189.0885,4723313000000000,1.139472,0.999081,1.065582,0.807138,0.007176,3.472712,0.550168,,,,,,,24.715215,0.04738,0.950408,7.591075,0.394037,7.197038,8.731472,0.188143,"False","False",3,3,"p-type",0.018,245.9,245.9,1,1,25,1,"Generalized",540,1.574608,0.285072,2.2,0,1000,14.049004,1.66e-30,"Sinton","OFF","Center Point",3000000000000000,30,2000000000000000,4000000000000000,"OFF","Dark Rsh (Cell only)",0.4,"False","RTD (Internal)",2,10,-0.05,1,0.01,"A",0,"16-131484","True",0,0,"Hunt",,"01/27/22 13:41:50","MultiFlash v1.49","Default.mfi",,,,"False",,0.202123
14,"sandra","MZ2204-210-750-28UM","1-REF","01/27/22 13:44:28",7.351764,0.659517,4.667752,0.508643,2.37422,48.967035,9.655227999999999,107.143296,0.027037,0.029897,0.659517,0.018982,0.508643,0.009655,9.655227999999999,26346.536571,6.648474,4.667752,0.508643,48.967035,2.37422,9.655227999999999,0.027037,0.018982,0.508643,0.009655,9.655227999999999,6.648474,9.328597,25.023639,14.745843,0.028551,0.58116,0.016593,84.150238,16.592585,0.942686,1.010993,2.002621e-13,9.999999999999999e-12,,,,192.556565,4723313000000000,1.271163,,1.081449,0.804725,-0.006418,18.394781,0.508643,,,,,,,72.148061,-2.008995,0.677738,36.85323,,,19.878058,0.080596,"False","False",3,3,"p-type",0.018,245.9,245.9,1,1,25,1,"Generalized",540,12.218581,0.285072,2.2,0,1000,259.616994,1.66e-30,"Sinton","OFF","Center Point",3000000000000000,30,2000000000000000,4000000000000000,"OFF","Dark Rsh (Cell only)",0.4,"False","RTD (Internal)",2,10,-0.05,1,0.01,"A",0,"16-131484","True",0,0,"Hunt",,"01/27/22 13:44:28","MultiFlash v1.49","Default.mfi",,,,"False",,0.202123
15,"sandra","MZ2204-210-760-28UM","1","01/27/22 14:00:15",9.720586000000001,0.670326,8.737272000000001,0.551782,4.821072,73.988665,19.605823,47.881832,0.006617,0.039531,0.670326,0.035532,0.551782,0.019606,19.605823,11774.142515,1.627124,8.737272000000001,0.551782,73.988665,4.821072,19.605823,0.006617,0.035532,0.551782,0.019606,19.605823,1.627124,1.734023,24.951717,14.573834,0.037682,0.588063,0.022159,83.62461500000001,22.159197,0.990523,1.076861,1.752606e-13,3.022102e-09,189.993559,-5545.48687,-180.326818,214.402995,4723313000000000,1.146852,0.9999,1.075998,0.807253,0.005066,5.109434,0.551782,,,,,,,31.399558,-0.027872,0.923192,10.179721,,,9.483267,0.130972,"False","False",3,3,"p-type",0.018,245.9,245.9,1,1,25,1,"Generalized",540,1.980499,0.285072,2.2,0,1000,28.175025,1.66e-30,"Sinton","OFF","Center Point",3000000000000000,30,2000000000000000,4000000000000000,"OFF","Dark Rsh (Cell only)",0.4,"False","RTD (Internal)",2,10,-0.05,1,0.01,"A",0,"16-131484","True",0,0,"Hunt",,"01/27/22 14:00:15","MultiFlash v1.49","Default.mfi",,,,"False",,0.202123
16,"sandra","MZ2204-210-760-28UM","1-REF","01/27/22 14:09:07",9.713018,0.6682090000000001,8.726535,0.545129,4.757086,73.29505399999999,19.345611,52.236594,0.00714,0.0395,0.6682090000000001,0.035488,0.545129,0.019346,19.345611,12844.978412,1.75582,8.726535,0.545129,73.29505399999999,4.757086,19.345611,0.00714,0.035488,0.545129,0.019346,19.345611,1.75582,1.889312,24.929241,14.378822,0.037642,0.585893,0.022054,83.557035,22.054175,0.991964,1.079178,1.903703e-13,3.232318e-09,205.021981,-6483.214222,-154.244479,197.463189,4723313000000000,1.177168,0.999768,1.076151,0.807187,0.005309,5.634775,0.545129,,,,,,,29.118798,-0.032645,0.923732,10.216918,,,10.258486,0.119722,"False","False",3,3,"p-type",0.018,245.9,245.9,1,1,25,1,"Generalized",540,2.098559,0.285072,2.2,0,1000,25.139879,1.66e-30,"Sinton","OFF","Center Point",3000000000000000,30,2000000000000000,4000000000000000,"OFF","Dark Rsh (Cell only)",0.4,"False","RTD (Internal)",2,10,-0.05,1,0.01,"A",0,"16-131484","True",0,0,"Hunt",,"01/27/22 14:09:07","MultiFlash v1.49","Default.mfi",,,,"False",,0.202123
17,"sandra","MZ2204-210-760-40UM","1","01/27/22 14:11:47",10.219472,0.669484,9.704216000000001,0.563965,5.472842,79.99156000000001,22.256374,101.254262,0.002413,0.041559,0.669484,0.039464,0.563965,0.022256,22.256374,24898.422929,0.593316,9.704216000000001,0.563965,79.99156000000001,5.472842,22.256374,0.002413,0.039464,0.563965,0.022256,22.256374,0.593316,0.296635,24.987678,15.392881,0.039559,0.586206,0.023189,83.345179,23.189465,0.999068,1.107178,1.866513e-13,5.262528e-09,202.205179,-17696.089218,-56.509661,178.316058,4723313000000000,1.1446,0.9997239999999999,1.076847,0.807455,0.008481000000000001,0.930321,0.563965,,,,,,,14.113206,0.033289,1.000941,5.072398,,,3.987129,0.056765,"False","False",3,3,"p-type",0.018,245.9,245.9,1,1,25,1,"Generalized",540,0.5958909999999999,0.285072,2.2,0,1000,-0.294652,1.66e-30,"Sinton","OFF","Center Point",3000000000000000,30,2000000000000000,4000000000000000,"OFF","Dark Rsh (Cell only)",0.4,"False","RTD (Internal)",2,10,-0.05,1,0.01,"A",0,"16-131484","True",0,0,"Hunt",,"01/27/22 14:11:47","MultiFlash v1.49","Default.mfi",,,,"False",,0.202123
18,"sandra","MZ2204-210-760-40UM","2","01/27/22 14:17:49",10.251882,0.671853,9.740556,0.564252,5.49613,79.795644,22.351079,101.654057,0.002705,0.041691,0.671853,0.039612,0.564252,0.022351,22.351079,24996.732657,0.6651,9.740556,0.564252,79.795644,5.49613,22.351079,0.002705,0.039612,0.564252,0.022351,22.351079,0.6651,0.334218,24.969697,15.169867,0.039734,0.589037,0.023405,83.558364,23.405032,0.988784,1.089112,1.722356e-13,3.949434e-09,191.122359,-3833.074859,-260.887156,202.968634,4723313000000000,1.131169,0.999943,1.055794,0.801051,0.008619999999999999,0.944709,0.564252,,,,,,,15.889513,0.037517,1.000876,5.017713,,,4.460874,0.056671,"False","False",3,3,"p-type",0.018,245.9,245.9,1,1,25,1,"Generalized",540,0.66693,0.285072,2.2,0,1000,-0.231808,1.66e-30,"Sinton","OFF","Center Point",3000000000000000,30,2000000000000000,4000000000000000,"OFF","Dark Rsh (Cell only)",0.4,"False","RTD (Internal)",2,10,-0.05,1,0.01,"A",0,"16-131484","True",0,0,"Hunt",,"01/27/22 14:17:49","MultiFlash v1.49","Default.mfi",,,,"False",,0.202123
19,"sandra","MZ2204-210-760-40UM","3","01/27/22 14:22:07",10.246211,0.671432,9.743562000000001,0.565218,5.507237,80.05128999999999,22.396245,88.59186099999999,0.002598,0.041668,0.671432,0.039624,0.565218,0.022396,22.396245,21784.738595,0.638771,9.743562000000001,0.565218,80.05128999999999,5.507237,22.396245,0.002598,0.039624,0.565218,0.022396,22.396245,0.638771,0.309506,24.983182,14.555832,0.039745,0.589018,0.02341,83.675701,23.41026,0.98442,1.074768,1.768677e-13,3.212082e-09,197.772711,-2578.418837,-387.834585,205.914732,4723313000000000,1.135495,0.999897,1.048057,0.799227,0.008885000000000001,0.9060550000000001,0.565218,,,,,,,15.849128,0.03854,1.000331,4.935716,,,4.285276,0.065055,"False","False",3,3,"p-type",0.018,245.9,245.9,1,1,25,1,"Generalized",540,0.636097,0.285072,2.2,0,1000,-0.074646,1.66e-30,"Sinton","OFF","Center Point",3000000000000000,30,2000000000000000,4000000000000000,"OFF","Dark Rsh (Cell only)",0.4,"False","RTD (Internal)",2,10,-0.05,1,0.01,"A",0,"16-131484","True",0,0,"Hunt",,"01/27/22 14:22:07","MultiFlash v1.49","Default.mfi",,,,"False",,0.202123
20,"sandra","MZ2204-210-760-40UM","4","01/27/22 14:25:17",10.240964,0.6706569999999999,9.736084,0.56465,5.497484,80.042845,22.356582,217.287556,0.002468,0.041647,0.6706569999999999,0.039594,0.56465,0.022357,22.356582,53431.010133,0.60697,9.736084,0.56465,80.042845,5.497484,22.356582,0.002468,0.039594,0.56465,0.022357,22.356582,0.60697,0.234326,24.933736,14.384823,0.03969,0.587486,0.023317,83.48283000000001,23.317396,0.992713,1.093242,1.806143e-13,4.434263e-09,201.471138,-3332.554918,-300.070074,190.724344,4723313000000000,1.138734,0.9993379999999999,1.073761,0.807731,0.008957,0.690912,0.56465,,,,,,,14.808221,0.041066,1.001342,4.971867,,,4.080686,0.026455,"False","False",3,3,"p-type",0.018,245.9,245.9,1,1,25,1,"Generalized",540,0.611654,0.285072,2.2,0,1000,-0.4466,1.66e-30,"Sinton","OFF","Center Point",3000000000000000,30,2000000000000000,4000000000000000,"OFF","Dark Rsh (Cell only)",0.4,"False","RTD (Internal)",2,10,-0.05,1,0.01,"A",0,"16-131484","True",0,0,"Hunt",,"01/27/22 14:25:17","MultiFlash v1.49","Default.mfi",,,,"False",,0.202123
21,"sandra","MZ2204-210-760-40UM","5","01/27/22 14:27:31",10.262747,0.672014,9.741381000000001,0.559691,5.452159,79.05447599999999,22.172263,60.980033,0.003049,0.041735,0.672014,0.039615,0.559691,0.022172,22.172263,14994.990116,0.749769,9.741381000000001,0.559691,79.05447599999999,5.452159,22.172263,0.003049,0.039615,0.559691,0.022172,22.172263,0.749769,0.433431,24.960707,15.572891,0.039731,0.58794,0.023359,83.286923,23.359329,1.005918,1.116302,1.717612e-13,5.038982e-09,178.838277,8267.269178,120.958926,189.995013,4723313000000000,1.111852,0.999582,1.073095,0.8061,0.008762000000000001,1.330832,0.559691,,,,,,,15.200801,0.037246,1.001669,4.083489,0.117576,3.965913,5.038069,0.094179,"False","False",3,3,"p-type",0.018,245.9,245.9,1,1,25,1,"Generalized",540,0.753144,0.285072,2.2,0,1000,-0.468402,1.66e-30,"Sinton","OFF","Center Point",3000000000000000,30,2000000000000000,4000000000000000,"OFF","Dark Rsh (Cell only)",0.4,"False","RTD (Internal)",2,10,-0.05,1,0.01,"A",0,"16-131484","True",0,0,"Hunt",,"01/27/22 14:27:31","MultiFlash v1.49","Default.mfi",,,,"False",,0.202123
22,"sandra","MZ2204-210-760-40UM","6","01/27/22 14:29:35",10.257961,0.671604,9.741077000000001,0.561544,5.470044,79.399252,22.244994,101.053718,0.002835,0.041716,0.671604,0.039614,0.561544,0.022245,22.244994,24849.109286,0.6971079999999999,9.741077000000001,0.561544,79.399252,5.470044,22.244994,0.002835,0.039614,0.561544,0.022245,22.244994,0.6971079999999999,0.379172,25.005658,14.699841,0.039731,0.587673,0.023349,83.339067,23.348797,1.001198,1.107548,1.745691e-13,5.073579e-09,185.055017,157749.295372,6.339173,190.193091,4723313000000000,1.118738,0.999941,1.075145,0.808573,0.010273,1.153129,0.561544,,,,,,,15.070658,0.03678,1.00093,4.074639,0.006111,4.068528,4.686946,0.056835,"False","False",3,3,"p-type",0.018,245.9,245.9,1,1,25,1,"Generalized",540,0.700305,0.285072,2.2,0,1000,-0.299581,1.66e-30,"Sinton","OFF","Center Point",3000000000000000,30,2000000000000000,4000000000000000,"OFF","Dark Rsh (Cell only)",0.4,"False","RTD (Internal)",2,10,-0.05,1,0.01,"A",0,"16-131484","True",0,0,"Hunt",,"01/27/22 14:29:35","MultiFlash v1.49","Default.mfi",,,,"False",,0.202123
23,"sandra","MZ2204-210-760-40UM","7","01/27/22 14:31:41",10.236205,0.669307,9.730924999999999,0.563514,5.483508,80.03766,22.299747,135.549902,0.00234,0.041628,0.669307,0.039573,0.563514,0.0223,22.299747,33331.720948,0.575325,9.730924999999999,0.563514,80.03766,5.483508,22.299747,0.00234,0.039573,0.563514,0.0223,22.299747,0.575325,0.245912,24.969697,14.742843,0.039627,0.585701,0.023209,83.30247799999999,23.209376,1.000778,1.109763,1.887792e-13,5.453909e-09,211.718108,-3265.069319,-306.272211,174.494217,4723313000000000,1.160007,0.995593,1.068964,0.807926,0.008748000000000001,0.758737,0.563514,,,,,,,13.550752,0.034803,1.001965,4.963617,,,3.883319,0.042254,"False","False",3,3,"p-type",0.018,245.9,245.9,1,1,25,1,"Generalized",540,0.581494,0.285072,2.2,0,1000,-0.640734,1.66e-30,"Sinton","OFF","Center Point",3000000000000000,30,2000000000000000,4000000000000000,"OFF","Dark Rsh (Cell only)",0.4,"False","RTD (Internal)",2,10,-0.05,1,0.01,"A",0,"16-131484","True",0,0,"Hunt",,"01/27/22 14:31:41","MultiFlash v1.49","Default.mfi",,,,"False",,0.202123
24,"sandra","MZ2204-210-760-40UM","8","01/27/22 14:35:44",10.303023,0.672309,9.777983000000001,0.564299,5.517705,79.65718200000001,22.438815,58.904467,0.002726,0.041899,0.672309,0.039764,0.564299,0.022439,22.438815,14484.608515,0.6703480000000001,9.777983000000001,0.564299,79.65718200000001,5.517705,22.438815,0.002726,0.039764,0.564299,0.022439,22.438815,0.6703480000000001,0.357903,24.983182,15.462884,0.039904,0.589187,0.023511,83.462884,23.510852,0.986456,1.100248,1.695597e-13,4.393299e-09,191.689241,-2797.00615,-357.525135,200.41565,4723313000000000,1.122043,0.999247,1.074455,0.806374,0.008692,1.11341,0.564299,,,,,,,16.098851,0.039336,1.000166,5.124993,,,4.509789,0.097374,"False","False",3,3,"p-type",0.018,245.9,245.9,1,1,25,1,"Generalized",540,0.673588,0.285072,2.2,0,1000,-0.153624,1.66e-30,"Sinton","OFF","Center Point",3000000000000000,30,2000000000000000,4000000000000000,"OFF","Dark Rsh (Cell only)",0.4,"False","RTD (Internal)",2,10,-0.05,1,0.01,"A",0,"16-131484","True",0,0,"Hunt",,"01/27/22 14:35:44","MultiFlash v1.49","Default.mfi",,,,"False",,0.202123
25,"sandra","MZ2204-210-760-40UM","9","01/27/22 14:38:49",10.297995,0.6708809999999999,9.784230000000001,0.563482,5.513237,79.801056,22.420645,134.081472,0.002724,0.041879,0.6708809999999999,0.039789,0.563482,0.022421,22.420645,32970.633987,0.669883,9.784230000000001,0.563482,79.801056,5.513237,22.420645,0.002724,0.039789,0.563482,0.022421,22.420645,0.669883,0.36196,24.951717,15.579891,0.039941,0.588199,0.023493,83.61790499999999,23.493015,0.98198,1.079207,1.81021e-13,3.662958e-09,209.406102,-1706.050217,-586.149218,198.191166,4723313000000000,1.137732,0.9991100000000001,1.074056,0.8034249999999999,0.009139,1.161468,0.563482,,,,,,,15.622184,0.038815,0.999996,5.027119,,,4.517751,0.04274,"False","False",3,3,"p-type",0.018,245.9,245.9,1,1,25,1,"Generalized",540,0.673164,0.285072,2.2,0,1000,-0.065715,1.66e-30,"Sinton","OFF","Center Point",3000000000000000,30,2000000000000000,4000000000000000,"OFF","Dark Rsh (Cell only)",0.4,"False","RTD (Internal)",2,10,-0.05,1,0.01,"A",0,"16-131484","True",0,0,"Hunt",,"01/27/22 14:38:49","MultiFlash v1.49","Default.mfi",,,,"False",,0.202123
26,"sandra","MZ2204-210-760-40UM","10","01/27/22 14:40:13",10.246038,0.67082,9.701966000000001,0.563127,5.463442,79.48845799999999,22.218144,50.479336,0.002881,0.041667,0.67082,0.039455,0.563127,0.022218,22.218144,12412.868764,0.708508,9.701966000000001,0.563127,79.48845799999999,5.463442,22.218144,0.002881,0.039455,0.563127,0.022218,22.218144,0.708508,0.383471,24.969697,14.682839,0.039683,0.588129,0.023338,83.496438,23.338431,0.991331,1.09417,1.803417e-13,3.742992e-09,199.205782,-3699.604117,-270.299191,194.178653,4723313000000000,1.130837,0.999946,1.076363,0.8067029999999999,0.008349000000000001,1.237244,0.563127,,,,,,,16.17391,0.04299,0.998144,5.344562,,,4.729321,0.114282,"False","False",3,3,"p-type",0.018,245.9,245.9,1,1,25,1,"Generalized",540,0.710104,0.285072,2.2,0,1000,0.399769,1.66e-30,"Sinton","OFF","Center Point",3000000000000000,30,2000000000000000,4000000000000000,"OFF","Dark Rsh (Cell only)",0.4,"False","RTD (Internal)",2,10,-0.05,1,0.01,"A",0,"16-131484","True",0,0,"Hunt",,"01/27/22 14:40:13","MultiFlash v1.49","Default.mfi",,,,"False",,0.202123
27,"sandra","MZ2204-210-760-40UM","11","01/27/22 14:41:51",10.25615,0.672197,9.546379,0.55328,5.281817,76.613022,21.479534,225.032185,0.004987,0.041709,0.672197,0.038822,0.55328,0.02148,21.479534,55335.41418,1.226192,9.546379,0.55328,76.613022,5.281817,21.479534,0.004987,0.038822,0.55328,0.02148,21.479534,1.226192,0.913879,24.987678,15.604893,0.039791,0.589597,0.02346,83.678258,23.460372,0.982139,1.07365,1.716715e-13,3.443058e-09,193.855387,-2319.90176,-431.052736,215.115681,4723313000000000,1.126894,0.999304,1.073525,0.806931,0.008909,2.790759,0.55328,,,,,,,23.078299,0.056719,0.983134,6.963874,,,7.923072,0.026035,"False","False",3,3,"p-type",0.018,245.9,245.9,1,1,25,1,"Generalized",540,1.233066,0.285072,2.2,0,1000,3.531442,1.66e-30,"Sinton","OFF","Center Point",3000000000000000,30,2000000000000000,4000000000000000,"OFF","Dark Rsh (Cell only)",0.4,"False","RTD (Internal)",2,10,-0.05,1,0.01,"A",0,"16-131484","True",0,0,"Hunt",,"01/27/22 14:41:51","MultiFlash v1.49","Default.mfi",,,,"False",,0.202123
28,"sandra","MZ2204-210-760-40UM","11","01/27/22 14:42:39",10.274314,0.6722630000000001,9.767802,0.565271,5.521451,79.93944500000001,22.45405,225.896342,0.002681,0.041782,0.6722630000000001,0.039723,0.565271,0.022454,22.45405,55547.910465,0.659177,9.767802,0.565271,79.93944500000001,5.521451,22.45405,0.002681,0.039723,0.565271,0.022454,22.45405,0.659177,0.351836,25.001163,15.065862,0.03987,0.589577,0.023506,83.68507099999999,23.506152,0.983062,1.073237,1.715886e-13,3.422496e-09,193.540567,-2356.241334,-424.404744,211.613833,4723313000000000,1.118312,0.999182,1.076642,0.804212,0.008876,1.140453,0.565271,,,,,,,16.396909,0.041123,0.999769,4.960179,,,4.427096,0.025484,"False","False",3,3,"p-type",0.018,245.9,245.9,1,1,25,1,"Generalized",540,0.660713,0.285072,2.2,0,1000,0.051188,1.66e-30,"Sinton","OFF","Center Point",3000000000000000,30,2000000000000000,4000000000000000,"OFF","Dark Rsh (Cell only)",0.4,"False","RTD (Internal)",2,10,-0.05,1,0.01,"A",0,"16-131484","True",0,0,"Hunt",,"01/27/22 14:42:39","MultiFlash v1.49","Default.mfi",,,,"False",,0.202123
29,"sandra","MZ2204-210-760-40UM","12","01/27/22 14:46:14",10.25321,0.66993,9.712164,0.558189,5.421221,78.923832,22.046448,141.154601,0.003258,0.041697,0.66993,0.039496,0.558189,0.022046,22.046448,34709.916444,0.801223,9.712164,0.558189,78.923832,5.421221,22.046448,0.003258,0.039496,0.558189,0.022046,22.046448,0.801223,0.454841,24.996668,15.003859,0.039739,0.586685,0.023314,83.462568,23.31429,0.996223,1.090262,1.867728e-13,4.507893e-09,206.235672,-3712.252294,-269.378243,186.100516,4723313000000000,1.149353,0.998729,1.082349,0.806129,0.009447000000000001,1.457946,0.558189,,,,,,,15.449692,0.043436,0.99846,5.316049,,,5.36542,0.040754,"False","False",3,3,"p-type",0.018,245.9,245.9,1,1,25,1,"Generalized",540,0.802881,0.285072,2.2,0,1000,0.311991,1.66e-30,"Sinton","OFF","Center Point",3000000000000000,30,2000000000000000,4000000000000000,"OFF","Dark Rsh (Cell only)",0.4,"False","RTD (Internal)",2,10,-0.05,1,0.01,"A",0,"16-131484","True",0,0,"Hunt",,"01/27/22 14:46:14","MultiFlash v1.49","Default.mfi",,,,"False",,0.202123
30,"sandra","MZ2204-210-760-40UM","12","01/27/22 14:48:20",10.248287,0.669757,9.727956000000001,0.562256,5.469601,79.686916,22.243193,142.333541,0.002707,0.041677,0.669757,0.039561,0.562256,0.022243,22.243193,34999.817709,0.665686,9.727956000000001,0.562256,79.686916,5.469601,22.243193,0.002707,0.039561,0.562256,0.022243,22.243193,0.665686,0.331327,24.956212,15.170868,0.039725,0.586481,0.023298,83.465028,23.297786,0.994479,1.091294,1.877229e-13,4.515222e-09,209.748449,-2864.372098,-349.116653,184.771597,4723313000000000,1.141585,0.99724,1.06942,0.807915,0.008883,1.037423,0.562256,,,,,,,14.758289,0.039036,0.999516,5.110615,,,4.473114,0.040351,"False","False",3,3,"p-type",0.018,245.9,245.9,1,1,25,1,"Generalized",540,0.665695,0.285072,2.2,0,1000,0.129715,1.66e-30,"Sinton","OFF","Center Point",3000000000000000,30,2000000000000000,4000000000000000,"OFF","Dark Rsh (Cell only)",0.4,"False","RTD (Internal)",2,10,-0.05,1,0.01,"A",0,"16-131484","True",0,0,"Hunt",,"01/27/22 14:48:20","MultiFlash v1.49","Default.mfi",,,,"False",,0.202123
31,"sandra","MZ2204-210-760-40UM","13","01/27/22 14:50:41",10.252538,0.671117,9.7057,0.56425,5.476441,79.59189600000001,22.27101,67.988541,0.002753,0.041694,0.671117,0.03947,0.56425,0.022271,22.27101,16718.382321,0.6768690000000001,9.7057,0.56425,79.59189600000001,5.476441,22.27101,0.002753,0.03947,0.56425,0.022271,22.27101,0.6768690000000001,0.355985,24.969697,15.419881,0.039706,0.587893,0.023343,83.422219,23.342792,0.994282,1.101486,1.771607e-13,4.619229e-09,194.867735,-4984.037865,-200.64053,192.507737,4723313000000000,1.133531,0.998674,1.07305,0.807048,0.008574999999999999,1.106701,0.56425,,,,,,,16.105633,0.040706,0.997718,5.364118,,,4.520752,0.08477999999999999,"False","False",3,3,"p-type",0.018,245.9,245.9,1,1,25,1,"Generalized",540,0.676874,0.285072,2.2,0,1000,0.550924,1.66e-30,"Sinton","OFF","Center Point",3000000000000000,30,2000000000000000,4000000000000000,"OFF","Dark Rsh (Cell only)",0.4,"False","RTD (Internal)",2,10,-0.05,1,0.01,"A",0,"16-131484","True",0,0,"Hunt",,"01/27/22 14:50:41","MultiFlash v1.49","Default.mfi",,,,"False",,0.202123
32,"sandra","MZ2204-210-760-40UM","14","01/27/22 14:52:28",10.241305,0.669614,9.708556,0.561084,5.447312,79.433226,22.152552,171.354989,0.002788,0.041648,0.669614,0.039482,0.561084,0.022153,22.152552,42136.191682,0.685495,9.708556,0.561084,79.433226,5.447312,22.152552,0.002788,0.039482,0.561084,0.022153,22.152552,0.685495,0.363225,24.978687,15.254873,0.039641,0.586089,0.023233,83.308316,23.233247,1.003443,1.11042,1.863942e-13,5.461858e-09,203.192696,-10615.486818,-94.201992,177.334352,4723313000000000,1.142319,0.998934,1.071152,0.805243,0.008503999999999999,1.143768,0.561084,,,,,,,14.519257,0.037309,0.999972,5.239965,,,4.601087,0.033515,"False","False",3,3,"p-type",0.018,245.9,245.9,1,1,25,1,"Generalized",540,0.683782,0.285072,2.2,0,1000,-0.026232,1.66e-30,"Sinton","OFF","Center Point",3000000000000000,30,2000000000000000,4000000000000000,"OFF","Dark Rsh (Cell only)",0.4,"False","RTD (Internal)",2,10,-0.05,1,0.01,"A",0,"16-131484","True",0,0,"Hunt",,"01/27/22 14:52:28","MultiFlash v1.49","Default.mfi",,,,"False",,0.202123
33,"sandra","MZ2204-210-760-40UM","15","01/27/22 14:54:10",10.318091,0.672959,9.730290999999999,0.557598,5.425591,78.137435,22.064218,224.252723,0.004012,0.041961,0.672959,0.03957,0.557598,0.022064,22.064218,55143.744541,0.9865429999999999,9.730290999999999,0.557598,78.137435,5.425591,22.064218,0.004012,0.03957,0.557598,0.022064,22.064218,0.9865429999999999,0.627664,24.951717,14.69684,0.040027,0.590814,0.023649,83.747969,23.648504,0.9586789999999999,1.07687,1.65299e-13,3.392753e-09,205.427003,-1026.256731,-974.415046,221.63501,4723313000000000,1.115619,0.9991910000000001,1.055926,0.802055,0.009253000000000001,1.817305,0.557598,,,,,,,19.804289,0.052029,0.993934,5.731318,,,6.54406,0.025785,"False","False",3,3,"p-type",0.018,245.9,245.9,1,1,25,1,"Generalized",540,0.980832,0.285072,2.2,0,1000,1.424583,1.66e-30,"Sinton","OFF","Center Point",3000000000000000,30,2000000000000000,4000000000000000,"OFF","Dark Rsh (Cell only)",0.4,"False","RTD (Internal)",2,10,-0.05,1,0.01,"A",0,"16-131484","True",0,0,"Hunt",,"01/27/22 14:54:10","MultiFlash v1.49","Default.mfi",,,,"False",,0.202123
58,"sandra","MZ2204-210-760-40UM","37","01/27/22 16:08:04",10.244487,0.66904,9.7324,0.5643089999999999,5.49208,80.129921,22.334607,148.715793,0.002305,0.041661,0.66904,0.039579,0.5643089999999999,0.022335,22.334607,36569.213573,0.5667450000000001,9.7324,0.5643089999999999,80.129921,5.49208,22.334607,0.002305,0.039579,0.5643089999999999,0.022335,22.334607,0.5667450000000001,0.271906,24.951717,14.772845,0.03966,0.5857869999999999,0.023232,83.350088,23.232164,0.996884,1.106311,1.90467e-13,5.206858e-09,215.87418,-2654.587966,-376.706296,175.356113,4723313000000000,1.160837,0.997347,1.070562,0.805942,0.008314,0.841009,0.5643089999999999,,,,,,,13.783059,0.031776,1.001575,5.021992,,,3.824119,0.038512,"False","False",3,3,"p-type",0.018,245.9,245.9,1,1,25,1,"Generalized",540,0.570888,0.285072,2.2,0,1000,-0.485611,1.66e-30,"Sinton","OFF","Center Point",3000000000000000,30,2000000000000000,4000000000000000,"OFF","Dark Rsh (Cell only)",0.4,"False","RTD (Internal)",2,10,-0.05,1,0.01,"A",0,"16-131484","True",0,0,"Hunt",,"01/27/22 16:08:04","MultiFlash v1.49","Default.mfi",,,,"False",,0.202123
59,"sandra","MZ2204-210-760-40UM","38","01/27/22 16:09:23",10.264484,0.670001,9.764384,0.566468,5.531214,80.42809800000001,22.493754,136.224254,0.002163,0.041743,0.670001,0.039709,0.566468,0.022494,22.493754,33497.544085,0.531772,9.764384,0.566468,80.42809800000001,5.531214,22.493754,0.002163,0.039709,0.566468,0.022494,22.493754,0.531772,0.185968,24.987678,15.441883,0.039765,0.586963,0.023341,83.456806,23.340809,0.99546,1.094697,1.857424e-13,4.42158e-09,205.962171,-3519.857543,-284.102407,185.218433,4723313000000000,1.143405,0.998983,1.072364,0.806389,0.00856,0.575128,0.566468,,,,,,,14.220115,0.038311,1.001692,4.899752,,,3.594538,0.042022,"False","False",3,3,"p-type",0.018,245.9,245.9,1,1,25,1,"Generalized",540,0.538346,0.285072,2.2,0,1000,-0.607803,1.66e-30,"Sinton","OFF","Center Point",3000000000000000,30,2000000000000000,4000000000000000,"OFF","Dark Rsh (Cell only)",0.4,"False","RTD (Internal)",2,10,-0.05,1,0.01,"A",0,"16-131484","True",0,0,"Hunt",,"01/27/22 16:09:23","MultiFlash v1.49","Default.mfi",,,,"False",,0.202123
60,"sandra","MZ2204-210-760-40UM","39","01/27/22 16:10:40",10.274617,0.670126,9.750341000000001,0.562154,5.481189,79.607225,22.290316,97.077016,0.002801,0.041784,0.670126,0.039652,0.562154,0.02229,22.290316,23871.238346,0.688688,9.750341000000001,0.562154,79.607225,5.481189,22.290316,0.002801,0.039652,0.562154,0.02229,22.290316,0.688688,0.339956,25.010153,14.985857,0.039841,0.586998,0.023387,83.522209,23.386526,0.997609,1.082856,1.874569e-13,3.916493e-09,201.838663,-6197.614812,-161.352396,189.272209,4723313000000000,1.142908,0.998425,1.077777,0.800142,0.009154000000000001,1.091484,0.562154,,,,,,,15.239063,0.043021,0.99896,5.14297,,,4.632079,0.059098,"False","False",3,3,"p-type",0.018,245.9,245.9,1,1,25,1,"Generalized",540,0.695906,0.285072,2.2,0,1000,0.07953499999999999,1.66e-30,"Sinton","OFF","Center Point",3000000000000000,30,2000000000000000,4000000000000000,"OFF","Dark Rsh (Cell only)",0.4,"False","RTD (Internal)",2,10,-0.05,1,0.01,"A",0,"16-131484","True",0,0,"Hunt",,"01/27/22 16:10:40","MultiFlash v1.49","Default.mfi",,,,"False",,0.202123
61,"sandra","MZ2204-210-760-40UM","40","01/27/22 16:11:49",10.248612,0.669774,9.720743000000001,0.562443,5.467367,79.649877,22.234107,123.394767,0.002833,0.041678,0.669774,0.039531,0.562443,0.022234,22.234107,30342.773236,0.696546,9.720743000000001,0.562443,79.649877,5.467367,22.234107,0.002833,0.039531,0.562443,0.022234,22.234107,0.696546,0.330819,24.969697,15.38888,0.039747,0.587166,0.023338,83.605519,23.338317,0.993238,1.074293,1.900968e-13,3.346737e-09,204.15723,-5709.293495,-175.15302,191.973441,4723313000000000,1.14696,0.999394,1.045576,0.796428,0.008564,0.939663,0.562443,,,,,,,15.531979,0.040816,0.998285,5.183975,,,4.667178,0.046652,"False","False",3,3,"p-type",0.018,245.9,245.9,1,1,25,1,"Generalized",540,0.69543,0.285072,2.2,0,1000,0.603477,1.66e-30,"Sinton","OFF","Center Point",3000000000000000,30,2000000000000000,4000000000000000,"OFF","Dark Rsh (Cell only)",0.4,"False","RTD (Internal)",2,10,-0.05,1,0.01,"A",0,"16-131484","True",0,0,"Hunt",,"01/27/22 16:11:49","MultiFlash v1.49","Default.mfi",,,,"False",,0.202123
62,"sandra","MZ2204-210-760-40UM","41","01/27/22 16:12:56",10.258317,0.672971,9.749252,0.56646,5.522561,79.996,22.458564,64.58301899999999,0.002525,0.041717,0.672971,0.039647,0.56646,0.022459,22.458564,15880.964305,0.620816,9.749252,0.56646,79.996,5.522561,22.458564,0.002525,0.039647,0.56646,0.022459,22.458564,0.620816,0.292307,24.987678,15.355878,0.039736,0.5899759999999999,0.023443,83.504149,23.443463,0.988027,1.098476,1.649229e-13,4.022762e-09,183.491046,-3781.723288,-264.429712,207.380739,4723313000000000,1.105096,0.999827,1.071577,0.806507,0.008446,0.867757,0.56646,,,,,,,16.169284,0.039753,1.001365,4.996859,,,4.163106,0.089217,"False","False",3,3,"p-type",0.018,245.9,245.9,1,1,25,1,"Generalized",540,0.625895,0.285072,2.2,0,1000,-0.401403,1.66e-30,"Sinton","OFF","Center Point",3000000000000000,30,2000000000000000,4000000000000000,"OFF","Dark Rsh (Cell only)",0.4,"False","RTD (Internal)",2,10,-0.05,1,0.01,"A",0,"16-131484","True",0,0,"Hunt",,"01/27/22 16:12:56","MultiFlash v1.49","Default.mfi",,,,"False",,0.202123
63,"sandra","MZ2204-210-760-40UM","42","01/27/22 16:14:33",10.300473,0.672053,9.788511,0.567357,5.553579,80.225533,22.584707,149.939058,0.002389,0.041889,0.672053,0.039807,0.567357,0.022585,22.584707,36870.014439,0.587438,9.788511,0.567357,80.225533,5.553579,22.584707,0.002389,0.039807,0.567357,0.022585,22.584707,0.587438,0.213021,24.969697,14.448826,0.039948,0.58895,0.023527,83.573999,23.527351,0.991158,1.082146,1.735808e-13,3.859604e-09,189.554369,-4428.991924,-225.785013,203.847395,4723313000000000,1.127212,0.998591,1.049995,0.8013130000000001,0.008744999999999999,0.604172,0.567357,,,,,,,15.973128,0.042611,0.999763,4.999448,,,3.958431,0.038249,"False","False",3,3,"p-type",0.018,245.9,245.9,1,1,25,1,"Generalized",540,0.584945,0.285072,2.2,0,1000,-0.059093,1.66e-30,"Sinton","OFF","Center Point",3000000000000000,30,2000000000000000,4000000000000000,"OFF","Dark Rsh (Cell only)",0.4,"False","RTD (Internal)",2,10,-0.05,1,0.01,"A",0,"16-131484","True",0,0,"Hunt",,"01/27/22 16:14:33","MultiFlash v1.49","Default.mfi",,,,"False",,0.202123
64,"sandra","MZ2204-210-760-40UM","43","01/27/22 16:15:46",10.256879,0.668093,9.744089000000001,0.561209,5.468471,79.801965,22.238595,79.912935,0.002664,0.041712,0.668093,0.039626,0.561209,0.022239,22.238595,19650.590595,0.655156,9.744089000000001,0.561209,79.801965,5.468471,22.238595,0.002664,0.039626,0.561209,0.022239,22.238595,0.655156,0.307881,24.974192,14.420825,0.039775,0.585267,0.023279,83.53541800000001,23.279005,0.989467,1.079406,2.028108e-13,3.733514e-09,234.314195,-1439.667866,-694.604654,177.659788,4723313000000000,1.176292,0.998658,1.074205,0.806673,0.008278000000000001,0.940877,0.561209,,,,,,,14.004221,0.037501,0.999701,5.032383,,,4.421152,0.07163600000000001,"False","False",3,3,"p-type",0.018,245.9,245.9,1,1,25,1,"Generalized",540,0.661007,0.285072,2.2,0,1000,0.09435399999999999,1.66e-30,"Sinton","OFF","Center Point",3000000000000000,30,2000000000000000,4000000000000000,"OFF","Dark Rsh (Cell only)",0.4,"False","RTD (Internal)",2,10,-0.05,1,0.01,"A",0,"16-131484","True",0,0,"Hunt",,"01/27/22 16:15:46","MultiFlash v1.49","Default.mfi",,,,"False",,0.202123
65,"sandra","MZ2204-210-760-40UM","44","01/27/22 16:17:22",10.278424,0.670747,9.77084,0.5648,5.518574,80.046397,22.442351,60.695213,0.002511,0.041799,0.670747,0.039735,0.5648,0.022442,22.442351,14924.952758,0.617374,9.77084,0.5648,80.046397,5.518574,22.442351,0.002511,0.039735,0.5648,0.022442,22.442351,0.617374,0.294001,24.933736,14.635837,0.039844,0.58797,0.023427,83.558543,23.42704,0.990542,1.084711,1.82202e-13,3.61533e-09,199.941924,-3779.641856,-264.575332,194.861302,4723313000000000,1.136116,0.999945,1.068711,0.805879,0.008323000000000001,0.911957,0.5648,,,,,,,15.166645,0.038257,1.000772,4.969215,,,4.160897,0.094467,"False","False",3,3,"p-type",0.018,245.9,245.9,1,1,25,1,"Generalized",540,0.6216,0.285072,2.2,0,1000,-0.290623,1.66e-30,"Sinton","OFF","Center Point",3000000000000000,30,2000000000000000,4000000000000000,"OFF","Dark Rsh (Cell only)",0.4,"False","RTD (Internal)",2,10,-0.05,1,0.01,"A",0,"16-131484","True",0,0,"Hunt",,"01/27/22 16:17:22","MultiFlash v1.49","Default.mfi",,,,"False",,0.202123
66,"sandra","MZ2204-210-760-40UM","45","01/27/22 16:19:19",10.271878,0.67053,9.740570999999999,0.566728,5.520255,80.147688,22.449188,68.18569599999999,0.002278,0.041773,0.67053,0.039612,0.566728,0.022449,22.449188,16766.86255,0.560281,9.740570999999999,0.566728,80.147688,5.520255,22.449188,0.002278,0.039612,0.566728,0.022449,22.449188,0.560281,0.228405,24.938231,14.319819,0.039748,0.587198,0.02334,83.32699700000001,23.339706,0.999312,1.111737,1.814049e-13,4.785879e-09,194.213658,-38858.225753,-25.734577,183.422693,4723313000000000,1.142944,0.99981,1.082758,0.8044,0.008475,0.730365,0.566728,,,,,,,14.939438,0.040024,0.99949,5.201157,,,3.768548,0.08408400000000001,"False","False",3,3,"p-type",0.018,245.9,245.9,1,1,25,1,"Generalized",540,0.5580889999999999,0.285072,2.2,0,1000,0.144622,1.66e-30,"Sinton","OFF","Center Point",3000000000000000,30,2000000000000000,4000000000000000,"OFF","Dark Rsh (Cell only)",0.4,"False","RTD (Internal)",2,10,-0.05,1,0.01,"A",0,"16-131484","True",0,0,"Hunt",,"01/27/22 16:19:19","MultiFlash v1.49","Default.mfi",,,,"False",,0.202123
67,"sandra","MZ2204-210-760-40UM","46","01/27/22 16:20:49",10.262034,0.671268,9.737533000000001,0.563625,5.488317,79.67273,22.319303,133.730673,0.002834,0.041733,0.671268,0.0396,0.563625,0.022319,22.319303,32884.372479,0.696811,9.737533000000001,0.563625,79.67273,5.488317,22.319303,0.002834,0.0396,0.563625,0.022319,22.319303,0.696811,0.30797,24.929241,15.581891,0.039808,0.588488,0.023427,83.62542999999999,23.426602,0.990062,1.076097,1.794144e-13,3.335251e-09,195.266042,-4132.812745,-241.965959,202.260944,4723313000000000,1.131922,0.999926,1.034632,0.80067,0.008507000000000001,0.74366,0.563625,,,,,,,16.255359,0.038551,0.998893,5.149565,,,4.667767,0.043081,"False","False",3,3,"p-type",0.018,245.9,245.9,1,1,25,1,"Generalized",540,0.689812,0.285072,2.2,0,1000,0.432686,1.66e-30,"Sinton","OFF","Center Point",3000000000000000,30,2000000000000000,4000000000000000,"OFF","Dark Rsh (Cell only)",0.4,"False","RTD (Internal)",2,10,-0.05,1,0.01,"A",0,"16-131484","True",0,0,"Hunt",,"01/27/22 16:20:49","MultiFlash v1.49","Default.mfi",,,,"False",,0.202123
68,"sandra","MZ2204-210-760-40UM","47","01/27/22 16:22:39",10.248605,0.67256,9.745958999999999,0.566124,5.517421,80.046091,22.437663,107.077563,0.002426,0.041678,0.67256,0.039634,0.566124,0.022438,22.437663,26330.372684,0.596643,9.745958999999999,0.566124,80.046091,5.517421,22.437663,0.002426,0.039634,0.566124,0.022438,22.437663,0.596643,0.259374,24.969697,14.316818,0.039681,0.5892770000000001,0.023383,83.419375,23.383226,0.993356,1.107697,1.662527e-13,4.767995e-09,182.537389,-7012.243387,-142.607714,200.07482,4723313000000000,1.113734,0.999799,1.074837,0.8042550000000001,0.008446,0.840179,0.566124,,,,,,,15.413935,0.042488,1.002273,4.935196,,,4.009561,0.053743,"False","False",3,3,"p-type",0.018,245.9,245.9,1,1,25,1,"Generalized",540,0.608835,0.285072,2.2,0,1000,-0.734159,1.66e-30,"Sinton","OFF","Center Point",3000000000000000,30,2000000000000000,4000000000000000,"OFF","Dark Rsh (Cell only)",0.4,"False","RTD (Internal)",2,10,-0.05,1,0.01,"A",0,"16-131484","True",0,0,"Hunt",,"01/27/22 16:22:39","MultiFlash v1.49","Default.mfi",,,,"False",,0.202123
69,"sandra","MZ2204-210-760-40UM","48","01/27/22 16:24:47",10.287368,0.671485,9.777685999999999,0.562847,5.503344,79.66836600000001,22.380414,233.153573,0.002618,0.041836,0.671485,0.039763,0.562847,0.02238,22.380414,57332.463613,0.643671,9.777685999999999,0.562847,79.66836600000001,5.503344,22.380414,0.002618,0.039763,0.562847,0.02238,22.380414,0.643671,0.293028,24.947222,15.163867,0.03981,0.587951,0.023407,83.321302,23.406596,0.9927240000000001,1.117899,1.714922e-13,5.752792e-09,194.10606,-4126.061831,-242.361855,187.423092,4723313000000000,1.128766,0.999234,1.069369,0.804732,0.008746,0.919051,0.562847,,,,,,,14.677188,0.040584,1.002461,4.990846,,,4.348931,0.024533,"False","False",3,3,"p-type",0.018,245.9,245.9,1,1,25,1,"Generalized",540,0.649799,0.285072,2.2,0,1000,-0.748283,1.66e-30,"Sinton","OFF","Center Point",3000000000000000,30,2000000000000000,4000000000000000,"OFF","Dark Rsh (Cell only)",0.4,"False","RTD (Internal)",2,10,-0.05,1,0.01,"A",0,"16-131484","True",0,0,"Hunt",,"01/27/22 16:24:47","MultiFlash v1.49","Default.mfi",,,,"False",,0.202123
70,"sandra","MZ2204-210-760-40UM","48","01/27/22 16:25:22",10.28771,0.671459,9.754807,0.561938,5.481595,79.35393999999999,22.291969,233.181544,0.002862,0.041837,0.671459,0.03967,0.561938,0.022292,22.291969,57339.341614,0.703687,9.754807,0.561938,79.35393999999999,5.481595,22.291969,0.002862,0.03967,0.561938,0.022292,22.291969,0.703687,0.359519,24.996668,15.21587,0.039811,0.588051,0.023411,83.337242,23.410951,0.988221,1.116397,1.7184e-13,5.662767e-09,197.481771,-2795.483541,-357.719867,189.55806,4723313000000000,1.122996,0.99909,1.070072,0.806549,0.008803,1.113996,0.561938,,,,,,,15.460331,0.041566,1.000739,5.205266,,,4.732837,0.024588,"False","False",3,3,"p-type",0.018,245.9,245.9,1,1,25,1,"Generalized",540,0.709854,0.285072,2.2,0,1000,-0.273425,1.66e-30,"Sinton","OFF","Center Point",3000000000000000,30,2000000000000000,4000000000000000,"OFF","Dark Rsh (Cell only)",0.4,"False","RTD (Internal)",2,10,-0.05,1,0.01,"A",0,"16-131484","True",0,0,"Hunt",,"01/27/22 16:25:22","MultiFlash v1.49","Default.mfi",,,,"False",,0.202123
71,"sandra","MZ2204-210-760-40UM","49","01/27/22 16:27:09",10.149572,0.6606379999999999,9.659667000000001,0.5608610000000001,5.417731,80.798984,22.032252,152.659476,0.001867,0.041275,0.6606379999999999,0.039283,0.5608610000000001,0.022032,22.032252,37538.965264,0.459196,9.659667000000001,0.5608610000000001,80.798984,5.417731,22.032252,0.001867,0.039283,0.5608610000000001,0.022032,22.032252,0.459196,0.149837,24.996668,14.645839,0.039343,0.578223,0.022749,83.428213,22.749189,1.003341,1.07472,2.679368e-13,4.328803e-09,,,,135.935687,4723313000000000,1.283461,,1.07554,0.806439,0.007536,0.470596,0.5608610000000001,,,,,,,10.292934,0.025462,1.001244,4.851528,,,3.116291,0.037362,"False","False",3,3,"p-type",0.018,245.9,245.9,1,1,25,1,"Generalized",540,0.463856,0.285072,2.2,0,1000,-0.480501,1.66e-30,"Sinton","OFF","Center Point",3000000000000000,30,2000000000000000,4000000000000000,"OFF","Dark Rsh (Cell only)",0.4,"False","RTD (Internal)",2,10,-0.05,1,0.01,"A",0,"16-131484","True",0,0,"Hunt",,"01/27/22 16:27:09","MultiFlash v1.49","Default.mfi",,,,"False",,0.202123
72,"sandra","MZ2204-210-760-40UM","49","01/27/22 16:28:11",10.149477,0.6604989999999999,9.658977999999999,0.557658,5.386405,80.349523,21.904859,155.554944,0.002207,0.041275,0.6604989999999999,0.03928,0.557658,0.021905,21.904859,38250.960667,0.542602,9.658977999999999,0.557658,80.349523,5.386405,21.904859,0.002207,0.03928,0.557658,0.021905,21.904859,0.542602,0.221013,25.005658,14.986856,0.039337,0.578342,0.02275,83.449955,22.750098,1.002646,1.073922,2.689113e-13,4.229943e-09,,,,136.225454,4723313000000000,1.273843,,1.078053,0.804762,0.007668,0.69795,0.557658,,,,,,,10.320636,0.02668,1.001496,4.854535,,,3.680981,0.036672,"False","False",3,3,"p-type",0.018,245.9,245.9,1,1,25,1,"Generalized",540,0.548507,0.285072,2.2,0,1000,-0.479893,1.66e-30,"Sinton","OFF","Center Point",3000000000000000,30,2000000000000000,4000000000000000,"OFF","Dark Rsh (Cell only)",0.4,"False","RTD (Internal)",2,10,-0.05,1,0.01,"A",0,"16-131484","True",0,0,"Hunt",,"01/27/22 16:28:11","MultiFlash v1.49","Default.mfi",,,,"False",,0.202123
73,"sandra","MZ2204-210-760-40UM","50","01/27/22 16:29:55",10.293167,0.672386,9.782349,0.564891,5.525961,79.843637,22.472391,106.56786,0.002599,0.041859,0.672386,0.039782,0.564891,0.022472,22.472391,26205.03684,0.639122,9.782349,0.564891,79.843637,5.525961,22.472391,0.002599,0.039782,0.564891,0.022472,22.472391,0.639122,0.274868,24.956212,15.435883,0.039868,0.58929,0.023494,83.47301299999999,23.493897,0.985215,1.102252,1.682982e-13,4.449513e-09,191.220769,-2758.659318,-362.494924,201.03433,4723313000000000,1.114633,0.999723,1.075642,0.804956,0.008697,0.888665,0.564891,,,,,,,15.726012,0.046532,1.001487,4.992253,,,4.30597,0.053816,"False","False",3,3,"p-type",0.018,245.9,245.9,1,1,25,1,"Generalized",540,0.641871,0.285072,2.2,0,1000,-0.469996,1.66e-30,"Sinton","OFF","Center Point",3000000000000000,30,2000000000000000,4000000000000000,"OFF","Dark Rsh (Cell only)",0.4,"False","RTD (Internal)",2,10,-0.05,1,0.01,"A",0,"16-131484","True",0,0,"Hunt",,"01/27/22 16:29:55","MultiFlash v1.49","Default.mfi",,,,"False",,0.202123
