Repository: dintalframe/MLPROJECT

File: FCT450csv/MultiFlash_Database WW06 - 2020.csv (part 2 of 9)
ash_cutoff_(suns),V_at_Isc_(V),dV/dt,V_Pad_0_(V),V_Pad_1_(V),V_Pad_2_(V),V_Pad_3_(V),V_Pad_4_(V),dBreak_(A),dBreak_(V),Capacitance_(uF/cm2),Capacitance_Error_(percent),Pm/Pe,BulkSRH_AND_Jo_Power_Loss_(percent),BulkSRH_Power_Loss_(percent),Jo_Power_Loss_(percent),Rs_Power_Loss_(percent),Rsh_Power_Loss_(percent),Dark_Break_Interpolated,Calibration,Resistivity_(ohm-cm),Analysis_Resistivity_(ohm-cm),Sample_Type,Thickness_(cm),Cell_Area_(cm2),Total_Area_(cm2),Number_of_Cells_per_String,Number_of_Strings,Temperature_(C),Intensity_(suns),Analysis_Type,Nominal_Load_Voltage_(mV/cell),Rs_Modulation_Target_(ohm-cm2),Reference_Constant_(V/sun),Voltage_Temperature_Coefficient_(mV/C),Temperature_Offset_(C),Power_per_Sun_(W/m2),Conductivity_Modulation_(ohm-cm2/V),Auger_Coefficient,Auger_Method,Band_Gap_Narrowing,Fit_Method,Carrier_Density_Center_Point_(cm-3),Percent_Fit,Lower_Bound_(cm-3),Upper_Bound_(cm-3),Rsh_Lifetime_Correction,Rsh_Measurement_Method,SunsVoc_Rsh_Voltage_(V),Do_Dark_Break_Measurement,Temperature_Measurement_Method,Number_of_dRsh_Points,dRsh_Output_Vlimit_(V),Current_Transfer,Voltage_Transfer,Temperature_Transfer,Final_Bin,Bin_Index,Tester_ID,Do_Doping_Measurement,Doping_Sample_Time_(us),Doping_Measurement_Length_(us),Measurement_Type,Comments,Measurement_Date-Time_String,Software Version,Recipe_Filename,EL Pulse Current Delivered (Coulombs),Forward Dark IV (V),Forward Dark IV (A),Forward Dark IV Interpolated?,EL Pulse Energy Delivered (J),Doping Calibration Factor (V/sun)
37,"Ben","Motech 22.0%","M-BL-28","02/05/20 11:59:22",9.856426000000001,0.676216,9.356915000000001,0.5766019999999999,5.395217,80.94757199999999,22.082585,288.985356,0.00187,0.040342,0.676216,0.038298,0.5766019999999999,0.022083,22.082585,70604.902153,0.456888,9.356915000000001,0.5766019999999999,80.94757199999999,5.395217,22.082585,0.00187,0.038298,0.5766019999999999,0.022083,22.082585,0.456888,0.465198,24.884291,14.364822,0.038482,0.591604,0.022766,83.453637,22.766242,1.038739,1.085667,1.459641e-13,3.802098e-09,128.215116,1287.534894,776.6779790000001,235.272903,4723313000000000,1.070544,0.999739,1.118455,0.838261,0.000432,1.570104,0.5766019999999999,,,,,,,18.061298,-0.001336,0.997825,4.466027,0.93288,3.533147,2.944709,0.020858,"False","False",3,3,"p-type",0.018,244.32,244.32,1,1,25,1,"Generalized",540,0.460739,0.281519,2.2,0,1000,1.175935,1.66e-30,"Sinton","OFF","Center Point",3000000000000000,30,2000000000000000,4000000000000000,"OFF","Dark Rsh (Cell only)",0.4,"False","RTD (Internal)",2,10,-0.05,1,0.01,"A",0,"16-131484","True",0,0,"Hunt",,"02/05/20 11:59:22","MultiFlash v1.49","Default.mfi",,,,"False",,0.198105
38,"Ben","Motech 22.0%","M-BL-29","02/05/20 12:00:13",9.804238,0.674664,9.304781,0.577472,5.373252,81.233582,21.992681,189.587181,0.001496,0.040129,0.674664,0.038084,0.577472,0.021993,21.992681,46319.940148,0.36546,9.304781,0.577472,81.233582,5.373252,21.992681,0.001496,0.038084,0.577472,0.021993,21.992681,0.36546,0.404802,24.870806,15.186868,0.038219,0.589581,0.022533,83.228971,22.532901,1.070826,1.101799,1.53704e-13,4.71752e-09,116.784194,687.179808,1455.223202,212.132573,4723313000000000,1.073797,0.996063,1.124379,0.837237,0.000393,1.399165,0.577472,,,,,,,16.358285,-0.005879,0.998613,4.497919,1.586556,2.911363,2.351817,0.031816,"False","False",3,3,"p-type",0.018,244.32,244.32,1,1,25,1,"Generalized",540,0.363607,0.281519,2.2,0,1000,0.914099,1.66e-30,"Sinton","OFF","Center Point",3000000000000000,30,2000000000000000,4000000000000000,"OFF","Dark Rsh (Cell only)",0.4,"False","RTD (Internal)",2,10,-0.05,1,0.01,"A",0,"16-131484","True",0,0,"Hunt",,"02/05/20 12:00:13","MultiFlash v1.49","Default.mfi",,,,"False",,0.198105
39,"Ben","Motech 22.0%","M-BL-30","02/05/20 12:01:02",9.85675,0.675744,9.330838999999999,0.576446,5.378723,80.753873,22.015073,197.857133,0.001887,0.040344,0.675744,0.038191,0.576446,0.022015,22.015073,48340.45465,0.460941,9.330838999999999,0.576446,80.753873,5.378723,22.015073,0.001887,0.038191,0.576446,0.022015,22.015073,0.460941,0.436085,24.875301,15.545888,0.038401,0.591197,0.022703,83.275634,22.702554,1.040808,1.115359,1.448938e-13,4.767501e-09,128.93048,1194.127683,837.431385,223.410611,4723313000000000,1.064433,0.999685,1.116088,0.834743,0.000507,1.479832,0.576446,,,,,,,18.02821,0.003982,0.997144,4.549705,1.003915,3.545789,2.96336,0.030461,"False","False",3,3,"p-type",0.018,244.32,244.32,1,1,25,1,"Generalized",540,0.465816,0.281519,2.2,0,1000,1.493574,1.66e-30,"Sinton","OFF","Center Point",3000000000000000,30,2000000000000000,4000000000000000,"OFF","Dark Rsh (Cell only)",0.4,"False","RTD (Internal)",2,10,-0.05,1,0.01,"A",0,"16-131484","True",0,0,"Hunt",,"02/05/20 12:01:02","MultiFlash v1.49","Default.mfi",,,,"False",,0.198105
40,"Ben","Motech 22.0%","M-BL-31","02/05/20 12:01:46",9.842003999999999,0.675589,9.341618,0.577335,5.393245,81.111783,22.074511,251.243521,0.001777,0.040283,0.675589,0.038235,0.577335,0.022075,22.074511,61383.81715,0.434208,9.341618,0.577335,81.111783,5.393245,22.074511,0.001777,0.038235,0.577335,0.022075,22.074511,0.434208,0.420551,24.897776,15.440883,0.038434,0.591247,0.022724,83.49758300000001,22.723805,1.044366,1.078032,1.498662e-13,3.5722e-09,127.352975,1117.024848,895.235233,234.187421,4723313000000000,1.077251,0.999707,1.118595,0.836846,0.001064,1.454151,0.577335,,,,,,,17.954487,0.00228,0.997686,4.562613,1.07028,3.492333,2.797747,0.024019,"False","False",3,3,"p-type",0.018,244.32,244.32,1,1,25,1,"Generalized",540,0.438769,0.281519,2.2,0,1000,1.300614,1.66e-30,"Sinton","OFF","Center Point",3000000000000000,30,2000000000000000,4000000000000000,"OFF","Dark Rsh (Cell only)",0.4,"False","RTD (Internal)",2,10,-0.05,1,0.01,"A",0,"16-131484","True",0,0,"Hunt",,"02/05/20 12:01:46","MultiFlash v1.49","Default.mfi",,,,"False",,0.198105
41,"Ben","Motech 22.0%","M-BL-32","02/05/20 12:02:32",9.857977999999999,0.676793,9.389322,0.577054,5.418148,81.209529,22.176439,316.482283,0.001793,0.040349,0.676793,0.03843,0.577054,0.022176,22.176439,77322.951396,0.4381,9.389322,0.577054,81.209529,5.418148,22.176439,0.001793,0.03843,0.577054,0.022176,22.176439,0.4381,0.4407,24.897776,15.163867,0.038529,0.592608,0.022833,83.613344,22.832865,1.02927,1.068619,1.440498e-13,3.045597e-09,129.863072,1659.227803,602.6899969999999,248.870796,4723313000000000,1.069158,0.999864,1.113606,0.833678,0.000538,1.490784,0.577054,,,,,,,17.923983,-0.000397,0.997178,4.267049,0.718104,3.548945,2.835481,0.019036,"False","False",3,3,"p-type",0.018,244.32,244.32,1,1,25,1,"Generalized",540,0.439563,0.281519,2.2,0,1000,1.574243,1.66e-30,"Sinton","OFF","Center Point",3000000000000000,30,2000000000000000,4000000000000000,"OFF","Dark Rsh (Cell only)",0.4,"False","RTD (Internal)",2,10,-0.05,1,0.01,"A",0,"16-131484","True",0,0,"Hunt",,"02/05/20 12:02:32","MultiFlash v1.49","Default.mfi",,,,"False",,0.198105
42,"Ben","Motech 22.0%","M-BL-33","02/05/20 12:03:41",9.849446,0.674179,9.209844,0.574448,5.290575,79.673828,21.654287,157.868555,0.0021,0.040314,0.674179,0.037696,0.574448,0.021654,21.654287,38570.445322,0.513139,9.209844,0.574448,79.673828,5.290575,21.654287,0.0021,0.037696,0.574448,0.021654,21.654287,0.513139,0.508614,24.915756,14.574833,0.038035,0.589156,0.022409,82.448849,22.408501,1.057636,1.239441,1.319715e-13,1.136095e-08,126.454499,829.58362,1205.423994,182.61318,4723313000000000,1.081721,0.9971950000000001,1.111168,0.839537,0.001234,1.709173,0.574448,,,,,,,17.859081,0.000755,0.994052,4.877545,1.432129,3.445416,3.258961,0.038188,"False","False",3,3,"p-type",0.018,244.32,244.32,1,1,25,1,"Generalized",540,0.5341050000000001,0.281519,2.2,0,1000,3.520202,1.66e-30,"Sinton","OFF","Center Point",3000000000000000,30,2000000000000000,4000000000000000,"OFF","Dark Rsh (Cell only)",0.4,"False","RTD (Internal)",2,10,-0.05,1,0.01,"A",0,"16-131484","True",0,0,"Hunt",,"02/05/20 12:03:41","MultiFlash v1.49","Default.mfi",,,,"False",,0.198105
43,"Ben","Motech 22.0%","M-BL-33","02/05/20 12:04:55",9.859896000000001,0.674157,9.211360000000001,0.573668,5.284266,79.497091,21.628462,181.986187,0.002238,0.040356,0.674157,0.037702,0.573668,0.021628,21.628462,44462.865126,0.546853,9.211360000000001,0.573668,79.497091,5.284266,21.628462,0.002238,0.037702,0.573668,0.021628,21.628462,0.546853,0.583028,24.857321,15.360878,0.038083,0.589165,0.022437,82.469492,22.437151,1.056996,1.236099,1.32772e-13,1.126637e-08,127.380879,838.023336,1193.284193,183.403022,4723313000000000,1.082455,0.997748,1.11891,0.835856,0.000887,1.9386,0.573668,,,,,,,18.184018,-0.005822,0.992937,4.977234,1.442826,3.534408,3.468454,0.03312,"False","False",3,3,"p-type",0.018,244.32,244.32,1,1,25,1,"Generalized",540,0.5742159999999999,0.281519,2.2,0,1000,3.820092,1.66e-30,"Sinton","OFF","Center Point",3000000000000000,30,2000000000000000,4000000000000000,"OFF","Dark Rsh (Cell only)",0.4,"False","RTD (Internal)",2,10,-0.05,1,0.01,"A",0,"16-131484","True",0,0,"Hunt",,"02/05/20 12:04:55","MultiFlash v1.49","Default.mfi",,,,"False",,0.198105
44,"Ben","Motech 22.0%","M-BL-34","02/05/20 12:05:43",9.844889,0.677296,9.379353999999999,0.577083,5.412662,81.17489999999999,22.153987,282.787199,0.001842,0.040295,0.677296,0.03839,0.577083,0.022154,22.153987,69090.568369,0.450147,9.379353999999999,0.577083,81.17489999999999,5.412662,22.153987,0.001842,0.03839,0.577083,0.022154,22.153987,0.450147,0.429392,24.875301,14.623836,0.038492,0.593027,0.022827,83.640867,22.826991,1.03279,1.06546,1.420473e-13,2.809165e-09,125.059616,1558.919243,641.470047,255.899554,4723313000000000,1.059751,0.999905,1.124041,0.835193,0.000304,1.483748,0.577083,,,,,,,18.23563,0.003407,0.99644,4.264912,0.779076,3.485836,2.907477,0.021349,"False","False",3,3,"p-type",0.018,244.32,244.32,1,1,25,1,"Generalized",540,0.450835,0.281519,2.2,0,1000,1.994199,1.66e-30,"Sinton","OFF","Center Point",3000000000000000,30,2000000000000000,4000000000000000,"OFF","Dark Rsh (Cell only)",0.4,"False","RTD (Internal)",2,10,-0.05,1,0.01,"A",0,"16-131484","True",0,0,"Hunt",,"02/05/20 12:05:43","MultiFlash v1.49","Default.mfi",,,,"False",,0.198105
45,"Ben","Motech 22.0%","M-BL-35","02/05/20 12:06:28",9.832935000000001,0.67635,9.336117,0.5784589999999999,5.400564,81.205263,22.104471,185.70459,0.001731,0.040246,0.67635,0.038213,0.5784589999999999,0.022104,22.104471,45371.345362,0.422853,9.336117,0.5784589999999999,81.205263,5.400564,22.104471,0.001731,0.038213,0.5784589999999999,0.022104,22.104471,0.422853,0.427507,24.893281,14.33682,0.038396,0.592137,0.022736,83.524468,22.73577,1.034011,1.081747,1.445034e-13,3.609227e-09,129.137345,1450.790441,689.2794239999999,241.792543,4723313000000000,1.067997,0.999771,1.122137,0.836955,0.000225,1.44724,0.5784589999999999,,,,,,,18.405121,-0.000738,0.997628,4.485916,0.846211,3.639705,2.718263,0.032564,"False","False",3,3,"p-type",0.018,244.32,244.32,1,1,25,1,"Generalized",540,0.427306,0.281519,2.2,0,1000,1.222988,1.66e-30,"Sinton","OFF","Center Point",3000000000000000,30,2000000000000000,4000000000000000,"OFF","Dark Rsh (Cell only)",0.4,"False","RTD (Internal)",2,10,-0.05,1,0.01,"A",0,"16-131484","True",0,0,"Hunt",,"02/05/20 12:06:28","MultiFlash v1.49","Default.mfi",,,,"False",,0.198105
46,"Ben","Motech 22.0%","M-BL-36","02/05/20 12:07:13",9.838055000000001,0.676245,9.327531,0.578334,5.394428,81.08340800000001,22.079356,225.32647,0.001791,0.040267,0.676245,0.038178,0.578334,0.022079,22.079356,55051.763058,0.437657,9.327531,0.578334,81.08340800000001,5.394428,22.079356,0.001791,0.038178,0.578334,0.022079,22.079356,0.437657,0.44878,24.888786,14.590834,0.038382,0.592266,0.022732,83.481053,22.732245,1.025449,1.091504,1.434505e-13,3.761981e-09,134.437239,1864.458117,536.348868,238.865875,4723313000000000,1.06808,0.999808,1.118274,0.8360069999999999,0.000282,1.558696,0.578334,,,,,,,18.691843,-0.001913,0.996989,4.519008,0.668721,3.850287,2.807146,0.026843,"False","False",3,3,"p-type",0.018,244.32,244.32,1,1,25,1,"Generalized",540,0.442864,0.281519,2.2,0,1000,1.640597,1.66e-30,"Sinton","OFF","Center Point",3000000000000000,30,2000000000000000,4000000000000000,"OFF","Dark Rsh (Cell only)",0.4,"False","RTD (Internal)",2,10,-0.05,1,0.01,"A",0,"16-131484","True",0,0,"Hunt",,"02/05/20 12:07:13","MultiFlash v1.49","Default.mfi",,,,"False",,0.198105
47,"Ben","Motech 22.0%","M-BL-37","02/05/20 12:08:02",9.846662999999999,0.675919,9.345504999999999,0.57768,5.398709,81.115931,22.096877,85.103341,0.001712,0.040302,0.675919,0.038251,0.57768,0.022097,22.096877,20792.448325,0.418292,9.345504999999999,0.57768,81.115931,5.398709,22.096877,0.001712,0.038251,0.57768,0.022097,22.096877,0.418292,0.418252,24.870806,14.659839,0.038428,0.591278,0.022722,83.40945000000001,22.721657,1.047146,1.090115,1.482674e-13,3.667542e-09,124.920668,1080.844181,925.2027419999999,231.25622,4723313000000000,1.076306,0.999499,1.112965,0.83824,0.000265,1.414612,0.57768,,,,,,,17.786772,1.310998e-05,0.997845,4.484793,1.09492,3.389873,2.695354,0.07084600000000001,"False","False",3,3,"p-type",0.018,244.32,244.32,1,1,25,1,"Generalized",540,0.424347,0.281519,2.2,0,1000,1.201931,1.66e-30,"Sinton","OFF","Center Point",3000000000000000,30,2000000000000000,4000000000000000,"OFF","Dark Rsh (Cell only)",0.4,"False","RTD (Internal)",2,10,-0.05,1,0.01,"A",0,"16-131484","True",0,0,"Hunt",,"02/05/20 12:08:02","MultiFlash v1.49","Default.mfi",,,,"False",,0.198105
48,"Ben","Motech 22.0%","M-BL-38","02/05/20 12:08:53",9.828828,0.677276,9.32682,0.578527,5.395814,81.056866,22.085028,178.885564,0.001849,0.040229,0.677276,0.038175,0.578527,0.022085,22.085028,43705.320979,0.451784,9.32682,0.578527,81.056866,5.395814,22.085028,0.001849,0.038175,0.578527,0.022085,22.085028,0.451784,0.463,24.843836,14.716842,0.038368,0.593135,0.022757,83.524619,22.7574,1.028511,1.084022,1.388405e-13,3.531057e-09,127.310562,1728.77667,578.443715,249.504401,4723313000000000,1.049846,0.9998939999999999,1.125117,0.837375,0.00027,1.578683,0.578527,,,,,,,19.194661,-0.001923,0.99756,4.496902,0.74198,3.754922,2.894842,0.033885,"False","False",3,3,"p-type",0.018,244.32,244.32,1,1,25,1,"Generalized",540,0.451732,0.281519,2.2,0,1000,1.375338,1.66e-30,"Sinton","OFF","Center Point",3000000000000000,30,2000000000000000,4000000000000000,"OFF","Dark Rsh (Cell only)",0.4,"False","RTD (Internal)",2,10,-0.05,1,0.01,"A",0,"16-131484","True",0,0,"Hunt",,"02/05/20 12:08:53","MultiFlash v1.49","Default.mfi",,,,"False",,0.198105
49,"Ben","Motech 22.0%","M-BL-39","02/05/20 12:09:49",9.864373000000001,0.675136,9.378098,0.576037,5.402128,81.115566,22.11087,410.10067,0.001892,0.040375,0.675136,0.038384,0.576037,0.022111,22.11087,100195.79579,0.462216,9.378098,0.576037,81.115566,5.402128,22.11087,0.001892,0.038384,0.576037,0.022111,22.11087,0.462216,0.453221,24.875301,14.394823,0.038592,0.5909720000000001,0.022807,83.668818,22.806847,1.040453,1.055135,1.579747e-13,2.224307e-09,132.937275,1215.286176,822.851456,238.766353,4723313000000000,1.076743,0.999325,1.118773,0.834708,0.000795,1.549718,0.576037,,,,,,,17.850896,0.001383,0.997285,4.590462,0.975664,3.614797,2.986025,0.014678,"False","False",3,3,"p-type",0.018,244.32,244.32,1,1,25,1,"Generalized",540,0.463181,0.281519,2.2,0,1000,1.47425,1.66e-30,"Sinton","OFF","Center Point",3000000000000000,30,2000000000000000,4000000000000000,"OFF","Dark Rsh (Cell only)",0.4,"False","RTD (Internal)",2,10,-0.05,1,0.01,"A",0,"16-131484","True",0,0,"Hunt",,"02/05/20 12:09:49","MultiFlash v1.49","Default.mfi",,,,"False",,0.198105
50,"Ben","Motech 22.0%","M-BL-40","02/05/20 12:10:59",9.858415000000001,0.6755679999999999,9.285178999999999,0.575932,5.34763,80.294439,21.887811,239.947556,0.001726,0.04035,0.6755679999999999,0.038004,0.575932,0.021888,21.887811,58623.986877,0.421732,9.285178999999999,0.575932,80.294439,5.34763,21.887811,0.001726,0.038004,0.575932,0.021888,21.887811,0.421732,0.443659,24.884291,15.493886,0.038182,0.589533,0.02251,82.57593300000001,22.509733,1.071548,1.202923,1.337384e-13,9.439902999999999e-09,112.848864,714.391849,1399.792006,190.141936,4723313000000000,1.062797,0.999389,1.111508,0.834823,0.000435,1.482222,0.575932,,,,,,,16.702824,-0.003188,0.997913,4.411142,1.550682,2.860461,2.708941,0.025025,"False","False",3,3,"p-type",0.018,244.32,244.32,1,1,25,1,"Generalized",540,0.426389,0.281519,2.2,0,1000,1.31033,1.66e-30,"Sinton","OFF","Center Point",3000000000000000,30,2000000000000000,4000000000000000,"OFF","Dark Rsh (Cell only)",0.4,"False","RTD (Internal)",2,10,-0.05,1,0.01,"A",0,"16-131484","True",0,0,"Hunt",,"02/05/20 12:10:59","MultiFlash v1.49","Default.mfi",,,,"False",,0.198105
51,"Ben","Motech 22.0%","M-BL-41","02/05/20 12:11:43",9.852221999999999,0.676443,9.367623,0.5775130000000001,5.409922,81.175563,22.14277,157.168075,0.001808,0.040325,0.676443,0.038342,0.5775130000000001,0.022143,22.14277,38399.304019,0.441804,9.367623,0.5775130000000001,81.175563,5.409922,22.14277,0.001808,0.038342,0.5775130000000001,0.022143,22.14277,0.441804,0.466712,24.834846,14.906853,0.038513,0.59214,0.022805,83.60342300000001,22.805033,1.040324,1.066632,1.462831e-13,3.07465e-09,126.155709,1263.840761,791.238921,245.556613,4723313000000000,1.068964,0.999559,1.123271,0.83689,0.000397,1.640797,0.5775130000000001,,,,,,,18.294558,-0.004214,0.998,4.489376,0.963464,3.525912,2.848207,0.03839,"False","False",3,3,"p-type",0.018,244.32,244.32,1,1,25,1,"Generalized",540,0.445225,0.281519,2.2,0,1000,1.060842,1.66e-30,"Sinton","OFF","Center Point",3000000000000000,30,2000000000000000,4000000000000000,"OFF","Dark Rsh (Cell only)",0.4,"False","RTD (Internal)",2,10,-0.05,1,0.01,"A",0,"16-131484","True",0,0,"Hunt",,"02/05/20 12:11:43","MultiFlash v1.49","Default.mfi",,,,"False",,0.198105
52,"Ben","Motech 22.0%","M-BL-42","02/05/20 12:12:32",9.877625,0.676724,9.384207999999999,0.57855,5.429234,81.22209100000001,22.221815,339.898925,0.001781,0.040429,0.676724,0.038409,0.57855,0.022222,22.221815,83044.105432,0.435085,9.384207999999999,0.57855,81.22209100000001,5.429234,22.221815,0.001781,0.038409,0.57855,0.022222,22.221815,0.435085,0.453389,24.861816,15.21587,0.038607,0.592604,0.022879,83.623188,22.878739,1.030129,1.068837,1.44833e-13,3.015211e-09,130.107851,1653.272739,604.860878,249.335313,4723313000000000,1.063521,0.999748,1.118501,0.83729,0.000468,1.564426,0.57855,,,,,,,18.841086,-0.003025,0.997434,4.500438,0.757324,3.743114,2.810173,0.01773,"False","False",3,3,"p-type",0.018,244.32,244.32,1,1,25,1,"Generalized",540,0.441596,0.281519,2.2,0,1000,1.453493,1.66e-30,"Sinton","OFF","Center Point",3000000000000000,30,2000000000000000,4000000000000000,"OFF","Dark Rsh (Cell only)",0.4,"False","RTD (Internal)",2,10,-0.05,1,0.01,"A",0,"16-131484","True",0,0,"Hunt",,"02/05/20 12:12:32","MultiFlash v1.49","Default.mfi",,,,"False",,0.198105
53,"Ben","Motech 22.0%","M-BL-43","02/05/20 15:12:26",9.822354000000001,0.676743,9.343601,0.577084,5.392042,81.117352,22.069589,279.20253,0.001761,0.040203,0.676743,0.038243,0.577084,0.02207,22.069589,68214.76205799999,0.430218,9.343601,0.577084,81.117352,5.392042,22.069589,0.001761,0.038243,0.577084,0.02207,22.069589,0.430218,0.449036,24.798887,15.594892,0.03833,0.592434,0.022708,83.46449800000001,22.708177,1.042959,1.086681,1.414031e-13,3.90673e-09,122.746356,1196.587755,835.709705,240.70307,4723313000000000,1.062592,0.999636,1.111696,0.83671,0.000253,1.505325,0.577084,,,,,,,17.694258,-0.002899,0.997685,4.306716,0.986135,3.320581,2.77285,0.021643,"False","False",3,3,"p-type",0.018,244.32,244.32,1,1,25,1,"Generalized",540,0.430184,0.281519,2.2,0,1000,1.276278,1.66e-30,"Sinton","OFF","Center Point",3000000000000000,30,2000000000000000,4000000000000000,"OFF","Dark Rsh (Cell only)",0.4,"False","RTD (Internal)",2,10,-0.05,1,0.01,"A",0,"16-131484","True",0,0,"Hunt",,"02/05/20 15:12:26","MultiFlash v1.49","Default.mfi",,,,"False",,0.198105
54,"Ben","Motech 22.0%","M-BL-44","02/05/20 15:13:44",9.76986,0.670156,9.261248999999999,0.571452,5.292359,80.832289,21.661587,390.136079,0.001746,0.039988,0.670156,0.037906,0.571452,0.021662,21.661587,95318.04689100001,0.426599,9.261248999999999,0.571452,80.832289,5.292359,21.661587,0.001746,0.037906,0.571452,0.021662,21.661587,0.426599,0.439916,24.821362,14.316819,0.038077,0.5853159999999999,0.022287,83.166999,22.287247,1.086356,1.098915,1.825193e-13,5.217703e-09,119.740104,443.852032,2253.003091,181.303533,4723313000000000,1.150731,0.996322,1.117329,0.835901,0.000311,1.47326,0.571452,,,,,,,14.240286,-0.001686,0.9980250000000001,4.724294,2.137476,2.586818,2.751336,0.015417,"False","False",3,3,"p-type",0.018,244.32,244.32,1,1,25,1,"Generalized",540,0.427252,0.281519,2.2,0,1000,1.145144,1.66e-30,"Sinton","OFF","Center Point",3000000000000000,30,2000000000000000,4000000000000000,"OFF","Dark Rsh (Cell only)",0.4,"False","RTD (Internal)",2,10,-0.05,1,0.01,"A",0,"16-131484","True",0,0,"Hunt",,"02/05/20 15:13:44","MultiFlash v1.49","Default.mfi",,,,"False",,0.198105
55,"Ben","Motech 22.0%","M-BL-45","02/05/20 15:14:46",9.836221999999999,0.67766,9.357659999999999,0.578862,5.416791,81.264698,22.170886,363.135013,0.001854,0.04026,0.67766,0.038301,0.578862,0.022171,22.170886,88721.14649299999,0.452848,9.357659999999999,0.578862,81.264698,5.416791,22.170886,0.001854,0.038301,0.578862,0.022171,22.170886,0.452848,0.460244,24.875301,14.320819,0.03847,0.593931,0.022848,83.747964,22.848378,1.019496,1.05912,1.393511e-13,2.459553e-09,129.871754,2442.926464,409.345109,266.365568,4723313000000000,1.05937,0.999902,1.116022,0.835638,0.000352,1.537154,0.578862,,,,,,,19.498405,-0.001206,0.998271,4.425904,0.533277,3.892627,2.911074,0.016692,"False","False",3,3,"p-type",0.018,244.32,244.32,1,1,25,1,"Generalized",540,0.455537,0.281519,2.2,0,1000,0.742188,1.66e-30,"Sinton","OFF","Center Point",3000000000000000,30,2000000000000000,4000000000000000,"OFF","Dark Rsh (Cell only)",0.4,"False","RTD (Internal)",2,10,-0.05,1,0.01,"A",0,"16-131484","True",0,0,"Hunt",,"02/05/20 15:14:46","MultiFlash v1.49","Default.mfi",,,,"False",,0.198105
56,"Ben","Motech 22.0%","M-BL-46","02/05/20 15:15:52",9.806812000000001,0.673544,9.339779,0.573206,5.353619,81.05017100000001,21.912325,193.732679,0.001729,0.040139,0.673544,0.038228,0.573206,0.021912,21.912325,47332.768041,0.422512,9.339779,0.573206,81.05017100000001,5.353619,21.912325,0.001729,0.038228,0.573206,0.021912,21.912325,0.422512,0.394573,24.789898,15.180868,0.03828,0.5887559999999999,0.022538,83.363793,22.537824,1.070551,1.081549,1.631079e-13,4.008984e-09,121.347408,663.38743,1507.414755,210.636741,4723313000000000,1.094376,0.997908,1.107906,0.835242,0.000396,1.31864,0.573206,,,,,,,15.18124,0.003656,0.999346,4.315713,1.521509,2.794203,2.738032,0.03102,"False","False",3,3,"p-type",0.018,244.32,244.32,1,1,25,1,"Generalized",540,0.422199,0.281519,2.2,0,1000,0.327772,1.66e-30,"Sinton","OFF","Center Point",3000000000000000,30,2000000000000000,4000000000000000,"OFF","Dark Rsh (Cell only)",0.4,"False","RTD (Internal)",2,10,-0.05,1,0.01,"A",0,"16-131484","True",0,0,"Hunt",,"02/05/20 15:15:52","MultiFlash v1.49","Default.mfi",,,,"False",,0.198105
57,"Ben","Motech 22.0%","M-BL-47","02/05/20 15:16:50",9.800174,0.6734059999999999,9.31235,0.57104,5.317727,80.577826,21.765419,275.624252,0.001931,0.040112,0.6734059999999999,0.038115,0.57104,0.021765,21.765419,67340.51715299999,0.471709,9.31235,0.57104,80.577826,5.317727,21.765419,0.001931,0.038115,0.57104,0.021765,21.765419,0.471709,0.464958,24.776413,14.976856,0.038194,0.588043,0.02246,83.147639,22.459569,1.077868,1.108641,1.60585e-13,5.257109e-09,116.505714,591.468868,1690.706062,199.41755,4723313000000000,1.107359,0.997036,1.115272,0.834667,0.000253,1.573875,0.57104,,,,,,,14.993337,0.000905,0.996759,4.335365,1.685951,2.649415,3.052703,0.021806,"False","False",3,3,"p-type",0.018,244.32,244.32,1,1,25,1,"Generalized",540,0.473634,0.281519,2.2,0,1000,1.705111,1.66e-30,"Sinton","OFF","Center Point",3000000000000000,30,2000000000000000,4000000000000000,"OFF","Dark Rsh (Cell only)",0.4,"False","RTD (Internal)",2,10,-0.05,1,0.01,"A",0,"16-131484","True",0,0,"Hunt",,"02/05/20 15:16:50","MultiFlash v1.49","Default.mfi",,,,"False",,0.198105
58,"Ben","Motech 22.0%","M-BL-48","02/05/20 15:17:37",9.815155000000001,0.676937,9.335126000000001,0.57866,5.401869,81.301517,22.109809,393.371506,0.001793,0.040173,0.676937,0.038209,0.57866,0.02211,22.109809,96108.526451,0.437996,9.335126000000001,0.57866,81.301517,5.401869,22.109809,0.001793,0.038209,0.57866,0.02211,22.109809,0.437996,0.439724,24.875301,14.050803,0.038378,0.593098,0.022762,83.699552,22.761951,1.02521,1.062282,1.43658e-13,2.54069e-09,131.008456,1984.96423,503.787416,257.252762,4723313000000000,1.066518,0.999695,1.120111,0.837923,0.000566,1.530636,0.57866,,,,,,,18.933224,-0.000298,0.997833,4.450891,0.637999,3.812892,2.810772,0.015421,"False","False",3,3,"p-type",0.018,244.32,244.32,1,1,25,1,"Generalized",540,0.440385,0.281519,2.2,0,1000,1.206086,1.66e-30,"Sinton","OFF","Center Point",3000000000000000,30,2000000000000000,4000000000000000,"OFF","Dark Rsh (Cell only)",0.4,"False","RTD (Internal)",2,10,-0.05,1,0.01,"A",0,"16-131484","True",0,0,"Hunt",,"02/05/20 15:17:37","MultiFlash v1.49","Default.mfi",,,,"False",,0.198105
59,"Ben","Motech 22.0%","M-BL-49","02/05/20 15:18:31",9.83516,0.675584,9.320351,0.576777,5.375765,80.905811,22.002967,225.461085,0.001758,0.040255,0.675584,0.038148,0.576777,0.022003,22.002967,55084.652256,0.42944,9.320351,0.576777,80.905811,5.375765,22.002967,0.001758,0.038148,0.576777,0.022003,22.002967,0.42944,0.440933,24.839341,14.572834,0.038347,0.590436,0.022641,83.25288999999999,22.641273,1.055133,1.101717,1.494032e-13,4.317624e-09,121.390301,900.231386,1110.825522,220.686293,4723313000000000,1.076125,0.999637,1.12441,0.837218,0.00042,1.496626,0.576777,,,,,,,17.452096,-0.001778,0.997119,4.522345,1.290577,3.231768,2.762155,0.02675,"False","False",3,3,"p-type",0.018,244.32,244.32,1,1,25,1,"Generalized",540,0.433216,0.281519,2.2,0,1000,1.708069,1.66e-30,"Sinton","OFF","Center Point",3000000000000000,30,2000000000000000,4000000000000000,"OFF","Dark Rsh (Cell only)",0.4,"False","RTD (Internal)",2,10,-0.05,1,0.01,"A",0,"16-131484","True",0,0,"Hunt",,"02/05/20 15:18:31","MultiFlash v1.49","Default.mfi",,,,"False",,0.198105
60,"Ben","Motech 22.0%","M-BL-50","02/05/20 15:19:16",9.858886,0.676639,9.375328,0.578504,5.423664,81.30323300000001,22.199016,247.157124,0.001679,0.040352,0.676639,0.038373,0.578504,0.022199,22.199016,60385.428567,0.410222,9.375328,0.578504,81.30323300000001,5.423664,22.199016,0.001679,0.038373,0.578504,0.022199,22.199016,0.410222,0.412668,24.816867,14.455826,0.038542,0.5919720000000001,0.022816,83.561674,22.815661,1.0433,1.068623,1.468428e-13,3.023164e-09,123.494635,1168.96336,855.458806,244.541354,4723313000000000,1.057834,0.999823,1.111205,0.835819,0.000512,1.364006,0.578504,,,,,,,18.157271,-0.000389,0.997997,4.454429,1.032888,3.421541,2.648716,0.024387,"False","False",3,3,"p-type",0.018,244.32,244.32,1,1,25,1,"Generalized",540,0.41337,0.281519,2.2,0,1000,1.064791,1.66e-30,"Sinton","OFF","Center Point",3000000000000000,30,2000000000000000,4000000000000000,"OFF","Dark Rsh (Cell only)",0.4,"False","RTD (Internal)",2,10,-0.05,1,0.01,"A",0,"16-131484","True",0,0,"Hunt",,"02/05/20 15:19:16","MultiFlash v1.49","Default.mfi",,,,"False",,0.198105
61,"Ben","Motech 22.0%","M-BL-51","02/05/20 15:20:07",9.843521000000001,0.675552,9.305187999999999,0.575937,5.359202,80.591836,21.935175,278.456667,0.001837,0.040289,0.675552,0.038086,0.575937,0.021935,21.935175,68032.53277400001,0.44886,9.305187999999999,0.575937,80.591836,5.359202,21.935175,0.001837,0.038086,0.575937,0.021935,21.935175,0.44886,0.470223,24.852826,15.118865,0.038305,0.590032,0.022601,83.037828,22.600916,1.05806,1.133221,1.449342e-13,5.945185e-09,120.173738,858.330099,1165.052934,210.12426,4723313000000000,1.070761,0.999918,1.111905,0.834365,0.000446,1.55774,0.575937,,,,,,,17.371277,-0.003241,0.996733,4.526851,1.345968,3.180884,2.882141,0.021636,"False","False",3,3,"p-type",0.018,244.32,244.32,1,1,25,1,"Generalized",540,0.470827,0.281519,2.2,0,1000,1.890774,1.66e-30,"Sinton","OFF","Center Point",3000000000000000,30,2000000000000000,4000000000000000,"OFF","Dark Rsh (Cell only)",0.4,"False","RTD (Internal)",2,10,-0.05,1,0.01,"A",0,"16-131484","True",0,0,"Hunt",,"02/05/20 15:20:07","MultiFlash v1.49","Default.mfi",,,,"False",,0.198105
62,"Ben","Motech 22.0%","M-BL-52","02/05/20 15:20:58",9.82967,0.6752320000000001,9.329644,0.57643,5.377891,81.025131,22.011669,415.167282,0.001833,0.040233,0.6752320000000001,0.038186,0.57643,0.022012,22.011669,101433.67042,0.44792,9.329644,0.57643,81.025131,5.377891,22.011669,0.001833,0.038186,0.57643,0.022012,22.011669,0.44792,0.464085,24.830351,15.157867,0.038411,0.590488,0.022681,83.490257,22.681357,1.045413,1.073287,1.561378e-13,3.071904e-09,128.528439,1064.873634,939.078561,230.153972,4723313000000000,1.076214,0.999789,1.113195,0.835383,0.000372,1.532922,0.57643,,,,,,,17.692915,-0.0025,0.996465,4.58133,1.107199,3.474131,2.880664,0.014544,"False","False",3,3,"p-type",0.018,244.32,244.32,1,1,25,1,"Generalized",540,0.453659,0.281519,2.2,0,1000,1.929821,1.66e-30,"Sinton","OFF","Center Point",3000000000000000,30,2000000000000000,4000000000000000,"OFF","Dark Rsh (Cell only)",0.4,"False","RTD (Internal)",2,10,-0.05,1,0.01,"A",0,"16-131484","True",0,0,"Hunt",,"02/05/20 15:20:58","MultiFlash v1.49","Default.mfi",,,,"False",,0.198105
63,"Ben","Motech 22.0%","M-BL-53","02/05/20 15:21:56",9.813988,0.675624,9.324042,0.57895,5.398154,81.413203,22.094607,319.060199,0.001622,0.040169,0.675624,0.038163,0.57895,0.022095,22.094607,77952.78776799999,0.396382,9.324042,0.57895,81.413203,5.398154,22.094607,0.001622,0.038163,0.57895,0.022095,22.094607,0.396382,0.376822,24.870806,15.128865,0.038344,0.591624,0.022685,83.59028499999999,22.685442,1.046516,1.069601,1.485116e-13,3.370951e-09,126.283197,1118.732598,893.868653,240.153997,4723313000000000,1.079139,0.999154,1.120543,0.836194,0.000242,1.303683,0.57895,,,,,,,18.046374,0.003207,0.997576,4.569235,1.077362,3.491873,2.546615,0.018973,"False","False",3,3,"p-type",0.018,244.32,244.32,1,1,25,1,"Generalized",540,0.398281,0.281519,2.2,0,1000,1.306162,1.66e-30,"Sinton","OFF","Center Point",3000000000000000,30,2000000000000000,4000000000000000,"OFF","Dark Rsh (Cell only)",0.4,"False","RTD (Internal)",2,10,-0.05,1,0.01,"A",0,"16-131484","True",0,0,"Hunt",,"02/05/20 15:21:56","MultiFlash v1.49","Default.mfi",,,,"False",,0.198105
64,"Ben","Motech 22.0%","M-BL-55","02/05/20 15:22:46",9.857070999999999,0.675222,9.361971,0.576586,5.397979,81.102994,22.093887,144.591339,0.001744,0.040345,0.675222,0.038318,0.576586,0.022094,22.093887,35326.555843,0.426029,9.361971,0.576586,81.102994,5.397979,22.093887,0.001744,0.038318,0.576586,0.022094,22.093887,0.426029,0.415356,24.888786,15.413882,0.038482,0.590706,0.022731,83.44344100000001,22.731466,1.044763,1.082144,1.523312e-13,3.72396e-09,129.106449,1080.237588,925.722278,227.406805,4723313000000000,1.084902,0.999513,1.120353,0.837209,0.0005730000000000001,1.456724,0.576586,,,,,,,17.294135,0.001717,0.998042,4.459588,1.06311,3.396478,2.754445,0.041601,"False","False",3,3,"p-type",0.018,244.32,244.32,1,1,25,1,"Generalized",540,0.428348,0.281519,2.2,0,1000,1.04969,1.66e-30,"Sinton","OFF","Center Point",3000000000000000,30,2000000000000000,4000000000000000,"OFF","Dark Rsh (Cell only)",0.4,"False","RTD (Internal)",2,10,-0.05,1,0.01,"A",0,"16-131484","True",0,0,"Hunt",,"02/05/20 15:22:46","MultiFlash v1.49","Default.mfi",,,,"False",,0.198105
65,"Ben","Motech 22.0%","M-BL-56","02/05/20 15:23:32",9.828607999999999,0.675682,9.360549000000001,0.577346,5.404273,81.377177,22.119649,240.949427,0.001642,0.040228,0.675682,0.038313,0.577346,0.02212,22.119649,58868.764099,0.401073,9.360549000000001,0.577346,81.377177,5.404273,22.119649,0.001642,0.038313,0.577346,0.02212,22.119649,0.401073,0.43559,24.830351,14.87485,0.038406,0.591521,0.022718,83.57908500000001,22.718163,1.047173,1.068446,1.500201e-13,3.142072e-09,125.631984,1052.146307,950.43816,238.462428,4723313000000000,1.069892,0.9975039999999999,1.118107,0.837246,0.00052,1.535594,0.577346,,,,,,,17.16904,-0.00548,0.997648,4.375596,1.086488,3.289108,2.591407,0.025028,"False","False",3,3,"p-type",0.018,244.32,244.32,1,1,25,1,"Generalized",540,0.39977,0.281519,2.2,0,1000,1.394085,1.66e-30,"Sinton","OFF","Center Point",3000000000000000,30,2000000000000000,4000000000000000,"OFF","Dark Rsh (Cell only)",0.4,"False","RTD (Internal)",2,10,-0.05,1,0.01,"A",0,"16-131484","True",0,0,"Hunt",,"02/05/20 15:23:32","MultiFlash v1.49","Default.mfi",,,,"False",,0.198105
66,"Ben","Motech 22.0%","M-BL-57","02/05/20 15:24:20",9.845865999999999,0.675009,9.3606,0.575482,5.386857,81.05354800000001,22.048367,359.002898,0.001704,0.040299,0.675009,0.038313,0.575482,0.022048,22.048367,87711.588091,0.416294,9.3606,0.575482,81.05354800000001,5.386857,22.048367,0.001704,0.038313,0.575482,0.022048,22.048367,0.416294,0.42665,24.870806,15.075862,0.0384,0.590332,0.022669,83.33415100000001,22.668742,1.042603,1.098757,1.507195e-13,4.561486e-09,131.51839,1135.79476,880.440758,219.566865,4723313000000000,1.075077,0.9996429999999999,1.109755,0.834437,0.000564,1.411081,0.575482,,,,,,,16.382847,-0.001459,0.997852,4.227343,0.9573199999999999,3.270023,2.697026,0.016732,"False","False",3,3,"p-type",0.018,244.32,244.32,1,1,25,1,"Generalized",540,0.415369,0.281519,2.2,0,1000,1.206447,1.66e-30,"Sinton","OFF","Center Point",3000000000000000,30,2000000000000000,4000000000000000,"OFF","Dark Rsh (Cell only)",0.4,"False","RTD (Internal)",2,10,-0.05,1,0.01,"A",0,"16-131484","True",0,0,"Hunt",,"02/05/20 15:24:20","MultiFlash v1.49","Default.mfi",,,,"False",,0.198105
67,"Ben","Motech 22.0%","M-BL-58","02/05/20 15:25:05",9.859519000000001,0.676631,9.338013999999999,0.5771539999999999,5.389468,80.786378,22.059055,329.405612,0.001793,0.040355,0.676631,0.03822,0.5771539999999999,0.022059,22.059055,80480.379155,0.437987,9.338013999999999,0.5771539999999999,80.786378,5.389468,22.059055,0.001793,0.03822,0.5771539999999999,0.022059,22.059055,0.437987,0.459495,24.825857,15.143866,0.038415,0.591232,0.022712,83.179027,22.712378,1.051458,1.117576,1.409203e-13,5.238746e-09,119.349159,989.0351439999999,1011.086417,223.346372,4723313000000000,1.065253,0.999823,1.122815,0.837105,0.000655,1.62052,0.5771539999999999,,,,,,,17.925997,-0.003579,0.997437,4.466157,1.204658,3.261499,2.817865,0.018286,"False","False",3,3,"p-type",0.018,244.32,244.32,1,1,25,1,"Generalized",540,0.439568,0.281519,2.2,0,1000,1.436517,1.66e-30,"Sinton","OFF","Center Point",3000000000000000,30,2000000000000000,4000000000000000,"OFF","Dark Rsh (Cell only)",0.4,"False","RTD (Internal)",2,10,-0.05,1,0.01,"A",0,"16-131484","True",0,0,"Hunt",,"02/05/20 15:25:05","MultiFlash v1.49","Default.mfi",,,,"False",,0.198105
68,"Ben","Motech 22.0%","M-BL-59","02/05/20 15:25:55",9.854177999999999,0.676889,9.358285,0.577747,5.406725,81.058072,22.129688,278.940143,0.001802,0.040333,0.676889,0.038303,0.577747,0.02213,22.129688,68150.655805,0.440346,9.358285,0.577747,81.058072,5.406725,22.129688,0.001802,0.038303,0.577747,0.02213,22.129688,0.440346,0.428258,24.843836,15.369879,0.038491,0.592062,0.022789,83.472482,22.788847,1.051002,1.08007,1.432996e-13,3.693099e-09,119.659746,1061.999458,941.620066,241.642202,4723313000000000,1.061994,0.99788,1.121852,0.836048,0.000514,1.47957,0.577747,,,,,,,18.402792,0.001956,0.997667,4.518215,1.15336,3.364855,2.834647,0.021632,"False","False",3,3,"p-type",0.018,244.32,244.32,1,1,25,1,"Generalized",540,0.44167,0.281519,2.2,0,1000,1.315987,1.66e-30,"Sinton","OFF","Center Point",3000000000000000,30,2000000000000000,4000000000000000,"OFF","Dark Rsh (Cell only)",0.4,"False","RTD (Internal)",2,10,-0.05,1,0.01,"A",0,"16-131484","True",0,0,"Hunt",,"02/05/20 15:25:55","MultiFlash v1.49","Default.mfi",,,,"False",,0.198105
69,"Ben","Motech 22.0%","M-BL-60","02/05/20 15:26:35",9.860174000000001,0.676136,9.341347000000001,0.5760420000000001,5.381009,80.71326999999999,22.02443,375.457476,0.001967,0.040358,0.676136,0.038234,0.5760420000000001,0.022024,22.02443,91731.770483,0.480616,9.341347000000001,0.5760420000000001,80.71326999999999,5.381009,22.02443,0.001967,0.038234,0.5760420000000001,0.022024,22.02443,0.480616,0.460482,24.861816,14.419825,0.038447,0.59151,0.022742,83.34281900000001,22.741962,1.035814,1.101769,1.43925e-13,4.502154e-09,129.357453,1336.752109,748.081857,229.343187,4723313000000000,1.062877,0.999949,1.123968,0.837442,0.000684,1.600693,0.5760420000000001,,,,,,,18.271743,0.003316,0.996969,4.51667,0.909006,3.607665,3.090305,0.016056,"False","False",3,3,"p-type",0.018,244.32,244.32,1,1,25,1,"Generalized",540,0.482393,0.281519,2.2,0,1000,1.61052,1.66e-30,"Sinton","OFF","Center Point",3000000000000000,30,2000000000000000,4000000000000000,"OFF","Dark Rsh (Cell only)",0.4,"False","RTD (Internal)",2,10,-0.05,1,0.01,"A",0,"16-131484","True",0,0,"Hunt",,"02/05/20 15:26:35","MultiFlash v1.49","Default.mfi",,,,"False",,0.198105
70,"Ben","Motech 22.0%","M-BL-61","02/05/20 15:27:23",9.812279,0.675303,9.308873999999999,0.57669,5.368337,81.01603299999999,21.972566,205.106315,0.001758,0.040162,0.675303,0.038101,0.57669,0.021973,21.972566,50111.57488,0.429411,9.308873999999999,0.57669,81.01603299999999,5.368337,21.972566,0.001758,0.038101,0.57669,0.021973,21.972566,0.429411,0.43897,24.875301,14.596835,0.038316,0.590136,0.022612,83.373159,22.611849,1.074271,1.081044,1.528451e-13,3.991928e-09,112.418527,690.002705,1449.269681,225.49221,4723313000000000,1.078262,0.99658,1.111451,0.834772,0.00018,1.470441,0.57669,,,,,,,17.383355,-0.001415,0.997036,4.668152,1.680855,2.987297,2.760739,0.029468,"False","False",3,3,"p-type",0.018,244.32,244.32,1,1,25,1,"Generalized",540,0.43806,0.281519,2.2,0,1000,1.663981,1.66e-30,"Sinton","OFF","Center Point",3000000000000000,30,2000000000000000,4000000000000000,"OFF","Dark Rsh (Cell only)",0.4,"False","RTD (Internal)",2,10,-0.05,1,0.01,"A",0,"16-131484","True",0,0,"Hunt",,"02/05/20 15:27:23","MultiFlash v1.49","Default.mfi",,,,"False",,0.198105
71,"Ben","Motech 22.0%","M-BL-62","02/05/20 15:28:07",9.846479,0.675439,9.350104,0.574123,5.368109,80.715011,21.971632,297.342409,0.002022,0.040302,0.675439,0.03827,0.574123,0.021972,21.971632,72646.697252,0.494116,9.350104,0.574123,80.715011,5.368109,21.971632,0.002022,0.03827,0.574123,0.021972,21.971632,0.494116,0.50462,24.816867,14.967856,0.038475,0.590232,0.022709,83.425161,22.709369,1.060089,1.077209,1.552551e-13,3.334588e-09,120.801041,848.378649,1178.718961,227.483837,4723313000000000,1.077055,0.997881,1.126456,0.834626,0.000468,1.749381,0.574123,,,,,,,17.371543,-0.00166,0.9975850000000001,4.557948,1.361369,3.19658,3.188378,0.020255,"False","False",3,3,"p-type",0.018,244.32,244.32,1,1,25,1,"Generalized",540,0.499123,0.281519,2.2,0,1000,1.241528,1.66e-30,"Sinton","OFF","Center Point",3000000000000000,30,2000000000000000,4000000000000000,"OFF","Dark Rsh (Cell only)",0.4,"False","RTD (Internal)",2,10,-0.05,1,0.01,"A",0,"16-131484","True",0,0,"Hunt",,"02/05/20 15:28:07","MultiFlash v1.49","Default.mfi",,,,"False",,0.198105
72,"Ben","Motech 22.0%","M-BL-63","02/05/20 15:28:53",9.852672,0.676818,9.367566999999999,0.5778219999999999,5.412791,81.169962,22.154514,258.884169,0.001827,0.040327,0.676818,0.038341,0.5778219999999999,0.022155,22.154514,63250.58019,0.446482,9.367566999999999,0.5778219999999999,81.169962,5.412791,22.154514,0.001827,0.038341,0.5778219999999999,0.022155,22.154514,0.446482,0.46635,24.870806,15.417881,0.038528,0.592415,0.022824,83.62446799999999,22.824446,1.041421,1.064049,1.463332e-13,2.677751e-09,123.699955,1251.482275,799.052468,250.457523,4723313000000000,1.057497,0.999548,1.127319,0.834351,0.000492,1.583988,0.5778219999999999,,,,,,,18.623011,-0.003271,0.997644,4.514564,0.990995,3.523569,2.877662,0.023325,"False","False",3,3,"p-type",0.018,244.32,244.32,1,1,25,1,"Generalized",540,0.451898,0.281519,2.2,0,1000,1.312541,1.66e-30,"Sinton","OFF","Center Point",3000000000000000,30,2000000000000000,4000000000000000,"OFF","Dark Rsh (Cell only)",0.4,"False","RTD (Internal)",2,10,-0.05,1,0.01,"A",0,"16-131484","True",0,0,"Hunt",,"02/05/20 15:28:53","MultiFlash v1.49","Default.mfi",,,,"False",,0.198105
73,"Ben","Motech 22.0%","M-BL-64","02/05/20 15:29:41",9.847191,0.675282,9.347116,0.576793,5.39135,81.077438,22.066757,211.195361,0.0018,0.040304,0.675282,0.038258,0.576793,0.022067,22.066757,51599.250656,0.4397,9.347116,0.576793,81.077438,5.39135,22.066757,0.0018,0.038258,0.576793,0.022067,22.066757,0.4397,0.459566,24.866311,14.362822,0.038451,0.591005,0.022725,83.495791,22.724957,1.05102,1.082013,1.50536e-13,3.808021e-09,126.882561,1014.515315,985.692364,231.322923,4723313000000000,1.085014,0.994774,1.113424,0.837178,0.000566,1.562274,0.576793,,,,,,,17.744612,-0.003119,0.997509,4.597806,1.163589,3.434217,2.834361,0.028544,"False","False",3,3,"p-type",0.018,244.32,244.32,1,1,25,1,"Generalized",540,0.443768,0.281519,2.2,0,1000,1.429978,1.66e-30,"Sinton","OFF","Center Point",3000000000000000,30,2000000000000000,4000000000000000,"OFF","Dark Rsh (Cell only)",0.4,"False","RTD (Internal)",2,10,-0.05,1,0.01,"A",0,"16-131484","True",0,0,"Hunt",,"02/05/20 15:29:41","MultiFlash v1.49","Default.mfi",,,,"False",,0.198105
