Repository: dintalframe/MLPROJECT

File: FCT450csv/MultiFlash_Database WW11 - 2020.csv (part 2 of 2)
ash_cutoff_(suns),V_at_Isc_(V),dV/dt,V_Pad_0_(V),V_Pad_1_(V),V_Pad_2_(V),V_Pad_3_(V),V_Pad_4_(V),dBreak_(A),dBreak_(V),Capacitance_(uF/cm2),Capacitance_Error_(percent),Pm/Pe,BulkSRH_AND_Jo_Power_Loss_(percent),BulkSRH_Power_Loss_(percent),Jo_Power_Loss_(percent),Rs_Power_Loss_(percent),Rsh_Power_Loss_(percent),Dark_Break_Interpolated,Calibration,Resistivity_(ohm-cm),Analysis_Resistivity_(ohm-cm),Sample_Type,Thickness_(cm),Cell_Area_(cm2),Total_Area_(cm2),Number_of_Cells_per_String,Number_of_Strings,Temperature_(C),Intensity_(suns),Analysis_Type,Nominal_Load_Voltage_(mV/cell),Rs_Modulation_Target_(ohm-cm2),Reference_Constant_(V/sun),Voltage_Temperature_Coefficient_(mV/C),Temperature_Offset_(C),Power_per_Sun_(W/m2),Conductivity_Modulation_(ohm-cm2/V),Auger_Coefficient,Auger_Method,Band_Gap_Narrowing,Fit_Method,Carrier_Density_Center_Point_(cm-3),Percent_Fit,Lower_Bound_(cm-3),Upper_Bound_(cm-3),Rsh_Lifetime_Correction,Rsh_Measurement_Method,SunsVoc_Rsh_Voltage_(V),Do_Dark_Break_Measurement,Temperature_Measurement_Method,Number_of_dRsh_Points,dRsh_Output_Vlimit_(V),Current_Transfer,Voltage_Transfer,Temperature_Transfer,Final_Bin,Bin_Index,Tester_ID,Do_Doping_Measurement,Doping_Sample_Time_(us),Doping_Measurement_Length_(us),Measurement_Type,Comments,Measurement_Date-Time_String,Software Version,Recipe_Filename,EL Pulse Current Delivered (Coulombs),Forward Dark IV (V),Forward Dark IV (A),Forward Dark IV Interpolated?,EL Pulse Energy Delivered (J),Doping Calibration Factor (V/sun)
37,"Ben(700)","Laser+Aluminum","M-C3-LA-36","03/13/20 13:15:30",9.781048999999999,0.672415,9.045908000000001,0.572971,5.183044,78.80656,21.21416,2.836576,0.002194,0.040034,0.672415,0.037025,0.572971,0.021214,21.21416,693.0323069999999,0.536103,9.045908000000001,0.572971,78.80656,5.183044,21.21416,0.002194,0.037025,0.572971,0.021214,21.21416,0.536103,0.58213,24.974193,14.923855,0.037314,0.588822,0.021971,81.619635,21.97142,1.036817,1.42535,1.489234e-13,7.36944e-09,,,,101.50983,7218786000000000,1.078729,,1.113467,0.835411,0.0005419999999999999,1.974173,0.572971,,,,,,,11.693322,-0.004935,0.99492,7.574609,,,3.347978,2.136698,"False","False",2,2,"p-type",0.018,244.32,244.32,1,1,25,1,"Generalized",540,0.550125,0.281485,2.2,0,1000,2.904254,1.66e-30,"Sinton","OFF","Center Point",3000000000000000,30,2000000000000000,4000000000000000,"OFF","Dark Rsh (Cell only)",0.4,"False","RTD (Internal)",2,10,-0.05,1,0.01,"A",0,"16-131484","True",0,0,"Hunt","Aluminum PASE-1207","03/13/20 13:15:30","MultiFlash v1.49","Default.mfi",,,,"False",,0.198151
38,"Ben(700)","Laser+Aluminum","M-C3-LA-35","03/13/20 13:16:16",9.787547999999999,0.6721780000000001,9.178623,0.576056,5.287405,80.368188,21.641312,6.155698,0.001607,0.04006,0.6721780000000001,0.037568,0.576056,0.021641,21.641312,1503.960111,0.392574,9.178623,0.576056,80.368188,5.287405,21.641312,0.001607,0.037568,0.576056,0.021641,21.641312,0.392574,0.383208,24.947222,15.273874,0.037723,0.588734,0.022209,82.476017,22.208902,1.020349,1.254855,1.473272e-13,8.445883999999999e-09,,,,113.719517,7218786000000000,1.098307,,1.121731,0.838687,0.000593,1.30961,0.576056,,,,,,,10.834088,0.000914,0.998235,6.253672,,,2.495737,0.980602,"False","False",2,2,"p-type",0.018,244.32,244.32,1,1,25,1,"Generalized",540,0.394692,0.281485,2.2,0,1000,1.07852,1.66e-30,"Sinton","OFF","Center Point",3000000000000000,30,2000000000000000,4000000000000000,"OFF","Dark Rsh (Cell only)",0.4,"False","RTD (Internal)",2,10,-0.05,1,0.01,"A",0,"16-131484","True",0,0,"Hunt","Aluminum PASE-1207","03/13/20 13:16:16","MultiFlash v1.49","Default.mfi",,,,"False",,0.198151
39,"Ben(700)","Laser+Aluminum","M-C3-LA-34","03/13/20 13:17:06",9.795921999999999,0.6725989999999999,9.142367,0.574092,5.248556,79.65965199999999,21.482301,3.312625,0.00196,0.040095,0.6725989999999999,0.03742,0.574092,0.021482,21.482301,809.340645,0.478969,9.142367,0.574092,79.65965199999999,5.248556,21.482301,0.00196,0.03742,0.574092,0.021482,21.482301,0.478969,0.484826,24.929241,14.69384,0.037637,0.589016,0.022169,82.204913,22.168697,1.025047,1.300878,1.592322e-13,4.177337e-09,,,,110.990875,7218786000000000,1.094023,,1.120019,0.835726,0.000383,1.657735,0.574092,,,,,,,11.342147,-0.000598,0.997037,6.706393,,,3.027992,1.824377,"False","False",2,2,"p-type",0.018,244.32,244.32,1,1,25,1,"Generalized",540,0.485826,0.281485,2.2,0,1000,1.708636,1.66e-30,"Sinton","OFF","Center Point",3000000000000000,30,2000000000000000,4000000000000000,"OFF","Dark Rsh (Cell only)",0.4,"False","RTD (Internal)",2,10,-0.05,1,0.01,"A",0,"16-131484","True",0,0,"Hunt","Aluminum PASE-1207","03/13/20 13:17:06","MultiFlash v1.49","Default.mfi",,,,"False",,0.198151
40,"Ben(700)","Laser+Aluminum","M-C3-LA-33","03/13/20 13:17:51",9.805327,0.672269,9.130891999999999,0.572342,5.225991,79.280024,21.389945,1.986903,0.001776,0.040133,0.672269,0.037373,0.572342,0.02139,21.389945,485.440134,0.433983,9.130891999999999,0.572342,79.280024,5.225991,21.389945,0.001776,0.037373,0.572342,0.02139,21.389945,0.433983,0.442345,24.933737,15.522888,0.037386,0.588639,0.022007,81.567058,22.006993,1.036645,1.440929,1.68037e-13,1.505339e-09,,,,94.66162199999999,7218786000000000,1.082498,,1.12032,0.838475,7.291808e-05,1.505597,0.572342,,,,,,,9.949819,-0.000754,0.997848,6.879414,,,2.756002,3.021014,"False","False",2,2,"p-type",0.018,244.32,244.32,1,1,25,1,"Generalized",540,0.442164,0.281485,2.2,0,1000,1.160319,1.66e-30,"Sinton","OFF","Center Point",3000000000000000,30,2000000000000000,4000000000000000,"OFF","Dark Rsh (Cell only)",0.4,"False","RTD (Internal)",2,10,-0.05,1,0.01,"A",0,"16-131484","True",0,0,"Hunt","Aluminum PASE-1207","03/13/20 13:17:51","MultiFlash v1.49","Default.mfi",,,,"False",,0.198151
41,"Ben(700)","Laser+Aluminum","M-C3-LA-32","03/13/20 13:18:36",9.808068,0.671505,9.072932,0.573232,5.200897,78.967035,21.287234,2.091481,0.00189,0.040144,0.671505,0.037135,0.573232,0.021287,21.287234,510.990546,0.461648,9.072932,0.573232,78.967035,5.200897,21.287234,0.00189,0.037135,0.573232,0.021287,21.287234,0.461648,0.47335,24.924746,14.814847,0.037331,0.587691,0.021939,81.386128,21.939351,1.039117,1.480499,1.668397e-13,3.610148e-09,,,,92.840169,7218786000000000,1.106305,,1.121121,0.838333,0.000421,1.644253,0.573232,,,,,,,10.659311,-0.001153,0.997416,7.519117,,,2.904668,2.878003,"False","False",2,2,"p-type",0.018,244.32,244.32,1,1,25,1,"Generalized",540,0.46886,0.281485,2.2,0,1000,1.446586,1.66e-30,"Sinton","OFF","Center Point",3000000000000000,30,2000000000000000,4000000000000000,"OFF","Dark Rsh (Cell only)",0.4,"False","RTD (Internal)",2,10,-0.05,1,0.01,"A",0,"16-131484","True",0,0,"Hunt","Aluminum PASE-1207","03/13/20 13:18:36","MultiFlash v1.49","Default.mfi",,,,"False",,0.198151
42,"Ben(700)","Laser+Aluminum","M-C3-LA-31","03/13/20 13:19:25",9.818002999999999,0.672804,9.132717,0.573195,5.234831,79.248442,21.426124,2.796674,0.002036,0.040185,0.672804,0.03738,0.573195,0.021426,21.426124,683.2834790000001,0.497417,9.132717,0.573195,79.248442,5.234831,21.426124,0.002036,0.03738,0.573195,0.021426,21.426124,0.497417,0.497578,24.861816,14.934855,0.037569,0.589226,0.022137,81.87652,22.136668,1.028878,1.37255,1.549527e-13,4.868297e-09,,,,108.680577,7218786000000000,1.096195,,1.110949,0.836619,0.0005330000000000001,1.641201,0.573195,,,,,,,11.24566,-3.350626e-05,0.99765,6.774607,,,3.140802,2.15527,"False","False",2,2,"p-type",0.018,244.32,244.32,1,1,25,1,"Generalized",540,0.502677,0.281485,2.2,0,1000,1.241676,1.66e-30,"Sinton","OFF","Center Point",3000000000000000,30,2000000000000000,4000000000000000,"OFF","Dark Rsh (Cell only)",0.4,"False","RTD (Internal)",2,10,-0.05,1,0.01,"A",0,"16-131484","True",0,0,"Hunt","Aluminum PASE-1207","03/13/20 13:19:25","MultiFlash v1.49","Default.mfi",,,,"False",,0.198151
43,"Ben(700)","Laser+Aluminum","M-C3-LA-30","03/13/20 13:20:10",9.793811,0.671951,9.108873000000001,0.57359,5.224762,79.392079,21.384913,2.900436,0.001841,0.040086,0.671951,0.037283,0.57359,0.021385,21.384913,708.634606,0.449867,9.108873000000001,0.57359,79.392079,5.224762,21.384913,0.001841,0.037283,0.57359,0.021385,21.384913,0.449867,0.469363,24.951717,15.022859,0.037456,0.587997,0.022024,81.7638,22.023755,1.038492,1.387365,1.562351e-13,6.441619e-09,,,,99.550639,7218786000000000,1.090889,,1.114432,0.83692,0.00049,1.592262,0.57359,,,,,,,10.653996,-0.001903,0.997882,7.018931,,,2.840159,2.078279,"False","False",2,2,"p-type",0.018,244.32,244.32,1,1,25,1,"Generalized",540,0.450969,0.281485,2.2,0,1000,1.3793,1.66e-30,"Sinton","OFF","Center Point",3000000000000000,30,2000000000000000,4000000000000000,"OFF","Dark Rsh (Cell only)",0.4,"False","RTD (Internal)",2,10,-0.05,1,0.01,"A",0,"16-131484","True",0,0,"Hunt","Aluminum PASE-1207","03/13/20 13:20:10","MultiFlash v1.49","Default.mfi",,,,"False",,0.198151
44,"Ben(700)","Laser+Aluminum","M-C3-LA-29","03/13/20 13:20:55",9.783211,0.672484,9.182593000000001,0.574894,5.279016,80.23973599999999,21.606975,7.838904,0.001682,0.040043,0.672484,0.037584,0.574894,0.021607,21.606975,1915.201106,0.410952,9.182593000000001,0.574894,80.23973599999999,5.279016,21.606975,0.001682,0.037584,0.574894,0.021607,21.606975,0.410952,0.424156,24.956212,15.22087,0.037732,0.588369,0.022201,82.444159,22.200582,1.028161,1.252187,1.450732e-13,9.192285e-09,,,,113.407087,7218786000000000,1.104724,,1.121399,0.837078,0.000221,1.469925,0.574894,,,,,,,10.644548,-0.001283,0.998327,6.162468,,,2.617185,0.769777,"False","False",2,2,"p-type",0.018,244.32,244.32,1,1,25,1,"Generalized",540,0.416611,0.281485,2.2,0,1000,0.843215,1.66e-30,"Sinton","OFF","Center Point",3000000000000000,30,2000000000000000,4000000000000000,"OFF","Dark Rsh (Cell only)",0.4,"False","RTD (Internal)",2,10,-0.05,1,0.01,"A",0,"16-131484","True",0,0,"Hunt","Aluminum PASE-1207","03/13/20 13:20:55","MultiFlash v1.49","Default.mfi",,,,"False",,0.198151
45,"Ben(700)","Laser+Aluminum","M-C3-LA-28","03/13/20 13:21:37",9.780913,0.671969,9.035116,0.573779,5.184156,78.87687200000001,21.218714,1.525056,0.001524,0.040033,0.671969,0.036981,0.573779,0.021219,21.218714,372.601705,0.372321,9.035116,0.573779,78.87687200000001,5.184156,21.218714,0.001524,0.036981,0.573779,0.021219,21.218714,0.372321,0.348624,24.965202,14.401824,0.036933,0.5886479999999999,0.02174,80.816298,21.74044,1.043496,1.657637,1.676789e-13,1.01852e-09,,,,82.428606,7218786000000000,1.080838,,1.118767,0.8372889999999999,0.000105,1.177284,0.573779,,,,,,,9.573840000000001,0.002076,1.000024,7.617222,,,2.343697,3.938924,"False","False",2,2,"p-type",0.018,244.32,244.32,1,1,25,1,"Generalized",540,0.372886,0.281485,2.2,0,1000,-0.289814,1.66e-30,"Sinton","OFF","Center Point",3000000000000000,30,2000000000000000,4000000000000000,"OFF","Dark Rsh (Cell only)",0.4,"False","RTD (Internal)",2,10,-0.05,1,0.01,"A",0,"16-131484","True",0,0,"Hunt","Aluminum PASE-1207","03/13/20 13:21:37","MultiFlash v1.49","Default.mfi",,,,"False",,0.198151
46,"Ben(700)","Laser+Aluminum","M-C3-LA-27","03/13/20 13:22:22",9.772197,0.6712320000000001,8.977297,0.5750999999999999,5.162847,78.709029,21.131495,1.558872,0.001694,0.039998,0.6712320000000001,0.036744,0.5750999999999999,0.021131,21.131495,380.863565,0.413901,8.977297,0.5750999999999999,78.709029,5.162847,21.131495,0.001694,0.036744,0.5750999999999999,0.021131,21.131495,0.413901,0.495998,24.924746,14.600835,0.036936,0.587724,0.021708,80.856055,21.707921,1.046917,1.630306,1.714899e-13,1.476593e-09,,,,85.777151,7218786000000000,1.098172,,1.122344,0.834773,0.00014,1.643751,0.5750999999999999,,,,,,,10.63227,-0.007860000000000001,0.997243,8.147129,,,2.577179,3.875044,"False","False",2,2,"p-type",0.018,244.32,244.32,1,1,25,1,"Generalized",540,0.434601,0.281485,2.2,0,1000,1.945365,1.66e-30,"Sinton","OFF","Center Point",3000000000000000,30,2000000000000000,4000000000000000,"OFF","Dark Rsh (Cell only)",0.4,"False","RTD (Internal)",2,10,-0.05,1,0.01,"A",0,"16-131484","True",0,0,"Hunt","Aluminum PASE-1207","03/13/20 13:22:22","MultiFlash v1.49","Default.mfi",,,,"False",,0.198151
47,"Ben(700)","Laser+Aluminum","M-C3-LA-26","03/13/20 13:23:04",9.781312,0.672551,9.039014,0.576448,5.210517,79.20611599999999,21.32661,1.797588,0.001534,0.040035,0.672551,0.036997,0.576448,0.021327,21.32661,439.186635,0.3747,9.039014,0.576448,79.20611599999999,5.210517,21.32661,0.001534,0.036997,0.576448,0.021327,21.32661,0.3747,0.369881,24.960707,14.412825,0.037104,0.588887,0.02185,81.151197,21.850332,1.041901,1.550437,1.590639e-13,3.311637e-09,,,,91.666875,7218786000000000,1.081205,,1.115995,0.836128,0.000528,1.251231,0.576448,,,,,,,10.632847,0.000477,0.999428,7.616979,,,2.34892,3.357322,"False","False",2,2,"p-type",0.018,244.32,244.32,1,1,25,1,"Generalized",540,0.374639,0.281485,2.2,0,1000,0.349143,1.66e-30,"Sinton","OFF","Center Point",3000000000000000,30,2000000000000000,4000000000000000,"OFF","Dark Rsh (Cell only)",0.4,"False","RTD (Internal)",2,10,-0.05,1,0.01,"A",0,"16-131484","True",0,0,"Hunt","Aluminum PASE-1207","03/13/20 13:23:04","MultiFlash v1.49","Default.mfi",,,,"False",,0.198151
48,"Ben(700)","Laser+Aluminum","M-C3-LA-25","03/13/20 13:23:48",9.805189,0.670951,9.054767999999999,0.573856,5.196135,78.983052,21.267744,2.163389,0.001622,0.040133,0.670951,0.037061,0.573856,0.021268,21.267744,528.559127,0.396268,9.054767999999999,0.573856,78.983052,5.196135,21.267744,0.001622,0.037061,0.573856,0.021268,21.267744,0.396268,0.39703,24.978687,15.335877,0.037205,0.586606,0.021825,81.051194,21.824632,1.05505,1.542034,1.606495e-13,7.202019e-09,,,,84.82661299999999,7218786000000000,1.106901,,1.111122,0.834493,0.000262,1.318658,0.573856,,,,,,,9.942812999999999,-7.580485e-05,0.998254,7.671664,,,2.494778,2.774516,"False","False",2,2,"p-type",0.018,244.32,244.32,1,1,25,1,"Generalized",540,0.402737,0.281485,2.2,0,1000,1.266343,1.66e-30,"Sinton","OFF","Center Point",3000000000000000,30,2000000000000000,4000000000000000,"OFF","Dark Rsh (Cell only)",0.4,"False","RTD (Internal)",2,10,-0.05,1,0.01,"A",0,"16-131484","True",0,0,"Hunt","Aluminum PASE-1207","03/13/20 13:23:48","MultiFlash v1.49","Default.mfi",,,,"False",,0.198151
49,"Ben(700)","Laser+Aluminum","M-C3-LA-24","03/13/20 13:24:37",9.794854000000001,0.672447,9.074778999999999,0.575211,5.219911,79.251369,21.365058,2.936251,0.001638,0.04009,0.672447,0.037143,0.575211,0.021365,21.365058,717.384854,0.400198,9.074778999999999,0.575211,79.251369,5.219911,21.365058,0.001638,0.037143,0.575211,0.021365,21.365058,0.400198,0.412215,24.947222,15.654895,0.037283,0.58817,0.021928,81.341272,21.928466,1.047194,1.484602,1.414419e-13,1.036208e-08,,,,93.54223399999999,7218786000000000,1.083731,,1.1172,0.8374819999999999,0.000674,1.41513,0.575211,,,,,,,10.538569,-0.001179,0.998475,7.386991,,,2.518538,2.051712,"False","False",2,2,"p-type",0.018,244.32,244.32,1,1,25,1,"Generalized",540,0.39905,0.281485,2.2,0,1000,1.082193,1.66e-30,"Sinton","OFF","Center Point",3000000000000000,30,2000000000000000,4000000000000000,"OFF","Dark Rsh (Cell only)",0.4,"False","RTD (Internal)",2,10,-0.05,1,0.01,"A",0,"16-131484","True",0,0,"Hunt","Aluminum PASE-1207","03/13/20 13:24:37","MultiFlash v1.49","Default.mfi",,,,"False",,0.198151
50,"Ben(700)","Laser+Aluminum","M-C3-LA-23","03/13/20 13:26:15",9.791100999999999,0.672306,9.210345999999999,0.57456,5.291898,80.392044,21.6597,10.128813,0.001917,0.040075,0.672306,0.037698,0.57456,0.02166,21.6597,2474.671648,0.468287,9.210345999999999,0.57456,80.392044,5.291898,21.6597,0.001917,0.037698,0.57456,0.02166,21.6597,0.468287,0.481077,24.956212,14.392823,0.037952,0.588733,0.022343,82.929485,22.343352,1.020647,1.171519,1.547134e-13,6.508366e-09,,,,126.146321,7218786000000000,1.095079,,1.115303,0.836002,0.000467,1.60334,0.57456,,,,,,,11.427963,-0.001248,0.9958129999999999,5.948882,,,2.983705,0.597157,"False","False",2,2,"p-type",0.018,244.32,244.32,1,1,25,1,"Generalized",540,0.477863,0.281485,2.2,0,1000,2.682901,1.66e-30,"Sinton","OFF","Center Point",3000000000000000,30,2000000000000000,4000000000000000,"OFF","Dark Rsh (Cell only)",0.4,"False","RTD (Internal)",2,10,-0.05,1,0.01,"A",0,"16-131484","True",0,0,"Hunt","Aluminum PASE-1207","03/13/20 13:26:15","MultiFlash v1.49","Default.mfi",,,,"False",,0.198151
51,"Ben(700)","Laser+Aluminum","M-C3-LA-22","03/13/20 13:27:04",9.783175,0.671393,9.021386,0.574267,5.180688,78.87344400000001,21.204518,1.805055,0.001737,0.040042,0.671393,0.036924,0.574267,0.021205,21.204518,441.010923,0.424332,9.021386,0.574267,78.87344400000001,5.180688,21.204518,0.001737,0.036924,0.574267,0.021205,21.204518,0.424332,0.411866,24.992173,15.274874,0.037083,0.587782,0.021797,81.076092,21.796683,1.039683,1.563471,1.670826e-13,3.135242e-09,,,,88.138783,7218786000000000,1.102582,,1.120711,0.836268,0.000348,1.373621,0.574267,,,,,,,10.482849,0.001159,0.997914,7.807176,,,2.654523,3.340677,"False","False",2,2,"p-type",0.018,244.32,244.32,1,1,25,1,"Generalized",540,0.42791,0.281485,2.2,0,1000,1.511098,1.66e-30,"Sinton","OFF","Center Point",3000000000000000,30,2000000000000000,4000000000000000,"OFF","Dark Rsh (Cell only)",0.4,"False","RTD (Internal)",2,10,-0.05,1,0.01,"A",0,"16-131484","True",0,0,"Hunt","Aluminum PASE-1207","03/13/20 13:27:04","MultiFlash v1.49","Default.mfi",,,,"False",,0.198151
52,"Ben(700)","Laser+Aluminum","M-C3-LA-21","03/13/20 13:27:49",9.784107000000001,0.67265,9.005739999999999,0.5747370000000001,5.175931,78.64627900000001,21.185049,1.870022,0.001855,0.040046,0.67265,0.03686,0.5747370000000001,0.021185,21.185049,456.88366,0.453303,9.005739999999999,0.5747370000000001,78.64627900000001,5.175931,21.185049,0.001855,0.03686,0.5747370000000001,0.021185,21.185049,0.453303,0.453164,24.996668,15.22087,0.037065,0.588616,0.021817,80.991801,21.816865,1.047158,1.581308,1.559232e-13,4.433802e-09,,,,91.331227,7218786000000000,1.075049,,1.115606,0.835267,0.000918,1.516066,0.5747370000000001,,,,,,,11.100537,-1.307093e-05,0.997,7.98361,,,2.823429,3.232565,"False","False",2,2,"p-type",0.018,244.32,244.32,1,1,25,1,"Generalized",540,0.462038,0.281485,2.2,0,1000,2.063027,1.66e-30,"Sinton","OFF","Center Point",3000000000000000,30,2000000000000000,4000000000000000,"OFF","Dark Rsh (Cell only)",0.4,"False","RTD (Internal)",2,10,-0.05,1,0.01,"A",0,"16-131484","True",0,0,"Hunt","Aluminum PASE-1207","03/13/20 13:27:49","MultiFlash v1.49","Default.mfi",,,,"False",,0.198151
53,"Ben(700)","Laser+Aluminum","M-C3-LA-20","03/13/20 13:28:31",9.800274,0.67311,9.09281,0.575467,5.232613,79.322138,21.417047,2.611827,0.001759,0.040112,0.67311,0.037217,0.575467,0.021417,21.417047,638.12167,0.429697,9.09281,0.575467,79.322138,5.232613,21.417047,0.001759,0.037217,0.575467,0.021417,21.417047,0.429697,0.418713,24.969697,15.01686,0.03738,0.589268,0.022027,81.58003100000001,22.02668,1.034796,1.439256,1.479669e-13,6.408309e-09,,,,104.687738,7218786000000000,1.072813,,1.112485,0.834829,0.000452,1.379793,0.575467,,,,,,,11.106086,0.00108,0.998155,6.957061,,,2.703813,2.310692,"False","False",2,2,"p-type",0.018,244.32,244.32,1,1,25,1,"Generalized",540,0.428548,0.281485,2.2,0,1000,0.859635,1.66e-30,"Sinton","OFF","Center Point",3000000000000000,30,2000000000000000,4000000000000000,"OFF","Dark Rsh (Cell only)",0.4,"False","RTD (Internal)",2,10,-0.05,1,0.01,"A",0,"16-131484","True",0,0,"Hunt","Aluminum PASE-1207","03/13/20 13:28:31","MultiFlash v1.49","Default.mfi",,,,"False",,0.198151
54,"Ben(700)","Laser+Aluminum","M-C3-LA-19","03/13/20 13:29:15",9.788093,0.671879,9.08132,0.574882,5.22069,79.385088,21.368248,3.434748,0.001739,0.040063,0.671879,0.03717,0.574882,0.021368,21.368248,839.177599,0.424763,9.08132,0.574882,79.385088,5.22069,21.368248,0.001739,0.03717,0.574882,0.021368,21.368248,0.424763,0.438937,24.938231,15.593892,0.037378,0.587818,0.021971,81.626154,21.971481,1.037323,1.415209,1.450271e-13,1.010427e-08,,,,97.687113,7218786000000000,1.100722,,1.110703,0.834158,0.000258,1.430672,0.574882,,,,,,,10.779189,-0.00134,0.996933,7.242236,,,2.672954,1.756922,"False","False",2,2,"p-type",0.018,244.32,244.32,1,1,25,1,"Generalized",540,0.4335,0.281485,2.2,0,1000,2.039867,1.66e-30,"Sinton","OFF","Center Point",3000000000000000,30,2000000000000000,4000000000000000,"OFF","Dark Rsh (Cell only)",0.4,"False","RTD (Internal)",2,10,-0.05,1,0.01,"A",0,"16-131484","True",0,0,"Hunt","Aluminum PASE-1207","03/13/20 13:29:15","MultiFlash v1.49","Default.mfi",,,,"False",,0.198151
55,"Ben(700)","Laser+Aluminum","M-C3-LA-18","03/13/20 13:32:13",9.798525,0.671874,9.164486999999999,0.573883,5.259346,79.888323,21.526466,6.308518,0.002024,0.040105,0.671874,0.03751,0.573883,0.021526,21.526466,1541.29702,0.494576,9.164486999999999,0.573883,79.888323,5.259346,21.526466,0.002024,0.03751,0.573883,0.021526,21.526466,0.494576,0.548021,24.933736,14.630836,0.037818,0.588261,0.022247,82.56129300000001,22.246716,1.026637,1.233239,1.523601e-13,7.835027999999999e-09,,,,116.415986,7218786000000000,1.109555,,1.118855,0.834928,0.000504,1.894433,0.573883,,,,,,,11.524107,-0.005671,0.994464,6.496187,,,3.1317,0.958413,"False","False",2,2,"p-type",0.018,244.32,244.32,1,1,25,1,"Generalized",540,0.509884,0.281485,2.2,0,1000,3.451578,1.66e-30,"Sinton","OFF","Center Point",3000000000000000,30,2000000000000000,4000000000000000,"OFF","Dark Rsh (Cell only)",0.4,"False","RTD (Internal)",2,10,-0.05,1,0.01,"A",0,"16-131484","True",0,0,"Hunt","Aluminum PASE-1207","03/13/20 13:32:13","MultiFlash v1.49","Default.mfi",,,,"False",,0.198151
56,"Ben(700)","Laser+Aluminum","M-C3-LA-17","03/13/20 13:33:15",9.80367,0.672772,9.223827999999999,0.574008,5.294553,80.273646,21.670566,25.760779,0.002108,0.040126,0.672772,0.037753,0.574008,0.021671,21.670566,6293.873588,0.515039,9.223827999999999,0.574008,80.273646,5.294553,21.670566,0.002108,0.037753,0.574008,0.021671,21.670566,0.515039,0.509128,24.938231,14.800848,0.038081,0.588996,0.02243,83.085193,22.429568,1.021155,1.147094,1.541031e-13,6.227343e-09,,,,132.146634,7218786000000000,1.093659,,1.114805,0.84017,0.000228,1.716139,0.574008,,,,,,,11.976281,0.000632,0.994371,5.947652,,,3.276471,0.234984,"False","False",2,2,"p-type",0.018,244.32,244.32,1,1,25,1,"Generalized",540,0.527051,0.281485,2.2,0,1000,3.268646,1.66e-30,"Sinton","OFF","Center Point",3000000000000000,30,2000000000000000,4000000000000000,"OFF","Dark Rsh (Cell only)",0.4,"False","RTD (Internal)",2,10,-0.05,1,0.01,"A",0,"16-131484","True",0,0,"Hunt","Aluminum PASE-1207","03/13/20 13:33:15","MultiFlash v1.49","Default.mfi",,,,"False",,0.198151
57,"Ben(700)","Laser+Aluminum","M-C3-LA-16","03/13/20 13:33:58",9.793143000000001,0.671691,9.100338000000001,0.5736599999999999,5.220504,79.36352100000001,21.367486,2.488616,0.001932,0.040083,0.671691,0.037248,0.5736599999999999,0.021367,21.367486,608.018609,0.472137,9.100338000000001,0.5736599999999999,79.36352100000001,5.220504,21.367486,0.001932,0.037248,0.5736599999999999,0.021367,21.367486,0.472137,0.491623,24.911261,14.433825,0.037479,0.588098,0.022041,81.865877,22.041209,1.036089,1.363664,1.671745e-13,3.309234e-09,,,,101.825579,7218786000000000,1.094723,,1.107274,0.836844,0.000206,1.638843,0.5736599999999999,,,,,,,11.016985,-0.001926,0.996481,7.099608,,,2.974114,2.425988,"False","False",2,2,"p-type",0.018,244.32,244.32,1,1,25,1,"Generalized",540,0.480805,0.281485,2.2,0,1000,2.113248,1.66e-30,"Sinton","OFF","Center Point",3000000000000000,30,2000000000000000,4000000000000000,"OFF","Dark Rsh (Cell only)",0.4,"False","RTD (Internal)",2,10,-0.05,1,0.01,"A",0,"16-131484","True",0,0,"Hunt","Aluminum PASE-1207","03/13/20 13:33:58","MultiFlash v1.49","Default.mfi",,,,"False",,0.198151
58,"Ben(700)","Laser+Aluminum","M-C3-LA-15","03/13/20 13:34:40",9.782982000000001,0.672002,9.051691,0.574784,5.202765,79.13928199999999,21.294881,2.509831,0.001988,0.040042,0.672002,0.037049,0.574784,0.021295,21.294881,613.201929,0.485805,9.051691,0.574784,79.13928199999999,5.202765,21.294881,0.001988,0.037049,0.574784,0.021295,21.294881,0.485805,0.5430160000000001,24.879796,15.397881,0.037355,0.588582,0.021986,81.708911,21.986319,1.030241,1.411519,1.571192e-13,5.442135e-09,,,,106.294889,7218786000000000,1.102913,,1.117544,0.833661,-6.019147e-05,1.798299,0.574784,,,,,,,11.676491,-0.005976,0.994384,7.221634,,,3.035971,2.414234,"False","False",2,2,"p-type",0.018,244.32,244.32,1,1,25,1,"Generalized",540,0.515342,0.281485,2.2,0,1000,3.694321,1.66e-30,"Sinton","OFF","Center Point",3000000000000000,30,2000000000000000,4000000000000000,"OFF","Dark Rsh (Cell only)",0.4,"False","RTD (Internal)",2,10,-0.05,1,0.01,"A",0,"16-131484","True",0,0,"Hunt","Aluminum PASE-1207","03/13/20 13:34:40","MultiFlash v1.49","Default.mfi",,,,"False",,0.198151
59,"Ben(700)","Laser+Aluminum","M-C3-LA-14","03/13/20 13:35:25",9.809284999999999,0.672976,9.125085,0.573997,5.237771,79.343115,21.438158,3.842331,0.002053,0.040149,0.672976,0.037349,0.573997,0.021438,21.438158,938.7582650000001,0.501603,9.125085,0.573997,79.343115,5.237771,21.438158,0.002053,0.037349,0.573997,0.021438,21.438158,0.501603,0.530316,24.902271,15.273873,0.0376,0.58929,0.022157,82.00361599999999,22.157013,1.02908,1.345013,1.451348e-13,7.696011e-09,,,,112.843267,7218786000000000,1.082389,,1.111841,0.83665,0.000333,1.782932,0.573997,,,,,,,11.654051,-0.003008,0.9962259999999999,6.771089,,,3.160957,1.572627,"False","False",2,2,"p-type",0.018,244.32,244.32,1,1,25,1,"Generalized",540,0.502508,0.281485,2.2,0,1000,2.108142,1.66e-30,"Sinton","OFF","Center Point",3000000000000000,30,2000000000000000,4000000000000000,"OFF","Dark Rsh (Cell only)",0.4,"False","RTD (Internal)",2,10,-0.05,1,0.01,"A",0,"16-131484","True",0,0,"Hunt","Aluminum PASE-1207","03/13/20 13:35:25","MultiFlash v1.49","Default.mfi",,,,"False",,0.198151
60,"Ben(700)","Laser+Aluminum","M-C3-LA-10","03/13/20 13:36:12",9.762387,0.6715680000000001,8.940795,0.574788,5.139061,78.38587200000001,21.034141,1.327469,0.001679,0.039957,0.6715680000000001,0.036595,0.574788,0.021034,21.034141,324.327293,0.4103,8.940795,0.574788,78.38587200000001,5.139061,21.034141,0.001679,0.036595,0.574788,0.021034,21.034141,0.4103,0.418238,24.933736,14.368822,0.036746,0.587755,0.021597,80.48520499999999,21.597478,1.056345,1.745926,1.651186e-13,2.788405e-09,,,,81.33698800000001,7218786000000000,1.08033,,1.119952,0.838485,0.000342,1.429825,0.574788,,,,,,,10.430133,-0.000769,0.998364,8.434875,,,2.546007,4.551204,"False","False",2,2,"p-type",0.018,244.32,244.32,1,1,25,1,"Generalized",540,0.414137,0.281485,2.2,0,1000,1.018106,1.66e-30,"Sinton","OFF","Center Point",3000000000000000,30,2000000000000000,4000000000000000,"OFF","Dark Rsh (Cell only)",0.4,"False","RTD (Internal)",2,10,-0.05,1,0.01,"A",0,"16-131484","True",0,0,"Hunt","Aluminum PASE-1207","03/13/20 13:36:12","MultiFlash v1.49","Default.mfi",,,,"False",,0.198151
61,"Ben(700)","Laser+Aluminum","M-C3-LA-08","03/13/20 13:36:57",9.811083999999999,0.672975,9.182601999999999,0.573102,5.262569,79.704283,21.539658,19.562177,0.002303,0.040157,0.672975,0.037584,0.573102,0.02154,21.539658,4779.43097,0.562788,9.182601999999999,0.573102,79.704283,5.262569,21.539658,0.002303,0.037584,0.573102,0.02154,21.539658,0.562788,0.590862,24.911261,15.123865,0.037959,0.589179,0.022365,82.757079,22.36466,1.021501,1.202741,1.430116e-13,8.726978000000001e-09,,,,125.555347,7218786000000000,1.106513,,1.11501,0.836764,0.000205,1.952052,0.573102,,,,,,,12.344629,-0.003018,0.993213,6.450486,,,3.561082,0.309626,"False","False",2,2,"p-type",0.018,244.32,244.32,1,1,25,1,"Generalized",540,0.591095,0.281485,2.2,0,1000,3.700995,1.66e-30,"Sinton","OFF","Center Point",3000000000000000,30,2000000000000000,4000000000000000,"OFF","Dark Rsh (Cell only)",0.4,"False","RTD (Internal)",2,10,-0.05,1,0.01,"A",0,"16-131484","True",0,0,"Hunt","Aluminum PASE-1207","03/13/20 13:36:57","MultiFlash v1.49","Default.mfi",,,,"False",,0.198151
62,"Ben(700)","Laser+Aluminum","M-C3-LA-07","03/13/20 13:37:58",9.793805000000001,0.671357,9.146798,0.572227,5.234041,79.60342900000001,21.42289,11.880703,0.002155,0.040086,0.671357,0.037438,0.572227,0.021423,21.42289,2902.693394,0.526574,9.146798,0.572227,79.60342900000001,5.234041,21.42289,0.002155,0.037438,0.572227,0.021423,21.42289,0.526574,0.584947,24.924746,15.581892,0.037801,0.587018,0.02219,82.452955,22.189755,1.031798,1.246044,1.497302e-13,1.019173e-08,,,,111.688927,7218786000000000,1.105239,,1.12408,0.83682,0.000169,2.027245,0.572227,,,,,,,11.310355,-0.006098,0.993228,6.646971,,,3.3312,0.508726,"False","False",2,2,"p-type",0.018,244.32,244.32,1,1,25,1,"Generalized",540,0.5663629999999999,0.281485,2.2,0,1000,3.727801,1.66e-30,"Sinton","OFF","Center Point",3000000000000000,30,2000000000000000,4000000000000000,"OFF","Dark Rsh (Cell only)",0.4,"False","RTD (Internal)",2,10,-0.05,1,0.01,"A",0,"16-131484","True",0,0,"Hunt","Aluminum PASE-1207","03/13/20 13:37:58","MultiFlash v1.49","Default.mfi",,,,"False",,0.198151
63,"Ben(700)","Laser+Aluminum","M-C3-LA-06","03/13/20 13:38:46",9.783500999999999,0.671636,9.13106,0.572109,5.223957,79.500783,21.381619,6.810443,0.002074,0.040044,0.671636,0.037373,0.572109,0.021382,21.381619,1663.92735,0.506623,9.13106,0.572109,79.500783,5.223957,21.381619,0.002074,0.037373,0.572109,0.021382,21.381619,0.506623,0.542816,24.897776,15.284874,0.03767,0.586975,0.022111,82.21392400000001,22.111315,1.041759,1.282034,1.474244e-13,1.074356e-08,,,,107.072774,7218786000000000,1.109533,,1.109636,0.839405,0.000246,1.833293,0.572109,,,,,,,10.932268,-0.003597,0.9947549999999999,6.705664,,,3.202131,0.887052,"False","False",2,2,"p-type",0.018,244.32,244.32,1,1,25,1,"Generalized",540,0.520706,0.281485,2.2,0,1000,3.122837,1.66e-30,"Sinton","OFF","Center Point",3000000000000000,30,2000000000000000,4000000000000000,"OFF","Dark Rsh (Cell only)",0.4,"False","RTD (Internal)",2,10,-0.05,1,0.01,"A",0,"16-131484","True",0,0,"Hunt","Aluminum PASE-1207","03/13/20 13:38:46","MultiFlash v1.49","Default.mfi",,,,"False",,0.198151
64,"Ben(700)","Laser+Aluminum","M-C3-LA-05","03/13/20 13:39:42",9.791931999999999,0.67125,9.109135,0.572456,5.214575,79.335244,21.343218,4.22117,0.001746,0.040078,0.67125,0.037284,0.572456,0.021343,21.343218,1031.316307,0.426543,9.109135,0.572456,79.335244,5.214575,21.343218,0.001746,0.037284,0.572456,0.021343,21.343218,0.426543,0.422823,24.902271,14.486829,0.037461,0.585951,0.021951,81.592696,21.950531,1.049637,1.399857,1.473101e-13,1.185073e-08,,,,92.372696,7218786000000000,1.097607,,1.120661,0.837517,0.000214,1.469381,0.572456,,,,,,,9.873661,0.000318,0.997688,7.004822,,,2.701272,1.423446,"False","False",2,2,"p-type",0.018,244.32,244.32,1,1,25,1,"Generalized",540,0.433538,0.281485,2.2,0,1000,1.328729,1.66e-30,"Sinton","OFF","Center Point",3000000000000000,30,2000000000000000,4000000000000000,"OFF","Dark Rsh (Cell only)",0.4,"False","RTD (Internal)",2,10,-0.05,1,0.01,"A",0,"16-131484","True",0,0,"Hunt","Aluminum PASE-1207","03/13/20 13:39:42","MultiFlash v1.49","Default.mfi",,,,"False",,0.198151
65,"Ben(700)","Laser+Aluminum","M-C3-LA-04","03/13/20 13:40:27",9.784076000000001,0.6718499999999999,9.121873000000001,0.573676,5.233004,79.608346,21.418648,8.551565999999999,0.001886,0.040046,0.6718499999999999,0.037336,0.573676,0.021419,21.418648,2089.31865,0.460758,9.121873000000001,0.573676,79.608346,5.233004,21.418648,0.001886,0.037336,0.573676,0.021419,21.418648,0.460758,0.485234,24.906766,14.768845,0.037558,0.587833,0.022078,82.05896199999999,22.077986,1.030833,1.32396,1.370664e-13,1.249355e-08,,,,105.007689,7218786000000000,1.097372,,1.123309,0.838037,-3.440524e-06,1.67102,0.573676,,,,,,,10.864739,-0.002453,0.99663,6.79433,,,2.911383,0.706209,"False","False",2,2,"p-type",0.018,244.32,244.32,1,1,25,1,"Generalized",540,0.470168,0.281485,2.2,0,1000,1.995683,1.66e-30,"Sinton","OFF","Center Point",3000000000000000,30,2000000000000000,4000000000000000,"OFF","Dark Rsh (Cell only)",0.4,"False","RTD (Internal)",2,10,-0.05,1,0.01,"A",0,"16-131484","True",0,0,"Hunt","Aluminum PASE-1207","03/13/20 13:40:27","MultiFlash v1.49","Default.mfi",,,,"False",,0.198151
66,"Ben(700)","Laser+Aluminum","M-C3-LA-03","03/13/20 13:41:16",9.811916,0.6731200000000001,9.205602000000001,0.571681,5.26267,79.68189700000001,21.54007,17.76474,0.002318,0.04016,0.6731200000000001,0.037678,0.571681,0.02154,21.54007,4340.281277,0.566229,9.205602000000001,0.571681,79.68189700000001,5.26267,21.54007,0.002318,0.037678,0.571681,0.02154,21.54007,0.566229,0.571167,24.911261,14.595835,0.037964,0.589122,0.022365,82.73533,22.365492,1.024159,1.202982,1.434844e-13,8.512100999999999e-09,,,,124.635868,7218786000000000,1.096417,,1.115775,0.8354470000000001,0.00024,1.908786,0.571681,,,,,,,11.780192,-0.000489,0.995798,6.196096,,,3.599315,0.340215,"False","False",2,2,"p-type",0.018,244.32,244.32,1,1,25,1,"Generalized",540,0.579672,0.281485,2.2,0,1000,2.203333,1.66e-30,"Sinton","OFF","Center Point",3000000000000000,30,2000000000000000,4000000000000000,"OFF","Dark Rsh (Cell only)",0.4,"False","RTD (Internal)",2,10,-0.05,1,0.01,"A",0,"16-131484","True",0,0,"Hunt","Aluminum PASE-1207","03/13/20 13:41:16","MultiFlash v1.49","Default.mfi",,,,"False",,0.198151
