Repository: dintalframe/MLPROJECT

File: FCT450csv/MultiFlash_Database WW15 - 2022.csv (part 2 of 2)
ash_cutoff_(suns),V_at_Isc_(V),dV/dt,V_Pad_0_(V),V_Pad_1_(V),V_Pad_2_(V),V_Pad_3_(V),V_Pad_4_(V),dBreak_(A),dBreak_(V),Capacitance_(uF/cm2),Capacitance_Error_(percent),Pm/Pe,BulkSRH_AND_Jo_Power_Loss_(percent),BulkSRH_Power_Loss_(percent),Jo_Power_Loss_(percent),Rs_Power_Loss_(percent),Rsh_Power_Loss_(percent),Dark_Break_Interpolated,Calibration,Resistivity_(ohm-cm),Analysis_Resistivity_(ohm-cm),Sample_Type,Thickness_(cm),Cell_Area_(cm2),Total_Area_(cm2),Number_of_Cells_per_String,Number_of_Strings,Temperature_(C),Intensity_(suns),Analysis_Type,Nominal_Load_Voltage_(mV/cell),Rs_Modulation_Target_(ohm-cm2),Reference_Constant_(V/sun),Voltage_Temperature_Coefficient_(mV/C),Temperature_Offset_(C),Power_per_Sun_(W/m2),Conductivity_Modulation_(ohm-cm2/V),Auger_Coefficient,Auger_Method,Band_Gap_Narrowing,Fit_Method,Carrier_Density_Center_Point_(cm-3),Percent_Fit,Lower_Bound_(cm-3),Upper_Bound_(cm-3),Rsh_Lifetime_Correction,Rsh_Measurement_Method,SunsVoc_Rsh_Voltage_(V),Do_Dark_Break_Measurement,Temperature_Measurement_Method,Number_of_dRsh_Points,dRsh_Output_Vlimit_(V),Current_Transfer,Voltage_Transfer,Temperature_Transfer,Final_Bin,Bin_Index,Tester_ID,Do_Doping_Measurement,Doping_Sample_Time_(us),Doping_Measurement_Length_(us),Measurement_Type,Comments,Measurement_Date-Time_String,Software Version,Recipe_Filename,EL Pulse Current Delivered (Coulombs),Forward Dark IV (V),Forward Dark IV (A),Forward Dark IV Interpolated?,EL Pulse Energy Delivered (J),Doping Calibration Factor (V/sun)
38,"Donald","BS210_Z6810_PT777","40um-ACI-04","04/15/22 18:36:47",10.178213,0.6685,9.648899999999999,0.557548,5.379722,79.06541900000001,21.877682,25.918643,0.003054,0.041392,0.6685,0.039239,0.557548,0.021878,21.877682,6373.39427,0.750906,9.648899999999999,0.557548,79.06541900000001,5.379722,21.877682,0.003054,0.039239,0.557548,0.021878,21.877682,0.750906,0.556723,24.929241,14.940854,0.039367,0.585372,0.023045,83.282748,23.044632,1.002595,1.115771,1.948929e-13,4.618751e-09,203.732484,8340.895753999999,119.8912,171.025885,4723313000000000,1.171338,0.998851,1.044156,0.796767,0.007884,1.547314,0.557548,,,,,,,13.922766,0.019129,1.001305,4.259643,0.107373,4.15227,5.01806,0.222517,"False","False",3,3,"p-type",0.018,245.9,245.9,1,1,25,1,"Generalized",540,0.749841,0.285114,2.2,0,1000,-0.293146,1.66e-30,"Sinton","OFF","Center Point",3000000000000000,30,2000000000000000,4000000000000000,"OFF","Dark Rsh (Cell only)",0.4,"False","RTD (Internal)",2,10,-0.05,1,0.01,"A",0,"16-131484","True",0,0,"Hunt",,"04/15/22 18:36:47","MultiFlash v1.49","Default.mfi",,,,"False",,0.200628
39,"Donald","BS210_Z6810_PT777","40um-ACI-05","04/15/22 18:41:55",10.247209,0.668256,9.674587000000001,0.553559,5.355456,78.207431,21.779,21.811614,0.00378,0.041672,0.668256,0.039344,0.553559,0.021779,21.779,5363.475941,0.929472,9.674587000000001,0.553559,78.207431,5.355456,21.779,0.00378,0.039344,0.553559,0.021779,21.779,0.929472,0.702346,24.942726,15.179868,0.039663,0.585967,0.023241,83.459169,23.24149,0.98788,1.097029,2.000618e-13,3.256921e-09,219.579124,-3667.921833,-272.633945,177.881131,4723313000000000,1.1645,0.999874,1.066397,0.800243,0.008321,2.109603,0.553559,,,,,,,15.617413,0.027075,0.999026,5.627094,,,6.196471,0.26403,"False","False",3,3,"p-type",0.018,245.9,245.9,1,1,25,1,"Generalized",540,0.93109,0.285114,2.2,0,1000,0.188802,1.66e-30,"Sinton","OFF","Center Point",3000000000000000,30,2000000000000000,4000000000000000,"OFF","Dark Rsh (Cell only)",0.4,"False","RTD (Internal)",2,10,-0.05,1,0.01,"A",0,"16-131484","True",0,0,"Hunt",,"04/15/22 18:41:55","MultiFlash v1.49","Default.mfi",,,,"False",,0.200628
40,"Donald","BS210_Z6810_PT777","40um-ACI-05","04/15/22 18:43:35",10.246368,0.668075,9.684613000000001,0.553355,5.359031,78.287229,21.793537,35.526418,0.003779,0.041669,0.668075,0.039384,0.553355,0.021794,21.793537,8735.946161,0.929153,9.684613000000001,0.553355,78.287229,5.359031,21.793537,0.003779,0.039384,0.553355,0.021794,21.793537,0.929153,0.694113,24.911261,14.652838,0.039693,0.5859529999999999,0.023258,83.549362,23.258406,0.984029,1.085132,2.010924e-13,3.264438e-09,229.672177,-1797.175039,-556.428828,180.197517,4723313000000000,1.166445,0.999116,1.07006,0.801504,0.008092,2.208262,0.553355,,,,,,,15.515195,0.029452,0.999231,5.517818,,,6.202645,0.162067,"False","False",3,3,"p-type",0.018,245.9,245.9,1,1,25,1,"Generalized",540,0.929476,0.285114,2.2,0,1000,0.117089,1.66e-30,"Sinton","OFF","Center Point",3000000000000000,30,2000000000000000,4000000000000000,"OFF","Dark Rsh (Cell only)",0.4,"False","RTD (Internal)",2,10,-0.05,1,0.01,"A",0,"16-131484","True",0,0,"Hunt",,"04/15/22 18:43:35","MultiFlash v1.49","Default.mfi",,,,"False",,0.200628
41,"Donald","BS210_Z6810_PT777","40um-ACI-06","04/15/22 18:45:19",10.182519,0.667094,9.639168,0.55416,5.341643,78.63806599999999,21.722826,88.752201,0.003484,0.041409,0.667094,0.0392,0.55416,0.021723,21.722826,21824.166188,0.856781,9.639168,0.55416,78.63806599999999,5.341643,21.722826,0.003484,0.0392,0.55416,0.021723,21.722826,0.856781,0.588979,24.875301,14.637838,0.039452,0.584434,0.023057,83.46876399999999,23.057249,0.997775,1.088447,2.070594e-13,4.208362e-09,217.238653,18493.311883,54.073603,171.415077,4723313000000000,1.168608,0.99961,1.053698,0.792045,0.007782,1.663029,0.55416,,,,,,,14.305071,0.027595,0.998743,4.603574,0.049771,4.553803,5.714281,0.065036,"False","False",3,3,"p-type",0.018,245.9,245.9,1,1,25,1,"Generalized",540,0.852499,0.285114,2.2,0,1000,0.21673,1.66e-30,"Sinton","OFF","Center Point",3000000000000000,30,2000000000000000,4000000000000000,"OFF","Dark Rsh (Cell only)",0.4,"False","RTD (Internal)",2,10,-0.05,1,0.01,"A",0,"16-131484","True",0,0,"Hunt",,"04/15/22 18:45:19","MultiFlash v1.49","Default.mfi",,,,"False",,0.200628
42,"Donald","BS210_Z6810_PT777","40um-ACI-07","04/15/22 18:49:40",10.206155,0.667695,9.618221,0.547778,5.268651,77.31417999999999,21.425989,58.434763,0.004514,0.041505,0.667695,0.039114,0.547778,0.021426,21.425989,14369.108289,1.109988,9.618221,0.547778,77.31417999999999,5.268651,21.425989,0.004514,0.039114,0.547778,0.021426,21.425989,1.109988,0.831473,24.920251,15.131866,0.039565,0.585427,0.023162,83.579773,23.162365,0.984115,1.079859,2.031826e-13,3.522947e-09,226.529878,-2744.862382,-364.31699,180.000981,4723313000000000,1.181752,0.998702,1.066552,0.7985719999999999,0.008031,2.570828,0.547778,,,,,,,16.241201,0.03574,0.995073,5.812852,,,7.343021,0.09912799999999999,"False","False",3,3,"p-type",0.018,245.9,245.9,1,1,25,1,"Generalized",540,1.107062,0.285114,2.2,0,1000,1.075136,1.66e-30,"Sinton","OFF","Center Point",3000000000000000,30,2000000000000000,4000000000000000,"OFF","Dark Rsh (Cell only)",0.4,"False","RTD (Internal)",2,10,-0.05,1,0.01,"A",0,"16-131484","True",0,0,"Hunt",,"04/15/22 18:49:40","MultiFlash v1.49","Default.mfi",,,,"False",,0.200628
43,"Donald","BS210_Z6810_PT777","40um-ACI-08","04/15/22 18:50:52",10.23331,0.668867,9.515476,0.539313,5.131824,74.97484799999999,20.869556,8.981695,0.005947,0.041616,0.668867,0.038697,0.539313,0.02087,20.869556,2208.598805,1.462357,9.515476,0.539313,74.97484799999999,5.131824,20.869556,0.005947,0.038697,0.539313,0.02087,20.869556,1.462357,1.226604,24.924746,14.807847,0.039418,0.5870379999999999,0.02314,83.13051900000001,23.13972,0.964185,1.166645,1.878924e-13,3.988291e-09,243.800678,-809.703433,-1235.020082,176.527629,4723313000000000,1.148862,0.999979,1.063231,0.800767,0.008028,3.661685,0.539313,,,,,,,19.28417,0.035047,0.991092,7.058209,,,9.495115999999999,0.648336,"False","False",3,3,"p-type",0.018,245.9,245.9,1,1,25,1,"Generalized",540,1.46199,0.285114,2.2,0,1000,1.683655,1.66e-30,"Sinton","OFF","Center Point",3000000000000000,30,2000000000000000,4000000000000000,"OFF","Dark Rsh (Cell only)",0.4,"False","RTD (Internal)",2,10,-0.05,1,0.01,"A",0,"16-131484","True",0,0,"Hunt",,"04/15/22 18:50:52","MultiFlash v1.49","Default.mfi",,,,"False",,0.200628
44,"Donald","BS210_Z6810_PT777","40um-ACI-08-REFI","04/15/22 18:55:19",10.199434,0.666001,9.490499,0.541915,5.143046,75.712782,20.915195,50.781926,0.005473,0.041478,0.666001,0.038595,0.541915,0.020915,20.915195,12487.275558,1.345764,9.490499,0.541915,75.712782,5.143046,20.915195,0.005473,0.038595,0.541915,0.020915,20.915195,1.345764,1.088252,24.956212,14.85085,0.03945,0.583623,0.023024,83.34661800000001,23.023996,0.970928,1.11418,2.108592e-13,5.118121e-09,,,,165.491389,4723313000000000,1.180769,,1.049611,0.792461,0.007809,3.188619,0.541915,,,,,,,17.900726,0.035013,0.98354,6.994339,,,8.747021999999999,0.114656,"False","False",3,3,"p-type",0.018,245.9,245.9,1,1,25,1,"Generalized",540,1.350217,0.285114,2.2,0,1000,3.466154,1.66e-30,"Sinton","OFF","Center Point",3000000000000000,30,2000000000000000,4000000000000000,"OFF","Dark Rsh (Cell only)",0.4,"False","RTD (Internal)",2,10,-0.05,1,0.01,"A",0,"16-131484","True",0,0,"Hunt",,"04/15/22 18:55:19","MultiFlash v1.49","Default.mfi",,,,"False",,0.200628
45,"Donald","BS210_Z6810_PT777","40um-ACI-09","04/15/22 19:01:31",10.213517,0.667862,9.49799,0.529995,5.033886,73.797466,20.471271,62.197618,0.006922,0.041535,0.667862,0.038625,0.529995,0.020471,20.471271,15294.394348,1.702201,9.49799,0.529995,73.797466,5.033886,20.471271,0.006922,0.038625,0.529995,0.020471,20.471271,1.702201,1.453246,24.933736,15.274874,0.039509,0.585219,0.023121,83.351145,23.121443,0.972807,1.117588,1.954812e-13,5.441441e-09,262.998413,-623.615235,-1603.552869,176.272706,4723313000000000,1.17183,0.999395,1.066198,0.795169,0.007969,4.413337,0.529995,,,,,,,19.173598,0.037537,0.985444,7.040092,,,11.036617,0.09378,"False","False",3,3,"p-type",0.018,245.9,245.9,1,1,25,1,"Generalized",540,1.702995,0.285114,2.2,0,1000,2.678468,1.66e-30,"Sinton","OFF","Center Point",3000000000000000,30,2000000000000000,4000000000000000,"OFF","Dark Rsh (Cell only)",0.4,"False","RTD (Internal)",2,10,-0.05,1,0.01,"A",0,"16-131484","True",0,0,"Hunt",,"04/15/22 19:01:31","MultiFlash v1.49","Default.mfi",,,,"False",,0.200628
47,"Donald","BS210_Z6810_PT777","DAIF-06","04/15/22 19:13:29",10.174277,0.665055,9.659431,0.559552,5.404955,79.878686,21.980297,22.704216,0.0023,0.041376,0.665055,0.039282,0.559552,0.02198,21.980297,5582.966704,0.565538,9.659431,0.559552,79.878686,5.404955,21.980297,0.0023,0.039282,0.559552,0.02198,21.980297,0.565538,0.352251,24.906766,15.154866,0.039335,0.58119,0.022861,83.07930899999999,22.861015,1.020138,1.123837,2.252006e-13,5.522569e-09,,,,144.243226,4723313000000000,1.206236,,1.062066,0.801423,0.007641,1.097071,0.559552,,,,,,,11.457964,0.019376,1.002041,5.088325,,,3.818612,0.251849,"False","False",3,3,"p-type",0.018,245.9,245.9,1,1,25,1,"Generalized",540,0.57116,0.285114,2.2,0,1000,-0.632945,1.66e-30,"Sinton","OFF","Center Point",3000000000000000,30,2000000000000000,4000000000000000,"OFF","Dark Rsh (Cell only)",0.4,"False","RTD (Internal)",2,10,-0.05,1,0.01,"A",0,"16-131484","True",0,0,"Hunt",,"04/15/22 19:13:29","MultiFlash v1.49","Default.mfi",,,,"False",,0.200628
48,"Donald","BS210_Z6810_PT777","40UM-ACI-10","04/15/22 19:15:19",10.184434,0.666069,9.584106999999999,0.547605,5.248305,77.3683,21.343248,37.416389,0.004192,0.041417,0.666069,0.038976,0.547605,0.021343,21.343248,9200.690035,1.030881,9.584106999999999,0.547605,77.3683,5.248305,21.343248,0.004192,0.038976,0.547605,0.021343,21.343248,1.030881,0.757957,24.915756,14.912853,0.039368,0.582712,0.02294,83.15752999999999,22.940297,1.003599,1.124699,2.130577e-13,5.591492e-09,,,,155.361537,4723313000000000,1.200153,,1.055977,0.800845,0.008200000000000001,2.07379,0.547605,,,,,,,14.325465,0.027467,0.99669,5.932054,,,6.837114,0.154248,"False","False",3,3,"p-type",0.018,245.9,245.9,1,1,25,1,"Generalized",540,1.03045,0.285114,2.2,0,1000,0.678773,1.66e-30,"Sinton","OFF","Center Point",3000000000000000,30,2000000000000000,4000000000000000,"OFF","Dark Rsh (Cell only)",0.4,"False","RTD (Internal)",2,10,-0.05,1,0.01,"A",0,"16-131484","True",0,0,"Hunt",,"04/15/22 19:15:19","MultiFlash v1.49","Default.mfi",,,,"False",,0.200628
46,"Donald","BS210_Z6810_PT777","28um-DAIF-05","04/15/22 19:04:16",10.13319,0.6637189999999999,9.550309,0.560848,5.356276,79.64028500000001,21.782334,6.15204,0.002149,0.041209,0.6637189999999999,0.038838,0.560848,0.021782,21.782334,1512.786604,0.528537,9.550309,0.560848,79.64028500000001,5.356276,21.782334,0.002149,0.038838,0.560848,0.021782,21.782334,0.528537,0.298616,24.947222,14.355821,0.038938,0.580137,0.022589,82.59123,22.589444,1.027648,1.19866,2.315389e-13,5.817064e-09,,,,125.429479,4723313000000000,1.224553,,1.041418,0.788698,0.00751,0.8568789999999999,0.560848,,,,,,,11.291681,0.019175,1.000782,5.788212,,,3.530268,0.932592,"False","False",3,3,"p-type",0.018,245.9,245.9,1,1,25,1,"Generalized",540,0.52355,0.285114,2.2,0,1000,-0.316616,1.66e-30,"Sinton","OFF","Center Point",3000000000000000,30,2000000000000000,4000000000000000,"OFF","Dark Rsh (Cell only)",0.4,"False","RTD (Internal)",2,10,-0.05,1,0.01,"A",0,"16-131484","True",0,0,"Hunt",,"04/15/22 19:04:16","MultiFlash v1.49","Default.mfi",,,,"False",,0.200628
49,"Donald","BS210_Z6810_PT777","DAlF-07","04/15/22 19:20:25",10.218933,0.660258,9.091353,0.527298,4.79385,71.050211,19.495121,4.90685,0.00795,0.041557,0.660258,0.036972,0.527298,0.019495,19.495121,1206.594333,1.954967,9.091353,0.527298,71.050211,4.79385,19.495121,0.00795,0.036972,0.527298,0.019495,19.495121,1.954967,1.950479,24.965202,14.617836,0.039186,0.57822,0.022658,82.57709,22.657925,0.993249,1.221101,2.566058e-13,6.702788e-09,,,,128.730277,4723313000000000,1.267265,,1.056522,0.801115,0.008358000000000001,5.614515,0.527298,,,,,,,22.021264,0.000724,0.927218,11.123261,,,12.053288,1.195738,"False","False",3,3,"p-type",0.018,245.9,245.9,1,1,25,1,"Generalized",540,2.143984,0.285114,2.2,0,1000,19.029788,1.66e-30,"Sinton","OFF","Center Point",3000000000000000,30,2000000000000000,4000000000000000,"OFF","Dark Rsh (Cell only)",0.4,"False","RTD (Internal)",2,10,-0.05,1,0.01,"A",0,"16-131484","True",0,0,"Hunt",,"04/15/22 19:20:25","MultiFlash v1.49","Default.mfi",,,,"False",,0.200628
50,"Donald","BS210_Z6810_PT777","DAlF-07","04/15/22 19:21:47",10.220077,0.661062,9.176427,0.5379699999999999,4.936647,73.069377,20.075831,4.16448,0.006435,0.041562,0.661062,0.037318,0.5379699999999999,0.020076,20.075831,1024.045755,1.582342,9.176427,0.5379699999999999,73.069377,4.936647,20.075831,0.006435,0.037318,0.5379699999999999,0.020076,20.075831,1.582342,1.50479,24.942726,15.166868,0.039146,0.578353,0.02264,82.403741,22.640451,1.008699,1.239137,2.499097e-13,7.084074e-09,,,,126.650496,4723313000000000,1.26151,,1.059102,0.799002,0.008081,4.464006,0.5379699999999999,,,,,,,20.08169,0.012373,0.9390810000000001,10.272848,,,9.890416,1.402729,"False","False",3,3,"p-type",0.018,245.9,245.9,1,1,25,1,"Generalized",540,1.733045,0.285114,2.2,0,1000,17.6056,1.66e-30,"Sinton","OFF","Center Point",3000000000000000,30,2000000000000000,4000000000000000,"OFF","Dark Rsh (Cell only)",0.4,"False","RTD (Internal)",2,10,-0.05,1,0.01,"A",0,"16-131484","True",0,0,"Hunt",,"04/15/22 19:21:47","MultiFlash v1.49","Default.mfi",,,,"False",,0.200628
51,"Donald","BS210_Z6810_PT777","DAlF-08","04/15/22 19:23:25",10.1826,0.662541,9.591797,0.552199,5.296578,78.509782,21.539561,8.153007000000001,0.003027,0.04141,0.662541,0.039007,0.552199,0.02154,21.539561,2004.824465,0.74441,9.591797,0.552199,78.509782,5.296578,21.539561,0.003027,0.039007,0.552199,0.02154,21.539561,0.74441,0.50083,24.933736,14.69584,0.039172,0.579068,0.022683,82.678871,22.683372,1.015362,1.185983,2.368563e-13,7.421926e-09,,,,123.039767,4723313000000000,1.222559,,1.050366,0.7913520000000001,0.008238000000000001,1.40234,0.552199,,,,,,,11.23284,0.019644,1.000468,5.84076,,,4.996042,0.700126,"False","False",3,3,"p-type",0.018,245.9,245.9,1,1,25,1,"Generalized",540,0.739869,0.285114,2.2,0,1000,-0.142535,1.66e-30,"Sinton","OFF","Center Point",3000000000000000,30,2000000000000000,4000000000000000,"OFF","Dark Rsh (Cell only)",0.4,"False","RTD (Internal)",2,10,-0.05,1,0.01,"A",0,"16-131484","True",0,0,"Hunt",,"04/15/22 19:23:25","MultiFlash v1.49","Default.mfi",,,,"False",,0.200628
52,"Donald","BS210_Z6810_PT777","DAlF-09","04/15/22 19:25:31",10.164047,0.660987,9.334224000000001,0.545997,5.096454,75.85919699999999,20.725717,6.328993,0.004824,0.041334,0.660987,0.037959,0.545997,0.020726,20.725717,1556.299471,1.186247,9.334224000000001,0.545997,75.85919699999999,5.096454,20.725717,0.004824,0.037959,0.545997,0.020726,20.725717,1.186247,1.010839,24.960707,15.468884,0.039071,0.578339,0.022596,82.70618399999999,22.596402,1.010664,1.1841,2.522954e-13,6.582291e-09,,,,127.428309,4723313000000000,1.251604,,1.06072,0.796605,0.007546,3.037217,0.545997,,,,,,,16.140934,0.022422,0.967776,8.192648999999999,,,7.619387,0.918766,"False","False",3,3,"p-type",0.018,245.9,245.9,1,1,25,1,"Generalized",540,1.234697,0.285114,2.2,0,1000,8.965458,1.66e-30,"Sinton","OFF","Center Point",3000000000000000,30,2000000000000000,4000000000000000,"OFF","Dark Rsh (Cell only)",0.4,"False","RTD (Internal)",2,10,-0.05,1,0.01,"A",0,"16-131484","True",0,0,"Hunt",,"04/15/22 19:25:31","MultiFlash v1.49","Default.mfi",,,,"False",,0.200628
53,"Donald","BS210_Z6810_PT777","DAlF-09","04/15/22 19:27:53",10.164261,0.66182,9.576578,0.5585909999999999,5.349391,79.522221,21.754334,5.821297,0.002203,0.041335,0.66182,0.038945,0.5585909999999999,0.021754,21.754334,1431.45705,0.541787,9.576578,0.5585909999999999,79.522221,5.349391,21.754334,0.002203,0.038945,0.5585909999999999,0.021754,21.754334,0.541787,0.289594,24.960707,14.362821,0.039039,0.578543,0.022586,82.562253,22.585974,1.020686,1.204788,2.452659e-13,6.775571e-09,,,,117.066618,4723313000000000,1.231929,,1.064426,0.801529,0.007569,0.847123,0.5585909999999999,,,,,,,10.602496,0.020091,1.000981,5.797911,,,3.64042,0.979718,"False","False",3,3,"p-type",0.018,245.9,245.9,1,1,25,1,"Generalized",540,0.545895,0.285114,2.2,0,1000,-0.361871,1.66e-30,"Sinton","OFF","Center Point",3000000000000000,30,2000000000000000,4000000000000000,"OFF","Dark Rsh (Cell only)",0.4,"False","RTD (Internal)",2,10,-0.05,1,0.01,"A",0,"16-131484","True",0,0,"Hunt",,"04/15/22 19:27:53","MultiFlash v1.49","Default.mfi",,,,"False",,0.200628
54,"Donald","BS210_Z6810_PT777","40um-ACI-11","04/15/22 19:30:02",10.164281,0.667185,9.567959999999999,0.555366,5.313719,78.356599,21.609267,5.828439,0.003238,0.041335,0.667185,0.03891,0.555366,0.021609,21.609267,1433.213054,0.796333,9.567959999999999,0.555366,78.356599,5.313719,21.609267,0.003238,0.03891,0.555366,0.021609,21.609267,0.796333,0.577278,24.956212,14.323819,0.039054,0.584504,0.022827,82.77345699999999,22.827353,1.001079,1.194161,2.029198e-13,4.225861e-09,216.94676,37492.763638,26.671814,148.46398,4723313000000000,1.162216,0.991699,1.066638,0.79999,0.007649,1.789178,0.555366,,,,,,,13.58618,0.02372,1.001084,4.338414,0.023327,4.315087,5.285271,0.989758,"False","False",3,3,"p-type",0.018,245.9,245.9,1,1,25,1,"Generalized",540,0.79786,0.285114,2.2,0,1000,-0.350135,1.66e-30,"Sinton","OFF","Center Point",3000000000000000,30,2000000000000000,4000000000000000,"OFF","Dark Rsh (Cell only)",0.4,"False","RTD (Internal)",2,10,-0.05,1,0.01,"A",0,"16-131484","True",0,0,"Hunt",,"04/15/22 19:30:02","MultiFlash v1.49","Default.mfi",,,,"False",,0.200628
55,"Donald","BS210_Z6810_PT777","DAlF-10","04/15/22 19:33:32",10.133772,0.66069,9.594014,0.560206,5.374624,80.274862,21.856951,8.150983999999999,0.001901,0.041211,0.66069,0.039016,0.560206,0.021857,21.856951,2004.326997,0.467565,9.594014,0.560206,80.274862,5.374624,21.856951,0.001901,0.039016,0.560206,0.021857,21.856951,0.467565,0.257763,24.965202,14.68284,0.039074,0.577813,0.022577,82.920356,22.577257,1.012163,1.146292,2.622503e-13,5.481297e-09,,,,121.357078,4723313000000000,1.269625,,1.044274,0.788577,0.007974999999999999,0.71795,0.560206,,,,,,,10.120401,0.015161,1.001372,5.34985,,,3.153977,0.700299,"False","False",3,3,"p-type",0.018,245.9,245.9,1,1,25,1,"Generalized",540,0.461372,0.285114,2.2,0,1000,-0.321631,1.66e-30,"Sinton","OFF","Center Point",3000000000000000,30,2000000000000000,4000000000000000,"OFF","Dark Rsh (Cell only)",0.4,"False","RTD (Internal)",2,10,-0.05,1,0.01,"A",0,"16-131484","True",0,0,"Hunt",,"04/15/22 19:33:32","MultiFlash v1.49","Default.mfi",,,,"False",,0.200628
56,"Donald","BS210_Z6810_PT777","DAlF-11","04/15/22 19:36:29",10.149494,0.661711,9.568434,0.559454,5.353095,79.706181,21.769397,5.613799,0.002178,0.041275,0.661711,0.038912,0.559454,0.021769,21.769397,1380.433216,0.535588,9.568434,0.559454,79.706181,5.353095,21.769397,0.002178,0.038912,0.559454,0.021769,21.769397,0.535588,0.361538,24.947222,15.474885,0.03903,0.578803,0.022591,82.712811,22.590569,1.015462,1.18133,2.505992e-13,5.536714e-09,,,,120.995592,4723313000000000,1.259314,,1.061783,0.801113,0.007783,1.030624,0.559454,,,,,,,10.84451,0.013821,1.00021,5.748637,,,3.59084,1.018467,"False","False",3,3,"p-type",0.018,245.9,245.9,1,1,25,1,"Generalized",540,0.539036,0.285114,2.2,0,1000,-0.085898,1.66e-30,"Sinton","OFF","Center Point",3000000000000000,30,2000000000000000,4000000000000000,"OFF","Dark Rsh (Cell only)",0.4,"False","RTD (Internal)",2,10,-0.05,1,0.01,"A",0,"16-131484","True",0,0,"Hunt",,"04/15/22 19:36:29","MultiFlash v1.49","Default.mfi",,,,"False",,0.200628
57,"Donald","BS210_Z6810_PT777","DAlF-12","04/15/22 19:40:11",10.063191,0.6583830000000001,9.495308,0.558267,5.300915,80.008579,21.557196,5.145038,0.001638,0.040924,0.6583830000000001,0.038615,0.558267,0.021557,21.557196,1265.164824,0.402848,9.495308,0.558267,80.008579,5.300915,21.557196,0.001638,0.038615,0.558267,0.021557,21.557196,0.402848,0.210388,24.956212,14.68884,0.038581,0.574495,0.022165,82.262925,22.164598,1.031533,1.234811,2.823068e-13,7.329058e-09,,,,96.58800599999999,4723313000000000,1.282843,,1.062245,0.798175,0.006964,0.651192,0.558267,,,,,,,8.504600999999999,0.013129,1.003537,5.670933,,,2.711763,1.10829,"False","False",3,3,"p-type",0.018,245.9,245.9,1,1,25,1,"Generalized",540,0.416982,0.285114,2.2,0,1000,-1.397372,1.66e-30,"Sinton","OFF","Center Point",3000000000000000,30,2000000000000000,4000000000000000,"OFF","Dark Rsh (Cell only)",0.4,"False","RTD (Internal)",2,10,-0.05,1,0.01,"A",0,"16-131484","True",0,0,"Hunt",,"04/15/22 19:40:11","MultiFlash v1.49","Default.mfi",,,,"False",,0.200628
58,"Donald","BS210_Z6810_PT777","SAlF-04","04/15/22 19:44:37",10.075903,0.662323,8.723355,0.500042,4.362046,65.363686,17.739104,125.896385,0.012501,0.040976,0.662323,0.035475,0.500042,0.017739,17.739104,30957.920959,3.074051,8.723355,0.500042,65.363686,4.362046,17.739104,0.012501,0.035475,0.500042,0.017739,17.739104,3.074051,3.265991,25.05061,15.218871,0.038943,0.580183,0.022594,83.251839,22.593785,0.971211,1.124425,2.347866e-13,6.777681e-09,,,,153.378371,4723313000000000,1.246571,,1.052922,0.794588,0.007822000000000001,8.426963000000001,0.500042,,,,,,,30.85482,-0.043043,0.884006,13.477017,,,17.904858,0.048016,"False","False",3,3,"p-type",0.018,245.9,245.9,1,1,25,1,"Generalized",540,3.460942,0.285114,2.2,0,1000,29.661625,1.66e-30,"Sinton","OFF","Center Point",3000000000000000,30,2000000000000000,4000000000000000,"OFF","Dark Rsh (Cell only)",0.4,"False","RTD (Internal)",2,10,-0.05,1,0.01,"A",0,"16-131484","True",0,0,"Hunt",,"04/15/22 19:44:37","MultiFlash v1.49","Default.mfi",,,,"False",,0.200628
