Repository: dintalframe/MLPROJECT

File: FCT450csv/MultiFlash_Database WW20 - 2017.csv (part 2 of 3)
_(W/cm2),Cell_EffLoad_(percent),RsLoad_(ohm-cm2),Rs_Modulation_(ohm-cm2),Measured_Temperature_(C),Total_Test_Time_(s),pJmp_(A/cm2),pVmp_(V/cell),pPmp_(W/cm2),pFF_(percent),pEfficiency_(percent),n_at_1_sun,n_at_ 1/10_suns,Jo1_(A/cm2),Jo2_(A/cm2),Jo_(fA/cm2),Est_Bulk_Lifetime_(us),BRR_(Hz),Lifetime_at_Vmp_(us),Doping_(cm-3),Measured_Resistivity_(Ohm-cm),Lifetime_Fit_R2,Max_Intensity_(suns),Intensity_@_flash_cutoff_(suns),V_at_Isc_(V),dV/dt,V_Pad_0_(V),V_Pad_1_(V),V_Pad_2_(V),V_Pad_3_(V),V_Pad_4_(V),Pm/Pe,Resistivity_(ohm-cm),Sample_Type,Thickness_(cm),Cell_Area_(cm2),Total_Area_(cm2),Number_of_Cells_per_String,Number_of_Strings,Temperature_(C),Intensity_(suns),Analysis_Type,Nominal_Load_Voltage_(mV/cell),Rs_Modulation_Target_(ohm-cm2),Reference_Constant_(V/sun),Voltage_Temperature_Coefficient_(mV/C),Temperature_Offset_(C),Power_per_Sun_(W/m2),Conductivity_Modulation_(ohm-cm2/V),Auger_Coefficient,Auger_Method,Band_Gap_Narrowing,Fit_Method,Carrier_Density_Center_Point_(cm-3),Percent_Fit,Lower_Bound_(cm-3),Upper_Bound_(cm-3),Rsh_Lifetime_Correction,Rsh_Measurement_Method,SunsVoc_Rsh_Voltage_(V),Do_Dark_Break_Measurement,Temperature_Measurement_Method,Number_of_dRsh_Points,dRsh_Output_Vlimit_(V),Current_Transfer,Voltage_Transfer,Temperature_Transfer,Final_Bin,Bin_Index,Tester_ID,Do_Doping_Measurement,Doping_Sample_Time_(us),Doping_Measurement_Length_(us),Measurement_Type,Comments,Calibration,dBreak_(V),dBreak_(A),Dark_Break_Interpolated,Measurement_Date-Time_String,Software Version
76,"Kayla","Humidity Freeze","C587_25days HF","05/19/17 11:54:48",9.008922,0.65787,8.266980999999999,0.486613,4.022817,67.876166,16.110599,8.802631,0.01141,0.036079,0.65787,0.033108,0.486613,0.016111,16.110599,2198.01687,2.848978,8.266980999999999,0.486613,67.876166,4.022817,16.110599,0.01141,0.033108,0.486613,0.016111,16.110599,2.848978,2.927026,25.021616,28.866651,0.033972,0.56925,0.019338,81.475414,19.338419,1.110938,1.290463,3.012538e-13,1.148573e-08,,,,115.52102,7256715000000000,1.990065,,1.251807,0.9306410000000001,-0.000149,9.805731,0.486613,,,,,,3,"p-type",0.021,249.7,249.7,1,1,25,1,"Generalized",500,2.971622,0.246604,2.2,0,1000,3.583409,1.66e-30,"Sinton","OFF","Center Point",3000000000000000,30,2000000000000000,4000000000000000,"OFF","Dark Rsh (Cell only)",0.4,"True","RTD (Internal)",2,10,-0.05,1,0.01,"A",0,"16-131484","True",0,0,"Full IV","Recipe\MultiFlash\Encapsulated Cell_NPT_1649Cal.mfi HF IV 5/19/17","False",-2,-0.261331,"True","05/19/17 11:54:48","MultiFlash v1.27"
77,"Kayla","Humidity Freeze","C592_25days HF","05/19/17 11:55:52",8.718247,0.640481,7.999422,0.496378,3.970738,71.110806,15.902033,454.516744,0.009075,0.034915,0.640481,0.032036,0.496378,0.015902,15.902033,113492.831089,2.265931,7.999422,0.496378,71.110806,3.970738,15.902033,0.009075,0.032036,0.496378,0.015902,15.902033,2.265931,2.329769,24.964729,27.199556,0.033175,0.554535,0.018397,82.26759800000001,18.396951,1.117499,1.116183,6.224992e-13,8.561286e-09,,,,75.176706,5999907000000000,2.385418,,1.248097,0.92948,-0.00235,7.512193,0.496378,,,,,,3,"p-type",0.021,249.7,249.7,1,1,25,1,"Generalized",500,2.342308,0.246604,2.2,0,1000,2.272227,1.66e-30,"Sinton","OFF","Center Point",3000000000000000,30,2000000000000000,4000000000000000,"OFF","Dark Rsh (Cell only)",0.4,"True","RTD (Internal)",2,10,-0.05,1,0.01,"A",0,"16-131484","True",0,0,"Full IV","Recipe\MultiFlash\Encapsulated Cell_NPT_1649Cal.mfi HF IV 5/19/17","False",-2,-0.003102,"False","05/19/17 11:55:52","MultiFlash v1.27"
78,"Kayla","Humidity Freeze","C593_25days HF","05/19/17 11:57:28",8.660176999999999,0.641202,8.098692,0.503378,4.0767,73.415364,16.326391,102.618402,0.00733,0.034682,0.641202,0.032434,0.503378,0.016326,16.326391,25623.814882,1.830378,8.098692,0.503378,73.415364,4.0767,16.326391,0.00733,0.032434,0.503378,0.016326,16.326391,1.830378,1.871535,24.95148,26.830534,0.032936,0.55547,0.018295,82.267623,18.294991,1.129589,1.12175,5.807752e-13,9.80817e-09,,,,75.777297,6560380000000000,2.190572,,1.25178,0.932802,-0.002267,6.083532,0.503378,,,,,,3,"p-type",0.021,249.7,249.7,1,1,25,1,"Generalized",500,1.875366,0.246604,2.2,0,1000,1.710663,1.66e-30,"Sinton","OFF","Center Point",3000000000000000,30,2000000000000000,4000000000000000,"OFF","Dark Rsh (Cell only)",0.4,"True","RTD (Internal)",2,10,-0.05,1,0.01,"A",0,"16-131484","True",0,0,"Full IV","Recipe\MultiFlash\Encapsulated Cell_NPT_1649Cal.mfi HF IV 5/19/17","False",-2,-0.018329,"True","05/19/17 11:57:28","MultiFlash v1.27"
34,"Kayla","Encapsulated Cells","C599","05/16/17 10:48:45",8.466685999999999,0.63769,7.929398,0.498049,3.94923,73.145847,15.8159,289.640798,0.007455,0.033907,0.63769,0.031756,0.498049,0.015816,15.8159,72323.307162,1.861555,7.929398,0.498049,73.145847,3.94923,15.8159,0.007455,0.031756,0.498049,0.015816,15.8159,1.861555,1.733157,24.936575,27.463571,0.032077,0.5522359999999999,0.017714,81.925073,17.714181,1.075924,1.174331,6.11458e-13,1.429361e-08,,,,63.944502,8459993000000000,1.720721,,1.244323,0.9320079999999999,-0.003948,5.474292,0.498049,,,,,,3,"p-type",0.021,249.7,249.7,1,1,25,1,"Generalized",500,1.875651,0.246153,2.2,0,1000,1.736419,1.66e-30,"Sinton","OFF","Center Point",3000000000000000,30,2000000000000000,4000000000000000,"OFF","Dark Rsh (Cell only)",0.4,"True","RTD (Internal)",2,10,-0.05,1,0.01,"A",0,"16-131484","True",0,0,"Full IV","Recipe\MultiFlash\Encapsulated Cell_NPT_1649Cal.mfi PID Cells, exposed to light for 17 hours","False",-2,-0.00618,"True","05/16/17 10:48:45","MultiFlash v1.27"
35,"Kayla","Encapsulated Cells","C600","05/16/17 10:50:11",8.388514000000001,0.633948,7.818673,0.497357,3.888675,73.124509,15.573387,317.597576,0.007428,0.033594,0.633948,0.031312,0.497357,0.015573,15.573387,79304.11467,1.854882,7.818673,0.497357,73.124509,3.888675,15.573387,0.007428,0.031312,0.497357,0.015573,15.573387,1.854882,1.721946,24.915047,26.959542,0.031762,0.548702,0.017428,81.83278900000001,17.427997,1.075626,1.180568,6.937786e-13,1.611465e-08,,,,56.437884,8474908000000000,1.717857,,1.245826,0.931631,-0.00414,5.31634,0.497357,,,,,,3,"p-type",0.021,249.7,249.7,1,1,25,1,"Generalized",500,1.862985,0.246153,2.2,0,1000,1.327199,1.66e-30,"Sinton","OFF","Center Point",3000000000000000,30,2000000000000000,4000000000000000,"OFF","Dark Rsh (Cell only)",0.4,"True","RTD (Internal)",2,10,-0.05,1,0.01,"A",0,"16-131484","True",0,0,"Full IV","Recipe\MultiFlash\Encapsulated Cell_NPT_1649Cal.mfi PID Cells, exposed to light for 17 hours","False",-2,-0.004858,"False","05/16/17 10:50:11","MultiFlash v1.27"
36,"Kayla","Encapsulated Cells","C601","05/16/17 10:51:36",8.496921,0.633983,7.916699,0.497682,3.940001,73.14035699999999,15.77894,335.598484,0.007574,0.034029,0.633983,0.031705,0.497682,0.015779,15.77894,83798.941336,1.891204,7.916699,0.497682,73.14035699999999,3.940001,15.77894,0.007574,0.031705,0.497682,0.015779,15.77894,1.891204,1.774308,24.881925,27.319562,0.032259,0.549646,0.017731,82.189829,17.731229,1.062508,1.135437,7.245511e-13,1.205826e-08,,,,60.281666,8098593000000000,1.793291,,1.241636,0.931277,-0.003594,5.562578,0.497682,,,,,,3,"p-type",0.021,249.7,249.7,1,1,25,1,"Generalized",500,1.907602,0.246153,2.2,0,1000,2.04669,1.66e-30,"Sinton","OFF","Center Point",3000000000000000,30,2000000000000000,4000000000000000,"OFF","Dark Rsh (Cell only)",0.4,"True","RTD (Internal)",2,10,-0.05,1,0.01,"A",0,"16-131484","True",0,0,"Full IV","Recipe\MultiFlash\Encapsulated Cell_NPT_1649Cal.mfi PID Cells, exposed to light for 17 hours","False",-2,-0.006573,"True","05/16/17 10:51:36","MultiFlash v1.27"
70,"Kayla","Encapsulated Cells","Encap_NPT_1649","05/18/17 14:56:26",8.883293999999999,0.63796,8.259788,0.478888,3.955513,69.796795,15.841062,590.694164,0.009962,0.035576,0.63796,0.033079,0.478888,0.015841,15.841062,147496.332816,2.487395,8.259788,0.478888,69.796795,3.955513,15.841062,0.009962,0.033079,0.478888,0.015841,15.841062,2.487395,2.374748,24.983774,27.320563,0.03381,0.55137,0.018642,82.136303,18.641633,1.203421,1.103654,6.97702e-13,1.059142e-08,,,,64.17090899999999,7309636000000000,1.976374,,1.249718,0.93008,-0.00022,7.780951,0.478888,,,,,,3,"p-type",0.021,249.7,249.7,1,1,25,1,"Generalized",500,2.511838,0.246613,2.2,0,1000,2.828326,1.66e-30,"Sinton","OFF","Center Point",3000000000000000,30,2000000000000000,4000000000000000,"OFF","Dark Rsh (Cell only)",0.4,"True","RTD (Internal)",2,10,-0.05,1,0.01,"A",0,"16-131484","True",0,0,"Full IV","Recipe\MultiFlash\Tabbed Cell_NPT_1649Cal.mfi","False",-2,-0.001943,"False","05/18/17 14:56:26","MultiFlash v1.27"
71,"Kayla","Tabbed Cells","C608_45h at 42C and 0.1suns","05/18/17 15:03:50",8.711375,0.633341,8.035333,0.498659,4.006891,72.624533,16.675924,404.343778,0.007147,0.036255,0.633341,0.033442,0.498659,0.016676,16.675924,97155.722955,1.717228,8.035333,0.498659,72.624533,4.006891,16.675924,0.007147,0.033442,0.498659,0.016676,16.675924,1.717228,1.504998,24.881925,27.046547,0.034377,0.544214,0.018709,81.477251,18.708671,1.239638,1.151201,9.011506e-13,1.381521e-08,,,,46.927579,7892587000000000,1.8376,,1.24891,0.928492,-0.001596,5.018042,0.498659,,,,,,3,"p-type",0.021,240.28,240.28,1,1,25,1,"Generalized",500,1.727249,0.246613,2.2,0,1000,0.463416,1.66e-30,"Sinton","OFF","Center Point",3000000000000000,30,2000000000000000,4000000000000000,"OFF","Dark Rsh (Cell only)",0.4,"True","RTD (Internal)",2,10,-0.05,1,0.01,"A",0,"16-131484","True",0,0,"Full IV","Recipe\MultiFlash\Tabbed Cell_NPT_1649Cal.mfi 45 hours at 42C and 0.1 suns","False",-2,-0.005258,"False","05/18/17 15:03:50","MultiFlash v1.27"
72,"Kayla","Tabbed Cells","C609_after 45h at 165C in dark","05/18/17 15:09:37",8.842269999999999,0.650533,8.285551,0.515109,4.267958,74.197115,17.762437,231.22457,0.006963,0.0368,0.650533,0.034483,0.515109,0.017762,17.762437,55558.639594,1.673104,8.285551,0.515109,74.197115,4.267958,17.762437,0.006963,0.034483,0.515109,0.017762,17.762437,1.673104,1.418993,24.885237,28.197613,0.034987,0.565808,0.019796,82.69056399999999,19.795728,1.066127,1.112337,4.206108e-13,7.720207e-09,,,,108.14428,9508280000000000,1.541131,,1.240518,0.92902,-0.000394,4.808195,0.515109,,,,,,3,"p-type",0.021,240.28,240.28,1,1,25,1,"Generalized",500,1.676258,0.246613,2.2,0,1000,1.122733,1.66e-30,"Sinton","OFF","Center Point",3000000000000000,30,2000000000000000,4000000000000000,"OFF","Dark Rsh (Cell only)",0.4,"True","RTD (Internal)",2,10,-0.05,1,0.01,"A",0,"16-131484","True",0,0,"Full IV","Recipe\MultiFlash\Tabbed Cell_NPT_1649Cal.mfi 45h at 165C in dark","False",-2,-0.012437,"True","05/18/17 15:09:37","MultiFlash v1.27"
79,"Kayla","Humidity Freeze","C605_11days HF","05/19/17 11:58:45",8.787247000000001,0.635763,8.235670000000001,0.489749,4.033409,72.197846,16.15302,285.702711,0.008108000000000001,0.035191,0.635763,0.032982,0.489749,0.016153,16.15302,71339.96705799999,2.024457,8.235670000000001,0.489749,72.197846,4.033409,16.15302,0.008108000000000001,0.032982,0.489749,0.016153,16.15302,2.024457,2.086941,24.964729,27.551576,0.033447,0.54991,0.018393,82.208136,18.39265,1.171965,1.098448,7.471732e-13,1.002249e-08,,,,60.633625,6645221000000000,2.163916,,1.249312,0.929345,-0.001875,6.839985,0.489749,,,,,,3,"p-type",0.021,249.7,249.7,1,1,25,1,"Generalized",500,2.092547,0.246604,2.2,0,1000,2.202103,1.66e-30,"Sinton","OFF","Center Point",3000000000000000,30,2000000000000000,4000000000000000,"OFF","Dark Rsh (Cell only)",0.4,"True","RTD (Internal)",2,10,-0.05,1,0.01,"A",0,"16-131484","True",0,0,"Full IV","Recipe\MultiFlash\Encapsulated Cell_NPT_1649Cal.mfi HF IV 5/19/17","False",-2,-0.005135,"False","05/19/17 11:58:45","MultiFlash v1.27"
80,"Kayla","Humidity Freeze","C606_11days HF","05/19/17 12:00:17",8.763585000000001,0.6442560000000001,8.18225,0.499939,4.090629,72.45194499999999,16.382173,313.69503,0.008259000000000001,0.035096,0.6442560000000001,0.032768,0.499939,0.016382,16.382173,78329.648961,2.062283,8.18225,0.499939,72.45194499999999,4.090629,16.382173,0.008259000000000001,0.032768,0.499939,0.016382,16.382173,2.062283,2.10468,24.948168,27.62358,0.033376,0.558955,0.018656,82.507667,18.655881,1.107018,1.106233,5.341185e-13,7.263017e-09,,,,87.884911,6840107000000000,2.105167,,1.247732,0.92961,-0.001746,6.827983,0.499939,,,,,,3,"p-type",0.021,249.7,249.7,1,1,25,1,"Generalized",500,2.102643,0.246604,2.2,0,1000,2.06055,1.66e-30,"Sinton","OFF","Center Point",3000000000000000,30,2000000000000000,4000000000000000,"OFF","Dark Rsh (Cell only)",0.4,"True","RTD (Internal)",2,10,-0.05,1,0.01,"A",0,"16-131484","True",0,0,"Full IV","Recipe\MultiFlash\Encapsulated Cell_NPT_1649Cal.mfi HF IV 5/19/17","False",-2,-0.009775000000000001,"True","05/19/17 12:00:17","MultiFlash v1.27"
81,"Kayla","Humidity Freeze","C607_11days HF","05/19/17 12:01:49",8.883856,0.625438,8.259482,0.486756,4.02035,72.35654099999999,16.100722,513.817515,0.007683,0.035578,0.625438,0.033078,0.486756,0.016101,16.100722,128300.2336,1.91839,8.259482,0.486756,72.35654099999999,4.02035,16.100722,0.007683,0.033078,0.486756,0.016101,16.100722,1.91839,2.06467,24.868309,26.04949,0.033784,0.54092,0.018274,82.125168,18.27443,1.23829,1.090425,1.13439e-12,9.876173999999999e-09,,,,41.96463,5068957000000000,2.803307,,1.245255,0.93166,-0.001378,6.70503,0.486756,,,,,,3,"p-type",0.021,249.7,249.7,1,1,25,1,"Generalized",500,2.074435,0.246604,2.2,0,1000,4.414724,1.66e-30,"Sinton","OFF","Center Point",3000000000000000,30,2000000000000000,4000000000000000,"OFF","Dark Rsh (Cell only)",0.4,"True","RTD (Internal)",2,10,-0.05,1,0.01,"A",0,"16-131484","True",0,0,"Full IV","Recipe\MultiFlash\Encapsulated Cell_NPT_1649Cal.mfi HF IV 5/19/17","False",-2,-0.001714,"False","05/19/17 12:01:49","MultiFlash v1.27"
37,"Kayla","Encapsulated Cells","Encap_NPT_1649","05/16/17 13:49:10",8.878539,,,,,,,,,0.035557,,,,,,,,8.878539,-0.010077,,-0.089466,-0.358295,0.001135,0.035557,-0.010077,-0.000358,-0.358295,0.283397,1.527979,24.79664,10715.855912,,,,,,,,,,,,,,,,,1.25053,0.929943,-0.010077,5.126893,-0.010077,,,,,,3,"p-type",0.021,249.7,249.7,1,1,25,1,"Generalized",500,1.782833,0.246034,2.2,0,1000,,1.66e-30,"Sinton","OFF","Center Point",3000000000000000,30,2000000000000000,4000000000000000,"OFF","Dark Rsh (Cell only)",0.4,"True","RTD (Internal)",2,10,-0.05,1,0.01,"A",0,"16-131484","True",0,0,"Full IV","Recipe\MultiFlash\Encapsulated Cell_NPT_1649Cal.mfi ","True",0,,"False","05/16/17 13:49:10","MultiFlash v1.27"
38,"Kayla","Encapsulated Cells","CFLCR1_18hrs85C","05/16/17 13:51:51",8.830341000000001,0.641815,8.225607999999999,0.483691,3.978655,70.201933,15.93374,283.281771,0.009745,0.035364,0.641815,0.032942,0.483691,0.015934,15.93374,70735.45828000001,2.433336,8.225607999999999,0.483691,70.201933,3.978655,15.93374,0.009745,0.032942,0.483691,0.015934,15.93374,2.433336,2.328338,24.827276,27.176554,0.033539,0.555538,0.018632,82.091014,18.632206,1.153775,1.137576,5.696104e-13,1.223879e-08,,,,73.43245,8753591000000000,1.666132,,1.248578,0.927234,-0.001153,7.58043,0.483691,,,,,,3,"p-type",0.021,249.7,249.7,1,1,25,1,"Generalized",500,2.509487,0.246034,2.2,0,1000,1.564193,1.66e-30,"Sinton","OFF","Center Point",3000000000000000,30,2000000000000000,4000000000000000,"OFF","Dark Rsh (Cell only)",0.4,"True","RTD (Internal)",2,10,-0.05,1,0.01,"A",0,"16-131484","True",0,0,"Full IV","Recipe\MultiFlash\Encapsulated Cell_NPT_1649Cal.mfi ","False",-2,-0.007541,"True","05/16/17 13:51:51","MultiFlash v1.27"
39,"Kayla","Encapsulated Cells","C552_18hrs85C","05/16/17 13:53:59",8.862418999999999,0.637037,8.330215000000001,0.494759,4.121449,73.001729,16.505604,588.47601,0.007366,0.035492,0.637037,0.033361,0.494759,0.016506,16.505604,146942.459759,1.839261,8.330215000000001,0.494759,73.001729,4.121449,16.505604,0.007366,0.033361,0.494759,0.016506,16.505604,1.839261,1.668246,24.837212,27.526574,0.033768,0.550293,0.018583,82.187665,18.582534,1.207465,1.088873,7.60742e-13,7.703613e-09,,,,61.859293,7001939000000000,2.058844,,1.247838,0.928611,-0.00092,5.446351,0.494759,,,,,,3,"p-type",0.021,249.7,249.7,1,1,25,1,"Generalized",500,1.863573,0.246034,2.2,0,1000,1.826434,1.66e-30,"Sinton","OFF","Center Point",3000000000000000,30,2000000000000000,4000000000000000,"OFF","Dark Rsh (Cell only)",0.4,"True","RTD (Internal)",2,10,-0.05,1,0.01,"A",0,"16-131484","True",0,0,"Full IV","Recipe\MultiFlash\Encapsulated Cell_NPT_1649Cal.mfi ","False",-2,-0.001874,"False","05/16/17 13:53:59","MultiFlash v1.27"
73,"Kayla","Tabbed Cells","C608_20min 200C in dark","05/18/17 16:08:39",8.909069000000001,0.650756,7.974716,0.471787,3.762364,64.894869,15.658247,361.216359,0.014636,0.037078,0.650756,0.033189,0.471787,0.015658,15.658247,86793.066852,3.516826,7.974716,0.471787,64.894869,3.762364,15.658247,0.014636,0.033189,0.471787,0.015658,15.658247,3.516826,3.669313,24.801359,28.335621,0.035221,0.567103,0.019974,82.781789,19.974117,1.050373,1.117931,4.100906e-13,7.904272e-09,,,,117.08914,9496797000000000,1.542885,,1.237327,0.932258,-0.000563,11.993687,0.471787,,,,,,3,"p-type",0.021,240.28,240.28,1,1,25,1,"Generalized",500,3.793,0.246613,2.2,0,1000,17.873821,1.66e-30,"Sinton","OFF","Center Point",3000000000000000,30,2000000000000000,4000000000000000,"OFF","Dark Rsh (Cell only)",0.4,"True","RTD (Internal)",2,10,-0.05,1,0.01,"A",0,"16-131484","True",0,0,"Full IV","Recipe\MultiFlash\Tabbed Cell_NPT_1649Cal.mfi reverse anneal at 200C in dark for about 20 min","False",-2,-0.005265,"False","05/18/17 16:08:39","MultiFlash v1.27"
74,"Kayla","Humidity Freeze","Encap_NPT_1649","05/19/17 11:49:46",8.87973,,,,,,,,,0.035562,,,,,,,,8.87973,-0.012813,,-0.113777,-0.455655,0.001443,0.035562,-0.012813,-0.000456,-0.455655,0.360308,1.535871,25.019144,534.754586,,,,,,,,,,,,,,,,,1.253103,0.929693,-0.012813,5.173724,-0.012813,,,,,,3,"p-type",0.021,249.7,249.7,1,1,25,1,"Generalized",500,1.782833,0.246604,2.2,0,1000,,1.66e-30,"Sinton","OFF","Center Point",3000000000000000,30,2000000000000000,4000000000000000,"OFF","Dark Rsh (Cell only)",0.4,"True","RTD (Internal)",2,10,-0.05,1,0.01,"A",0,"16-131484","True",0,0,"Full IV","Recipe\MultiFlash\Encapsulated Cell_NPT_1649Cal.mfi HF IV 5/19/17","True",0,,"False","05/19/17 11:49:46","MultiFlash v1.27"
75,"Kayla","Humidity Freeze","Encap_NPT_1649","05/19/17 11:51:04",8.877216000000001,0.6381019999999999,8.240612,0.498313,4.106403,72.492711,16.445346,489.429869,0.007711,0.035552,0.6381019999999999,0.033002,0.498313,0.016445,16.445346,122210.638329,1.925522,8.240612,0.498313,72.492711,4.106403,16.445346,0.007711,0.033002,0.498313,0.016445,16.445346,1.925522,1.892878,24.98129,27.015545,0.033782,0.551535,0.018632,82.13047400000001,18.631722,1.204721,1.102736,6.943705e-13,1.059702e-08,,,,64.540797,7390558000000000,1.955815,,1.249818,0.932235,-0.001063,6.301828,0.498313,,,,,,3,"p-type",0.021,249.7,249.7,1,1,25,1,"Generalized",500,1.952353,0.246604,2.2,0,1000,1.736209,1.66e-30,"Sinton","OFF","Center Point",3000000000000000,30,2000000000000000,4000000000000000,"OFF","Dark Rsh (Cell only)",0.4,"True","RTD (Internal)",2,10,-0.05,1,0.01,"A",0,"16-131484","True",0,0,"Full IV","Recipe\MultiFlash\Encapsulated Cell_NPT_1649Cal.mfi HF IV 5/19/17","False",-2,-0.001957,"False","05/19/17 11:51:04","MultiFlash v1.27"
82,"Kayla","Humidity Freeze","C592_cleaned","05/19/17 12:32:32",8.762203,0.6422949999999999,8.179703999999999,0.5014,4.101306,72.874351,16.424935,538.1312840000001,0.00718,0.035091,0.6422949999999999,0.032758,0.5014,0.016425,16.424935,134371.381609,1.792833,8.179703999999999,0.5014,72.874351,4.101306,16.424935,0.00718,0.032758,0.5014,0.016425,16.424935,1.792833,1.811058,24.876957,26.323506,0.033233,0.553236,0.018386,81.574499,18.385836,1.142644,1.197596,6.121381e-13,1.127633e-08,,,,66.304686,6116063000000000,2.34213,,1.25039,0.933732,-0.002255,5.90832,0.5014,,,,,,3,"p-type",0.021,249.7,249.7,1,1,25,1,"Generalized",500,1.837201,0.246604,2.2,0,1000,0.544189,1.66e-30,"Sinton","OFF","Center Point",3000000000000000,30,2000000000000000,4000000000000000,"OFF","Dark Rsh (Cell only)",0.4,"True","RTD (Internal)",2,10,-0.05,1,0.01,"A",0,"16-131484","True",0,0,"Full IV","Recipe\MultiFlash\Encapsulated Cell_NPT_1649Cal.mfi HF IV 5/19/17","False",-2,-0.003068,"False","05/19/17 12:32:32","MultiFlash v1.27"
83,"Kayla","Humidity Freeze","C587_cleaned","05/19/17 12:35:23",8.978186000000001,0.660771,8.312322999999999,0.516062,4.289676,72.30772,17.179319,9.083192,0.007827000000000001,0.035956,0.660771,0.033289,0.516062,0.017179,17.179319,2268.072965,1.954277,8.312322999999999,0.516062,72.30772,4.289676,17.179319,0.007827000000000001,0.033289,0.516062,0.017179,17.179319,1.954277,1.917453,24.766749,28.423626,0.033903,0.572372,0.019405,81.67609899999999,19.405117,1.105516,1.270694,2.702396e-13,1.021011e-08,,,,129.700475,8107556000000000,1.791413,,1.242417,0.93255,-0.000927,6.274725,0.516062,,,,,,3,"p-type",0.021,249.7,249.7,1,1,25,1,"Generalized",500,1.996123,0.246604,2.2,0,1000,1.96344,1.66e-30,"Sinton","OFF","Center Point",3000000000000000,30,2000000000000000,4000000000000000,"OFF","Dark Rsh (Cell only)",0.4,"True","RTD (Internal)",2,10,-0.05,1,0.01,"A",0,"16-131484","True",0,0,"Full IV","Recipe\MultiFlash\Encapsulated Cell_NPT_1649Cal.mfi HF IV 5/19/17","False",-2,-0.229035,"True","05/19/17 12:35:23","MultiFlash v1.27"
84,"Kayla","Humidity Freeze","C593_cleaned","05/19/17 12:37:32",8.668196999999999,0.6452560000000001,8.088514,0.500802,4.050744,72.422579,16.222444,102.498101,0.008323000000000001,0.034714,0.6452560000000001,0.032393,0.500802,0.016222,16.222444,25593.775933,2.078262,8.088514,0.500802,72.422579,4.050744,16.222444,0.008323000000000001,0.032393,0.500802,0.016222,16.222444,2.078262,2.118098,24.82562,27.441569,0.032991,0.55958,0.018461,82.417227,18.461216,1.1266,1.114777,4.978242e-13,8.506773e-09,,,,90.23096200000001,8020879000000000,1.809741,,1.235103,0.934859,-0.002867,6.794144,0.500802,,,,,,3,"p-type",0.021,249.7,249.7,1,1,25,1,"Generalized",500,2.101564,0.246604,2.2,0,1000,2.240229,1.66e-30,"Sinton","OFF","Center Point",3000000000000000,30,2000000000000000,4000000000000000,"OFF","Dark Rsh (Cell only)",0.4,"True","RTD (Internal)",2,10,-0.05,1,0.01,"A",0,"16-131484","True",0,0,"Full IV","Recipe\MultiFlash\Encapsulated Cell_NPT_1649Cal.mfi HF IV 5/19/17","False",-2,-0.018758,"True","05/19/17 12:37:32","MultiFlash v1.27"
40,"Kayla","Encapsulated Cells","CFLCR1_18hr85C_light1hour","05/16/17 15:37:56",8.813421,0.639723,8.223939,0.485196,3.990223,70.771877,15.980068,282.381193,0.0092,0.035296,0.639723,0.032935,0.485196,0.01598,15.980068,70510.58399699999,2.297238,8.223939,0.485196,70.771877,3.990223,15.980068,0.0092,0.032935,0.485196,0.01598,15.980068,2.297238,2.124428,24.82562,27.583578,0.033475,0.553267,0.018521,82.02386799999999,18.520732,1.174119,1.135402,6.21562e-13,1.2721e-08,,,,67.13749300000001,8493202000000000,1.714359,,1.247194,0.932854,-0.00071,6.867223,0.485196,,,,,,3,"p-type",0.021,249.7,249.7,1,1,25,1,"Generalized",500,2.322072,0.246034,2.2,0,1000,1.637563,1.66e-30,"Sinton","OFF","Center Point",3000000000000000,30,2000000000000000,4000000000000000,"OFF","Dark Rsh (Cell only)",0.4,"True","RTD (Internal)",2,10,-0.05,1,0.01,"A",0,"16-131484","True",0,0,"Full IV","Recipe\MultiFlash\Encapsulated Cell_NPT_1649Cal.mfi ","False",-2,-0.007675,"True","05/16/17 15:37:56","MultiFlash v1.27"
41,"Kayla","Encapsulated Cells","C552_18hr85C_light1hour","05/16/17 15:39:29",8.846420999999999,0.6381829999999999,8.319075,0.494939,4.117433,72.931298,16.48952,570.945912,0.007483,0.035428,0.6381829999999999,0.033316,0.494939,0.01649,16.48952,142565.194147,1.868558,8.319075,0.494939,72.931298,4.117433,16.48952,0.007483,0.033316,0.494939,0.01649,16.48952,1.868558,1.677137,24.812372,27.664582,0.033718,0.551434,0.018593,82.236473,18.593388,1.215166,1.083965,7.300676e-13,7.166754e-09,,,,65.055132,7824810000000000,1.852683,,1.248038,0.932122,-0.001129,5.448933,0.494939,,,,,,3,"p-type",0.021,249.7,249.7,1,1,25,1,"Generalized",500,1.881113,0.246034,2.2,0,1000,2.079183,1.66e-30,"Sinton","OFF","Center Point",3000000000000000,30,2000000000000000,4000000000000000,"OFF","Dark Rsh (Cell only)",0.4,"True","RTD (Internal)",2,10,-0.05,1,0.01,"A",0,"16-131484","True",0,0,"Full IV","Recipe\MultiFlash\Encapsulated Cell_NPT_1649Cal.mfi ","False",-2,-0.001965,"False","05/16/17 15:39:29","MultiFlash v1.27"
42,"Kayla","Tabbed Cells","Encap_NPT_1649","05/16/17 16:52:31",8.878990999999999,,,,,,,,,0.035559,,,,,,,,8.878990999999999,-0.008701,,-0.07725600000000001,-0.309394,0.00098,0.035559,-0.008701,-0.000309,-0.309394,0.244693,1.445737,24.837094,4436.62776,,,,,,,,,,,,,,,,,1.245327,0.930803,-0.008701,4.84888,-0.008701,,,,,,3,"p-type",0.021,249.7,249.7,1,1,25,1,"Generalized",500,1.792197,0.246024,2.2,0,1000,,1.66e-30,"Sinton","OFF","Center Point",3000000000000000,30,2000000000000000,4000000000000000,"OFF","Dark Rsh (Cell only)",0.4,"True","RTD (Internal)",2,10,-0.05,1,0.01,"A",0,"16-131484","True",0,0,"Full IV","Recipe\MultiFlash\Tabbed Cell_NPT_1649Cal.mfi","True",0,,"False","05/16/17 16:52:31","MultiFlash v1.27"
85,"Kayla","Humidity Freeze","C587_Cleaned","05/19/17 14:14:30",9.074210000000001,0.658982,8.439356999999999,0.498229,4.20473,70.316245,16.839126,8.915362999999999,0.008918000000000001,0.03634,0.658982,0.033798,0.498229,0.016839,16.839126,2226.166112,2.226939,8.439356999999999,0.498229,70.316245,4.20473,16.839126,0.008918000000000001,0.033798,0.498229,0.016839,16.839126,2.226939,2.329836,24.900473,28.020603,0.034109,0.568819,0.019402,81.01828399999999,19.402018,1.118674,1.363133,2.817758e-13,1.461648e-08,,,,101.988125,6929663000000000,2.079268,,1.223623,0.935355,-0.000474,7.683745,0.498229,,,,,,3,"p-type",0.021,249.7,249.7,1,1,25,1,"Generalized",500,2.495252,0.246604,2.2,0,1000,-0.973532,1.66e-30,"Sinton","OFF","Center Point",3000000000000000,30,2000000000000000,4000000000000000,"OFF","Dark Rsh (Cell only)",0.4,"True","RTD (Internal)",2,10,-0.05,1,0.01,"A",0,"16-131484","True",0,0,"Full IV","Recipe\MultiFlash\Encapsulated Cell_NPT_1649Cal.mfi HF IV 5/19/17","False",-2,-0.252596,"True","05/19/17 14:14:30","MultiFlash v1.27"
86,"Kayla","Humidity Freeze","C592_Cleaned","05/19/17 14:15:56",8.815310999999999,0.641195,8.282679,0.495801,4.106562,72.65248699999999,16.445984,566.71423,0.007542,0.035304,0.641195,0.033171,0.495801,0.016446,16.445984,141508.543218,1.883299,8.282679,0.495801,72.65248699999999,4.106562,16.445984,0.007542,0.033171,0.495801,0.016446,16.445984,1.883299,1.85158,24.857085,26.863537,0.033496,0.553484,0.018539,81.90008899999999,18.539318,1.145623,1.151487,6.343049e-13,9.825922e-09,,,,67.362177,6289323000000000,2.280507,,1.24471,0.930696,-0.002149,6.058748,0.495801,,,,,,3,"p-type",0.021,249.7,249.7,1,1,25,1,"Generalized",500,1.913124,0.246604,2.2,0,1000,0.870215,1.66e-30,"Sinton","OFF","Center Point",3000000000000000,30,2000000000000000,4000000000000000,"OFF","Dark Rsh (Cell only)",0.4,"True","RTD (Internal)",2,10,-0.05,1,0.01,"A",0,"16-131484","True",0,0,"Full IV","Recipe\MultiFlash\Encapsulated Cell_NPT_1649Cal.mfi HF IV 5/19/17","False",-2,-0.002935,"False","05/19/17 14:15:56","MultiFlash v1.27"
87,"Kayla","Humidity Freeze","C593_Cleaned","05/19/17 14:17:35",8.768192000000001,0.642004,8.133634000000001,0.496786,4.040679,71.78054,16.182133,102.700258,0.008411999999999999,0.035115,0.642004,0.032574,0.496786,0.016182,16.182133,25644.254382,2.100478,8.133634000000001,0.496786,71.78054,4.040679,16.182133,0.008411999999999999,0.032574,0.496786,0.016182,16.182133,2.100478,2.084012,24.89683,28.048604,0.033306,0.555163,0.01849,82.019004,18.490282,1.140523,1.152624,5.71336e-13,1.166941e-08,,,,73.828401,6822586000000000,2.110313,,1.248248,0.930715,-0.002374,6.807215,0.496786,,,,,,3,"p-type",0.021,249.7,249.7,1,1,25,1,"Generalized",500,2.133066,0.246604,2.2,0,1000,1.342509,1.66e-30,"Sinton","OFF","Center Point",3000000000000000,30,2000000000000000,4000000000000000,"OFF","Dark Rsh (Cell only)",0.4,"True","RTD (Internal)",2,10,-0.05,1,0.01,"A",0,"16-131484","True",0,0,"Full IV","Recipe\MultiFlash\Encapsulated Cell_NPT_1649Cal.mfi HF IV 5/19/17","False",-2,-0.018452,"True","05/19/17 14:17:35","MultiFlash v1.27"
43,"Kayla","Tabbed Cells","C608","05/16/17 16:54:41",8.886100000000001,0.64689,8.273718000000001,0.5036580000000001,4.167123,72.492744,16.688519,398.681269,0.008049000000000001,0.035587,0.64689,0.033135,0.5036580000000001,0.016689,16.688519,99550.712898,2.009759,8.273718000000001,0.5036580000000001,72.492744,4.167123,16.688519,0.008049000000000001,0.033135,0.5036580000000001,0.016689,16.688519,2.009759,1.619008,24.77594,27.363565,0.033785,0.561258,0.018962,82.36775,18.961839,1.110194,1.131236,4.668414e-13,1.010352e-08,,,,92.717163,9451567000000000,1.549838,,1.241386,0.929117,-0.001199,5.179299,0.5036580000000001,,,,,,3,"p-type",0.021,249.7,249.7,1,1,25,1,"Generalized",500,2.005707,0.246024,2.2,0,1000,1.137345,1.66e-30,"Sinton","OFF","Center Point",3000000000000000,30,2000000000000000,4000000000000000,"OFF","Dark Rsh (Cell only)",0.4,"True","RTD (Internal)",2,10,-0.05,1,0.01,"A",0,"16-131484","True",0,0,"Full IV","Recipe\MultiFlash\Tabbed Cell_NPT_1649Cal.mfi","False",-2,-0.005276,"False","05/16/17 16:54:41","MultiFlash v1.27"
44,"Kayla","Tabbed Cells","C609","05/16/17 16:56:32",8.833603,0.645881,8.276401,0.5081329999999999,4.205509,73.71034299999999,16.842247,213.305878,0.007153,0.035377,0.645881,0.033145,0.5081329999999999,0.016842,16.842247,53262.477802,1.786041,8.276401,0.5081329999999999,73.71034299999999,4.205509,16.842247,0.007153,0.033145,0.5081329999999999,0.016842,16.842247,1.786041,1.418612,24.81734,27.196556,0.033621,0.560526,0.018845,82.476974,18.845354,1.126645,1.109865,4.926665e-13,8.556144e-09,,,,91.11322800000001,9853527000000000,1.490263,,1.247129,0.925818,-0.001324,4.552769,0.5081329999999999,,,,,,3,"p-type",0.021,249.7,249.7,1,1,25,1,"Generalized",500,1.790814,0.246024,2.2,0,1000,1.313518,1.66e-30,"Sinton","OFF","Center Point",3000000000000000,30,2000000000000000,4000000000000000,"OFF","Dark Rsh (Cell only)",0.4,"True","RTD (Internal)",2,10,-0.05,1,0.01,"A",0,"16-131484","True",0,0,"Full IV","Recipe\MultiFlash\Tabbed Cell_NPT_1649Cal.mfi","False",-2,-0.011947,"True","05/16/17 16:56:32","MultiFlash v1.27"
45,"Kayla","Pre-Reverse Polarity PID","Encap_NPT_1649","05/17/17 08:56:38",8.880644999999999,,,,,,,,,0.035565,,,,,,,,8.880644999999999,-0.00732,,-0.06501,-0.260354,0.000824,0.035565,-0.00732,-0.00026,-0.260354,0.205832,1.014329,24.893282,240.545758,,,,,,,,,,,,,,,,,1.246327,0.932513,-0.00732,3.376541,-0.00732,,,,,,3,"p-type",0.021,249.7,249.7,1,1,25,1,"Generalized",500,1.782833,0.246039,2.2,0,1000,,1.66e-30,"Sinton","OFF","Center Point",3000000000000000,30,2000000000000000,4000000000000000,"OFF","Dark Rsh (Cell only)",0.4,"True","RTD (Internal)",2,10,-0.05,1,0.01,"A",0,"16-131484","True",0,0,"Full IV","Recipe\MultiFlash\Encapsulated Cell_NPT_1649Cal.mfi","True",0,,"False","05/17/17 08:56:38","MultiFlash v1.27"
88,"Kayla","Humidity Freeze","C605_Cleaned","05/19/17 14:18:52",8.764415,0.635292,8.166639,0.482609,3.94129,70.785113,15.7841,298.174288,0.009103,0.0351,0.635292,0.032706,0.482609,0.015784,15.7841,74454.11975,2.273013,8.166639,0.482609,70.785113,3.94129,15.7841,0.009103,0.032706,0.482609,0.015784,15.7841,2.273013,2.247766,24.835556,28.170611,0.03333,0.548306,0.018275,81.955226,18.274881,1.191074,1.122062,7.74813e-13,1.103537e-08,,,,56.956672,6878861000000000,2.093877,,1.250884,0.930746,-0.002382,7.220476,0.482609,,,,,,3,"p-type",0.021,249.7,249.7,1,1,25,1,"Generalized",500,2.325214,0.246604,2.2,0,1000,1.529699,1.66e-30,"Sinton","OFF","Center Point",3000000000000000,30,2000000000000000,4000000000000000,"OFF","Dark Rsh (Cell only)",0.4,"True","RTD (Internal)",2,10,-0.05,1,0.01,"A",0,"16-131484","True",0,0,"Full IV","Recipe\MultiFlash\Encapsulated Cell_NPT_1649Cal.mfi HF IV 5/19/17","False",-2,-0.005257,"False","05/19/17 14:18:52","MultiFlash v1.27"
89,"Kayla","Humidity Freeze","C606_Cleaned","05/19/17 14:20:02",8.734505,0.644429,8.143744999999999,0.499574,4.068407,72.27884,16.29318,322.769512,0.008059,0.03498,0.644429,0.032614,0.499574,0.016293,16.29318,80595.54717799999,2.012287,8.143744999999999,0.499574,72.27884,4.068407,16.29318,0.008059,0.032614,0.499574,0.016293,16.29318,2.012287,2.038308,24.835556,27.45057,0.033167,0.5572820000000001,0.018483,81.99531899999999,18.483479,1.123909,1.167069,5.420389e-13,9.522424e-09,,,,79.371375,6727700000000000,2.138641,,1.238512,0.92938,-0.002636,6.580527,0.499574,,,,,,3,"p-type",0.021,249.7,249.7,1,1,25,1,"Generalized",500,2.054645,0.246604,2.2,0,1000,1.351204,1.66e-30,"Sinton","OFF","Center Point",3000000000000000,30,2000000000000000,4000000000000000,"OFF","Dark Rsh (Cell only)",0.4,"True","RTD (Internal)",2,10,-0.05,1,0.01,"A",0,"16-131484","True",0,0,"Full IV","Recipe\MultiFlash\Encapsulated Cell_NPT_1649Cal.mfi HF IV 5/19/17","False",-2,-0.009015,"True","05/19/17 14:20:02","MultiFlash v1.27"
90,"Kayla","Humidity Freeze","C607_Cleaned","05/19/17 14:21:43",8.878124,0.625593,8.226402,0.476132,3.916849,70.521906,15.686221,441.5941,0.009176,0.035555,0.625593,0.032945,0.476132,0.015686,15.686221,110266.046682,2.291201,8.226402,0.476132,70.521906,3.916849,15.686221,0.009176,0.032945,0.476132,0.015686,15.686221,2.291201,2.416765,24.833348,25.492458,0.033766,0.541011,0.018268,82.129137,18.268023,1.244813,1.090812,1.129082e-12,9.64442e-09,,,,42.444393,5207290000000000,2.731845,,1.252,0.932863,-0.001756,7.924268,0.476132,,,,,,3,"p-type",0.021,249.7,249.7,1,1,25,1,"Generalized",500,2.434171,0.246604,2.2,0,1000,5.298911,1.66e-30,"Sinton","OFF","Center Point",3000000000000000,30,2000000000000000,4000000000000000,"OFF","Dark Rsh (Cell only)",0.4,"True","RTD (Internal)",2,10,-0.05,1,0.01,"A",0,"16-131484","True",0,0,"Full IV","Recipe\MultiFlash\Encapsulated Cell_NPT_1649Cal.mfi HF IV 5/19/17","False",-2,-0.00193,"False","05/19/17 14:21:43","MultiFlash v1.27"
46,"Kayla","Pre-Reverse Polarity PID","Encap_NPT_1649","05/17/17 08:58:29",8.881225000000001,0.638828,8.169026000000001,0.470683,3.845018,67.77060899999999,15.398552,653.098557,0.011668,0.035568,0.638828,0.032715,0.470683,0.015399,15.398552,163078.709606,2.913469,8.169026000000001,0.470683,67.77060899999999,3.845018,15.398552,0.011668,0.032715,0.470683,0.015399,15.398552,2.913469,2.546796,24.911734,27.073548,0.033804,0.552412,0.018674,82.184304,18.67357,1.196618,1.100423,6.743461e-13,1.016548e-08,,,,67.682391,7703056000000000,1.880437,,1.216108,0.931544,-0.001316,8.004356,0.470683,,,,,,3,"p-type",0.021,249.7,249.7,1,1,25,1,"Generalized",500,2.933362,0.246039,2.2,0,1000,3.614119,1.66e-30,"Sinton","OFF","Center Point",3000000000000000,30,2000000000000000,4000000000000000,"OFF","Dark Rsh (Cell only)",0.4,"True","RTD (Internal)",2,10,-0.05,1,0.01,"A",0,"16-131484","True",0,0,"Full IV","Recipe\MultiFlash\Encapsulated Cell_NPT_1649Cal.mfi","False",-2,-0.001724,"False","05/17/17 08:58:29","MultiFlash v1.27"
47,"Kayla","Pre-Reverse Polarity PID","C553","05/17/17 09:01:22",8.72063,0.635232,8.174232,0.500945,4.094837,73.918995,16.399026,384.326775,0.007058,0.034924,0.635232,0.032736,0.500945,0.016399,16.399026,95966.395748,1.76243,8.174232,0.500945,73.918995,4.094837,16.399026,0.007058,0.032736,0.500945,0.016399,16.399026,1.76243,1.376111,24.910262,25.412454,0.033251,0.5513710000000001,0.018334,82.63961399999999,18.333707,1.118527,1.066074,7.542552e-13,6.396816e-09,,,,66.351691,8088057000000000,1.795503,,1.247149,0.9307299999999999,-0.002303,4.296173,0.500945,,,,,,3,"p-type",0.021,249.7,249.7,1,1,25,1,"Generalized",500,1.767362,0.246039,2.2,0,1000,1.777271,1.66e-30,"Sinton","OFF","Center Point",3000000000000000,30,2000000000000000,4000000000000000,"OFF","Dark Rsh (Cell only)",0.4,"True","RTD (Internal)",2,10,-0.05,1,0.01,"A",0,"16-131484","True",0,0,"Full IV","Recipe\MultiFlash\Encapsulated Cell_NPT_1649Cal.mfi","False",-2,-0.004511,"False","05/17/17 09:01:22","MultiFlash v1.27"
48,"Kayla","Pre-Reverse Polarity PID","C553_repeat","05/17/17 09:02:51",8.723413000000001,0.634226,8.125375999999999,0.502951,4.086665,73.865015,16.366301,383.848772,0.007018,0.034936,0.634226,0.032541,0.502951,0.016366,16.366301,95847.038334,1.752351,8.125375999999999,0.502951,73.865015,4.086665,16.366301,0.007018,0.032541,0.502951,0.016366,16.366301,1.752351,1.385725,24.927743,26.547519,0.033256,0.550303,0.018301,82.597291,18.301115,1.122385,1.068,7.857347e-13,6.649868e-09,,,,63.828973,7822331000000000,1.853239,,1.25296,0.929887,-0.002299,4.443065,0.502951,,,,,,3,"p-type",0.021,249.7,249.7,1,1,25,1,"Generalized",500,1.77027,0.246039,2.2,0,1000,1.400672,1.66e-30,"Sinton","OFF","Center Point",3000000000000000,30,2000000000000000,4000000000000000,"OFF","Dark Rsh (Cell only)",0.4,"True","RTD (Internal)",2,10,-0.05,1,0.01,"A",0,"16-131484","True",0,0,"Full IV","Recipe\MultiFlash\Encapsulated Cell_NPT_1649Cal.mfi","False",-2,-0.00457,"False","05/17/17 09:02:51","MultiFlash v1.27"
91,"Kayla","Humidity Freeze","Encap_NPT_1649","05/19/17 14:41:54",8.885963,0.63753,8.253647000000001,0.475932,3.928174,69.34023000000001,15.731573,590.113039,0.010324,0.035587,0.63753,0.033054,0.475932,0.015732,15.731573,147351.225929,2.577863,8.253647000000001,0.475932,69.34023000000001,3.928174,15.731573,0.010324,0.033054,0.475932,0.015732,15.731573,2.577863,2.616693,24.810716,28.296618,0.033817,0.551025,0.018634,82.132139,18.633739,1.202679,1.103296,7.0959e-13,1.065059e-08,,,,63.216217,6972005000000000,2.067252,,1.231182,0.932758,-0.001566,8.662012000000001,0.475932,,,,,,3,"p-type",0.021,249.7,249.7,1,1,25,1,"Generalized",500,2.617807,0.246604,2.2,0,1000,3.08573,1.66e-30,"Sinton","OFF","Center Point",3000000000000000,30,2000000000000000,4000000000000000,"OFF","Dark Rsh (Cell only)",0.4,"True","RTD (Internal)",2,10,-0.05,1,0.01,"A",0,"16-131484","True",0,0,"Full IV","Recipe\MultiFlash\Encapsulated Cell_NPT_1649Cal.mfi HF IV 5/19/17","False",-2,-0.002001,"False","05/19/17 14:41:54","MultiFlash v1.27"
92,"Kayla","Humidity Freeze","Encap_NPT_1649_repeat","05/19/17 14:54:55",8.887559,0.637606,8.309189,0.486701,4.044091,71.36510699999999,16.1958,593.032446,0.008649,0.035593,0.637606,0.033277,0.486701,0.016196,16.1958,148080.201816,2.159719,8.309189,0.486701,71.36510699999999,4.044091,16.1958,0.008649,0.033277,0.486701,0.016196,16.1958,2.159719,2.117249,24.812372,27.327563,0.03382,0.551019,0.018636,82.11637500000001,18.635724,1.202708,1.103567,7.08376e-13,1.074727e-08,,,,62.58346,8161304000000000,1.780242,,1.249676,0.9330310000000001,-0.001629,6.972248,0.486701,,,,,,3,"p-type",0.021,249.7,249.7,1,1,25,1,"Generalized",500,2.186335,0.246604,2.2,0,1000,1.977045,1.66e-30,"Sinton","OFF","Center Point",3000000000000000,30,2000000000000000,4000000000000000,"OFF","Dark Rsh (Cell only)",0.4,"True","RTD (Internal)",2,10,-0.05,1,0.01,"A",0,"16-131484","True",0,0,"Full IV","Recipe\MultiFlash\Encapsulated Cell_NPT_1649Cal.mfi HF IV 5/19/17","False",-2,-0.002039,"False","05/19/17 14:54:55","MultiFlash v1.27"
93,"Kayla","Humidity Freeze","Encap_NPT_1649_repeat2","05/19/17 15:31:06",8.887283,0.637034,8.174007,0.496872,4.061433,71.73777800000001,16.265249,496.370062,0.008201999999999999,0.035592,0.637034,0.032735,0.496872,0.016265,16.265249,123943.604422,2.047975,8.174007,0.496872,71.73777800000001,4.061433,16.265249,0.008201999999999999,0.032735,0.496872,0.016265,16.265249,2.047975,2.005392,24.780908,26.852536,0.033814,0.5504520000000001,0.018613,82.09351700000001,18.613226,1.205911,1.104201,7.245763e-13,1.093486e-08,,,,62.343958,7129806000000000,2.023717,,1.241181,0.933964,-0.001722,6.54091,0.496872,,,,,,3,"p-type",0.021,249.7,249.7,1,1,25,1,"Generalized",500,2.091936,0.246604,2.2,0,1000,1.843907,1.66e-30,"Sinton","OFF","Center Point",3000000000000000,30,2000000000000000,4000000000000000,"OFF","Dark Rsh (Cell only)",0.4,"True","RTD (Internal)",2,10,-0.05,1,0.01,"A",0,"16-131484","True",0,0,"Full IV","Recipe\MultiFlash\Encapsulated Cell_NPT_1649Cal.mfi HF IV 5/19/17","False",-2,-0.002067,"False","05/19/17 15:31:06","MultiFlash v1.27"
49,"Kayla","Pre-Reverse Polarity PID","C563","05/17/17 09:04:18",8.704983,0.632585,8.172964,0.491721,4.018815,72.981267,16.094572,402.258073,0.007654,0.034862,0.632585,0.032731,0.491721,0.016095,16.094572,100443.840742,1.911298,8.172964,0.491721,72.981267,4.018815,16.094572,0.007654,0.032731,0.491721,0.016095,16.094572,1.911298,1.545474,24.950468,26.348507,0.033182,0.547863,0.018179,82.434318,18.179255,1.160622,1.067316,8.580545e-13,6.872172e-09,,,,57.593207,7638406000000000,1.89553,,1.24369,0.930105,-0.002138,4.878688,0.491721,,,,,,3,"p-type",0.021,249.7,249.7,1,1,25,1,"Generalized",500,1.91547,0.246039,2.2,0,1000,1.831552,1.66e-30,"Sinton","OFF","Center Point",3000000000000000,30,2000000000000000,4000000000000000,"OFF","Dark Rsh (Cell only)",0.4,"True","RTD (Internal)",2,10,-0.05,1,0.01,"A",0,"16-131484","True",0,0,"Full IV","Recipe\MultiFlash\Encapsulated Cell_NPT_1649Cal.mfi","False",-2,-0.005573,"False","05/17/17 09:04:18","MultiFlash v1.27"
