Repository: dintalframe/MLPROJECT

File: FCT450csv/MultiFlash_Database WW22 - 2021.csv (part 2 of 3)
ash_cutoff_(suns),V_at_Isc_(V),dV/dt,V_Pad_0_(V),V_Pad_1_(V),V_Pad_2_(V),V_Pad_3_(V),V_Pad_4_(V),dBreak_(A),dBreak_(V),Capacitance_(uF/cm2),Capacitance_Error_(percent),Pm/Pe,BulkSRH_AND_Jo_Power_Loss_(percent),BulkSRH_Power_Loss_(percent),Jo_Power_Loss_(percent),Rs_Power_Loss_(percent),Rsh_Power_Loss_(percent),Dark_Break_Interpolated,Calibration,Resistivity_(ohm-cm),Analysis_Resistivity_(ohm-cm),Sample_Type,Thickness_(cm),Cell_Area_(cm2),Total_Area_(cm2),Number_of_Cells_per_String,Number_of_Strings,Temperature_(C),Intensity_(suns),Analysis_Type,Nominal_Load_Voltage_(mV/cell),Rs_Modulation_Target_(ohm-cm2),Reference_Constant_(V/sun),Voltage_Temperature_Coefficient_(mV/C),Temperature_Offset_(C),Power_per_Sun_(W/m2),Conductivity_Modulation_(ohm-cm2/V),Auger_Coefficient,Auger_Method,Band_Gap_Narrowing,Fit_Method,Carrier_Density_Center_Point_(cm-3),Percent_Fit,Lower_Bound_(cm-3),Upper_Bound_(cm-3),Rsh_Lifetime_Correction,Rsh_Measurement_Method,SunsVoc_Rsh_Voltage_(V),Do_Dark_Break_Measurement,Temperature_Measurement_Method,Number_of_dRsh_Points,dRsh_Output_Vlimit_(V),Current_Transfer,Voltage_Transfer,Temperature_Transfer,Final_Bin,Bin_Index,Tester_ID,Do_Doping_Measurement,Doping_Sample_Time_(us),Doping_Measurement_Length_(us),Measurement_Type,Comments,Measurement_Date-Time_String,Software Version,Recipe_Filename,EL Pulse Current Delivered (Coulombs),Forward Dark IV (V),Forward Dark IV (A),Forward Dark IV Interpolated?,EL Pulse Energy Delivered (J),Doping Calibration Factor (V/sun)
14,"sandra","BS_210_PT_750_Z6_790","DuPo_0604_1","06/04/21 14:55:57",9.930718000000001,0.666144,7.78642,0.542567,4.224655,63.862015,16.764504,71.851816,0.010837,0.039408,0.666144,0.030898,0.542567,0.016765,16.764504,18106.657593,2.730928,7.78642,0.542567,63.862015,4.224655,16.764504,0.010837,0.030898,0.542567,0.016765,16.764504,2.730928,4.142988,24.704496,14.899852,0.037553,0.585077,0.021972,83.69793300000001,21.971658,0.959248,1.074585,2.013516e-13,3.113929e-09,126.371063,341.096747,2931.719542,188.072116,4723313000000000,1.196382,1,1.064182,0.814097,0.0058,12.074204,0.542567,,,,,,,56.241659,-0.748979,0.831027,24.802244,11.993453,12.808792,13.459876,0.087865,"False","False",3,3,"p-type",0.018,252,252,1,1,25,1,"Generalized",540,4.411283,0.284029,2.2,0,1000,58.142905,1.66e-30,"Sinton","OFF","Center Point",3000000000000000,30,2000000000000000,4000000000000000,"OFF","Dark Rsh (Cell only)",0.4,"False","RTD (Internal)",2,10,-0.05,1,0.01,"A",0,"16-131484","True",0,0,"Hunt",,"06/04/21 14:55:57","MultiFlash v1.49","Default.mfi",,,,"False",,0.200946
15,"sandra","BS_210_PT_750_Z6_790","CNT_0604_4","06/04/21 15:03:06",10.2526,0.669195,9.593722,0.546968,5.247454,76.482451,20.823231,125.549774,0.005135,0.040685,0.669195,0.03807,0.546968,0.020823,20.823231,31638.542932,1.294035,9.593722,0.546968,76.482451,5.247454,20.823231,0.005135,0.03807,0.546968,0.020823,20.823231,1.294035,1.115005,24.753939,14.359821,0.038795,0.587221,0.022781,83.674831,22.781439,0.963081,1.079599,1.857738e-13,3.509832e-09,238.922022,-757.208366,-1320.640453,200.096325,4723313000000000,1.159835,0.998823,1.089043,0.818331,0.00732,3.486973,0.546968,,,,,,,19.516598,0.028744,0.984488,6.448801,,,8.264271000000001,0.04632,"False","False",3,3,"p-type",0.018,252,252,1,1,25,1,"Generalized",540,1.30508,0.284029,2.2,0,1000,3.527558,1.66e-30,"Sinton","OFF","Center Point",3000000000000000,30,2000000000000000,4000000000000000,"OFF","Dark Rsh (Cell only)",0.4,"False","RTD (Internal)",2,10,-0.05,1,0.01,"A",0,"16-131484","True",0,0,"Hunt",,"06/04/21 15:03:06","MultiFlash v1.49","Default.mfi",,,,"False",,0.200946
16,"sandra","BS_210_PT_750_Z6_790","CNT_0604_5","06/04/21 15:17:29",9.475631,0.669415,7.590737,0.548416,4.162882,65.628246,16.519371,177.231698,0.010565,0.037602,0.669415,0.030122,0.548416,0.016519,16.519371,44662.387906,2.66232,7.590737,0.548416,65.628246,4.162882,16.519371,0.010565,0.030122,0.548416,0.016519,16.519371,2.66232,4.289542,24.682022,15.371879,0.035905,0.588842,0.021142,83.99337,21.142081,0.944048,1.046329,1.708493e-13,1.73664e-09,228.901089,-647.398147,-1544.64452,227.339705,4723313000000000,1.158184,0.999852,1.06812,0.810433,0.002652,12.730462,0.548416,,,,,,,59.321626,-0.951256,0.846287,19.992343,,,12.755829,0.037431,"False","False",3,3,"p-type",0.018,252,252,1,1,25,1,"Generalized",540,4.441462,0.284029,2.2,0,1000,52.447224,1.66e-30,"Sinton","OFF","Center Point",3000000000000000,30,2000000000000000,4000000000000000,"OFF","Dark Rsh (Cell only)",0.4,"False","RTD (Internal)",2,10,-0.05,1,0.01,"A",0,"16-131484","True",0,0,"Hunt",,"06/04/21 15:17:29","MultiFlash v1.49","Default.mfi",,,,"False",,0.200946
17,"sandra","BS_210_PT_755_Z6_800","CNT_0604_6","06/04/21 16:33:34",10.276507,0.667357,9.384696999999999,0.507387,4.761671,69.431324,18.895518,263.591926,0.010009,0.04078,0.667357,0.037241,0.507387,0.018896,18.895518,66425.16529400001,2.522376,9.384696999999999,0.507387,69.431324,4.761671,18.895518,0.010009,0.037241,0.507387,0.018896,18.895518,2.522376,2.499323,24.695506,15.38388,0.038776,0.584627,0.02267,83.29943,22.66968,0.96245,1.128023,1.934323e-13,6.173182e-09,303.890986,-347.033,-2881.570344,178.461424,4723313000000000,1.177001,0.988811,1.077455,0.816905,0.007794,7.541897,0.507387,,,,,,,23.443813,0.004304,0.947305,8.72709,,,15.619021,0.022199,"False","False",3,3,"p-type",0.018,252,252,1,1,25,1,"Generalized",540,2.600021,0.284029,2.2,0,1000,10.966889,1.66e-30,"Sinton","OFF","Center Point",3000000000000000,30,2000000000000000,4000000000000000,"OFF","Dark Rsh (Cell only)",0.4,"False","RTD (Internal)",2,10,-0.05,1,0.01,"A",0,"16-131484","True",0,0,"Hunt",,"06/04/21 16:33:34","MultiFlash v1.49","Default.mfi",,,,"False",,0.200946
18,"sandra","BS_210_PT_755_Z6_800","pv22-7-01","06/04/21 16:48:04",9.833783,0.6649,7.789041,0.531119,4.136911,63.270221,16.416312,45.252173,0.011975,0.039023,0.6649,0.030909,0.531119,0.016416,16.416312,11403.547567,3.017629,7.789041,0.531119,63.270221,4.136911,16.416312,0.011975,0.030909,0.531119,0.016416,16.416312,3.017629,4.246578,24.659549,15.184869,0.037128,0.583606,0.021668,83.511729,21.668244,0.959661,1.095509,2.06537e-13,3.992784e-09,,,,180.522791,4723313000000000,1.212051,,1.090055,0.818209,0.004864,13.764626,0.531119,,,,,,,51.76285,-0.667134,0.844515,20.906964,,,14.937745,0.140313,"False","False",3,3,"p-type",0.018,252,252,1,1,25,1,"Generalized",540,4.56618,0.284029,2.2,0,1000,45.023463,1.66e-30,"Sinton","OFF","Center Point",3000000000000000,30,2000000000000000,4000000000000000,"OFF","Dark Rsh (Cell only)",0.4,"False","RTD (Internal)",2,10,-0.05,1,0.01,"A",0,"16-131484","True",0,0,"Hunt",,"06/04/21 16:48:04","MultiFlash v1.49","Default.mfi",,,,"False",,0.200946
19,"sandra","BS_210_PT_755_Z6_800","pv22-7-02","06/04/21 16:50:07",9.875069999999999,0.6640470000000001,7.884386,0.535365,4.221026,64.369359,16.750105,46.68974,0.010922,0.039187,0.6640470000000001,0.031287,0.535365,0.01675,16.750105,11765.814354,2.752424,7.884386,0.535365,64.369359,4.221026,16.750105,0.010922,0.031287,0.535365,0.01675,16.750105,2.752424,3.88164,24.646064,15.301875,0.037145,0.581351,0.021594,82.984325,21.594065,0.980888,1.162562,2.064743e-13,7.459109999999999e-09,,,,167.223272,4723313000000000,1.204486,,1.065598,0.8103050000000001,0.005414,11.656903,0.535365,,,,,,,47.037711,-0.509781,0.852905,20.26257,,,13.857071,0.134793,"False","False",3,3,"p-type",0.018,252,252,1,1,25,1,"Generalized",540,4.15136,0.284029,2.2,0,1000,43.799325,1.66e-30,"Sinton","OFF","Center Point",3000000000000000,30,2000000000000000,4000000000000000,"OFF","Dark Rsh (Cell only)",0.4,"False","RTD (Internal)",2,10,-0.05,1,0.01,"A",0,"16-131484","True",0,0,"Hunt",,"06/04/21 16:50:07","MultiFlash v1.49","Default.mfi",,,,"False",,0.200946
20,"sandra","BS_210_PT_755_Z6_800","pv22-7-03","06/04/21 16:59:46",9.444725,0.665301,7.551506,0.540092,4.07851,64.907369,16.184562,70.885131,0.010724,0.037479,0.665301,0.029966,0.540092,0.016185,16.184562,17863.052944,2.702346,7.551506,0.540092,64.907369,4.07851,16.184562,0.010724,0.029966,0.540092,0.016185,16.184562,2.702346,4.137699,24.619096,14.672839,0.035287,0.581306,0.020512,82.263862,20.512379,1.003598,1.278476,1.678525e-13,1.303089e-08,,,,173.209646,4723313000000000,1.199915,,1.094583,0.8184940000000001,0.002501,12.730127,0.540092,,,,,,,46.403253,-0.683803,0.857706,20.156117,,,13.038908,0.092768,"False","False",3,3,"p-type",0.018,252,252,1,1,25,1,"Generalized",540,4.297588,0.284029,2.2,0,1000,48.347868,1.66e-30,"Sinton","OFF","Center Point",3000000000000000,30,2000000000000000,4000000000000000,"OFF","Dark Rsh (Cell only)",0.4,"False","RTD (Internal)",2,10,-0.05,1,0.01,"A",0,"16-131484","True",0,0,"Hunt",,"06/04/21 16:59:46","MultiFlash v1.49","Default.mfi",,,,"False",,0.200946
21,"sandra","BS_210_PT_755_Z6_800","pv22-7-04","06/04/21 17:02:30",9.593795999999999,0.661541,7.846998,0.5356,4.202849,66.22112199999999,16.677971,14.305419,0.01019,0.038071,0.661541,0.031139,0.5356,0.016678,16.677971,3604.965543,2.56778,7.846998,0.5356,66.22112199999999,4.202849,16.677971,0.01019,0.031139,0.5356,0.016678,16.677971,2.56778,3.665344,24.677527,14.430825,0.035859,0.579159,0.020768,82.46125000000001,20.768092,0.982117,1.251792,2.02164e-13,1.133025e-08,,,,153.612764,4723313000000000,1.239432,,1.071783,0.810347,0.00377,10.686568,0.5356,,,,,,,38.552204,-0.396148,0.877607,18.34109,,,12.990031,0.448516,"False","False",3,3,"p-type",0.018,252,252,1,1,25,1,"Generalized",540,3.756746,0.284029,2.2,0,1000,36.08057,1.66e-30,"Sinton","OFF","Center Point",3000000000000000,30,2000000000000000,4000000000000000,"OFF","Dark Rsh (Cell only)",0.4,"False","RTD (Internal)",2,10,-0.05,1,0.01,"A",0,"16-131484","True",0,0,"Hunt",,"06/04/21 17:02:30","MultiFlash v1.49","Default.mfi",,,,"False",,0.200946
22,"sandra","BS_210_PT_755_Z6_800","pv22-7-05","06/04/21 17:04:30",9.293514999999999,0.664451,7.27153,0.54228,3.943207,63.856717,15.647645,35.114513,0.01128,0.036879,0.664451,0.028855,0.54228,0.015648,15.647645,8848.857395999999,2.842452,7.27153,0.54228,63.856717,3.943207,15.647645,0.01128,0.028855,0.54228,0.015648,15.647645,2.842452,4.677966,24.708991,14.440826,0.034958,0.582386,0.020359,83.084716,20.359333,0.979803,1.150758,1.90298e-13,6.619928e-09,,,,182.429875,4723313000000000,1.220974,,1.071576,0.8150500000000001,0.002663,13.623462,0.54228,,,,,,,51.609264,-0.956012,0.8327870000000001,21.820569,,,13.138402,0.191305,"False","False",3,3,"p-type",0.018,252,252,1,1,25,1,"Generalized",540,4.789718,0.284029,2.2,0,1000,70.247748,1.66e-30,"Sinton","OFF","Center Point",3000000000000000,30,2000000000000000,4000000000000000,"OFF","Dark Rsh (Cell only)",0.4,"False","RTD (Internal)",2,10,-0.05,1,0.01,"A",0,"16-131484","True",0,0,"Hunt",,"06/04/21 17:04:30","MultiFlash v1.49","Default.mfi",,,,"False",,0.200946
23,"sandra","BS_210_PT_755_Z6_800","pv22-7-06","06/04/21 17:07:13",9.410088,0.662018,7.148917,0.5288389999999999,3.780625,60.68766,15.002479,54.354153,0.013544,0.037342,0.662018,0.028369,0.5288389999999999,0.015002,15.002479,13697.246477,3.413128,7.148917,0.5288389999999999,60.68766,3.780625,15.002479,0.013544,0.028369,0.5288389999999999,0.015002,15.002479,3.413128,5.3986,24.794393,15.149867,0.035437,0.581491,0.020606,83.35623099999999,20.606333,0.945861,1.121918,2.106965e-13,5.679243e-09,,,,170.574296,4723313000000000,1.249777,,1.098268,0.818739,0.002763,17.561668,0.5288389999999999,,,,,,,53.954654,-1.227746,0.811846,24.189532,,,15.48045,0.122325,"False","False",3,3,"p-type",0.018,252,252,1,1,25,1,"Generalized",540,5.669615,0.284029,2.2,0,1000,68.322042,1.66e-30,"Sinton","OFF","Center Point",3000000000000000,30,2000000000000000,4000000000000000,"OFF","Dark Rsh (Cell only)",0.4,"False","RTD (Internal)",2,10,-0.05,1,0.01,"A",0,"16-131484","True",0,0,"Hunt",,"06/04/21 17:07:13","MultiFlash v1.49","Default.mfi",,,,"False",,0.200946
24,"sandra","BS_210_PT_755_Z6_800","pv22-7-07","06/04/21 17:08:39",9.382160000000001,0.662964,7.286654,0.531009,3.869281,62.206731,15.354288,24.658037,0.012773,0.037231,0.662964,0.028915,0.531009,0.015354,15.354288,6213.825228,3.218797,7.286654,0.531009,62.206731,3.869281,15.354288,0.012773,0.028915,0.531009,0.015354,15.354288,3.218797,5.032313,24.861816,14.842849,0.035324,0.581426,0.020538,83.20863300000001,20.53812,0.957005,1.136096,2.056771e-13,5.647477e-09,,,,174.499745,4723313000000000,1.227629,,1.090144,0.818172,0.002855,16.087142,0.531009,,,,,,,51.242316,-1.027064,0.829866,22.422281,,,14.916145,0.269762,"False","False",3,3,"p-type",0.018,252,252,1,1,25,1,"Generalized",540,5.203756,0.284029,2.2,0,1000,57.842471,1.66e-30,"Sinton","OFF","Center Point",3000000000000000,30,2000000000000000,4000000000000000,"OFF","Dark Rsh (Cell only)",0.4,"False","RTD (Internal)",2,10,-0.05,1,0.01,"A",0,"16-131484","True",0,0,"Hunt",,"06/04/21 17:08:39","MultiFlash v1.49","Default.mfi",,,,"False",,0.200946
25,"sandra","BS_210_PT_755_Z6_800","pv22-7-08","06/04/21 17:09:58",9.135424,0.662017,7.041329,0.526719,3.708801,61.324744,14.717462,31.849694,0.01383,0.036252,0.662017,0.027942,0.526719,0.014717,14.717462,8026.122869,3.485207,7.041329,0.526719,61.324744,3.708801,14.717462,0.01383,0.027942,0.526719,0.014717,14.717462,3.485207,5.485851,24.812372,15.587891,0.034355,0.581131,0.019964,83.18808799999999,19.964495,0.948925,1.145692,2.032826e-13,6.169996e-09,,,,173.857549,4723313000000000,1.232279,,1.066738,0.809728,0.001334,16.33734,0.526719,,,,,,,51.275947,-1.093369,0.825392,23.129407,,,15.603689,0.214497,"False","False",3,3,"p-type",0.018,252,252,1,1,25,1,"Generalized",540,5.633614,0.284029,2.2,0,1000,61.339128,1.66e-30,"Sinton","OFF","Center Point",3000000000000000,30,2000000000000000,4000000000000000,"OFF","Dark Rsh (Cell only)",0.4,"False","RTD (Internal)",2,10,-0.05,1,0.01,"A",0,"16-131484","True",0,0,"Hunt",,"06/04/21 17:09:58","MultiFlash v1.49","Default.mfi",,,,"False",,0.200946
26,"sandra","BS_210_PT_755_Z6_800","CNT-07","06/04/21 17:42:42",5.301604,0.645362,3.150178,0.376098,1.184776,34.627845,4.701492,139.116486,0.080094,0.021038,0.645362,0.012501,0.376098,0.004701,4.701492,35057.354352,20.183626,3.150178,0.376098,34.627845,1.184776,4.701492,0.080094,0.012501,0.376098,0.004701,4.701492,20.183626,19.933714,25.019144,14.983857,0.020158,0.578446,0.01166,85.88274199999999,11.660473,0.699105,0.8839129999999999,1.850111e-13,9.999999999999999e-12,,,,195.887222,4723313000000000,1.503751,,1.068648,0.8094789999999999,-0.018908,18.406996,0.376098,,,,,,,58.9387,0.108575,0.6887489999999999,41.176558,,,40.149577,0.085203,"False","False",3,3,"p-type",0.018,252,252,1,1,25,1,"Generalized",540,26.469088,0.284029,2.2,0,1000,619.278779,1.66e-30,"Sinton","OFF","Center Point",3000000000000000,30,2000000000000000,4000000000000000,"OFF","Dark Rsh (Cell only)",0.4,"False","RTD (Internal)",2,10,-0.05,1,0.01,"A",0,"16-131484","True",0,0,"Hunt",,"06/04/21 17:42:42","MultiFlash v1.49","Default.mfi",,,,"False",,0.200946
27,"sandra","BS_210_PT_755_Z6_800","CNT-07","06/04/21 17:44:21",5.386554,0.645726,3.191659,0.377648,1.205323,34.653283,4.783029,139.279271,0.078667,0.021375,0.645726,0.012665,0.377648,0.004783,4.783029,35098.376305,19.824041,3.191659,0.377648,34.653283,1.205323,4.783029,0.078667,0.012665,0.377648,0.004783,4.783029,19.824041,19.768635,25.028134,15.19887,0.020479,0.578523,0.011847,85.834744,11.847365,0.705511,0.889706,1.865017e-13,9.999999999999999e-12,,,,195.291238,4723313000000000,1.490407,,1.097397,0.814102,-0.018496,20.141045,0.377648,,,,,,,59.540422,0.0266,0.684762,41.106171,,,39.934649,0.083804,"False","False",3,3,"p-type",0.018,252,252,1,1,25,1,"Generalized",540,26.22758,0.284029,2.2,0,1000,621.343111,1.66e-30,"Sinton","OFF","Center Point",3000000000000000,30,2000000000000000,4000000000000000,"OFF","Dark Rsh (Cell only)",0.4,"False","RTD (Internal)",2,10,-0.05,1,0.01,"A",0,"16-131484","True",0,0,"Hunt",,"06/04/21 17:44:21","MultiFlash v1.49","Default.mfi",,,,"False",,0.200946
28,"sandra","BS_210_PT_755_Z6_800","CNT-07REF","06/04/21 17:49:58",5.213004,0.639126,3.094127,0.37835,1.170664,35.136468,4.645493,23.297769,0.078857,0.020687,0.639126,0.012278,0.37835,0.004645,4.645493,5871.037747,19.871909,3.094127,0.37835,35.136468,1.170664,4.645493,0.078857,0.012278,0.37835,0.004645,4.645493,19.871909,19.872525,24.978687,14.918854,0.019793,0.572897,0.011339,85.76624700000001,11.3394,0.692673,0.890985,2.299593e-13,9.999999999999999e-12,,,,160.840955,4723313000000000,1.594315,,1.072564,0.813478,-0.019538,18.338499,0.37835,,,,,,,48.39788,-0.000322,0.681285,41.154925,,,39.204989,0.512422,"False","False",3,3,"p-type",0.018,252,252,1,1,25,1,"Generalized",540,26.631664,0.284029,2.2,0,1000,656.007173,1.66e-30,"Sinton","OFF","Center Point",3000000000000000,30,2000000000000000,4000000000000000,"OFF","Dark Rsh (Cell only)",0.4,"False","RTD (Internal)",2,10,-0.05,1,0.01,"A",0,"16-131484","True",0,0,"Hunt",,"06/04/21 17:49:58","MultiFlash v1.49","Default.mfi",,,,"False",,0.200946
29,"sandra","BS_210_PT_755_Z6_800","CNT-08","06/04/21 17:56:19",10.22787,0.667313,9.411901,0.526711,4.957356,72.633196,19.672047,133.008017,0.007837999999999999,0.040587,0.667313,0.037349,0.526711,0.019672,19.672047,33518.020244,1.975082,9.411901,0.526711,72.633196,4.957356,19.672047,0.007837999999999999,0.037349,0.526711,0.019672,19.672047,1.975082,1.926906,24.987678,14.34882,0.038603,0.58627,0.022632,83.560113,22.631504,0.951367,1.103433,1.927153e-13,4.372264e-09,267.678446,-578.900165,-1727.413568,188.796112,4723313000000000,1.169438,0.999355,1.065653,0.8111969999999999,0.007349,5.72238,0.526711,,,,,,,22.74602,0.008737,0.9579299999999999,8.0318,,,12.285523,0.04414,"False","False",3,3,"p-type",0.018,252,252,1,1,25,1,"Generalized",540,2.046397,0.284029,2.2,0,1000,9.534568999999999,1.66e-30,"Sinton","OFF","Center Point",3000000000000000,30,2000000000000000,4000000000000000,"OFF","Dark Rsh (Cell only)",0.4,"False","RTD (Internal)",2,10,-0.05,1,0.01,"A",0,"16-131484","True",0,0,"Hunt",,"06/04/21 17:56:19","MultiFlash v1.49","Default.mfi",,,,"False",,0.200946
30,"sandra","BS_210_PT_755_Z6_800","CNT-09","06/04/21 18:01:50",10.196765,0.667619,9.420920000000001,0.524832,4.944399,72.631089,19.620632,211.951637,0.007946999999999999,0.040463,0.667619,0.037385,0.524832,0.019621,19.620632,53411.81257,2.002532,9.420920000000001,0.524832,72.631089,4.944399,19.620632,0.007946999999999999,0.037385,0.524832,0.019621,19.620632,2.002532,1.985403,24.978687,14.14781,0.038565,0.586076,0.022602,83.666904,22.601858,0.95588,1.084612,1.933254e-13,3.870784e-09,258.39749,-633.441001,-1578.678992,193.376455,4723313000000000,1.170971,0.995844,1.071671,0.810934,0.007506,5.787383,0.524832,,,,,,,22.115976,0.002992,0.961263,7.638929,,,12.485013,0.027748,"False","False",3,3,"p-type",0.018,252,252,1,1,25,1,"Generalized",540,2.047871,0.284029,2.2,0,1000,8.500012999999999,1.66e-30,"Sinton","OFF","Center Point",3000000000000000,30,2000000000000000,4000000000000000,"OFF","Dark Rsh (Cell only)",0.4,"False","RTD (Internal)",2,10,-0.05,1,0.01,"A",0,"16-131484","True",0,0,"Hunt",,"06/04/21 18:01:50","MultiFlash v1.49","Default.mfi",,,,"False",,0.200946
31,"sandra","BS_210_PT_755_Z6_800","CNT-10","06/04/21 18:15:03",10.223155,0.667193,9.405624,0.528184,4.9679,72.834352,19.713887,84.283745,0.007715,0.040568,0.667193,0.037324,0.528184,0.019714,19.713887,21239.503797,1.944232,9.405624,0.528184,72.834352,4.9679,19.713887,0.007715,0.037324,0.528184,0.019714,19.713887,1.944232,1.903056,24.947222,15.007858,0.038618,0.58624,0.02264,83.64350899999999,22.639574,0.952247,1.089214,1.963807e-13,3.539243e-09,272.507552,-543.141702,-1841.140159,190.192079,4723313000000000,1.166714,0.999955,1.090167,0.814931,0.007577,5.914071,0.528184,,,,,,,22.968739,0.007858,0.955936,8.057859000000001,,,12.078738,0.06972100000000001,"False","False",3,3,"p-type",0.018,252,252,1,1,25,1,"Generalized",540,2.010074,0.284029,2.2,0,1000,10.221649,1.66e-30,"Sinton","OFF","Center Point",3000000000000000,30,2000000000000000,4000000000000000,"OFF","Dark Rsh (Cell only)",0.4,"False","RTD (Internal)",2,10,-0.05,1,0.01,"A",0,"16-131484","True",0,0,"Hunt",,"06/04/21 18:15:03","MultiFlash v1.49","Default.mfi",,,,"False",,0.200946
32,"sandra","BS_210_PT_755_Z6_800","PV22-7-09","06/04/21 18:17:27",9.563692,0.66509,7.442044,0.528485,3.933012,61.832858,15.607191,124.761736,0.013241,0.037951,0.66509,0.029532,0.528485,0.015607,15.607191,31439.957392,3.336646,7.442044,0.528485,61.832858,3.933012,15.607191,0.013241,0.029532,0.528485,0.015607,15.607191,3.336646,4.897594,24.920251,14.737843,0.036155,0.584732,0.021141,83.75573,21.140728,0.940517,1.072104,1.994857e-13,3.045717e-09,,,,190.170665,4723313000000000,1.199557,,1.098857,0.818012,0.00323,15.940297,0.528485,,,,,,,56.376627,-0.969965,0.828786,22.396012,,,15.714356,0.05255,"False","False",3,3,"p-type",0.018,252,252,1,1,25,1,"Generalized",540,5.185939,0.284029,2.2,0,1000,55.174009,1.66e-30,"Sinton","OFF","Center Point",3000000000000000,30,2000000000000000,4000000000000000,"OFF","Dark Rsh (Cell only)",0.4,"False","RTD (Internal)",2,10,-0.05,1,0.01,"A",0,"16-131484","True",0,0,"Hunt",,"06/04/21 18:17:27","MultiFlash v1.49","Default.mfi",,,,"False",,0.200946
33,"sandra","BS_210_PT_755_Z6_800","PV22-7-10","06/04/21 18:19:06",9.636661999999999,0.6624989999999999,7.429956,0.5274529999999999,3.918951,61.384349,15.551392,31.572335,0.013025,0.038241,0.6624989999999999,0.029484,0.5274529999999999,0.015551,15.551392,7956.228502,3.282312,7.429956,0.5274529999999999,61.384349,3.918951,15.551392,0.013025,0.029484,0.5274529999999999,0.015551,15.551392,3.282312,4.854143,24.978687,15.515887,0.036346,0.580828,0.021111,83.32849,21.110822,0.966122,1.112086,2.214056e-13,4.704967e-09,,,,165.986902,4723313000000000,1.242576,,1.068133,0.815747,0.003984,13.63291,0.5274529999999999,,,,,,,51.488509,-0.770778,0.823246,23.069428,,,15.504549,0.205168,"False","False",3,3,"p-type",0.018,252,252,1,1,25,1,"Generalized",540,5.237076,0.284029,2.2,0,1000,58.519909,1.66e-30,"Sinton","OFF","Center Point",3000000000000000,30,2000000000000000,4000000000000000,"OFF","Dark Rsh (Cell only)",0.4,"False","RTD (Internal)",2,10,-0.05,1,0.01,"A",0,"16-131484","True",0,0,"Hunt",,"06/04/21 18:19:06","MultiFlash v1.49","Default.mfi",,,,"False",,0.200946
58,"sandra",,"CNT-23","06/05/21 14:01:53",10.191339,0.669542,9.67905,0.561175,5.431636,79.601589,21.554113,143.871627,0.002915,0.040442,0.669542,0.038409,0.561175,0.021554,21.554113,36255.64994,0.734644,9.67905,0.561175,79.601589,5.431636,21.554113,0.002915,0.038409,0.561175,0.021554,21.554113,0.734644,0.552956,24.983182,14.68184,0.038585,0.587066,0.022652,83.65575,22.651878,0.986607,1.069905,1.854889e-13,3.281396e-09,207.672013,-2348.671721,-425.772572,198.327177,4723313000000000,1.147169,0.999663,1.090128,0.821159,0.007373,1.785714,0.561175,,,,,,,15.200013,0.023203,0.999528,5.057659,,,4.786626,0.040197,"False","False",3,3,"p-type",0.018,252,252,1,1,25,1,"Generalized",540,0.74261,0.283678,2.2,0,1000,-0.072759,1.66e-30,"Sinton","OFF","Center Point",3000000000000000,30,2000000000000000,4000000000000000,"OFF","Dark Rsh (Cell only)",0.4,"False","RTD (Internal)",2,10,-0.05,1,0.01,"A",0,"16-131484","True",0,0,"Hunt",,"06/05/21 14:01:53","MultiFlash v1.49","Default.mfi",,,,"False",,0.200922
59,"sandra",,"CNT-24","06/05/21 14:03:45",9.938472000000001,0.668667,9.162293999999999,0.541361,4.96011,74.638323,19.682977,165.715794,0.006589,0.039438,0.668667,0.036358,0.541361,0.019683,19.682977,41760.380071,1.660347,9.162293999999999,0.541361,74.638323,4.96011,19.682977,0.006589,0.036358,0.541361,0.019683,19.682977,1.660347,1.709611,24.969697,14.373822,0.037648,0.586948,0.022098,83.79505899999999,22.097713,0.969462,1.057104,1.873536e-13,2.484412e-09,227.939283,-996.85222,-1003.15772,207.962689,4723313000000000,1.152869,0.999673,1.066976,0.812122,0.005309,4.698299,0.541361,,,,,,,23.786905,-0.008857,0.949276,7.861977,,,10.032334,0.036536,"False","False",3,3,"p-type",0.018,252,252,1,1,25,1,"Generalized",540,1.809939,0.283678,2.2,0,1000,15.22404,1.66e-30,"Sinton","OFF","Center Point",3000000000000000,30,2000000000000000,4000000000000000,"OFF","Dark Rsh (Cell only)",0.4,"False","RTD (Internal)",2,10,-0.05,1,0.01,"A",0,"16-131484","True",0,0,"Hunt",,"06/05/21 14:03:45","MultiFlash v1.49","Default.mfi",,,,"False",,0.200922
60,"sandra",,"CNT-25","06/05/21 14:05:36",10.18672,0.667488,9.569336,0.548576,5.249511,77.204258,20.831392,119.774529,0.004429,0.040423,0.667488,0.037974,0.548576,0.020831,20.831392,30183.1812,1.116048,9.569336,0.548576,77.204258,5.249511,20.831392,0.004429,0.037974,0.548576,0.020831,20.831392,1.116048,0.926281,24.969697,15.045861,0.038454,0.584688,0.022483,83.327022,22.483447,0.9830950000000001,1.115483,1.93922e-13,5.406972e-09,253.778418,-723.317907,-1382.517965,174.664429,4723313000000000,1.166715,0.998346,1.09383,0.817912,0.006982,2.92538,0.548576,,,,,,,16.100014,0.02541,0.994703,6.095721,,,7.171475,0.048435,"False","False",3,3,"p-type",0.018,252,252,1,1,25,1,"Generalized",540,1.119874,0.283678,2.2,0,1000,1.192074,1.66e-30,"Sinton","OFF","Center Point",3000000000000000,30,2000000000000000,4000000000000000,"OFF","Dark Rsh (Cell only)",0.4,"False","RTD (Internal)",2,10,-0.05,1,0.01,"A",0,"16-131484","True",0,0,"Hunt",,"06/05/21 14:05:36","MultiFlash v1.49","Default.mfi",,,,"False",,0.200922
61,"sandra",,"CNT-25","06/05/21 14:05:53",10.181965,0.667675,9.572868,0.548491,5.250636,77.23522699999999,20.835856,119.643064,0.004406,0.040405,0.667675,0.037988,0.548491,0.020836,20.835856,30150.052105,1.110355,9.572868,0.548491,77.23522699999999,5.250636,20.835856,0.004406,0.037988,0.548491,0.020836,20.835856,1.110355,0.912268,25.014649,15.466885,0.038441,0.584687,0.022476,83.313907,22.47571,0.983973,1.114577,1.930611e-13,5.402491e-09,247.075424,-830.690465,-1203.817838,175.071233,4723313000000000,1.176237,0.997609,1.090996,0.816935,0.007073,2.966645,0.548491,,,,,,,15.93216,0.026999,0.995197,6.019107,,,7.14014,0.048487,"False","False",3,3,"p-type",0.018,252,252,1,1,25,1,"Generalized",540,1.109283,0.283678,2.2,0,1000,1.083606,1.66e-30,"Sinton","OFF","Center Point",3000000000000000,30,2000000000000000,4000000000000000,"OFF","Dark Rsh (Cell only)",0.4,"False","RTD (Internal)",2,10,-0.05,1,0.01,"A",0,"16-131484","True",0,0,"Hunt",,"06/05/21 14:05:53","MultiFlash v1.49","Default.mfi",,,,"False",,0.200922
62,"sandra",,"CNT-26","06/05/21 14:13:56",10.20299,0.670553,9.666456,0.557541,5.389444,78.774129,21.386684,75.189339,0.003263,0.040488,0.670553,0.038359,0.557541,0.021387,21.386684,18947.713451,0.822323,9.666456,0.557541,78.774129,5.389444,21.386684,0.003263,0.038359,0.557541,0.021387,21.386684,0.822323,0.675905,24.983182,14.365822,0.038509,0.587079,0.022608,83.27155999999999,22.607708,0.994877,1.122677,1.732987e-13,5.428242e-09,193.357158,-5445.259654,-183.645972,187.242573,4723313000000000,1.139707,0.999879,1.087166,0.819112,0.00694,2.047199,0.557541,,,,,,,15.029095,0.01736,1.001096,5.289117,,,5.353821,0.076788,"False","False",3,3,"p-type",0.018,252,252,1,1,25,1,"Generalized",540,0.827339,0.283678,2.2,0,1000,-0.337275,1.66e-30,"Sinton","OFF","Center Point",3000000000000000,30,2000000000000000,4000000000000000,"OFF","Dark Rsh (Cell only)",0.4,"False","RTD (Internal)",2,10,-0.05,1,0.01,"A",0,"16-131484","True",0,0,"Hunt",,"06/05/21 14:13:56","MultiFlash v1.49","Default.mfi",,,,"False",,0.200922
63,"sandra",,"CNT-27","06/05/21 14:15:48",10.182219,0.669847,9.642547,0.556565,5.366707,78.68461499999999,21.296458,138.923566,0.003231,0.040406,0.669847,0.038264,0.556565,0.021296,21.296458,35008.738637,0.81416,9.642547,0.556565,78.68461499999999,5.366707,21.296458,0.003231,0.038264,0.556565,0.021296,21.296458,0.81416,0.640907,25.028134,14.668839,0.038391,0.586044,0.022499,83.128034,22.499096,1.001545,1.13917,1.750384e-13,6.513318e-09,193.97944,-18214.926054,-54.900031,176.953165,4723313000000000,1.132778,0.999973,1.093363,0.817654,0.007009,2.094108,0.556565,,,,,,,14.290715,0.021147,1.001836,5.325301,,,5.300964,0.041548,"False","False",3,3,"p-type",0.018,252,252,1,1,25,1,"Generalized",540,0.821214,0.283678,2.2,0,1000,-0.581815,1.66e-30,"Sinton","OFF","Center Point",3000000000000000,30,2000000000000000,4000000000000000,"OFF","Dark Rsh (Cell only)",0.4,"False","RTD (Internal)",2,10,-0.05,1,0.01,"A",0,"16-131484","True",0,0,"Hunt",,"06/05/21 14:15:48","MultiFlash v1.49","Default.mfi",,,,"False",,0.200922
64,"sandra",,"CNT-28","06/05/21 14:17:38",10.192732,0.6703440000000001,9.631176999999999,0.555026,5.345551,78.23559400000001,21.212504,108.32428,0.003744,0.040447,0.6703440000000001,0.038219,0.555026,0.021213,21.212504,27297.718453,0.943364,9.631176999999999,0.555026,78.23559400000001,5.345551,21.212504,0.003744,0.038219,0.555026,0.021213,21.212504,0.943364,0.7323460000000001,25.005658,15.455884,0.038504,0.587241,0.022611,83.394215,22.611193,0.987702,1.108478,1.750817e-13,4.940871e-09,200.888727,-2622.241385,-381.353145,192.741563,4723313000000000,1.14043,0.999837,1.063286,0.818099,0.007678,2.097119,0.555026,,,,,,,16.173121,0.025565,0.998343,5.546561,,,6.099466,0.053534,"False","False",3,3,"p-type",0.018,252,252,1,1,25,1,"Generalized",540,0.943186,0.283678,2.2,0,1000,0.34421,1.66e-30,"Sinton","OFF","Center Point",3000000000000000,30,2000000000000000,4000000000000000,"OFF","Dark Rsh (Cell only)",0.4,"False","RTD (Internal)",2,10,-0.05,1,0.01,"A",0,"16-131484","True",0,0,"Hunt",,"06/05/21 14:17:38","MultiFlash v1.49","Default.mfi",,,,"False",,0.200922
65,"sandra",,"CNT-29","06/05/21 14:19:00",10.212873,0.67156,9.692883,0.563014,5.457231,79.56825499999999,21.65568,120.686466,0.002812,0.040527,0.67156,0.038464,0.563014,0.021656,21.65568,30412.989552,0.708528,9.692883,0.563014,79.56825499999999,5.457231,21.65568,0.002812,0.038464,0.563014,0.021656,21.65568,0.708528,0.5130670000000001,25.04162,15.589892,0.038604,0.588407,0.022715,83.459936,22.714858,0.996484,1.098165,1.691674e-13,4.408985e-09,184.591717,-7857.636278,-127.264735,201.688191,4723313000000000,1.128532,0.999737,1.096542,0.818039,0.007369,1.702271,0.563014,,,,,,,15.697432,0.026455,1.000591,5.129992,,,4.616456,0.04789,"False","False",3,3,"p-type",0.018,252,252,1,1,25,1,"Generalized",540,0.710736,0.283678,2.2,0,1000,-0.32168,1.66e-30,"Sinton","OFF","Center Point",3000000000000000,30,2000000000000000,4000000000000000,"OFF","Dark Rsh (Cell only)",0.4,"False","RTD (Internal)",2,10,-0.05,1,0.01,"A",0,"16-131484","True",0,0,"Hunt",,"06/05/21 14:19:00","MultiFlash v1.49","Default.mfi",,,,"False",,0.200922
66,"sandra",,"CNT-30","06/05/21 14:32:21",10.259041,0.672003,9.664130999999999,0.553471,5.348816,77.585308,21.225459,25.360442,0.004209,0.04071,0.672003,0.03835,0.553471,0.021225,21.225459,6390.831465,1.060728,9.664130999999999,0.553471,77.585308,5.348816,21.225459,0.004209,0.03835,0.553471,0.021225,21.225459,1.060728,0.863384,24.983182,14.621836,0.038722,0.589205,0.022815,83.396353,22.81522,0.978202,1.117583,1.654572e-13,4.215188e-09,195.71449,-1723.857593,-580.094321,204.514945,4723313000000000,1.127585,0.999018,1.088503,0.817765,0.007401,2.723255,0.553471,,,,,,,18.093993,0.029349,0.99823,5.830762,,,6.845701,0.228366,"False","False",3,3,"p-type",0.018,252,252,1,1,25,1,"Generalized",540,1.065702,0.283678,2.2,0,1000,0.378625,1.66e-30,"Sinton","OFF","Center Point",3000000000000000,30,2000000000000000,4000000000000000,"OFF","Dark Rsh (Cell only)",0.4,"False","RTD (Internal)",2,10,-0.05,1,0.01,"A",0,"16-131484","True",0,0,"Hunt",,"06/05/21 14:32:21","MultiFlash v1.49","Default.mfi",,,,"False",,0.200922
67,"sandra",,"CNT-31","06/05/21 14:34:02",10.262515,0.672522,9.623637,0.54232,5.219086,75.61957200000001,20.710659,184.055135,0.005631,0.040724,0.672522,0.038189,0.54232,0.020711,20.710659,46381.893952,1.418932,9.623637,0.54232,75.61957200000001,5.219086,20.710659,0.005631,0.038189,0.54232,0.020711,20.710659,1.418932,1.267079,24.969697,14.33882,0.038747,0.589318,0.022834,83.373777,22.834377,0.974147,1.120807,1.59527e-13,5.355271e-09,196.508275,-1388.866718,-720.011494,207.632291,4723313000000000,1.107665,0.996368,1.06732,0.8116449999999999,0.008019,3.588366,0.54232,,,,,,,19.712302,0.022198,0.991438,6.273228,,,9.084155000000001,0.03158,"False","False",3,3,"p-type",0.018,252,252,1,1,25,1,"Generalized",540,1.420127,0.283678,2.2,0,1000,1.755048,1.66e-30,"Sinton","OFF","Center Point",3000000000000000,30,2000000000000000,4000000000000000,"OFF","Dark Rsh (Cell only)",0.4,"False","RTD (Internal)",2,10,-0.05,1,0.01,"A",0,"16-131484","True",0,0,"Hunt",,"06/05/21 14:34:02","MultiFlash v1.49","Default.mfi",,,,"False",,0.200922
68,"sandra",,"CNT-32","06/05/21 14:35:14",10.233331,0.670894,9.561503,0.544952,5.210564,75.895078,20.67684,154.209043,0.005323,0.040608,0.670894,0.037942,0.544952,0.020677,20.67684,38860.678829,1.341423,9.561503,0.544952,75.895078,5.210564,20.67684,0.005323,0.037942,0.544952,0.020677,20.67684,1.341423,1.222852,24.974192,14.943855,0.038625,0.587183,0.02268,83.24814000000001,22.680107,0.98428,1.129174,1.697915e-13,5.934122e-09,201.3625,-1899.398874,-526.482359,193.468114,4723313000000000,1.128835,0.998685,1.093099,0.819319,0.006955,3.89512,0.544952,,,,,,,19.247639,0.019201,0.990826,6.586985,,,8.543566999999999,0.037758,"False","False",3,3,"p-type",0.018,252,252,1,1,25,1,"Generalized",540,1.349517,0.283678,2.2,0,1000,1.843064,1.66e-30,"Sinton","OFF","Center Point",3000000000000000,30,2000000000000000,4000000000000000,"OFF","Dark Rsh (Cell only)",0.4,"False","RTD (Internal)",2,10,-0.05,1,0.01,"A",0,"16-131484","True",0,0,"Hunt",,"06/05/21 14:35:14","MultiFlash v1.49","Default.mfi",,,,"False",,0.200922
69,"sandra",,"CNT-32","06/05/21 14:36:24",10.230514,0.671264,9.594016,0.541829,5.198314,75.695736,20.628229,154.584696,0.00547,0.040597,0.671264,0.038071,0.541829,0.020628,20.628229,38955.343311,1.378356,9.594016,0.541829,75.695736,5.198314,20.628229,0.00547,0.038071,0.541829,0.020628,20.628229,1.378356,1.160213,24.911261,14.832849,0.038603,0.587382,0.022675,83.205364,22.674716,0.988695,1.134237,1.673919e-13,6.109509e-09,195.700955,-2430.59771,-411.421436,192.062486,4723313000000000,1.130927,0.9984189999999999,1.083409,0.81955,0.006964,3.461011,0.541829,,,,,,,18.196613,0.031096,0.991667,6.262599,,,8.829544,0.037579,"False","False",3,3,"p-type",0.018,252,252,1,1,25,1,"Generalized",540,1.386306,0.283678,2.2,0,1000,1.746142,1.66e-30,"Sinton","OFF","Center Point",3000000000000000,30,2000000000000000,4000000000000000,"OFF","Dark Rsh (Cell only)",0.4,"False","RTD (Internal)",2,10,-0.05,1,0.01,"A",0,"16-131484","True",0,0,"Hunt",,"06/05/21 14:36:24","MultiFlash v1.49","Default.mfi",,,,"False",,0.200922
70,"sandra",,"CNT-33","06/05/21 14:37:24",10.247528,0.671749,9.591009,0.54504,5.227482,75.93924199999999,20.743977,187.132611,0.005415,0.040665,0.671749,0.03806,0.54504,0.020744,20.743977,47157.417968,1.364644,9.591009,0.54504,75.93924199999999,5.227482,20.743977,0.005415,0.03806,0.54504,0.020744,20.743977,1.364644,1.147808,24.974192,14.766845,0.038687,0.588966,0.022785,83.412485,22.785409,0.9771609999999999,1.116483,1.637684e-13,5.084973e-09,198.811458,-1580.11888,-632.863776,205.884148,4723313000000000,1.120177,0.999259,1.092122,0.817107,0.007338,3.633893,0.54504,,,,,,,20.050994,0.036159,0.987083,6.448569,,,8.699838,0.031131,"False","False",3,3,"p-type",0.018,252,252,1,1,25,1,"Generalized",540,1.370354,0.283678,2.2,0,1000,2.838876,1.66e-30,"Sinton","OFF","Center Point",3000000000000000,30,2000000000000000,4000000000000000,"OFF","Dark Rsh (Cell only)",0.4,"False","RTD (Internal)",2,10,-0.05,1,0.01,"A",0,"16-131484","True",0,0,"Hunt",,"06/05/21 14:37:24","MultiFlash v1.49","Default.mfi",,,,"False",,0.200922
71,"sandra",,"CNT-34","06/05/21 14:39:06",10.206115,0.671697,9.655987,0.562951,5.435847,79.29269499999999,21.570822,24.356693,0.002842,0.0405,0.671697,0.038317,0.562951,0.021571,21.570822,6137.886548,0.7161650000000001,9.655987,0.562951,79.29269499999999,5.435847,21.570822,0.002842,0.038317,0.562951,0.021571,21.570822,0.7161650000000001,0.459872,24.911261,14.346821,0.03848,0.588244,0.022636,83.20737800000001,22.635774,1.000682,1.132395,1.672789e-13,4.709431e-09,180.45979,-25103.754937,-39.834678,192.021088,4723313000000000,1.128243,0.999763,1.096258,0.81819,0.007115,1.503584,0.562951,,,,,,,15.770026,0.034482,1.000044,5.417482,,,4.647745,0.237499,"False","False",3,3,"p-type",0.018,252,252,1,1,25,1,"Generalized",540,0.715691,0.283678,2.2,0,1000,-0.237615,1.66e-30,"Sinton","OFF","Center Point",3000000000000000,30,2000000000000000,4000000000000000,"OFF","Dark Rsh (Cell only)",0.4,"False","RTD (Internal)",2,10,-0.05,1,0.01,"A",0,"16-131484","True",0,0,"Hunt",,"06/05/21 14:39:06","MultiFlash v1.49","Default.mfi",,,,"False",,0.200922
72,"sandra",,"CNT-35","06/05/21 14:40:21",10.211716,0.671527,9.620588,0.554441,5.334046,77.784783,21.16685,43.20047,0.003832,0.040523,0.671527,0.038177,0.554441,0.021167,21.16685,10886.51842,0.9657210000000001,9.620588,0.554441,77.784783,5.334046,21.16685,0.003832,0.038177,0.554441,0.021167,21.16685,0.9657210000000001,0.77446,24.965202,14.349821,0.038447,0.587664,0.022594,83.02994,22.594165,1.00428,1.157958,1.63508e-13,6.56769e-09,179.013563,19083.348516,52.401705,185.048306,4723313000000000,1.112264,0.9993610000000001,1.06703,0.809481,0.007258,2.35082,0.554441,,,,,,,16.309497,0.024808,0.998861,4.46172,0.056402,4.405318,6.235302,0.134038,"False","False",3,3,"p-type",0.018,252,252,1,1,25,1,"Generalized",540,0.968643,0.283678,2.2,0,1000,0.240205,1.66e-30,"Sinton","OFF","Center Point",3000000000000000,30,2000000000000000,4000000000000000,"OFF","Dark Rsh (Cell only)",0.4,"False","RTD (Internal)",2,10,-0.05,1,0.01,"A",0,"16-131484","True",0,0,"Hunt",,"06/05/21 14:40:21","MultiFlash v1.49","Default.mfi",,,,"False",,0.200922
73,"sandra",,"CNT-36","06/05/21 14:41:26",10.170489,0.66872,9.525891,0.546813,5.208881,76.58763,20.670163,29.825508,0.004946,0.040359,0.66872,0.037801,0.546813,0.02067,20.670163,7516.027908,1.246336,9.525891,0.546813,76.58763,5.208881,20.670163,0.004946,0.037801,0.546813,0.02067,20.670163,1.246336,1.049662,24.969697,14.370822,0.038405,0.586179,0.022512,83.413335,22.512346,0.983793,1.105567,1.876707e-13,3.953156e-09,221.35416,-1478.260553,-676.470733,187.113365,4723313000000000,1.1653,0.999653,1.088254,0.817571,0.006697,3.340104,0.546813,,,,,,,17.947104,0.029713,0.986976,6.374616,,,7.932457,0.195795,"False","False",3,3,"p-type",0.018,252,252,1,1,25,1,"Generalized",540,1.25856,0.283678,2.2,0,1000,3.067715,1.66e-30,"Sinton","OFF","Center Point",3000000000000000,30,2000000000000000,4000000000000000,"OFF","Dark Rsh (Cell only)",0.4,"False","RTD (Internal)",2,10,-0.05,1,0.01,"A",0,"16-131484","True",0,0,"Hunt",,"06/05/21 14:41:26","MultiFlash v1.49","Default.mfi",,,,"False",,0.200922
74,"sandra",,"CNT-37","06/05/21 14:57:06",10.186959,0.6703750000000001,9.636049999999999,0.561988,5.415347,79.298294,21.489474,7.67937,0.002633,0.040424,0.6703750000000001,0.038238,0.561988,0.021489,21.489474,1935.201209,0.663515,9.636049999999999,0.561988,79.298294,5.415347,21.489474,0.002633,0.038238,0.561988,0.021489,21.489474,0.663515,0.503912,25.055105,14.33382,0.038291,0.586795,0.022469,82.912043,22.468783,1.011797,1.171257,1.76365e-13,4.605362e-09,182.054962,4374.630213,228.59075,170.760599,4723313000000000,1.126559,0.998932,1.086406,0.81908,0.007518,1.639093,0.561988,,,,,,,14.102754,0.019121,1.002568,4.063391,0.212402,3.850989,4.318213,0.750817,"False","False",3,3,"p-type",0.018,252,252,1,1,25,1,"Generalized",540,0.677134,0.283678,2.2,0,1000,-0.8243279999999999,1.66e-30,"Sinton","OFF","Center Point",3000000000000000,30,2000000000000000,4000000000000000,"OFF","Dark Rsh (Cell only)",0.4,"False","RTD (Internal)",2,10,-0.05,1,0.01,"A",0,"16-131484","True",0,0,"Hunt",,"06/05/21 14:57:06","MultiFlash v1.49","Default.mfi",,,,"False",,0.200922
75,"sandra",,"CNT-38","06/05/21 14:58:56",10.208367,0.669319,9.650078000000001,0.560714,5.410932,79.19227600000001,21.471951,96.31429300000001,0.003172,0.040509,0.669319,0.038294,0.560714,0.021472,21.471951,24271.201714,0.799229,9.650078000000001,0.560714,79.19227600000001,5.410932,21.471951,0.003172,0.038294,0.560714,0.021472,21.471951,0.799229,0.612078,24.974192,14.419825,0.038642,0.586711,0.022672,83.617745,22.671859,0.997097,1.06984,1.891834e-13,3.162794e-09,203.346886,-5004.875022,-199.805189,195.585986,4723313000000000,1.164309,0.999389,1.092717,0.8169419999999999,0.007603,2.015913,0.560714,,,,,,,16.315708,0.026256,0.995046,5.507081,,,5.175544,0.060142,"False","False",3,3,"p-type",0.018,252,252,1,1,25,1,"Generalized",540,0.800508,0.283678,2.2,0,1000,1.372811,1.66e-30,"Sinton","OFF","Center Point",3000000000000000,30,2000000000000000,4000000000000000,"OFF","Dark Rsh (Cell only)",0.4,"False","RTD (Internal)",2,10,-0.05,1,0.01,"A",0,"16-131484","True",0,0,"Hunt",,"06/05/21 14:58:56","MultiFlash v1.49","Default.mfi",,,,"False",,0.200922
