Repository: dintalframe/MLPROJECT

File: FCT450csv/MultiFlash_Database WW25 - 2021.csv (part 2 of 2)
ash_cutoff_(suns),V_at_Isc_(V),dV/dt,V_Pad_0_(V),V_Pad_1_(V),V_Pad_2_(V),V_Pad_3_(V),V_Pad_4_(V),dBreak_(A),dBreak_(V),Capacitance_(uF/cm2),Capacitance_Error_(percent),Pm/Pe,BulkSRH_AND_Jo_Power_Loss_(percent),BulkSRH_Power_Loss_(percent),Jo_Power_Loss_(percent),Rs_Power_Loss_(percent),Rsh_Power_Loss_(percent),Dark_Break_Interpolated,Calibration,Resistivity_(ohm-cm),Analysis_Resistivity_(ohm-cm),Sample_Type,Thickness_(cm),Cell_Area_(cm2),Total_Area_(cm2),Number_of_Cells_per_String,Number_of_Strings,Temperature_(C),Intensity_(suns),Analysis_Type,Nominal_Load_Voltage_(mV/cell),Rs_Modulation_Target_(ohm-cm2),Reference_Constant_(V/sun),Voltage_Temperature_Coefficient_(mV/C),Temperature_Offset_(C),Power_per_Sun_(W/m2),Conductivity_Modulation_(ohm-cm2/V),Auger_Coefficient,Auger_Method,Band_Gap_Narrowing,Fit_Method,Carrier_Density_Center_Point_(cm-3),Percent_Fit,Lower_Bound_(cm-3),Upper_Bound_(cm-3),Rsh_Lifetime_Correction,Rsh_Measurement_Method,SunsVoc_Rsh_Voltage_(V),Do_Dark_Break_Measurement,Temperature_Measurement_Method,Number_of_dRsh_Points,dRsh_Output_Vlimit_(V),Current_Transfer,Voltage_Transfer,Temperature_Transfer,Final_Bin,Bin_Index,Tester_ID,Do_Doping_Measurement,Doping_Sample_Time_(us),Doping_Measurement_Length_(us),Measurement_Type,Comments,Measurement_Date-Time_String,Software Version,Recipe_Filename,EL Pulse Current Delivered (Coulombs),Forward Dark IV (V),Forward Dark IV (A),Forward Dark IV Interpolated?,EL Pulse Energy Delivered (J),Doping Calibration Factor (V/sun)
13,"sandra","PT-758-BS210-Z6-785","PV22-7-062121-153","06/21/21 11:05:48",10.094098,0.664304,9.568056,0.559761,5.35582,79.871437,21.253253,38.96321,0.002333,0.040056,0.664304,0.037968,0.559761,0.021253,21.253253,9818.728826,0.587957,9.568056,0.559761,79.871437,5.35582,21.253253,0.002333,0.037968,0.559761,0.021253,21.253253,0.587957,0.402208,25.113544,14.986857,0.038139,0.579785,0.022112,83.09968600000001,22.112268,1.033972,1.106887,2.294484e-13,5.149842e-09,,,,146.507103,4723313000000000,1.226719,,1.082706,0.815593,0.008298,1.320806,0.559761,,,,,,,11.594143,0.01867,0.999158,5.237585,,,3.837986,0.148001,"False","False",3,3,"p-type",0.018,252,252,1,1,25,1,"Generalized",540,0.589658,0.284695,2.2,0,1000,0.058579,1.66e-30,"Sinton","OFF","Center Point",3000000000000000,30,2000000000000000,4000000000000000,"OFF","Dark Rsh (Cell only)",0.4,"False","RTD (Internal)",2,10,-0.05,1,0.01,"A",0,"16-131484","True",0,0,"Hunt",,"06/21/21 11:05:48","MultiFlash v1.49","Default.mfi",,,,"False",,0.202665
14,"sandra","PT-758-BS210-Z6-785","PV22-7-062121-154","06/21/21 11:07:50",10.089113,0.665112,9.577073,0.565598,5.416771,80.72220900000001,21.495123,39.848877,0.001755,0.040036,0.665112,0.038004,0.565598,0.021495,21.495123,10041.917063,0.442277,9.577073,0.565598,80.72220900000001,5.416771,21.495123,0.001755,0.038004,0.565598,0.021495,21.495123,0.442277,0.202407,25.140516,14.835849,0.038123,0.580839,0.022143,83.15688,22.14344,1.025076,1.105217,2.224236e-13,4.704523e-09,,,,152.519596,4723313000000000,1.217096,,1.085807,0.815564,0.007997000000000001,0.600706,0.565598,,,,,,,11.734098,0.02194,0.99969,5.09569,,,2.883201,0.144863,"False","False",3,3,"p-type",0.018,252,252,1,1,25,1,"Generalized",540,0.449262,0.284695,2.2,0,1000,-0.181703,1.66e-30,"Sinton","OFF","Center Point",3000000000000000,30,2000000000000000,4000000000000000,"OFF","Dark Rsh (Cell only)",0.4,"False","RTD (Internal)",2,10,-0.05,1,0.01,"A",0,"16-131484","True",0,0,"Hunt",,"06/21/21 11:07:50","MultiFlash v1.49","Default.mfi",,,,"False",,0.202665
15,"sandra","PT-758-BS210-Z6-785","PV22-7-062121-155","06/21/21 11:10:17",10.155509,0.667746,9.640317,0.5629769999999999,5.427276,80.033013,21.53681,79.028006,0.002531,0.0403,0.667746,0.038255,0.5629769999999999,0.021537,21.53681,19915.057537,0.637709,9.640317,0.5629769999999999,80.033013,5.427276,21.53681,0.002531,0.038255,0.5629769999999999,0.021537,21.53681,0.637709,0.365417,25.140516,15.547889,0.038429,0.585064,0.022484,83.551174,22.483544,0.995351,1.074764,1.990375e-13,3.463222e-09,221.457585,-2213.823466,-451.7072,183.510775,4723313000000000,1.175893,0.998297,1.062961,0.813532,0.008300999999999999,1.009239,0.5629769999999999,,,,,,,14.109326,0.027785,0.999593,5.081459,,,4.156445,0.073186,"False","False",3,3,"p-type",0.018,252,252,1,1,25,1,"Generalized",540,0.647637,0.284695,2.2,0,1000,0.055311,1.66e-30,"Sinton","OFF","Center Point",3000000000000000,30,2000000000000000,4000000000000000,"OFF","Dark Rsh (Cell only)",0.4,"False","RTD (Internal)",2,10,-0.05,1,0.01,"A",0,"16-131484","True",0,0,"Hunt",,"06/21/21 11:10:17","MultiFlash v1.49","Default.mfi",,,,"False",,0.202665
16,"sandra","PT-758-BS210-Z6-785","PV22-7-062121-156","06/21/21 11:12:09",10.098567,0.662507,9.587574999999999,0.558119,5.351008,79.9807,21.23416,89.480338,0.002393,0.040074,0.662507,0.038046,0.558119,0.021234,21.23416,22549.04509,0.603149,9.587574999999999,0.558119,79.9807,5.351008,21.23416,0.002393,0.038046,0.558119,0.021234,21.23416,0.603149,0.402637,25.068591,15.094863,0.038205,0.5789339999999999,0.022118,83.31047,22.118184,1.018586,1.082012,2.455709e-13,4.547338e-09,,,,145.115678,4723313000000000,1.243553,,1.066311,0.806014,0.008163999999999999,1.220181,0.558119,,,,,,,11.161961,0.017823,0.9996429999999999,5.084344,,,3.948895,0.064304,"False","False",3,3,"p-type",0.018,252,252,1,1,25,1,"Generalized",540,0.598287,0.284695,2.2,0,1000,0.131165,1.66e-30,"Sinton","OFF","Center Point",3000000000000000,30,2000000000000000,4000000000000000,"OFF","Dark Rsh (Cell only)",0.4,"False","RTD (Internal)",2,10,-0.05,1,0.01,"A",0,"16-131484","True",0,0,"Hunt",,"06/21/21 11:12:09","MultiFlash v1.49","Default.mfi",,,,"False",,0.202665
17,"sandra","PT-758-BS210-Z6-785","PV22-7-062121-157","06/21/21 11:13:53",10.070172,0.662663,9.557427000000001,0.557988,5.332932,79.916551,21.16243,57.720077,0.002407,0.039961,0.662663,0.037926,0.557988,0.021162,21.16243,14545.459371,0.6064929999999999,9.557427000000001,0.557988,79.916551,5.332932,21.16243,0.002407,0.037926,0.557988,0.021162,21.16243,0.6064929999999999,0.455758,25.100058,14.621836,0.038075,0.579002,0.022046,83.252289,22.045755,1.018606,1.091825,2.423806e-13,4.673977e-09,,,,143.972017,4723313000000000,1.234955,,1.087337,0.816364,0.007562,1.450895,0.557988,,,,,,,11.130299,0.014079,0.99976,5.124301,,,3.958827,0.099955,"False","False",3,3,"p-type",0.018,252,252,1,1,25,1,"Generalized",540,0.611341,0.284695,2.2,0,1000,0.099643,1.66e-30,"Sinton","OFF","Center Point",3000000000000000,30,2000000000000000,4000000000000000,"OFF","Dark Rsh (Cell only)",0.4,"False","RTD (Internal)",2,10,-0.05,1,0.01,"A",0,"16-131484","True",0,0,"Hunt",,"06/21/21 11:13:53","MultiFlash v1.49","Default.mfi",,,,"False",,0.202665
18,"sandra","PT-758-BS210-Z6-785","PV22-7-062121-158","06/21/21 11:15:33",10.113581,0.662998,9.57616,0.554109,5.306237,79.135116,21.056494,30.334764,0.002924,0.040133,0.662998,0.038001,0.554109,0.021056,21.056494,7644.360448,0.73693,9.57616,0.554109,79.135116,5.306237,21.056494,0.002924,0.038001,0.554109,0.021056,21.056494,0.73693,0.575329,25.073086,15.159867,0.038208,0.579311,0.022134,83.18528499999999,22.134175,1.018519,1.100919,2.411927e-13,4.544506e-09,,,,143.60792,4723313000000000,1.241926,,1.067931,0.807271,0.008111,1.745455,0.554109,,,,,,,11.606478,0.014994,0.998923,5.338825,,,4.812134,0.189741,"False","False",3,3,"p-type",0.018,252,252,1,1,25,1,"Generalized",540,0.739325,0.284695,2.2,0,1000,0.3642,1.66e-30,"Sinton","OFF","Center Point",3000000000000000,30,2000000000000000,4000000000000000,"OFF","Dark Rsh (Cell only)",0.4,"False","RTD (Internal)",2,10,-0.05,1,0.01,"A",0,"16-131484","True",0,0,"Hunt",,"06/21/21 11:15:33","MultiFlash v1.49","Default.mfi",,,,"False",,0.202665
19,"sandra","PT-758-BS210-Z6-785","PV22-7-062121-159","06/21/21 11:18:05",10.130136,0.664114,9.627808,0.559017,5.382104,80.000719,21.357556,104.876939,0.002377,0.040199,0.664114,0.038206,0.559017,0.021358,21.357556,26428.988744,0.59899,9.627808,0.559017,80.000719,5.382104,21.357556,0.002377,0.038206,0.559017,0.021358,21.357556,0.59899,0.366764,25.082077,14.957856,0.038323,0.58036,0.022241,83.30988000000001,22.240993,1.016188,1.086398,2.309873e-13,4.569205e-09,,,,152.219266,4723313000000000,1.21404,,1.087089,0.815875,0.008043,1.130481,0.559017,,,,,,,11.515266,0.021586,1.000552,4.9882,,,3.933604,0.054771,"False","False",3,3,"p-type",0.018,252,252,1,1,25,1,"Generalized",540,0.604838,0.284695,2.2,0,1000,-0.156759,1.66e-30,"Sinton","OFF","Center Point",3000000000000000,30,2000000000000000,4000000000000000,"OFF","Dark Rsh (Cell only)",0.4,"False","RTD (Internal)",2,10,-0.05,1,0.01,"A",0,"16-131484","True",0,0,"Hunt",,"06/21/21 11:18:05","MultiFlash v1.49","Default.mfi",,,,"False",,0.202665
20,"sandra","PT-758-BS210-Z6-785","PV22-7-062121-160","06/21/21 11:20:04",10.089821,0.664828,9.514711,0.5611080000000001,5.338779,79.588268,21.18563,5.94248,0.002382,0.040039,0.664828,0.037757,0.5611080000000001,0.021186,21.18563,1497.504928,0.6001880000000001,9.514711,0.5611080000000001,79.588268,5.338779,21.18563,0.002382,0.037757,0.5611080000000001,0.021186,21.18563,0.6001880000000001,0.426243,25.046115,14.370821,0.037865,0.582368,0.022052,82.841596,22.051635,1.011847,1.175826,2.163841e-13,4.131608e-09,,,,143.102121,4723313000000000,1.190172,,1.097214,0.816779,0.007475,1.391958,0.5611080000000001,,,,,,,12.344819,0.018591,1.001006,5.719798,,,3.883002,0.973621,"False","False",3,3,"p-type",0.018,252,252,1,1,25,1,"Generalized",540,0.608181,0.284695,2.2,0,1000,-0.38563,1.66e-30,"Sinton","OFF","Center Point",3000000000000000,30,2000000000000000,4000000000000000,"OFF","Dark Rsh (Cell only)",0.4,"False","RTD (Internal)",2,10,-0.05,1,0.01,"A",0,"16-131484","True",0,0,"Hunt",,"06/21/21 11:20:04","MultiFlash v1.49","Default.mfi",,,,"False",,0.202665
21,"sandra","PT-758-BS210-Z6-785","PV22-7-062121-161","06/21/21 11:22:00",10.120892,0.664418,9.548975,0.561194,5.358826,79.69101499999999,21.265183,21.4058,0.002505,0.040162,0.664418,0.037893,0.561194,0.021265,21.265183,5394.26167,0.631344,9.548975,0.561194,79.69101499999999,5.358826,21.265183,0.002505,0.037893,0.561194,0.021265,21.265183,0.631344,0.425228,25.04162,14.33682,0.038229,0.580611,0.022196,83.18021299999999,22.196259,1.018462,1.105252,2.295416e-13,4.151938e-09,,,,151.200284,4723313000000000,1.22061,,1.077152,0.813867,0.007447,1.282742,0.561194,,,,,,,12.978803,0.021288,0.999505,5.680675,,,4.088084,0.27008,"False","False",3,3,"p-type",0.018,252,252,1,1,25,1,"Generalized",540,0.635729,0.284695,2.2,0,1000,0.075639,1.66e-30,"Sinton","OFF","Center Point",3000000000000000,30,2000000000000000,4000000000000000,"OFF","Dark Rsh (Cell only)",0.4,"False","RTD (Internal)",2,10,-0.05,1,0.01,"A",0,"16-131484","True",0,0,"Hunt",,"06/21/21 11:22:00","MultiFlash v1.49","Default.mfi",,,,"False",,0.202665
22,"sandra","PT-758-BS210-Z6-785","PV22-7-062121-162","06/21/21 11:24:05",10.116809,0.665843,9.591082999999999,0.564161,5.410919,80.325947,21.471902,75.2379,0.002358,0.040146,0.665843,0.03806,0.564161,0.021472,21.471902,18959.950889,0.5943000000000001,9.591082999999999,0.564161,80.325947,5.410919,21.471902,0.002358,0.03806,0.564161,0.021472,21.471902,0.5943000000000001,0.365812,25.064096,15.717898,0.03831,0.583438,0.022351,83.616485,22.351494,1.004084,1.061271,2.167577e-13,2.723578e-09,,,,175.0759,4723313000000000,1.207869,,1.07857,0.814841,0.007655,1.163198,0.564161,,,,,,,13.803743,0.026351,0.996572,5.227898,,,3.854761,0.07709000000000001,"False","False",3,3,"p-type",0.018,252,252,1,1,25,1,"Generalized",540,0.59385,0.284695,2.2,0,1000,0.814964,1.66e-30,"Sinton","OFF","Center Point",3000000000000000,30,2000000000000000,4000000000000000,"OFF","Dark Rsh (Cell only)",0.4,"False","RTD (Internal)",2,10,-0.05,1,0.01,"A",0,"16-131484","True",0,0,"Hunt",,"06/21/21 11:24:05","MultiFlash v1.49","Default.mfi",,,,"False",,0.202665
23,"sandra","PT-758-BS210-Z6-785","PV22-7-062121-163","06/21/21 11:26:30",10.135495,0.667831,9.616879000000001,0.5633899999999999,5.418057,80.044629,21.500225,94.392326,0.00255,0.04022,0.667831,0.038162,0.5633899999999999,0.0215,21.500225,23786.866262,0.6425,9.616879000000001,0.5633899999999999,80.044629,5.418057,21.500225,0.00255,0.038162,0.5633899999999999,0.0215,21.500225,0.6425,0.368084,25.04162,15.123866,0.038366,0.5851730000000001,0.022451,83.583112,22.450672,1.002881,1.069075,1.9978e-13,3.140804e-09,208.701973,-27508.318828,-36.35264,184.853124,4723313000000000,1.161618,0.999815,1.06365,0.807092,0.007823999999999999,1.099337,0.5633899999999999,,,,,,,14.391923,0.030899,0.998012,5.158449,,,4.170017,0.061451,"False","False",3,3,"p-type",0.018,252,252,1,1,25,1,"Generalized",540,0.639425,0.284695,2.2,0,1000,0.678104,1.66e-30,"Sinton","OFF","Center Point",3000000000000000,30,2000000000000000,4000000000000000,"OFF","Dark Rsh (Cell only)",0.4,"False","RTD (Internal)",2,10,-0.05,1,0.01,"A",0,"16-131484","True",0,0,"Hunt",,"06/21/21 11:26:30","MultiFlash v1.49","Default.mfi",,,,"False",,0.202665
24,"sandra","PT-758-BS210-Z6-785","PV22-7-062121-164","06/21/21 11:29:20",10.085293,0.665107,9.581647,0.560542,5.370918,80.069777,21.313166,67.17579600000001,0.002583,0.040021,0.665107,0.038022,0.560542,0.021313,21.313166,16928.300677,0.6510280000000001,9.581647,0.560542,80.069777,5.370918,21.313166,0.002583,0.038022,0.560542,0.021313,21.313166,0.6510280000000001,0.411543,25.113544,15.184869,0.038187,0.583112,0.022267,83.653237,22.26702,0.996626,1.058735,2.205381e-13,2.705734e-09,,,,173.546288,4723313000000000,1.202234,,1.092095,0.815268,0.007739,1.353237,0.560542,,,,,,,13.065099,0.027074,0.999475,5.000518,,,4.230097,0.086392,"False","False",3,3,"p-type",0.018,252,252,1,1,25,1,"Generalized",540,0.660353,0.284695,2.2,0,1000,0.161345,1.66e-30,"Sinton","OFF","Center Point",3000000000000000,30,2000000000000000,4000000000000000,"OFF","Dark Rsh (Cell only)",0.4,"False","RTD (Internal)",2,10,-0.05,1,0.01,"A",0,"16-131484","True",0,0,"Hunt",,"06/21/21 11:29:20","MultiFlash v1.49","Default.mfi",,,,"False",,0.202665
25,"sandra","PT-758-BS210-Z6-785","PV22-7-062121-165","06/21/21 11:31:06",10.101414,0.667021,9.592768,0.565784,5.427438,80.551388,21.537452,59.932788,0.002209,0.040085,0.667021,0.038067,0.565784,0.021537,21.537452,15103.062575,0.556679,9.592768,0.565784,80.551388,5.427438,21.537452,0.002209,0.038067,0.565784,0.021537,21.537452,0.556679,0.313528,25.04162,14.699841,0.038238,0.5846789999999999,0.022357,83.617148,22.35716,1.003368,1.06434,2.0695e-13,2.453266e-09,179.008605,896.094383,1115.953876,181.846873,4723313000000000,1.194137,0.9837900000000001,1.056988,0.805043,0.007108,0.8714190000000001,0.565784,,,,,,,13.903543,0.024644,0.998293,4.79238,1.030552,3.761828,3.607651,0.096956,"False","False",3,3,"p-type",0.018,252,252,1,1,25,1,"Generalized",540,0.5497840000000001,0.284695,2.2,0,1000,0.5766019999999999,1.66e-30,"Sinton","OFF","Center Point",3000000000000000,30,2000000000000000,4000000000000000,"OFF","Dark Rsh (Cell only)",0.4,"False","RTD (Internal)",2,10,-0.05,1,0.01,"A",0,"16-131484","True",0,0,"Hunt",,"06/21/21 11:31:06","MultiFlash v1.49","Default.mfi",,,,"False",,0.202665
26,"sandra","PT-758-BS210-Z6-785","PV22-7-062121-166","06/21/21 11:32:56",10.121581,0.666656,9.622462000000001,0.564399,5.430906,80.486363,21.551216,67.69885600000001,0.002245,0.040165,0.666656,0.038184,0.564399,0.021551,21.551216,17060.111728,0.565673,9.622462000000001,0.564399,80.486363,5.430906,21.551216,0.002245,0.038184,0.564399,0.021551,21.551216,0.565673,0.358988,25.046115,14.409824,0.03831,0.584369,0.022387,83.609343,22.387432,0.998908,1.066235,2.083029e-13,2.884009e-09,100.057215,268.207976,3728.449897,179.09281,4723313000000000,1.178239,1,1.099442,0.8163820000000001,0.007951,1.153849,0.564399,,,,,,,13.409976,0.023316,0.999895,5.33145,3.311248,2.020202,3.685151,0.08552,"False","False",3,3,"p-type",0.018,252,252,1,1,25,1,"Generalized",540,0.566986,0.284695,2.2,0,1000,-0.031402,1.66e-30,"Sinton","OFF","Center Point",3000000000000000,30,2000000000000000,4000000000000000,"OFF","Dark Rsh (Cell only)",0.4,"False","RTD (Internal)",2,10,-0.05,1,0.01,"A",0,"16-131484","True",0,0,"Hunt",,"06/21/21 11:32:56","MultiFlash v1.49","Default.mfi",,,,"False",,0.202665
27,"sandra","PT-758-BS210-Z6-785","PV22-7-062121-167","06/21/21 11:35:33",10.112249,0.66626,9.566554999999999,0.564917,5.404313,80.21381100000001,21.445686,102.88653,0.002442,0.040128,0.66626,0.037963,0.564917,0.021446,21.445686,25927.40562,0.615283,9.566554999999999,0.564917,80.21381100000001,5.404313,21.445686,0.002442,0.037963,0.564917,0.021446,21.445686,0.615283,0.385658,25.001163,15.240871,0.038289,0.583934,0.022358,83.625974,22.35795,0.998064,1.06183,2.118918e-13,2.95887e-09,259.513901,-797.820712,-1253.414439,178.032854,4723313000000000,1.18092,1,1.088113,0.816015,0.007151,1.160059,0.564917,,,,,,,14.587357,0.026541,0.999096,5.443239,,,3.970541,0.056542,"False","False",3,3,"p-type",0.018,252,252,1,1,25,1,"Generalized",540,0.614195,0.284695,2.2,0,1000,0.21633,1.66e-30,"Sinton","OFF","Center Point",3000000000000000,30,2000000000000000,4000000000000000,"OFF","Dark Rsh (Cell only)",0.4,"False","RTD (Internal)",2,10,-0.05,1,0.01,"A",0,"16-131484","True",0,0,"Hunt",,"06/21/21 11:35:33","MultiFlash v1.49","Default.mfi",,,,"False",,0.202665
28,"sandra","PT-758-BS210-Z6-785","PV22-7-062121-168","06/21/21 11:37:32",10.100789,0.666515,9.51909,0.564841,5.376768,79.86494,21.336383,73.99493099999999,0.002204,0.040082,0.666515,0.037774,0.564841,0.021336,21.336383,18646.72261,0.55531,9.51909,0.564841,79.86494,5.376768,21.336383,0.002204,0.037774,0.564841,0.021336,21.336383,0.55531,0.343916,25.001163,15.066862,0.037972,0.583136,0.022143,82.88269699999999,22.142594,1.016657,1.166891,1.918456e-13,8.0458e-09,192.032429,1246.536892,802.222547,152.723255,4723313000000000,1.194711,0.999939,1.065829,0.8078109999999999,0.007318,1.012106,0.564841,,,,,,,13.319992,0.021969,0.998312,4.566829,0.709014,3.857815,3.582676,0.07838000000000001,"False","False",3,3,"p-type",0.018,252,252,1,1,25,1,"Generalized",540,0.547452,0.284695,2.2,0,1000,0.6341909999999999,1.66e-30,"Sinton","OFF","Center Point",3000000000000000,30,2000000000000000,4000000000000000,"OFF","Dark Rsh (Cell only)",0.4,"False","RTD (Internal)",2,10,-0.05,1,0.01,"A",0,"16-131484","True",0,0,"Hunt",,"06/21/21 11:37:32","MultiFlash v1.49","Default.mfi",,,,"False",,0.202665
29,"sandra","PT-758-BS210-Z6-785","PV22-7-062121-169","06/21/21 11:39:47",10.119297,0.6653250000000001,9.563817999999999,0.562157,5.376369,79.855464,21.334798,109.81851,0.002616,0.040156,0.6653250000000001,0.037952,0.562157,0.021335,21.334798,27674.264487,0.659235,9.563817999999999,0.562157,79.855464,5.376369,21.334798,0.002616,0.037952,0.562157,0.021335,21.334798,0.659235,0.446567,25.010153,15.04286,0.038296,0.58258,0.022311,83.507927,22.310618,1.007955,1.072062,2.190349e-13,3.664035e-09,,,,168.253576,4723313000000000,1.202036,,1.101406,0.815495,0.007236,1.469284,0.562157,,,,,,,14.007287,0.025815,0.998076,5.520812,,,4.260349,0.052838,"False","False",3,3,"p-type",0.018,252,252,1,1,25,1,"Generalized",540,0.658574,0.284695,2.2,0,1000,0.574121,1.66e-30,"Sinton","OFF","Center Point",3000000000000000,30,2000000000000000,4000000000000000,"OFF","Dark Rsh (Cell only)",0.4,"False","RTD (Internal)",2,10,-0.05,1,0.01,"A",0,"16-131484","True",0,0,"Hunt",,"06/21/21 11:39:47","MultiFlash v1.49","Default.mfi",,,,"False",,0.202665
30,"sandra","PT-758-BS210-Z6-785","PV22-7-062121-170","06/21/21 11:42:03",10.128394,0.663471,9.611888,0.5588689999999999,5.371787,79.938554,21.316615,66.973653,0.002587,0.040192,0.663471,0.038142,0.5588689999999999,0.021317,21.316615,16877.360625,0.651865,9.611888,0.5588689999999999,79.938554,5.371787,21.316615,0.002587,0.038142,0.5588689999999999,0.021317,21.316615,0.651865,0.426583,24.978687,14.486829,0.038332,0.581203,0.022279,83.547202,22.278906,0.9999980000000001,1.065309,2.365567e-13,3.158795e-09,,,,158.38871,4723313000000000,1.219936,,1.086553,0.815256,0.007459,1.357266,0.5588689999999999,,,,,,,12.328198,0.023159,0.998636,5.140991,,,4.258871,0.08605400000000001,"False","False",3,3,"p-type",0.018,252,252,1,1,25,1,"Generalized",540,0.655182,0.284695,2.2,0,1000,0.442177,1.66e-30,"Sinton","OFF","Center Point",3000000000000000,30,2000000000000000,4000000000000000,"OFF","Dark Rsh (Cell only)",0.4,"False","RTD (Internal)",2,10,-0.05,1,0.01,"A",0,"16-131484","True",0,0,"Hunt",,"06/21/21 11:42:03","MultiFlash v1.49","Default.mfi",,,,"False",,0.202665
31,"sandra","PT-758-BS210-Z6-785","PV22-7-062121-171","06/21/21 11:44:41",10.132194,0.6654099999999999,9.617882,0.560343,5.389308,79.93561200000001,21.386144,59.056509,0.002577,0.040207,0.6654099999999999,0.038166,0.560343,0.021386,21.386144,14882.240201,0.6494799999999999,9.617882,0.560343,79.93561200000001,5.389308,21.386144,0.002577,0.038166,0.560343,0.021386,21.386144,0.6494799999999999,0.397452,24.996668,15.291874,0.03833,0.5829490000000001,0.022344,83.51713700000001,22.344353,1.002361,1.0739,2.183339e-13,3.3734e-09,,,,168.183133,4723313000000000,1.194576,,1.094186,0.815535,0.007721,1.231633,0.560343,,,,,,,12.985306,0.026576,0.999456,5.103971,,,4.236634,0.097787,"False","False",3,3,"p-type",0.018,252,252,1,1,25,1,"Generalized",540,0.648023,0.284695,2.2,0,1000,0.17244,1.66e-30,"Sinton","OFF","Center Point",3000000000000000,30,2000000000000000,4000000000000000,"OFF","Dark Rsh (Cell only)",0.4,"False","RTD (Internal)",2,10,-0.05,1,0.01,"A",0,"16-131484","True",0,0,"Hunt",,"06/21/21 11:44:41","MultiFlash v1.49","Default.mfi",,,,"False",,0.202665
32,"sandra","PT-758-BS210-Z6-785","PV22-7-062121-172","06/21/21 11:46:51",10.105067,0.663916,9.581916,0.5606950000000001,5.372534,80.080522,21.319579,51.694613,0.002436,0.040099,0.663916,0.038023,0.5606950000000001,0.02132,21.319579,13027.042538,0.613957,9.581916,0.5606950000000001,80.080522,5.372534,21.319579,0.002436,0.038023,0.5606950000000001,0.02132,21.319579,0.613957,0.387782,24.983182,15.044861,0.038219,0.581408,0.022221,83.466171,22.220929,1.004513,1.076034,2.313287e-13,3.32815e-09,,,,158.544652,4723313000000000,1.211381,,1.06888,0.805134,0.007491,1.18835,0.5606950000000001,,,,,,,12.469778,0.022717,0.9983919999999999,5.208279,,,3.996275,0.111804,"False","False",3,3,"p-type",0.018,252,252,1,1,25,1,"Generalized",540,0.604255,0.284695,2.2,0,1000,0.611557,1.66e-30,"Sinton","OFF","Center Point",3000000000000000,30,2000000000000000,4000000000000000,"OFF","Dark Rsh (Cell only)",0.4,"False","RTD (Internal)",2,10,-0.05,1,0.01,"A",0,"16-131484","True",0,0,"Hunt",,"06/21/21 11:46:51","MultiFlash v1.49","Default.mfi",,,,"False",,0.202665
33,"sandra","PT-758-BS210-Z6-785","PV22-7-062121-173","06/21/21 11:48:31",10.12163,0.66422,9.597208999999999,0.558755,5.362488,79.76348900000001,21.279713,22.495918,0.002629,0.040165,0.66422,0.038084,0.558755,0.02128,21.279713,5668.971315,0.662505,9.597208999999999,0.558755,79.76348900000001,5.362488,21.279713,0.002629,0.038084,0.558755,0.02128,21.279713,0.662505,0.457641,24.996668,14.357821,0.038246,0.58184,0.022253,83.41147100000001,22.25294,1.003655,1.085917,2.280388e-13,3.33132e-09,,,,157.813752,4723313000000000,1.223134,,1.087379,0.815928,0.007449,1.447283,0.558755,,,,,,,12.444756,0.021175,0.999641,5.213114,,,4.320753,0.256477,"False","False",3,3,"p-type",0.018,252,252,1,1,25,1,"Generalized",540,0.6688499999999999,0.284695,2.2,0,1000,-0.039511,1.66e-30,"Sinton","OFF","Center Point",3000000000000000,30,2000000000000000,4000000000000000,"OFF","Dark Rsh (Cell only)",0.4,"False","RTD (Internal)",2,10,-0.05,1,0.01,"A",0,"16-131484","True",0,0,"Hunt",,"06/21/21 11:48:31","MultiFlash v1.49","Default.mfi",,,,"False",,0.202665
58,"sandra","PT-758-BS210-Z6-785","PV22-7-062121-198","06/21/21 12:45:21",10.144644,0.665278,9.598337000000001,0.555216,5.32915,78.961915,21.147419,80.69054,0.00331,0.040257,0.665278,0.038089,0.555216,0.021147,21.147419,20334.016165,0.83411,9.598337000000001,0.555216,78.961915,5.32915,21.147419,0.00331,0.038089,0.555216,0.021147,21.147419,0.83411,0.626592,24.951717,15.553889,0.038382,0.583078,0.02238,83.562398,22.379511,0.990187,1.072712,2.178733e-13,3.465229e-09,,,,169.873397,4723313000000000,1.217838,,1.058796,0.806808,0.00737,1.765377,0.555216,,,,,,,13.909112,0.021337,0.9970909999999999,5.415294,,,5.411572,0.07170799999999999,"False","False",3,3,"p-type",0.018,252,252,1,1,25,1,"Generalized",540,0.826385,0.284695,2.2,0,1000,0.801884,1.66e-30,"Sinton","OFF","Center Point",3000000000000000,30,2000000000000000,4000000000000000,"OFF","Dark Rsh (Cell only)",0.4,"False","RTD (Internal)",2,10,-0.05,1,0.01,"A",0,"16-131484","True",0,0,"Hunt",,"06/21/21 12:45:21","MultiFlash v1.49","Default.mfi",,,,"False",,0.202665
59,"sandra","PT-758-BS210-Z6-785","PV22-7-062121-199","06/21/21 12:47:32",10.164244,0.667832,9.639419999999999,0.563366,5.430523,80.001706,21.549696,54.922923,0.002537,0.040334,0.667832,0.038252,0.563366,0.02155,21.549696,13840.576593,0.639294,9.639419999999999,0.563366,80.001706,5.430523,21.549696,0.002537,0.038252,0.563366,0.02155,21.549696,0.639294,0.38684,24.951717,15.106864,0.03845,0.5851499999999999,0.022499,83.526252,22.499087,1.00295,1.077285,1.996752e-13,3.193882e-09,209.825355,-14648.289368,-68.267357,182.354856,4723313000000000,1.175641,0.999825,1.063972,0.806437,0.007875999999999999,1.170975,0.563366,,,,,,,14.344546,0.028643,0.998406,5.196711,,,4.159283,0.105297,"False","False",3,3,"p-type",0.018,252,252,1,1,25,1,"Generalized",540,0.630698,0.284695,2.2,0,1000,0.484942,1.66e-30,"Sinton","OFF","Center Point",3000000000000000,30,2000000000000000,4000000000000000,"OFF","Dark Rsh (Cell only)",0.4,"False","RTD (Internal)",2,10,-0.05,1,0.01,"A",0,"16-131484","True",0,0,"Hunt",,"06/21/21 12:47:32","MultiFlash v1.49","Default.mfi",,,,"False",,0.202665
60,"sandra","PT-758-BS210-Z6-785","PV22-7-062121-200","06/21/21 12:49:05",10.049974,0.660459,9.554021000000001,0.556739,5.319094,80.13588900000001,21.107518,68.656136,0.002326,0.039881,0.660459,0.037913,0.556739,0.021108,21.107518,17301.346386,0.586208,9.554021000000001,0.556739,80.13588900000001,5.319094,21.107518,0.002326,0.037913,0.556739,0.021108,21.107518,0.586208,0.338975,24.924746,15.321877,0.037993,0.577975,0.021959,83.367712,21.958769,1.008641,1.081524,2.609668e-13,4.246365e-09,,,,137.815684,4723313000000000,1.271183,,1.099072,0.814534,0.006572,1.065841,0.556739,,,,,,,10.317655,0.021167,1.001841,4.964781,,,3.839573,0.083909,"False","False",3,3,"p-type",0.018,252,252,1,1,25,1,"Generalized",540,0.59102,0.284695,2.2,0,1000,-0.741148,1.66e-30,"Sinton","OFF","Center Point",3000000000000000,30,2000000000000000,4000000000000000,"OFF","Dark Rsh (Cell only)",0.4,"False","RTD (Internal)",2,10,-0.05,1,0.01,"A",0,"16-131484","True",0,0,"Hunt",,"06/21/21 12:49:05","MultiFlash v1.49","Default.mfi",,,,"False",,0.202665
61,"sandra","PT-758-BS210-Z6-785","PV22-7-062121-201","06/21/21 12:50:44",10.094982,0.666748,9.541898,0.562233,5.364773,79.704683,21.288784,76.497497,0.002544,0.040059,0.666748,0.037865,0.562233,0.021289,21.288784,19277.369282,0.641167,9.541898,0.562233,79.704683,5.364773,21.288784,0.002544,0.037865,0.562233,0.021289,21.288784,0.641167,0.434227,24.992173,15.185869,0.038155,0.582566,0.022228,83.219651,22.227617,1.016031,1.104835,2.068245e-13,4.824434e-09,244.351576,-1088.165744,-918.977652,164.421459,4723313000000000,1.186448,0.956126,1.087576,0.812254,0.007589,1.391439,0.562233,,,,,,,13.66677,0.023909,0.999263,5.521944,,,4.13792,0.075949,"False","False",3,3,"p-type",0.018,252,252,1,1,25,1,"Generalized",540,0.638514,0.284695,2.2,0,1000,0.208242,1.66e-30,"Sinton","OFF","Center Point",3000000000000000,30,2000000000000000,4000000000000000,"OFF","Dark Rsh (Cell only)",0.4,"False","RTD (Internal)",2,10,-0.05,1,0.01,"A",0,"16-131484","True",0,0,"Hunt",,"06/21/21 12:50:44","MultiFlash v1.49","Default.mfi",,,,"False",,0.202665
62,"sandra","PT-758-BS210-Z6-785","PV22-7-062121-202","06/21/21 12:52:27",10.126112,0.667359,9.583085000000001,0.564028,5.405125,79.984092,21.448909,87.73065200000001,0.002589,0.040183,0.667359,0.038028,0.564028,0.021449,21.448909,22108.124276,0.652336,9.583085000000001,0.564028,79.984092,5.405125,21.448909,0.002589,0.038028,0.564028,0.021449,21.448909,0.652336,0.496677,24.911261,14.753844,0.038328,0.584829,0.022415,83.58748300000001,22.415212,1.001149,1.069292,2.026959e-13,3.119496e-09,204.995872,5520.532715,181.141939,183.098059,4723313000000000,1.167842,0.997568,1.081266,0.818354,0.008037000000000001,1.55839,0.564028,,,,,,,14.891548,0.01912,0.999097,4.799185,0.179056,4.620129,4.212637,0.06628299999999999,"False","False",3,3,"p-type",0.018,252,252,1,1,25,1,"Generalized",540,0.660342,0.284695,2.2,0,1000,0.232306,1.66e-30,"Sinton","OFF","Center Point",3000000000000000,30,2000000000000000,4000000000000000,"OFF","Dark Rsh (Cell only)",0.4,"False","RTD (Internal)",2,10,-0.05,1,0.01,"A",0,"16-131484","True",0,0,"Hunt",,"06/21/21 12:52:27","MultiFlash v1.49","Default.mfi",,,,"False",,0.202665
63,"sandra","cal","V7-19","06/25/21 14:56:38",9.532121,,,,,,,,,0.037826,,,,,,,,9.532121,-0.008876,,-0.084604,-0.335729,0.000931,0.037826,-0.008876,-0.000336,-0.335729,0.234644,0.551016,24.407855,263.266058,,,,,,,,,,,,,,,,,1.082677,0.8112,-0.008876,1.709202,-0.008876,,,,,,0,0,0,,,,,,,"False","True",3,3,"p-type",0.018,252,252,1,1,25,1,"Generalized",540,0.654105,0.284765,2.2,0,1000,,1.66e-30,"Sinton","OFF","Center Point",3000000000000000,30,2000000000000000,4000000000000000,"OFF","Dark Rsh (Cell only)",0.4,"False","RTD (Internal)",2,10,-0.05,1,0.01,"A",0,"16-131484","True",0,0,"Hunt",,"06/25/21 14:56:38","MultiFlash v1.49","Default.mfi",0,0,0,"False",0,0.202265
64,"sandra","cal","V7-19","06/25/21 14:57:48",9.531495,0.647196,8.657968,0.534979,4.631832,75.08544500000001,18.380287,43.730374,0.004641,0.037823,0.647196,0.034357,0.534979,0.01838,18.380287,11020.054354,1.169516,8.657968,0.534979,75.08544500000001,4.631832,18.380287,0.004641,0.034357,0.534979,0.01838,18.380287,1.169516,1.200278,24.738207,15.701898,0.035397,0.562319,0.019904,81.31077999999999,19.904196,1.136055,1.331564,3.245081e-13,2.45884e-08,,,,67.95000400000001,4723313000000000,1.463533,,1.085082,0.814219,0.002269,3.501634,0.534979,,,,,,,8.944252000000001,-0.002315,0.976563,9.180268,,,6.987785,0.137989,"False","False",3,3,"p-type",0.018,252,252,1,1,25,1,"Generalized",540,1.261579,0.284765,2.2,0,1000,7.235695,1.66e-30,"Sinton","OFF","Center Point",3000000000000000,30,2000000000000000,4000000000000000,"OFF","Dark Rsh (Cell only)",0.4,"False","RTD (Internal)",2,10,-0.05,1,0.01,"A",0,"16-131484","True",0,0,"Hunt",,"06/25/21 14:57:48","MultiFlash v1.49","Default.mfi",,,,"False",,0.202265
65,"sandra","Z6-760-PT-593-BS-325","C38-67UM-TP","06/25/21 15:27:24",9.499691,0.668253,7.930638,0.552045,4.378071,68.96553,17.373297,55.3806,0.008750000000000001,0.037697,0.668253,0.031471,0.552045,0.017373,17.373297,13955.91124,2.205114,7.930638,0.552045,68.96553,4.378071,17.373297,0.008750000000000001,0.031471,0.552045,0.017373,17.373297,2.205114,3.329469,25.061848,15.240871,0.035896,0.586769,0.021063,83.611208,21.06273,0.975278,1.085857,1.767903e-13,3.267028e-09,212.604414,-1432.383157,-698.1372229999999,211.538388,4723313000000000,1.151524,0.999636,1.069881,0.80626,0.002091,9.915644,0.552045,,,,,,,46.976725,-0.499903,0.884452,16.62741,,,11.166244,0.118123,"False","False",3,3,"p-type",0.018,252,252,1,1,25,1,"Generalized",540,3.448006,0.284765,2.2,0,1000,38.215294,1.66e-30,"Sinton","OFF","Center Point",3000000000000000,30,2000000000000000,4000000000000000,"OFF","Dark Rsh (Cell only)",0.4,"False","RTD (Internal)",2,10,-0.05,1,0.01,"A",0,"16-131484","True",0,0,"Hunt",,"06/25/21 15:27:24","MultiFlash v1.49","Default.mfi",,,,"False",,0.202265
66,"sandra","Z6-760-PT-593-BS-325","C39-67UM-TP","06/25/21 15:34:11",9.672311000000001,0.666365,7.834636,0.548415,4.296636,66.66316399999999,17.050141,39.670026,0.009575999999999999,0.038382,0.666365,0.03109,0.548415,0.01705,17.050141,9996.846543,2.413112,7.834636,0.548415,66.66316399999999,4.296636,17.050141,0.009575999999999999,0.03109,0.548415,0.01705,17.050141,2.413112,3.702431,25.079829,15.55689,0.036524,0.585241,0.021375,83.57451399999999,21.375482,0.972996,1.08888,1.925691e-13,3.463041e-09,136.628906,425.334059,2351.093168,193.741706,4723313000000000,1.182754,1,1.084393,0.8143820000000001,0.003528,11.190033,0.548415,,,,,,,50.174093,-0.629059,0.857857,21.123813,8.721534999999999,12.402279,12.031927,0.16248,"False","False",3,3,"p-type",0.018,252,252,1,1,25,1,"Generalized",540,3.992331,0.284765,2.2,0,1000,52.415755,1.66e-30,"Sinton","OFF","Center Point",3000000000000000,30,2000000000000000,4000000000000000,"OFF","Dark Rsh (Cell only)",0.4,"False","RTD (Internal)",2,10,-0.05,1,0.01,"A",0,"16-131484","True",0,0,"Hunt",,"06/25/21 15:34:11","MultiFlash v1.49","Default.mfi",,,,"False",,0.202265
67,"sandra","Z6-760-PT-593-BS-325","V10F-15-83UM-TP","06/25/21 15:37:32",9.443084000000001,0.662897,8.467981,0.554709,4.697268,75.03868300000001,18.639954,78.411815,0.005732,0.037473,0.662897,0.033603,0.554709,0.01864,18.639954,19759.777262,1.444466,8.467981,0.554709,75.03868300000001,4.697268,18.639954,0.005732,0.033603,0.554709,0.01864,18.639954,1.444466,1.776497,25.064096,14.794847,0.03569,0.581543,0.020755,83.555154,20.755485,0.980708,1.075466,2.190818e-13,3.298156e-09,,,,174.730629,4723313000000000,1.226977,,1.086381,0.814255,0.001769,5.485843,0.554709,,,,,,,25.110649,-0.07661900000000001,0.947557,10.420889,,,8.046201,0.081471,"False","False",3,3,"p-type",0.018,252,252,1,1,25,1,"Generalized",540,1.82729,0.284765,2.2,0,1000,17.387075,1.66e-30,"Sinton","OFF","Center Point",3000000000000000,30,2000000000000000,4000000000000000,"OFF","Dark Rsh (Cell only)",0.4,"False","RTD (Internal)",2,10,-0.05,1,0.01,"A",0,"16-131484","True",0,0,"Hunt",,"06/25/21 15:37:32","MultiFlash v1.49","Default.mfi",,,,"False",,0.202265
68,"sandra","Z6-760-PT-593-BS-325","V10F-14-83UM-TP","06/25/21 15:40:06",9.461646999999999,0.661323,8.687548,0.556693,4.836293,77.291624,19.19164,38.525429,0.004063,0.037546,0.661323,0.034474,0.556693,0.019192,19.19164,9708.408208999999,1.023897,8.687548,0.556693,77.291624,4.836293,19.19164,0.004063,0.034474,0.556693,0.019192,19.19164,1.023897,1.085191,25.158497,14.701841,0.035531,0.57882,0.020566,82.82660799999999,20.565986,0.994479,1.17183,2.179702e-13,7.59168e-09,,,,144.908097,4723313000000000,1.236205,,1.08759,0.814383,0.003646,3.331278,0.556693,,,,,,,16.722044,-0.009127,0.975476,8.225515,,,5.96263,0.162405,"False","False",3,3,"p-type",0.018,252,252,1,1,25,1,"Generalized",540,1.145698,0.284765,2.2,0,1000,8.932613,1.66e-30,"Sinton","OFF","Center Point",3000000000000000,30,2000000000000000,4000000000000000,"OFF","Dark Rsh (Cell only)",0.4,"False","RTD (Internal)",2,10,-0.05,1,0.01,"A",0,"16-131484","True",0,0,"Hunt",,"06/25/21 15:40:06","MultiFlash v1.49","Default.mfi",,,,"False",,0.202265
69,"sandra","Z6-760-PT-593-BS-325","T-12-67UM-TAI","06/25/21 15:42:51",9.038543000000001,0.655143,7.400358,0.455225,3.368826,56.891056,13.368359,46.48456,0.019531,0.035867,0.655143,0.029366,0.455225,0.013368,13.368359,11714.109038,4.921913,7.400358,0.455225,56.891056,3.368826,13.368359,0.019531,0.029366,0.455225,0.013368,13.368359,4.921913,5.916221,25.059601,14.377822,0.033803,0.557957,0.018861,80.264472,18.860685,1.126634,1.438938,2.82829e-13,1.989545e-08,,,,91.781441,4723313000000000,1.319158,,1.064376,0.806273,-0.00103,16.950691,0.455225,,,,,,,22.170381,-0.21506,0.916678,18.203499,,,24.099642,0.142749,"False","False",3,3,"p-type",0.018,252,252,1,1,25,1,"Generalized",540,5.896817,0.284765,2.2,0,1000,17.009418,1.66e-30,"Sinton","OFF","Center Point",3000000000000000,30,2000000000000000,4000000000000000,"OFF","Dark Rsh (Cell only)",0.4,"False","RTD (Internal)",2,10,-0.05,1,0.01,"A",0,"16-131484","True",0,0,"Hunt",,"06/25/21 15:42:51","MultiFlash v1.49","Default.mfi",,,,"False",,0.202265
70,"sandra","Z6-760-PT-593-BS-325","T-11-67UM-TAI","06/25/21 15:45:45",9.04998,0.655091,7.344161,0.454328,3.336654,56.280976,13.240692,10.903152,0.020313,0.035913,0.655091,0.029143,0.454328,0.013241,13.240692,2747.594344,5.118954,7.344161,0.454328,56.280976,3.336654,13.240692,0.020313,0.029143,0.454328,0.013241,13.240692,5.118954,5.992346,25.055105,15.065862,0.033574,0.563608,0.018923,80.4323,18.922545,1.09376,1.498692,2.683098e-13,1.785614e-08,,,,101.148028,4723313000000000,1.320341,,1.061982,0.803933,-0.000346,16.66729,0.454328,,,,,,,25.347234,-0.211352,0.913543,18.968766,,,24.717992,0.611626,"False","False",3,3,"p-type",0.018,252,252,1,1,25,1,"Generalized",540,6.082653,0.284765,2.2,0,1000,18.91456,1.66e-30,"Sinton","OFF","Center Point",3000000000000000,30,2000000000000000,4000000000000000,"OFF","Dark Rsh (Cell only)",0.4,"False","RTD (Internal)",2,10,-0.05,1,0.01,"A",0,"16-131484","True",0,0,"Hunt",,"06/25/21 15:45:45","MultiFlash v1.49","Default.mfi",,,,"False",,0.202265
71,"sandra","Z6-760-PT-593-BS-325","V10F-33-83UM-TAI","06/25/21 15:49:50",9.008305,0.651568,8.156167999999999,0.511073,4.168398,71.017605,16.54126,10.821572,0.007009,0.035747,0.651568,0.032366,0.511073,0.016541,16.54126,2727.036061,1.766273,8.156167999999999,0.511073,71.017605,4.168398,16.54126,0.007009,0.032366,0.511073,0.016541,16.54126,1.766273,1.921089,25.077582,15.20387,0.033358,0.554117,0.018484,79.36033500000001,18.48443,1.120678,1.631304,2.981484e-13,2.502649e-08,,,,55.730945,4723313000000000,1.387743,,1.064981,0.8044289999999999,-0.00082,5.230671,0.511073,,,,,,,6.885652,-0.008977000000000001,0.989585,9.081811999999999,,,10.059449,0.582906,"False","False",3,3,"p-type",0.018,252,252,1,1,25,1,"Generalized",540,1.854665,0.284765,2.2,0,1000,1.777092,1.66e-30,"Sinton","OFF","Center Point",3000000000000000,30,2000000000000000,4000000000000000,"OFF","Dark Rsh (Cell only)",0.4,"False","RTD (Internal)",2,10,-0.05,1,0.01,"A",0,"16-131484","True",0,0,"Hunt",,"06/25/21 15:49:50","MultiFlash v1.49","Default.mfi",,,,"False",,0.202265
72,"sandra","Z6-760-PT-593-BS-325","V10F-34-83UM-TAI","06/25/21 15:53:30",9.055175999999999,0.6529740000000001,8.126085,0.52386,4.256933,71.99523499999999,16.89259,7.802064,0.006563,0.035933,0.6529740000000001,0.032246,0.52386,0.016893,16.89259,1966.120076,1.653991,8.126085,0.52386,71.99523499999999,4.256933,16.89259,0.006563,0.032246,0.52386,0.016893,16.89259,1.653991,1.881433,25.095563,14.418825,0.033487,0.560623,0.018774,80.01286899999999,18.773806,1.091379,1.569773,2.812649e-13,2.062281e-08,,,,71.619224,4723313000000000,1.352876,,1.085093,0.812183,-0.000946,5.468229,0.52386,,,,,,,9.655602,-0.019794,0.974411,9.910512000000001,,,9.240406,0.81699,"False","False",3,3,"p-type",0.018,252,252,1,1,25,1,"Generalized",540,1.833999,0.284765,2.2,0,1000,6.89251,1.66e-30,"Sinton","OFF","Center Point",3000000000000000,30,2000000000000000,4000000000000000,"OFF","Dark Rsh (Cell only)",0.4,"False","RTD (Internal)",2,10,-0.05,1,0.01,"A",0,"16-131484","True",0,0,"Hunt",,"06/25/21 15:53:30","MultiFlash v1.49","Default.mfi",,,,"False",,0.202265
73,"sandra","Z6-760-PT-608-BS-312","C41-67UM-TP","06/25/21 18:08:35",9.437227999999999,0.662477,7.578754,0.529093,4.009869,64.137959,15.912178,46.276135,0.011965,0.037449,0.662477,0.030074,0.529093,0.015912,15.912178,11661.586105,3.015106,7.578754,0.529093,64.137959,4.009869,15.912178,0.011965,0.030074,0.529093,0.015912,15.912178,3.015106,4.456981,24.659548,15.084862,0.035572,0.580783,0.02066,83.273535,20.65958,0.994139,1.111767,2.170455e-13,4.792109e-09,,,,168.077565,4723313000000000,1.223596,,1.087971,0.81187,0.00139,14.111304,0.529093,,,,,,,44.436719,-0.674552,0.856833,19.840838,,,14.630553,0.141915,"False","False",3,3,"p-type",0.018,252,252,1,1,25,1,"Generalized",540,4.67395,0.284765,2.2,0,1000,44.434971,1.66e-30,"Sinton","OFF","Center Point",3000000000000000,30,2000000000000000,4000000000000000,"OFF","Dark Rsh (Cell only)",0.4,"False","RTD (Internal)",2,10,-0.05,1,0.01,"A",0,"16-131484","True",0,0,"Hunt",,"06/25/21 18:08:35","MultiFlash v1.49","Default.mfi",,,,"False",,0.202265
74,"sandra","Z6-760-PT-608-BS-312","C40-67UM-TP","06/25/21 18:11:20",9.446809,0.667034,7.382694,0.536327,3.95954,62.836463,15.712461,74.51687099999999,0.012448,0.037487,0.667034,0.029296,0.536327,0.015712,15.712461,18778.251608,3.136888,7.382694,0.536327,62.836463,3.95954,15.712461,0.012448,0.029296,0.536327,0.015712,15.712461,3.136888,4.942794,24.758433,14.545832,0.035719,0.586358,0.020944,83.75957699999999,20.944353,0.9650570000000001,1.067877,1.846632e-13,2.532797e-09,263.505998,-485.855088,-2058.226877,204.381265,4723313000000000,1.176008,0.999063,1.066213,0.806342,0.001939,14.640575,0.536327,,,,,,,58.598617,-1.069993,0.830661,22.008121,,,14.627877,0.089244,"False","False",3,3,"p-type",0.018,252,252,1,1,25,1,"Generalized",540,5.220387,0.284765,2.2,0,1000,61.539795,1.66e-30,"Sinton","OFF","Center Point",3000000000000000,30,2000000000000000,4000000000000000,"OFF","Dark Rsh (Cell only)",0.4,"False","RTD (Internal)",2,10,-0.05,1,0.01,"A",0,"16-131484","True",0,0,"Hunt",,"06/25/21 18:11:20","MultiFlash v1.49","Default.mfi",,,,"False",,0.202265
75,"sandra","Z6-760-PT-608-BS-312","C55-83UM-TP","06/25/21 18:13:39",9.509475,0.6602980000000001,8.460027,0.553994,4.686801,74.641491,18.598416,15.019169,0.005547,0.037736,0.6602980000000001,0.033572,0.553994,0.018598,18.598416,3784.830561,1.397867,8.460027,0.553994,74.641491,4.686801,18.598416,0.005547,0.033572,0.553994,0.018598,18.598416,1.397867,1.818093,24.816867,14.903853,0.035723,0.57875,0.020675,82.973947,20.674613,0.988105,1.158503,2.304649e-13,6.229823e-09,,,,149.244376,4723313000000000,1.265671,,1.063141,0.803484,0.00171,5.180553,0.553994,,,,,,,23.110547,-0.082439,0.945443,11.110318,,,7.809149,0.420742,"False","False",3,3,"p-type",0.018,252,252,1,1,25,1,"Generalized",540,1.827751,0.284765,2.2,0,1000,19.704654,1.66e-30,"Sinton","OFF","Center Point",3000000000000000,30,2000000000000000,4000000000000000,"OFF","Dark Rsh (Cell only)",0.4,"False","RTD (Internal)",2,10,-0.05,1,0.01,"A",0,"16-131484","True",0,0,"Hunt",,"06/25/21 18:13:39","MultiFlash v1.49","Default.mfi",,,,"False",,0.202265
76,"sandra","Z6-760-PT-608-BS-312","B9-83UM-TP","06/25/21 18:16:18",9.431424,0.657647,8.490372000000001,0.55358,4.700102,75.776999,18.651198,76.406993,0.004867,0.037426,0.657647,0.033692,0.55358,0.018651,18.651198,19254.562191,1.226412,8.490372000000001,0.55358,75.776999,4.700102,18.651198,0.004867,0.033692,0.55358,0.018651,18.651198,1.226412,1.545141,24.807877,14.682839,0.035446,0.5755980000000001,0.020403,82.8931,20.402703,0.993911,1.155195,2.534048e-13,7.555176e-09,,,,132.844487,4723313000000000,1.287516,,1.091077,0.811945,0.001301,4.630062,0.55358,,,,,,,18.595406,-0.052648,0.95585,10.043955,,,6.947956,0.082553,"False","False",3,3,"p-type",0.018,252,252,1,1,25,1,"Generalized",540,1.57229,0.284765,2.2,0,1000,17.296932,1.66e-30,"Sinton","OFF","Center Point",3000000000000000,30,2000000000000000,4000000000000000,"OFF","Dark Rsh (Cell only)",0.4,"False","RTD (Internal)",2,10,-0.05,1,0.01,"A",0,"16-131484","True",0,0,"Hunt",,"06/25/21 18:16:18","MultiFlash v1.49","Default.mfi",,,,"False",,0.202265
77,"sandra","Z6-760-PT-608-BS-312","T10-67UM-TAI","06/25/21 18:18:44",9.020939,0.653536,7.254981,0.448338,3.252684,55.172207,12.907476,12.431556,0.021331,0.035797,0.653536,0.02879,0.448338,0.012907,12.907476,3132.752182,5.375437,7.254981,0.448338,55.172207,3.252684,12.907476,0.021331,0.02879,0.448338,0.012907,12.907476,5.375437,6.103979,24.906766,15.027859,0.033395,0.5621969999999999,0.018774,80.249872,18.774367,1.093934,1.536588,2.672798e-13,2.090118e-08,,,,96.57595600000001,4723313000000000,1.351629,,1.088284,0.810613,-0.0009700000000000001,17.862553,0.448338,,,,,,,24.974187,-0.184842,0.906017,19.624303,,,25.662346,0.537785,"False","False",3,3,"p-type",0.018,252,252,1,1,25,1,"Generalized",540,6.412939,0.284765,2.2,0,1000,21.854472,1.66e-30,"Sinton","OFF","Center Point",3000000000000000,30,2000000000000000,4000000000000000,"OFF","Dark Rsh (Cell only)",0.4,"False","RTD (Internal)",2,10,-0.05,1,0.01,"A",0,"16-131484","True",0,0,"Hunt",,"06/25/21 18:18:44","MultiFlash v1.49","Default.mfi",,,,"False",,0.202265
78,"sandra","Z6-760-PT-608-BS-312","T9-67UM-TAI","06/25/21 18:21:12",8.707376,0.653441,6.802237,0.445243,3.02865,53.229832,12.01845,10.345749,0.023539,0.034553,0.653441,0.026993,0.445243,0.012018,12.01845,2607.128857,5.931759,6.802237,0.445243,53.229832,3.02865,12.01845,0.023539,0.026993,0.445243,0.012018,12.01845,5.931759,6.66749,24.933736,15.422883,0.03203,0.560596,0.017956,79.52727,17.955994,1.107026,1.674753,2.196834e-13,2.763285e-08,,,,97.09989,4723313000000000,1.357452,,1.064665,0.804316,-0.002077,16.56849,0.445243,,,,,,,27.062006,-0.183279,0.890635,21.993613,,,26.450027,0.671992,"False","False",3,3,"p-type",0.018,252,252,1,1,25,1,"Generalized",540,7.410908,0.284765,2.2,0,1000,28.414532,1.66e-30,"Sinton","OFF","Center Point",3000000000000000,30,2000000000000000,4000000000000000,"OFF","Dark Rsh (Cell only)",0.4,"False","RTD (Internal)",2,10,-0.05,1,0.01,"A",0,"16-131484","True",0,0,"Hunt",,"06/25/21 18:21:12","MultiFlash v1.49","Default.mfi",,,,"False",,0.202265
79,"sandra","Z6-760-PT-608-BS-312","V10-37-83UM-TAI","06/25/21 18:27:36",8.986808999999999,0.645991,7.705843,0.505101,3.892226,67.045007,15.445343,8.312837999999999,0.010034,0.035662,0.645991,0.030579,0.505101,0.015445,15.445343,2094.835099,2.52852,7.705843,0.505101,67.045007,3.892226,15.445343,0.010034,0.030579,0.505101,0.015445,15.445343,2.52852,3.216666,25.001163,15.159867,0.033231,0.552679,0.018366,79.72305,18.366018,1.100947,1.591994,3.705897e-13,2.392909e-08,,,,61.091977,4723313000000000,1.43546,,1.064876,0.803638,-0.001463,8.679467000000001,0.505101,,,,,,,11.739971,-0.071288,0.938577,14.2894,,,13.275473,0.779617,"False","False",3,3,"p-type",0.018,252,252,1,1,25,1,"Generalized",540,3.076027,0.284765,2.2,0,1000,16.285699,1.66e-30,"Sinton","OFF","Center Point",3000000000000000,30,2000000000000000,4000000000000000,"OFF","Dark Rsh (Cell only)",0.4,"False","RTD (Internal)",2,10,-0.05,1,0.01,"A",0,"16-131484","True",0,0,"Hunt",,"06/25/21 18:27:36","MultiFlash v1.49","Default.mfi",,,,"False",,0.202265
80,"sandra","Z6-760-PT-608-BS-312","V10F-38-83UM-TAI","06/25/21 18:30:21",9.095219,0.651057,8.140734,0.518191,4.218454,71.239541,16.739898,7.93421,0.007535,0.036092,0.651057,0.032305,0.518191,0.01674,16.739898,1999.421003,1.898815,8.140734,0.518191,71.239541,4.218454,16.739898,0.007535,0.032305,0.518191,0.01674,16.739898,1.898815,2.157599,24.956212,14.789845,0.033702,0.561796,0.018934,80.574955,18.933537,1.076296,1.476253,3.138305e-13,1.770882e-08,,,,73.329604,4723313000000000,1.384941,,1.065352,0.803461,-0.001051,5.898317,0.518191,,,,,,,10.539292,-0.023035,0.971172,10.536149,,,10.587311,0.803082,"False","False",3,3,"p-type",0.018,252,252,1,1,25,1,"Generalized",540,2.051533,0.284765,2.2,0,1000,7.308869,1.66e-30,"Sinton","OFF","Center Point",3000000000000000,30,2000000000000000,4000000000000000,"OFF","Dark Rsh (Cell only)",0.4,"False","RTD (Internal)",2,10,-0.05,1,0.01,"A",0,"16-131484","True",0,0,"Hunt",,"06/25/21 18:30:21","MultiFlash v1.49","Default.mfi",,,,"False",,0.202265
