Repository: dintalframe/MLPROJECT

File: FCT450csv/MultiFlash_Database WW29 - 2023.csv (part 2 of 13)
ash_cutoff_(suns),V_at_Isc_(V),dV/dt,V_Pad_0_(V),V_Pad_1_(V),V_Pad_2_(V),V_Pad_3_(V),V_Pad_4_(V),dBreak_(A),dBreak_(V),Capacitance_(uF/cm2),Capacitance_Error_(percent),Pm/Pe,BulkSRH_AND_Jo_Power_Loss_(percent),BulkSRH_Power_Loss_(percent),Jo_Power_Loss_(percent),Rs_Power_Loss_(percent),Rsh_Power_Loss_(percent),Dark_Break_Interpolated,Calibration,Resistivity_(ohm-cm),Analysis_Resistivity_(ohm-cm),Sample_Type,Thickness_(cm),Cell_Area_(cm2),Total_Area_(cm2),Number_of_Cells_per_String,Number_of_Strings,Temperature_(C),Intensity_(suns),Analysis_Type,Nominal_Load_Voltage_(mV/cell),Rs_Modulation_Target_(ohm-cm2),Reference_Constant_(V/sun),Voltage_Temperature_Coefficient_(mV/C),Temperature_Offset_(C),Power_per_Sun_(W/m2),Conductivity_Modulation_(ohm-cm2/V),Auger_Coefficient,Auger_Method,Band_Gap_Narrowing,Fit_Method,Carrier_Density_Center_Point_(cm-3),Percent_Fit,Lower_Bound_(cm-3),Upper_Bound_(cm-3),Rsh_Lifetime_Correction,Rsh_Measurement_Method,SunsVoc_Rsh_Voltage_(V),Do_Dark_Break_Measurement,Temperature_Measurement_Method,Number_of_dRsh_Points,dRsh_Output_Vlimit_(V),Current_Transfer,Voltage_Transfer,Temperature_Transfer,Final_Bin,Bin_Index,Tester_ID,Do_Doping_Measurement,Doping_Sample_Time_(us),Doping_Measurement_Length_(us),Measurement_Type,Comments,Measurement_Date-Time_String,Software Version,Recipe_Filename,EL Pulse Current Delivered (Coulombs),Forward Dark IV (V),Forward Dark IV (A),Forward Dark IV Interpolated?,EL Pulse Energy Delivered (J),Doping Calibration Factor (V/sun)
54,"Donald","210BS_760Z6_751PT_CFAL_FA_SFTB","MZ2210_83UM_150","07/18/23 12:08:10",9.820804000000001,0.6659389999999999,9.329288,0.5653860000000001,5.274647,80.65145,21.450374,41.51645,0.002013,0.039938,0.6659389999999999,0.037939,0.5653860000000001,0.02145,21.450374,10208.894979,0.494916,9.329288,0.5653860000000001,80.65145,5.274647,21.450374,0.002013,0.037939,0.5653860000000001,0.02145,21.450374,0.494916,0.210299,24.605613,14.784845,0.03802,0.583155,0.022172,83.36351000000001,22.171684,1.001772,1.09557,2.10056e-13,4.15495e-09,,,,67.875587,1.174702e+16,1.196499,,1.10453,0.82416,0.007571,0.682567,0.5653860000000001,,,,,,,5.238722,0.01275,1.000355,5.03456,,,3.213466,0.143274,"False","False",3,1.196499,"p-type",0.018,245.9,245.9,1,1,25,1,"Generalized",540,0.491511,0.284566,2.2,0,1000,-0.093805,1.66e-30,"Sinton","OFF","Center Point",3000000000000000,30,2000000000000000,4000000000000000,"OFF","Dark Rsh (Cell only)",0.4,"False","RTD (Internal)",2,10,-0.05,1,0.01,"A",0,"16-131484","True",0,0,"Hunt",,"07/18/23 12:08:10","MultiFlash v1.49","Default.mfi",,,,"False",,0.201132
55,"Donald","210BS_760Z6_751PT_CFAL_FA_SFTB","MZ2210_83UM_151","07/18/23 12:09:01",9.813572000000001,0.664749,9.306724000000001,0.567408,5.280713,80.94835999999999,21.475044,20.802425,0.001471,0.039909,0.664749,0.037848,0.567408,0.021475,21.475044,5115.316415,0.361621,9.306724000000001,0.567408,80.94835999999999,5.280713,21.475044,0.001471,0.037848,0.567408,0.021475,21.475044,0.361621,0.104555,24.596623,15.282874,0.037854,0.581206,0.022001,82.931375,22.001124,1.015159,1.146833,2.157873e-13,6.008159e-09,,,,55.258734,1.245801e+16,1.219793,,1.104282,0.830445,0.007321,0.347355,0.567408,,,,,,,4.391127,0.009906999999999999,1.002057,5.182812,,,2.355006,0.284647,"False","False",3,1.219793,"p-type",0.018,245.9,245.9,1,1,25,1,"Generalized",540,0.37283,0.284566,2.2,0,1000,-1.012398,1.66e-30,"Sinton","OFF","Center Point",3000000000000000,30,2000000000000000,4000000000000000,"OFF","Dark Rsh (Cell only)",0.4,"False","RTD (Internal)",2,10,-0.05,1,0.01,"A",0,"16-131484","True",0,0,"Hunt",,"07/18/23 12:09:01","MultiFlash v1.49","Default.mfi",,,,"False",,0.201132
56,"Donald","210BS_760Z6_751PT_CFAL_FA_SFTB","MZ2210_83UM_152","07/18/23 12:10:01",9.79177,0.662721,9.288671000000001,0.565124,5.24925,80.89198500000001,21.347094,17.287484,0.001496,0.03982,0.662721,0.037774,0.565124,0.021347,21.347094,4250.992218,0.367749,9.288671000000001,0.565124,80.89198500000001,5.24925,21.347094,0.001496,0.037774,0.565124,0.021347,21.347094,0.367749,0.089103,24.619096,15.249872,0.037787,0.579028,0.021879,82.909451,21.879496,1.017183,1.140129,2.384147e-13,5.30717e-09,,,,52.381927,1.220293e+16,1.245362,,1.115947,0.83195,0.00729,0.29353,0.565124,,,,,,,4.135407,0.010051,1.001678,5.159717,,,2.399431,0.342056,"False","False",3,1.245362,"p-type",0.018,245.9,245.9,1,1,25,1,"Generalized",540,0.371829,0.284566,2.2,0,1000,-0.92106,1.66e-30,"Sinton","OFF","Center Point",3000000000000000,30,2000000000000000,4000000000000000,"OFF","Dark Rsh (Cell only)",0.4,"False","RTD (Internal)",2,10,-0.05,1,0.01,"A",0,"16-131484","True",0,0,"Hunt",,"07/18/23 12:10:01","MultiFlash v1.49","Default.mfi",,,,"False",,0.201132
57,"Donald","210BS_760Z6_751PT_CFAL_FA_SFTB","MZ2210_83UM_153","07/18/23 12:11:09",9.810713,0.663641,9.290568,0.5640309999999999,5.240164,80.484291,21.310142,13.689453,0.001521,0.039897,0.663641,0.037782,0.5640309999999999,0.02131,21.310142,3366.236409,0.374025,9.290568,0.5640309999999999,80.484291,5.240164,21.310142,0.001521,0.037782,0.5640309999999999,0.02131,21.310142,0.374025,0.090197,24.63258,15.115864,0.037725,0.579253,0.021853,82.53296400000001,21.852578,1.024475,1.199389,2.197966e-13,8.034316000000001e-09,,,,50.037888,1.193457e+16,1.226825,,1.098773,0.830385,0.007492,0.288863,0.5640309999999999,,,,,,,4.089975,0.009837,1.004099,5.331873,,,2.443619,0.43049,"False","False",3,1.226825,"p-type",0.018,245.9,245.9,1,1,25,1,"Generalized",540,0.38805,0.284566,2.2,0,1000,-1.757876,1.66e-30,"Sinton","OFF","Center Point",3000000000000000,30,2000000000000000,4000000000000000,"OFF","Dark Rsh (Cell only)",0.4,"False","RTD (Internal)",2,10,-0.05,1,0.01,"A",0,"16-131484","True",0,0,"Hunt",,"07/18/23 12:11:09","MultiFlash v1.49","Default.mfi",,,,"False",,0.201132
60,"Donald","210BS_760Z6_751PT_CFAL_FA_SFTB","MZ2210_83UM_154","07/18/23 12:14:31",9.813844,0.665069,9.303556,0.570564,5.308277,81.329482,21.587139,13.350475,0.001265,0.03991,0.665069,0.037835,0.570564,0.021587,21.587139,3282.881728,0.311077,9.303556,0.570564,81.329482,5.308277,21.587139,0.001265,0.037835,0.570564,0.021587,21.587139,0.311077,0.063097,24.628086,14.408824,0.037846,0.582367,0.02204,83.037391,22.040466,1.015689,1.14026,2.106996e-13,5.345119e-09,218.574365,5624.320927,177.799242,760.9544979999999,393402600000000,1.195968,0.99997,1.105387,0.8322580000000001,0.007305,0.205527,0.570564,,,,,,,38.826411,0.08287799999999999,1.001479,4.558117,0.707399,3.850718,2.020807,0.444464,"False","False",3,1.195968,"p-type",0.018,245.9,245.9,1,1,25,1,"Generalized",540,0.312797,0.284566,2.2,0,1000,-0.791642,1.66e-30,"Sinton","OFF","Center Point",3000000000000000,30,2000000000000000,4000000000000000,"OFF","Dark Rsh (Cell only)",0.4,"False","RTD (Internal)",2,10,-0.05,1,0.01,"A",0,"16-131484","True",0,0,"Hunt",,"07/18/23 12:14:31","MultiFlash v1.49","Default.mfi",,,,"False",,0.201132
61,"Donald","210BS_760Z6_751PT_CFAL_FA_SFTB","MZ2210_83UM_155","07/18/23 12:16:18",9.803504999999999,0.665296,9.304862999999999,0.57017,5.305354,81.34259299999999,21.575252,18.259513,0.001422,0.039868,0.665296,0.03784,0.57017,0.021575,21.575252,4490.014182,0.349685,9.304862999999999,0.57017,81.34259299999999,5.305354,21.575252,0.001422,0.03784,0.57017,0.021575,21.575252,0.349685,0.081562,24.547183,14.825848,0.037894,0.582799,0.022084,83.262209,22.084409,1.000177,1.109789,2.14622e-13,3.814622e-09,,,,61.148713,1.246394e+16,1.196848,,1.104608,0.834753,0.007299,0.26929,0.57017,,,,,,,4.798618,0.011232,1.000473,5.125144,,,2.268939,0.32591,"False","False",3,1.196848,"p-type",0.018,245.9,245.9,1,1,25,1,"Generalized",540,0.347115,0.284566,2.2,0,1000,-0.260359,1.66e-30,"Sinton","OFF","Center Point",3000000000000000,30,2000000000000000,4000000000000000,"OFF","Dark Rsh (Cell only)",0.4,"False","RTD (Internal)",2,10,-0.05,1,0.01,"A",0,"16-131484","True",0,0,"Hunt",,"07/18/23 12:16:18","MultiFlash v1.49","Default.mfi",,,,"False",,0.201132
62,"Donald","210BS_760Z6_751PT_CFAL_FA_SFTB","MZ2210_83UM_156","07/18/23 12:17:13",9.733991,0.658884,9.218883,0.562291,5.183691,80.82382200000001,21.080486,15.232393,0.001594,0.039585,0.658884,0.03749,0.562291,0.02108,21.080486,3745.645446,0.391852,9.218883,0.562291,80.82382200000001,5.183691,21.080486,0.001594,0.03749,0.562291,0.02108,21.080486,0.391852,0.127094,24.691012,14.660839,0.037559,0.576171,0.02164,82.970507,21.640384,1.011847,1.127295,2.726319e-13,5.117102e-09,,,,46.269851,1.245412e+16,1.289832,,1.109305,0.8314780000000001,0.007153,0.403581,0.562291,,,,,,,3.746142,0.008399,1.000175,5.320899,,,2.545843,0.389137,"False","False",3,1.289832,"p-type",0.018,245.9,245.9,1,1,25,1,"Generalized",540,0.397478,0.284566,2.2,0,1000,-0.169889,1.66e-30,"Sinton","OFF","Center Point",3000000000000000,30,2000000000000000,4000000000000000,"OFF","Dark Rsh (Cell only)",0.4,"False","RTD (Internal)",2,10,-0.05,1,0.01,"A",0,"16-131484","True",0,0,"Hunt",,"07/18/23 12:17:13","MultiFlash v1.49","Default.mfi",,,,"False",,0.201132
64,"Donald","210BS_760Z6_751PT_CFAL_FA_SFTB","MZ2210_83UM_157","07/18/23 12:19:27",9.79607,0.665102,9.308368,0.567401,5.281574,81.06313,21.478545,24.276065,0.001582,0.039838,0.665102,0.037854,0.567401,0.021479,21.478545,5969.484377,0.389007,9.308368,0.567401,81.06313,5.281574,21.478545,0.001582,0.037854,0.567401,0.021479,21.478545,0.389007,0.082306,24.63258,14.652838,0.037864,0.58217,0.022043,83.19519699999999,22.043459,1.015245,1.113944,2.131568e-13,4.902813e-09,217.673799,5943.557899,168.249392,914.00179,184653900000000,1.19828,0.999974,1.088515,0.826693,0.007279,0.258012,0.567401,,,,,,,39.766281,0.100972,1.002128,4.580176,0.769297,3.810879,2.529052,0.244786,"False","False",3,1.19828,"p-type",0.018,245.9,245.9,1,1,25,1,"Generalized",540,0.391697,0.284566,2.2,0,1000,-0.8098070000000001,1.66e-30,"Sinton","OFF","Center Point",3000000000000000,30,2000000000000000,4000000000000000,"OFF","Dark Rsh (Cell only)",0.4,"False","RTD (Internal)",2,10,-0.05,1,0.01,"A",0,"16-131484","True",0,0,"Hunt",,"07/18/23 12:19:27","MultiFlash v1.49","Default.mfi",,,,"False",,0.201132
65,"Donald","210BS_760Z6_751PT_CFAL_FA_SFTB","MZ2210_83UM_158","07/18/23 12:20:31",9.796728999999999,0.664653,9.285277000000001,0.5702120000000001,5.294575,81.31210799999999,21.531415,13.688585,0.001365,0.03984,0.664653,0.03776,0.5702120000000001,0.021531,21.531415,3366.022944,0.335745,9.285277000000001,0.5702120000000001,81.31210799999999,5.294575,21.531415,0.001365,0.03776,0.5702120000000001,0.021531,21.531415,0.335745,0.08505500000000001,24.628086,15.006858,0.037841,0.581885,0.022019,83.153722,22.019074,1.009707,1.121052,2.205452e-13,3.887241e-09,,,,58.77693,1.243814e+16,1.212169,,1.092155,0.820421,0.007408,0.264453,0.5702120000000001,,,,,,,4.714132,0.009729,0.9998050000000001,5.241381,,,2.174718,0.434657,"False","False",3,1.212169,"p-type",0.018,245.9,245.9,1,1,25,1,"Generalized",540,0.334423,0.284566,2.2,0,1000,0.021347,1.66e-30,"Sinton","OFF","Center Point",3000000000000000,30,2000000000000000,4000000000000000,"OFF","Dark Rsh (Cell only)",0.4,"False","RTD (Internal)",2,10,-0.05,1,0.01,"A",0,"16-131484","True",0,0,"Hunt",,"07/18/23 12:20:31","MultiFlash v1.49","Default.mfi",,,,"False",,0.201132
66,"Donald","210BS_760Z6_751PT_CFAL_FA_SFTB","MZ2210_83UM_159","07/18/23 12:21:46",9.861053999999999,0.6659890000000001,9.321631,0.569973,5.313075,80.901274,21.606649,10.0289,0.001514,0.040102,0.6659890000000001,0.037908,0.569973,0.021607,21.606649,2466.106582,0.372308,9.321631,0.569973,80.901274,5.313075,21.606649,0.001514,0.037908,0.569973,0.021607,21.606649,0.372308,0.117723,24.655054,14.833848,0.037979,0.583244,0.022151,82.939228,22.150934,1.005991,1.1612,2.054743e-13,4.766177e-09,,,,59.016347,1.228528e+16,1.199683,,1.078202,0.817495,0.00777,0.364079,0.569973,,,,,,,4.997805,0.010368,1.000181,5.499593,,,2.414367,0.5906090000000001,"False","False",3,1.199683,"p-type",0.018,245.9,245.9,1,1,25,1,"Generalized",540,0.363232,0.284566,2.2,0,1000,0.132121,1.66e-30,"Sinton","OFF","Center Point",3000000000000000,30,2000000000000000,4000000000000000,"OFF","Dark Rsh (Cell only)",0.4,"False","RTD (Internal)",2,10,-0.05,1,0.01,"A",0,"16-131484","True",0,0,"Hunt",,"07/18/23 12:21:46","MultiFlash v1.49","Default.mfi",,,,"False",,0.201132
67,"Donald","210BS_760Z6_751PT_CFAL_FA_SFTB","MZ2210_83UM_160","07/18/23 12:23:00",9.849522,0.664567,9.331469,0.567303,5.293766,80.87433299999999,21.528126,12.685419,0.001713,0.040055,0.664567,0.037948,0.567303,0.021528,21.528126,3119.344575,0.421152,9.331469,0.567303,80.87433299999999,5.293766,21.528126,0.001713,0.037948,0.567303,0.021528,21.528126,0.421152,0.222503,24.623591,14.953856,0.038043,0.582101,0.022145,83.19090199999999,22.14478,1.001865,1.116968,2.235354e-13,3.312863e-09,,,,59.084819,1.242253e+16,1.220422,,1.092148,0.821095,0.00745,0.689196,0.567303,,,,,,,4.792563,0.007771,0.999957,5.272754,,,2.739995,0.466832,"False","False",3,1.220422,"p-type",0.018,245.9,245.9,1,1,25,1,"Generalized",540,0.421178,0.284566,2.2,0,1000,0.035255,1.66e-30,"Sinton","OFF","Center Point",3000000000000000,30,2000000000000000,4000000000000000,"OFF","Dark Rsh (Cell only)",0.4,"False","RTD (Internal)",2,10,-0.05,1,0.01,"A",0,"16-131484","True",0,0,"Hunt",,"07/18/23 12:23:00","MultiFlash v1.49","Default.mfi",,,,"False",,0.201132
68,"Donald","210BS_760Z6_751PT_CFAL_FA_SFTB","MZ2210_83UM_161","07/18/23 12:24:07",9.849169,0.665277,9.342198,0.568447,5.310547,81.047044,21.596369,13.851322,0.001587,0.040054,0.665277,0.037992,0.568447,0.021596,21.596369,3406.039997,0.390227,9.342198,0.568447,81.047044,5.310547,21.596369,0.001587,0.037992,0.568447,0.021596,21.596369,0.390227,0.138824,24.63258,15.402881,0.03804,0.5827639999999999,0.022168,83.193792,22.168407,1.002217,1.119225,2.161737e-13,3.633571e-09,,,,61.406647,1.219619e+16,1.200819,,1.104655,0.833713,0.007584,0.471086,0.568447,,,,,,,4.878025,0.010963,1.000812,5.164685,,,2.543183,0.427544,"False","False",3,1.200819,"p-type",0.018,245.9,245.9,1,1,25,1,"Generalized",540,0.398968,0.284566,2.2,0,1000,-0.52989,1.66e-30,"Sinton","OFF","Center Point",3000000000000000,30,2000000000000000,4000000000000000,"OFF","Dark Rsh (Cell only)",0.4,"False","RTD (Internal)",2,10,-0.05,1,0.01,"A",0,"16-131484","True",0,0,"Hunt",,"07/18/23 12:24:07","MultiFlash v1.49","Default.mfi",,,,"False",,0.201132
69,"Donald","210BS_760Z6_751PT_CFAL_FA_SFTB","MZ2210_83UM_162","07/18/23 12:25:07",9.861321999999999,0.665747,9.364024000000001,0.569486,5.332678,81.227114,21.686368,25.28027,0.001592,0.040103,0.665747,0.038081,0.569486,0.021686,21.686368,6216.418289,0.391581,9.364024000000001,0.569486,81.227114,5.332678,21.686368,0.001592,0.038081,0.569486,0.021686,21.686368,0.391581,0.096777,24.646064,14.761844,0.038177,0.583171,0.022263,83.38874800000001,22.26349,0.999234,1.091639,2.154862e-13,3.16784e-09,,,,64.055356,1.240991e+16,1.19334,,1.092178,0.822423,0.007820000000000001,0.312022,0.569486,,,,,,,5.008185,0.012504,0.999694,5.077227,,,2.552189,0.234418,"False","False",3,1.19334,"p-type",0.018,245.9,245.9,1,1,25,1,"Generalized",540,0.385951,0.284566,2.2,0,1000,0.333047,1.66e-30,"Sinton","OFF","Center Point",3000000000000000,30,2000000000000000,4000000000000000,"OFF","Dark Rsh (Cell only)",0.4,"False","RTD (Internal)",2,10,-0.05,1,0.01,"A",0,"16-131484","True",0,0,"Hunt",,"07/18/23 12:25:07","MultiFlash v1.49","Default.mfi",,,,"False",,0.201132
70,"Donald","210BS_760Z6_751PT_CFAL_FA_SFTB","MZ2210_83UM_163","07/18/23 12:26:13",9.86656,0.66615,9.372835,0.56931,5.336045,81.18606200000001,21.70006,22.111152,0.001576,0.040124,0.66615,0.038116,0.56931,0.0217,21.70006,5437.132167,0.387617,9.372835,0.56931,81.18606200000001,5.336045,21.70006,0.001576,0.038116,0.56931,0.0217,21.70006,0.387617,0.099979,24.614602,15.519888,0.038152,0.58377,0.022272,83.325068,22.271791,0.989065,1.109137,2.074004e-13,3.913468e-09,,,,63.309954,1.249342e+16,1.189775,,1.106398,0.833461,0.007946,0.320508,0.56931,,,,,,,4.915328,0.011882,1.001041,5.038607,,,2.528116,0.267731,"False","False",3,1.189775,"p-type",0.018,245.9,245.9,1,1,25,1,"Generalized",540,0.389838,0.284566,2.2,0,1000,-0.470124,1.66e-30,"Sinton","OFF","Center Point",3000000000000000,30,2000000000000000,4000000000000000,"OFF","Dark Rsh (Cell only)",0.4,"False","RTD (Internal)",2,10,-0.05,1,0.01,"A",0,"16-131484","True",0,0,"Hunt",,"07/18/23 12:26:13","MultiFlash v1.49","Default.mfi",,,,"False",,0.201132
71,"Donald","210BS_760Z6_751PT_CFAL_FA_SFTB","MZ2210_83UM_164","07/18/23 12:27:39",9.822324,0.665814,9.326089,0.567106,5.288881,80.87173799999999,21.508259,34.241937,0.001402,0.039944,0.665814,0.037926,0.567106,0.021508,21.508259,8420.092385,0.344721,9.326089,0.567106,80.87173799999999,5.288881,21.508259,0.001402,0.037926,0.567106,0.021508,21.508259,0.344721,0.089726,24.64157,15.432882,0.037844,0.581698,0.022014,82.772147,22.013682,1.009462,1.179407,2.029893e-13,7.584431e-09,,,,54.160271,1.253361e+16,1.20971,,1.110225,0.83526,0.007319,0.285545,0.567106,,,,,,,4.213196,0.009009,1.004011,5.068332,,,2.252302,0.1725,"False","False",3,1.20971,"p-type",0.018,245.9,245.9,1,1,25,1,"Generalized",540,0.365359,0.284566,2.2,0,1000,-1.801488,1.66e-30,"Sinton","OFF","Center Point",3000000000000000,30,2000000000000000,4000000000000000,"OFF","Dark Rsh (Cell only)",0.4,"False","RTD (Internal)",2,10,-0.05,1,0.01,"A",0,"16-131484","True",0,0,"Hunt",,"07/18/23 12:27:39","MultiFlash v1.49","Default.mfi",,,,"False",,0.201132
72,"Donald","210BS_760Z6_751PT_CFAL_FA_SFTB","MZ2210_83UM_165","07/18/23 12:28:45",9.893845000000001,0.6664679999999999,9.378824,0.568178,5.328839,80.814274,21.670757,15.020259,0.001784,0.040235,0.6664679999999999,0.038141,0.568178,0.021671,21.670757,3693.481684,0.438626,9.378824,0.568178,80.814274,5.328839,21.670757,0.001784,0.038141,0.568178,0.021671,21.670757,0.438626,0.122237,24.592129,14.670839,0.038206,0.584135,0.022317,83.22604800000001,22.317487,0.990142,1.125241,2.044424e-13,3.949662e-09,,,,63.546813,1.231207e+16,1.184256,,1.103262,0.820782,0.008017,0.401349,0.568178,,,,,,,5.147834,0.014021,1.000376,5.243988,,,2.860207,0.39359,"False","False",3,1.184256,"p-type",0.018,245.9,245.9,1,1,25,1,"Generalized",540,0.433209,0.284566,2.2,0,1000,-0.046658,1.66e-30,"Sinton","OFF","Center Point",3000000000000000,30,2000000000000000,4000000000000000,"OFF","Dark Rsh (Cell only)",0.4,"False","RTD (Internal)",2,10,-0.05,1,0.01,"A",0,"16-131484","True",0,0,"Hunt",,"07/18/23 12:28:45","MultiFlash v1.49","Default.mfi",,,,"False",,0.201132
73,"Donald","210BS_760Z6_751PT_CFAL_FA_SFTB","MZ2210_83UM_166","07/18/23 12:29:48",9.890136,0.668472,9.373507999999999,0.572146,5.363019,81.11922800000001,21.809754,13.779835,0.00149,0.04022,0.668472,0.038119,0.572146,0.02181,21.809754,3388.461526,0.36639,9.373507999999999,0.572146,81.11922800000001,5.363019,21.809754,0.00149,0.038119,0.572146,0.02181,21.809754,0.36639,0.075852,24.587634,15.138865,0.038156,0.585772,0.022351,83.131608,22.350804,0.995638,1.141547,1.878859e-13,4.405262e-09,,,,65.08009699999999,1.259634e+16,1.150259,,1.095829,0.823673,0.00764,0.238712,0.572146,,,,,,,5.273325,0.012651,1.001228,5.247361,,,2.383184,0.430066,"False","False",3,1.150259,"p-type",0.018,245.9,245.9,1,1,25,1,"Generalized",540,0.366926,0.284566,2.2,0,1000,-0.5873350000000001,1.66e-30,"Sinton","OFF","Center Point",3000000000000000,30,2000000000000000,4000000000000000,"OFF","Dark Rsh (Cell only)",0.4,"False","RTD (Internal)",2,10,-0.05,1,0.01,"A",0,"16-131484","True",0,0,"Hunt",,"07/18/23 12:29:48","MultiFlash v1.49","Default.mfi",,,,"False",,0.201132
74,"Donald","210BS_760Z6_751PT_CFAL_FA_SFTB","MZ2210_83UM_167","07/18/23 12:31:09",9.896609,0.667517,9.376566,0.571685,5.360443,81.143204,21.79928,13.983072,0.001506,0.040246,0.667517,0.038132,0.571685,0.021799,21.79928,3438.437524,0.370379,9.376566,0.571685,81.143204,5.360443,21.79928,0.001506,0.038132,0.571685,0.021799,21.79928,0.370379,0.083061,24.583139,14.914853,0.038203,0.5849490000000001,0.022347,83.181566,22.34689,0.992662,1.131132,1.964153e-13,4.034166e-09,,,,61.868894,1.299686e+16,1.166769,,1.095765,0.829548,0.007678,0.271063,0.571685,,,,,,,5.053262,0.012429,1.000383,5.284498,,,2.411443,0.423318,"False","False",3,1.166769,"p-type",0.018,245.9,245.9,1,1,25,1,"Generalized",540,0.369249,0.284566,2.2,0,1000,-0.446144,1.66e-30,"Sinton","OFF","Center Point",3000000000000000,30,2000000000000000,4000000000000000,"OFF","Dark Rsh (Cell only)",0.4,"False","RTD (Internal)",2,10,-0.05,1,0.01,"A",0,"16-131484","True",0,0,"Hunt",,"07/18/23 12:31:09","MultiFlash v1.49","Default.mfi",,,,"False",,0.201132
75,"Donald","210BS_760Z6_751PT_CFAL_FA_SFTB","MZ2210_83UM_168","07/18/23 12:32:34",9.902003000000001,0.6678539999999999,9.380833000000001,0.572403,5.369619,81.19674000000001,21.836597,10.319487,0.001426,0.040268,0.6678539999999999,0.038149,0.572403,0.021837,21.836597,2537.56182,0.350667,9.380833000000001,0.572403,81.19674000000001,5.369619,21.836597,0.001426,0.038149,0.572403,0.021837,21.836597,0.350667,0.08973299999999999,24.614602,14.450826,0.03818,0.585534,0.022356,83.127202,22.355765,0.990174,1.140991,1.94719e-13,3.533864e-09,,,,62.574306,1.279927e+16,1.171617,,1.119572,0.830098,0.007960999999999999,0.294689,0.572403,,,,,,,5.124745,0.011502,1.000945,5.296487,,,2.28231,0.573263,"False","False",3,1.171617,"p-type",0.018,245.9,245.9,1,1,25,1,"Generalized",540,0.361443,0.284566,2.2,0,1000,-0.413259,1.66e-30,"Sinton","OFF","Center Point",3000000000000000,30,2000000000000000,4000000000000000,"OFF","Dark Rsh (Cell only)",0.4,"False","RTD (Internal)",2,10,-0.05,1,0.01,"A",0,"16-131484","True",0,0,"Hunt",,"07/18/23 12:32:34","MultiFlash v1.49","Default.mfi",,,,"False",,0.201132
76,"Donald","210BS_760Z6_751PT_CFAL_FA_SFTB","MZ2210_83UM_169","07/18/23 12:34:01",9.891603999999999,0.66718,9.372438000000001,0.5701000000000001,5.343229,80.96440699999999,21.729277,11.475156,0.001607,0.040226,0.66718,0.038115,0.5701000000000001,0.021729,21.729277,2821.740801,0.395278,9.372438000000001,0.5701000000000001,80.96440699999999,5.343229,21.729277,0.001607,0.038115,0.5701000000000001,0.021729,21.729277,0.395278,0.109037,24.64157,15.126865,0.038153,0.5848179999999999,0.022313,83.13851200000001,22.312764,0.99146,1.137074,1.988045e-13,3.879138e-09,,,,61.685659,1.274236e+16,1.166866,,1.109652,0.82926,0.00779,0.359523,0.5701000000000001,,,,,,,5.02649,0.012439,1.000976,5.274988,,,2.573519,0.51553,"False","False",3,1.166866,"p-type",0.018,245.9,245.9,1,1,25,1,"Generalized",540,0.398225,0.284566,2.2,0,1000,-0.615356,1.66e-30,"Sinton","OFF","Center Point",3000000000000000,30,2000000000000000,4000000000000000,"OFF","Dark Rsh (Cell only)",0.4,"False","RTD (Internal)",2,10,-0.05,1,0.01,"A",0,"16-131484","True",0,0,"Hunt",,"07/18/23 12:34:01","MultiFlash v1.49","Default.mfi",,,,"False",,0.201132
77,"Donald","210BS_760Z6_751PT_CFAL_FA_SFTB","MZ2210_83UM_170","07/18/23 12:35:00",9.860913,0.665391,9.327726,0.565933,5.27887,80.453879,21.467547,9.601276,0.001791,0.040101,0.665391,0.037933,0.565933,0.021468,21.467547,2360.953711,0.440505,9.327726,0.565933,80.453879,5.27887,21.467547,0.001791,0.037933,0.565933,0.021468,21.467547,0.440505,0.219627,24.605613,15.299875,0.038001,0.581819,0.02211,82.86135400000001,22.109934,1.014955,1.156476,2.165213e-13,4.390473e-09,,,,54.107784,1.279812e+16,1.206528,,1.104123,0.832291,0.007796,0.679141,0.565933,,,,,,,4.539688,0.008168999999999999,1.000596,5.446111,,,2.867062,0.615398,"False","False",3,1.206528,"p-type",0.018,245.9,245.9,1,1,25,1,"Generalized",540,0.445205,0.284566,2.2,0,1000,-0.53585,1.66e-30,"Sinton","OFF","Center Point",3000000000000000,30,2000000000000000,4000000000000000,"OFF","Dark Rsh (Cell only)",0.4,"False","RTD (Internal)",2,10,-0.05,1,0.01,"A",0,"16-131484","True",0,0,"Hunt",,"07/18/23 12:35:00","MultiFlash v1.49","Default.mfi",,,,"False",,0.201132
78,"Donald","210BS_760Z6_751PT_CFAL_FA_SFTB","MZ2210_83UM_171","07/18/23 12:35:54",9.791123000000001,0.664563,9.275045,0.569638,5.283416,81.198205,21.486034,11.470311,0.001396,0.039818,0.664563,0.037719,0.569638,0.021486,21.486034,2820.549359,0.343257,9.275045,0.569638,81.198205,5.283416,21.486034,0.001396,0.037719,0.569638,0.021486,21.486034,0.343257,0.038813,24.623591,14.623836,0.037776,0.581933,0.021983,83.07679,21.983131,1.005689,1.134038,2.206671e-13,3.784722e-09,,,,57.921975,1.234691e+16,1.202217,,1.105835,0.832849,0.007195,0.121913,0.569638,,,,,,,4.692877,0.011898,1.000367,5.297819,,,2.222374,0.518742,"False","False",3,1.202217,"p-type",0.018,245.9,245.9,1,1,25,1,"Generalized",540,0.346508,0.284566,2.2,0,1000,-0.531583,1.66e-30,"Sinton","OFF","Center Point",3000000000000000,30,2000000000000000,4000000000000000,"OFF","Dark Rsh (Cell only)",0.4,"False","RTD (Internal)",2,10,-0.05,1,0.01,"A",0,"16-131484","True",0,0,"Hunt",,"07/18/23 12:35:54","MultiFlash v1.49","Default.mfi",,,,"False",,0.201132
79,"Donald","210BS_760Z6_751PT_CFAL_FA_SFTB","MZ2210_83UM_172","07/18/23 12:37:01",9.806155,0.665417,9.287205999999999,0.571573,5.308318,81.351309,21.587304,10.313644,0.001303,0.039879,0.665417,0.037768,0.571573,0.021587,21.587304,2536.124989,0.320455,9.287205999999999,0.571573,81.351309,5.308318,21.587304,0.001303,0.037768,0.571573,0.021587,21.587304,0.320455,0.093136,24.655054,14.33382,0.037827,0.583003,0.022053,83.10785799999999,22.05342,1.004083,1.132735,2.148486e-13,3.337248e-09,,,,59.827181,1.239443e+16,1.188796,,1.096808,0.823591,0.007329,0.298513,0.571573,,,,,,,4.876548,0.009395000000000001,0.999862,5.322407,,,2.071607,0.577113,"False","False",3,1.188796,"p-type",0.018,245.9,245.9,1,1,25,1,"Generalized",540,0.325482,0.284566,2.2,0,1000,-0.192382,1.66e-30,"Sinton","OFF","Center Point",3000000000000000,30,2000000000000000,4000000000000000,"OFF","Dark Rsh (Cell only)",0.4,"False","RTD (Internal)",2,10,-0.05,1,0.01,"A",0,"16-131484","True",0,0,"Hunt",,"07/18/23 12:37:01","MultiFlash v1.49","Default.mfi",,,,"False",,0.201132
80,"Donald","210BS_760Z6_751PT_CFAL_FA_SFTB","MZ2210_83UM_173","07/18/23 12:38:04",9.781158,0.663376,9.261467,0.569597,5.275304,81.30127299999999,21.453047,11.76618,0.001299,0.039777,0.663376,0.037664,0.569597,0.021453,21.453047,2893.303736,0.319301,9.261467,0.569597,81.30127299999999,5.275304,21.453047,0.001299,0.037664,0.569597,0.021453,21.453047,0.319301,0.0421,24.623591,15.359878,0.037749,0.58057,0.021916,83.055606,21.915965,1.010236,1.129602,2.323401e-13,3.869161e-09,,,,54.606732,1.254469e+16,1.225967,,1.095019,0.823511,0.007245,0.128549,0.569597,,,,,,,4.451178,0.010014,1.000005,5.334194,,,2.06965,0.505377,"False","False",3,1.225967,"p-type",0.018,245.9,245.9,1,1,25,1,"Generalized",540,0.318215,0.284566,2.2,0,1000,-0.237208,1.66e-30,"Sinton","OFF","Center Point",3000000000000000,30,2000000000000000,4000000000000000,"OFF","Dark Rsh (Cell only)",0.4,"False","RTD (Internal)",2,10,-0.05,1,0.01,"A",0,"16-131484","True",0,0,"Hunt",,"07/18/23 12:38:04","MultiFlash v1.49","Default.mfi",,,,"False",,0.201132
81,"Donald","210BS_760Z6_751PT_CFAL_FA_SFTB","MZ2210_83UM_174","07/18/23 12:39:07",9.793799999999999,0.665492,9.285220000000001,0.570994,5.301805,81.344729,21.560816,12.140452,0.001275,0.039828,0.665492,0.03776,0.570994,0.021561,21.560816,2985.33703,0.313465,9.285220000000001,0.570994,81.344729,5.301805,21.560816,0.001275,0.03776,0.570994,0.021561,21.560816,0.313465,0.049394,24.673033,15.407881,0.037782,0.582721,0.022016,83.062866,22.016216,1.00657,1.138573,2.122987e-13,4.061886e-09,,,,60.484291,1.213705e+16,1.194255,,1.10731,0.833533,0.00746,0.159581,0.570994,,,,,,,4.818394,0.010892,1.001307,5.208453,,,2.03171,0.490181,"False","False",3,1.194255,"p-type",0.018,245.9,245.9,1,1,25,1,"Generalized",540,0.320676,0.284566,2.2,0,1000,-0.80344,1.66e-30,"Sinton","OFF","Center Point",3000000000000000,30,2000000000000000,4000000000000000,"OFF","Dark Rsh (Cell only)",0.4,"False","RTD (Internal)",2,10,-0.05,1,0.01,"A",0,"16-131484","True",0,0,"Hunt",,"07/18/23 12:39:07","MultiFlash v1.49","Default.mfi",,,,"False",,0.201132
82,"Donald","210BS_760Z6_751PT_CFAL_FA_SFTB","MZ2210_83UM_175","07/18/23 12:40:28",9.799445,0.664488,9.306996,0.568263,5.288822,81.221318,21.508021,27.956744,0.00152,0.039851,0.664488,0.037849,0.568263,0.021508,21.508021,6874.563356,0.373722,9.306996,0.568263,81.221318,5.288822,21.508021,0.00152,0.037849,0.568263,0.021508,21.508021,0.373722,0.09524000000000001,24.551678,15.328876,0.037896,0.581877,0.022051,83.27203900000001,22.051067,1.002571,1.107981,2.212858e-13,4.156108e-09,,,,59.352385,1.248314e+16,1.217963,,1.103646,0.828577,0.007149,0.304419,0.568263,,,,,,,4.610679,0.010835,1.000834,5.074775,,,2.427278,0.212588,"False","False",3,1.217963,"p-type",0.018,245.9,245.9,1,1,25,1,"Generalized",540,0.375672,0.284566,2.2,0,1000,-0.344948,1.66e-30,"Sinton","OFF","Center Point",3000000000000000,30,2000000000000000,4000000000000000,"OFF","Dark Rsh (Cell only)",0.4,"False","RTD (Internal)",2,10,-0.05,1,0.01,"A",0,"16-131484","True",0,0,"Hunt",,"07/18/23 12:40:28","MultiFlash v1.49","Default.mfi",,,,"False",,0.201132
83,"Donald","210BS_760Z6_751PT_CFAL_FA_SFTB","MZ2210_83UM_176","07/18/23 12:41:24",9.754174000000001,0.6661,9.248267,0.567263,5.246203,80.744871,21.3347,27.752901,0.0012,0.039667,0.6661,0.03761,0.567263,0.021335,21.3347,6824.438315,0.295165,9.248267,0.567263,80.744871,5.246203,21.3347,0.0012,0.03761,0.567263,0.021335,21.3347,0.295165,0.034785,24.619096,15.622893,0.037481,0.580606,0.021762,82.361964,21.761974,1.02945,1.236344,1.954242e-13,9.763637999999999e-09,,,,50.738851,1.22226e+16,1.18649,,1.12273,0.832641,0.006925,0.115093,0.567263,,,,,,,4.026148,0.009224,1.005584,5.205566,,,1.919682,0.21365,"False","False",3,1.18649,"p-type",0.018,245.9,245.9,1,1,25,1,"Generalized",540,0.321839,0.284566,2.2,0,1000,-2.843783,1.66e-30,"Sinton","OFF","Center Point",3000000000000000,30,2000000000000000,4000000000000000,"OFF","Dark Rsh (Cell only)",0.4,"False","RTD (Internal)",2,10,-0.05,1,0.01,"A",0,"16-131484","True",0,0,"Hunt",,"07/18/23 12:41:24","MultiFlash v1.49","Default.mfi",,,,"False",,0.201132
84,"Donald","210BS_760Z6_751PT_CFAL_FA_SFTB","MZ2210_83UM_177","07/18/23 12:42:19",9.880825,0.665698,9.35511,0.569314,5.325995,80.971147,21.659191,10.290786,0.001596,0.040182,0.665698,0.038044,0.569314,0.021659,21.659191,2530.504171,0.392409,9.35511,0.569314,80.971147,5.325995,21.659191,0.001596,0.038044,0.569314,0.021659,21.659191,0.392409,0.124531,24.614602,14.599835,0.038108,0.583492,0.022236,83.127523,22.236005,0.993745,1.136241,2.118682e-13,3.540817e-09,,,,59.494387,1.257088e+16,1.191308,,1.086935,0.81751,0.007734,0.401434,0.569314,,,,,,,4.915538,0.011161,1.000109,5.354138,,,2.555831,0.574582,"False","False",3,1.191308,"p-type",0.018,245.9,245.9,1,1,25,1,"Generalized",540,0.389693,0.284566,2.2,0,1000,0.018854,1.66e-30,"Sinton","OFF","Center Point",3000000000000000,30,2000000000000000,4000000000000000,"OFF","Dark Rsh (Cell only)",0.4,"False","RTD (Internal)",2,10,-0.05,1,0.01,"A",0,"16-131484","True",0,0,"Hunt",,"07/18/23 12:42:19","MultiFlash v1.49","Default.mfi",,,,"False",,0.201132
85,"Donald","210BS_760Z6_751PT_CFAL_FA_SFTB","MZ2210_83UM_178","07/18/23 12:43:15",9.871600000000001,0.661957,9.343596,0.565741,5.286059,80.893755,21.496784,9.703988000000001,0.001582,0.040145,0.661957,0.037998,0.565741,0.021497,21.496784,2386.210709,0.388902,9.343596,0.565741,80.893755,5.286059,21.496784,0.001582,0.037998,0.565741,0.021497,21.496784,0.388902,0.136897,24.587634,14.778845,0.038055,0.579874,0.022067,83.04047799999999,22.067257,0.992413,1.138603,2.440479e-13,3.918639e-09,,,,51.580003,1.251629e+16,1.235411,,1.122138,0.831334,0.007325,0.457917,0.565741,,,,,,,4.274614,0.009485,1.000541,5.372784,,,2.545823,0.606008,"False","False",3,1.235411,"p-type",0.018,245.9,245.9,1,1,25,1,"Generalized",540,0.390845,0.284566,2.2,0,1000,-0.258506,1.66e-30,"Sinton","OFF","Center Point",3000000000000000,30,2000000000000000,4000000000000000,"OFF","Dark Rsh (Cell only)",0.4,"False","RTD (Internal)",2,10,-0.05,1,0.01,"A",0,"16-131484","True",0,0,"Hunt",,"07/18/23 12:43:15","MultiFlash v1.49","Default.mfi",,,,"False",,0.201132
86,"Donald","210BS_760Z6_751PT_CFAL_FA_SFTB","MZ2210_83UM_179","07/18/23 12:44:30",9.878311999999999,0.668594,9.354367,0.572423,5.354659,81.07490900000001,21.775758,10.849093,0.001507,0.040172,0.668594,0.038041,0.572423,0.021776,21.775758,2667.791929,0.370537,9.354367,0.572423,81.07490900000001,5.354659,21.775758,0.001507,0.038041,0.572423,0.021776,21.775758,0.370537,0.104859,24.58314,15.533889,0.038093,0.585965,0.022321,83.106489,22.321416,0.998011,1.143741,1.889068e-13,3.736934e-09,,,,68.24570799999999,1.203761e+16,1.160959,,1.109509,0.83349,0.007477,0.344369,0.572423,,,,,,,5.60136,0.012837,1.00058,5.32382,,,2.401879,0.547275,"False","False",3,1.160959,"p-type",0.018,245.9,245.9,1,1,25,1,"Generalized",540,0.374155,0.284566,2.2,0,1000,-0.480847,1.66e-30,"Sinton","OFF","Center Point",3000000000000000,30,2000000000000000,4000000000000000,"OFF","Dark Rsh (Cell only)",0.4,"False","RTD (Internal)",2,10,-0.05,1,0.01,"A",0,"16-131484","True",0,0,"Hunt",,"07/18/23 12:44:30","MultiFlash v1.49","Default.mfi",,,,"False",,0.201132
87,"Donald","210BS_760Z6_751PT_CFAL_FA_SFTB","MZ2210_83UM_180","07/18/23 12:45:37",9.886278000000001,0.667243,9.378558,0.570607,5.351467,81.12523899999999,21.762778,14.003071,0.001566,0.040204,0.667243,0.03814,0.570607,0.021763,21.762778,3443.355201,0.385181,9.378558,0.570607,81.12523899999999,5.351467,21.762778,0.001566,0.03814,0.570607,0.021763,21.762778,0.385181,0.119859,24.601118,14.567833,0.038182,0.584859,0.022331,83.243554,22.33104,0.993447,1.123163,1.991581e-13,3.648955e-09,,,,62.639473,1.286812e+16,1.179661,,1.106148,0.833145,0.007604,0.391064,0.570607,,,,,,,5.003329,0.011353,1.000689,5.17327,,,2.50939,0.422786,"False","False",3,1.179661,"p-type",0.018,245.9,245.9,1,1,25,1,"Generalized",540,0.381939,0.284566,2.2,0,1000,-0.217193,1.66e-30,"Sinton","OFF","Center Point",3000000000000000,30,2000000000000000,4000000000000000,"OFF","Dark Rsh (Cell only)",0.4,"False","RTD (Internal)",2,10,-0.05,1,0.01,"A",0,"16-131484","True",0,0,"Hunt",,"07/18/23 12:45:37","MultiFlash v1.49","Default.mfi",,,,"False",,0.201132
88,"Donald","210BS_760Z6_751PT_CFAL_FA_SFTB","MZ2210_83UM_181","07/18/23 12:46:33",9.872322,0.664308,9.353092,0.567034,5.303525,80.86783699999999,21.567814,11.594874,0.001682,0.040148,0.664308,0.038036,0.567034,0.021568,21.567814,2851.179612,0.413488,9.353092,0.567034,80.86783699999999,5.303525,21.567814,0.001682,0.038036,0.567034,0.021568,21.567814,0.413488,0.138735,24.637075,15.443883,0.038104,0.58196,0.022175,83.143807,22.174825,0.994745,1.128407,2.237147e-13,3.76499e-09,,,,56.612022,1.264905e+16,1.228823,,1.115512,0.83323,0.007552,0.462216,0.567034,,,,,,,4.613703,0.01111,1.000571,5.284431,,,2.699918,0.509103,"False","False",3,1.228823,"p-type",0.018,245.9,245.9,1,1,25,1,"Generalized",540,0.413792,0.284566,2.2,0,1000,-0.249235,1.66e-30,"Sinton","OFF","Center Point",3000000000000000,30,2000000000000000,4000000000000000,"OFF","Dark Rsh (Cell only)",0.4,"False","RTD (Internal)",2,10,-0.05,1,0.01,"A",0,"16-131484","True",0,0,"Hunt",,"07/18/23 12:46:33","MultiFlash v1.49","Default.mfi",,,,"False",,0.201132
89,"Donald","210BS_760Z6_751PT_CFAL_FA_SFTB","MZ2210_83UM_182","07/18/23 12:47:25",9.890288,0.665807,9.369108000000001,0.568111,5.322692,80.830293,21.645758,11.713485,0.001651,0.040221,0.665807,0.038101,0.568111,0.021646,21.645758,2880.346047,0.405931,9.369108000000001,0.568111,80.830293,5.322692,21.645758,0.001651,0.038101,0.568111,0.021646,21.645758,0.405931,0.174958,24.556172,14.838849,0.038144,0.583165,0.022244,83.064499,22.244062,0.998269,1.139832,2.099993e-13,4.186819e-09,,,,60.853754,1.210681e+16,1.190444,,1.101536,0.829951,0.007546,0.585268,0.568111,,,,,,,4.971695,0.010084,1.001109,5.290125,,,2.650571,0.503736,"False","False",3,1.190444,"p-type",0.018,245.9,245.9,1,1,25,1,"Generalized",540,0.412718,0.284566,2.2,0,1000,-0.362987,1.66e-30,"Sinton","OFF","Center Point",3000000000000000,30,2000000000000000,4000000000000000,"OFF","Dark Rsh (Cell only)",0.4,"False","RTD (Internal)",2,10,-0.05,1,0.01,"A",0,"16-131484","True",0,0,"Hunt",,"07/18/23 12:47:25","MultiFlash v1.49","Default.mfi",,,,"False",,0.201132
90,"Donald","210BS_760Z6_751PT_CFAL_FA_SFTB","MZ2210_83UM_183","07/18/23 12:48:27",9.907501999999999,0.667194,9.390794,0.570456,5.357035,81.041656,21.78542,16.529546,0.001624,0.040291,0.667194,0.038189,0.570456,0.021785,21.78542,4064.615277,0.39922,9.390794,0.570456,81.041656,5.357035,21.78542,0.001624,0.038189,0.570456,0.021785,21.78542,0.39922,0.113025,24.650559,15.189869,0.038286,0.584479,0.022377,83.24415,22.377489,0.995962,1.11732,2.013666e-13,3.741692e-09,,,,64.34616,1.252605e+16,1.179881,,1.110424,0.827691,0.007799,0.386081,0.570456,,,,,,,5.218975,0.013348,0.999777,5.243179,,,2.601345,0.357645,"False","False",3,1.179881,"p-type",0.018,245.9,245.9,1,1,25,1,"Generalized",540,0.401054,0.284566,2.2,0,1000,-0.204517,1.66e-30,"Sinton","OFF","Center Point",3000000000000000,30,2000000000000000,4000000000000000,"OFF","Dark Rsh (Cell only)",0.4,"False","RTD (Internal)",2,10,-0.05,1,0.01,"A",0,"16-131484","True",0,0,"Hunt",,"07/18/23 12:48:27","MultiFlash v1.49","Default.mfi",,,,"False",,0.201132
91,"Donald","210BS_760Z6_751PT_CFAL_FA_SFTB","MZ2210_83UM_184","07/18/23 12:49:43",9.851843000000001,0.663998,9.342824999999999,0.56577,5.285889,80.804102,21.49609,15.14297,0.001694,0.040064,0.663998,0.037994,0.56577,0.021496,21.49609,3723.656314,0.41654,9.342824999999999,0.56577,80.804102,5.285889,21.49609,0.001694,0.037994,0.56577,0.021496,21.49609,0.41654,0.16107,24.628086,14.835849,0.038012,0.5815439999999999,0.022105,83.094629,22.105433,0.994507,1.133679,2.228125e-13,4.775245e-09,,,,55.140589,1.264651e+16,1.205178,,1.110425,0.832472,0.007566,0.525742,0.56577,,,,,,,4.411167,0.009679999999999999,1.001831,5.197227,,,2.720882,0.389846,"False","False",3,1.205178,"p-type",0.018,245.9,245.9,1,1,25,1,"Generalized",540,0.420982,0.284566,2.2,0,1000,-0.661755,1.66e-30,"Sinton","OFF","Center Point",3000000000000000,30,2000000000000000,4000000000000000,"OFF","Dark Rsh (Cell only)",0.4,"False","RTD (Internal)",2,10,-0.05,1,0.01,"A",0,"16-131484","True",0,0,"Hunt",,"07/18/23 12:49:43","MultiFlash v1.49","Default.mfi",,,,"False",,0.201132
92,"Donald","210BS_760Z6_751PT_CFAL_FA_SFTB","MZ2210_83UM_185","07/18/23 12:50:39",9.891712999999999,0.6691240000000001,9.363144,0.573156,5.366546,81.080578,21.824101,12.945741,0.00161,0.040227,0.6691240000000001,0.038077,0.573156,0.021824,21.824101,3183.357768,0.395806,9.363144,0.573156,81.080578,5.366546,21.824101,0.00161,0.038077,0.573156,0.021824,21.824101,0.395806,0.109985,24.64157,14.34482,0.038191,0.586768,0.022409,83.25389300000001,22.409083,0.9877860000000001,1.126736,1.839915e-13,3.680634e-09,,,,70.373372,1.236175e+16,1.162413,,1.11775,0.8342039999999999,0.00752,0.355177,0.573156,,,,,,,5.828848,0.014151,0.999433,5.365708,,,2.564927,0.459353,"False","False",3,1.162413,"p-type",0.018,245.9,245.9,1,1,25,1,"Generalized",540,0.395525,0.284566,2.2,0,1000,0.16975,1.66e-30,"Sinton","OFF","Center Point",3000000000000000,30,2000000000000000,4000000000000000,"OFF","Dark Rsh (Cell only)",0.4,"False","RTD (Internal)",2,10,-0.05,1,0.01,"A",0,"16-131484","True",0,0,"Hunt",,"07/18/23 12:50:39","MultiFlash v1.49","Default.mfi",,,,"False",,0.201132
93,"Donald","210BS_760Z6_751PT_CFAL_FA_SFTB","MZ2210_83UM_186","07/18/23 12:51:37",9.905540999999999,0.667474,9.407435,0.568541,5.348508,80.894724,21.750746,29.177425,0.001798,0.040283,0.667474,0.038257,0.568541,0.021751,21.750746,7174.728862,0.442226,9.407435,0.568541,80.894724,5.348508,21.750746,0.001798,0.038257,0.568541,0.021751,21.750746,0.442226,0.151025,24.614602,15.438883,0.038326,0.584619,0.022406,83.33237800000001,22.406176,0.994645,1.104153,1.997863e-13,3.815847e-09,,,,64.322374,1.285082e+16,1.182108,,1.101698,0.828437,0.007789,0.484259,0.568541,,,,,,,5.041357,0.012295,1.00062,5.066508,,,2.888346,0.202568,"False","False",3,1.182108,"p-type",0.018,245.9,245.9,1,1,25,1,"Generalized",540,0.441383,0.284566,2.2,0,1000,-0.196611,1.66e-30,"Sinton","OFF","Center Point",3000000000000000,30,2000000000000000,4000000000000000,"OFF","Dark Rsh (Cell only)",0.4,"False","RTD (Internal)",2,10,-0.05,1,0.01,"A",0,"16-131484","True",0,0,"Hunt",,"07/18/23 12:51:37","MultiFlash v1.49","Default.mfi",,,,"False",,0.201132
94,"Donald","210BS_760Z6_751PT_CFAL_FA_SFTB","MZ2210_83UM_187","07/18/23 12:52:30",9.844416000000001,0.660972,9.325697999999999,0.558967,5.212761,80.11152199999999,21.198703,33.372494,0.002006,0.040034,0.660972,0.037925,0.558967,0.021199,21.198703,8206.296331,0.493182,9.325697999999999,0.558967,80.11152199999999,5.212761,21.198703,0.002006,0.037925,0.558967,0.021199,21.198703,0.493182,0.247519,24.58314,14.353821,0.037935,0.577699,0.021915,82.819019,21.915147,0.995545,1.164316,2.431763e-13,7.842741e-09,,,,46.539453,1.262092e+16,1.25442,,1.108404,0.834104,0.007383,0.7763370000000001,0.558967,,,,,,,3.797221,0.007708,1.002788,5.302124,,,3.236366,0.175834,"False","False",3,1.25442,"p-type",0.018,245.9,245.9,1,1,25,1,"Generalized",540,0.499625,0.284566,2.2,0,1000,-0.967336,1.66e-30,"Sinton","OFF","Center Point",3000000000000000,30,2000000000000000,4000000000000000,"OFF","Dark Rsh (Cell only)",0.4,"False","RTD (Internal)",2,10,-0.05,1,0.01,"A",0,"16-131484","True",0,0,"Hunt",,"07/18/23 12:52:30","MultiFlash v1.49","Default.mfi",,,,"False",,0.201132
