Repository: dintalframe/MLPROJECT

File: FCT450csv/MultiFlash_Database WW32 - 2017.csv (part 2 of 3)
_(W/cm2),Cell_EffLoad_(percent),RsLoad_(ohm-cm2),Rs_Modulation_(ohm-cm2),Measured_Temperature_(C),Total_Test_Time_(s),pJmp_(A/cm2),pVmp_(V/cell),pPmp_(W/cm2),pFF_(percent),pEfficiency_(percent),n_at_1_sun,n_at_ 1/10_suns,Jo1_(A/cm2),Jo2_(A/cm2),Jo_(fA/cm2),Est_Bulk_Lifetime_(us),BRR_(Hz),Lifetime_at_Vmp_(us),Doping_(cm-3),Measured_Resistivity_(Ohm-cm),Lifetime_Fit_R2,Max_Intensity_(suns),Intensity_@_flash_cutoff_(suns),V_at_Isc_(V),dV/dt,V_Pad_0_(V),V_Pad_1_(V),V_Pad_2_(V),V_Pad_3_(V),V_Pad_4_(V),Pm/Pe,Resistivity_(ohm-cm),Sample_Type,Thickness_(cm),Cell_Area_(cm2),Total_Area_(cm2),Number_of_Cells_per_String,Number_of_Strings,Temperature_(C),Intensity_(suns),Analysis_Type,Nominal_Load_Voltage_(mV/cell),Rs_Modulation_Target_(ohm-cm2),Reference_Constant_(V/sun),Voltage_Temperature_Coefficient_(mV/C),Temperature_Offset_(C),Power_per_Sun_(W/m2),Conductivity_Modulation_(ohm-cm2/V),Auger_Coefficient,Auger_Method,Band_Gap_Narrowing,Fit_Method,Carrier_Density_Center_Point_(cm-3),Percent_Fit,Lower_Bound_(cm-3),Upper_Bound_(cm-3),Rsh_Lifetime_Correction,Rsh_Measurement_Method,SunsVoc_Rsh_Voltage_(V),Do_Dark_Break_Measurement,Temperature_Measurement_Method,Number_of_dRsh_Points,dRsh_Output_Vlimit_(V),Current_Transfer,Voltage_Transfer,Temperature_Transfer,Final_Bin,Bin_Index,Tester_ID,Do_Doping_Measurement,Doping_Sample_Time_(us),Doping_Measurement_Length_(us),Measurement_Type,Comments,Calibration,dBreak_(V),dBreak_(A),Dark_Break_Interpolated,Measurement_Date-Time_String,Software Version
41,"Dana","Encapsulated_DOEproject","1108-2-DF-720","08/11/17 12:44:28",8.726660000000001,0.6471,8.178333,0.50503,4.130303,73.141276,16.545037,89.86044,0.007774,0.034957,0.6471,0.032761,0.50503,0.016545,16.545037,22432.760137,1.940646,8.178333,0.50503,73.141276,4.130303,16.545037,0.007774,0.032761,0.50503,0.016545,16.545037,1.940646,1.960504,25.224746,26.942541,0.033239,0.561662,0.018669,82.532146,18.669313,1.122941,1.104195,4.688371e-13,7.640238999999999e-09,,,,97.092564,8419132000000000,1.728616,,1.233434,0.920661,-0.000225,6.311373,0.50503,,,,,,3,"p-type",0.021,249.64,249.64,1,1,25,1,"Generalized",500,1.964627,0.246467,2.2,0,1000,1.004549,1.66e-30,"Sinton","OFF","Center Point",3000000000000000,30,2000000000000000,4000000000000000,"OFF","Dark Rsh (Cell only)",0.4,"True","RTD (Internal)",2,10,-0.05,1,0.01,"A",0,"16-131484","True",0,0,"Full IV","good","False",-2,-0.022175,"True","08/11/17 12:44:28","MultiFlash v1.27"
42,"Dana","Encapsulated_DOEproject","1108-2-DF-723","08/11/17 12:47:19",8.718499,0.6465340000000001,8.049013,0.495324,3.986868,70.72917,15.970469,89.787297,0.009757999999999999,0.034924,0.6465340000000001,0.032242,0.495324,0.01597,15.970469,22414.500781,2.435953,8.049013,0.495324,70.72917,3.986868,15.970469,0.009757999999999999,0.032242,0.495324,0.01597,15.970469,2.435953,2.484504,25.110468,27.905596,0.033208,0.5611930000000001,0.018636,82.53392599999999,18.635954,1.12221,1.103897,4.789858e-13,7.600113e-09,,,,97.280411,8420843000000000,1.728284,,1.237783,0.916656,-0.000246,8.061781999999999,0.495324,,,,,,3,"p-type",0.021,249.64,249.64,1,1,25,1,"Generalized",500,2.453493,0.246467,2.2,0,1000,2.838085,1.66e-30,"Sinton","OFF","Center Point",3000000000000000,30,2000000000000000,4000000000000000,"OFF","Dark Rsh (Cell only)",0.4,"True","RTD (Internal)",2,10,-0.05,1,0.01,"A",0,"16-131484","True",0,0,"Full IV","good","False",-2,-0.020329,"True","08/11/17 12:47:19","MultiFlash v1.27"
43,"Dana","Encapsulated_DOEproject","1108-4-DF-724","08/11/17 12:49:28",8.795588,0.649796,8.235163999999999,0.505341,4.161564,72.814007,16.67026,85.52509499999999,0.008194999999999999,0.035233,0.649796,0.032988,0.505341,0.01667,16.67026,21350.484705,2.045732,8.235163999999999,0.505341,72.814007,4.161564,16.67026,0.008194999999999999,0.032988,0.505341,0.01667,16.67026,2.045732,2.057965,25.100531,27.326563,0.033535,0.56504,0.018948,82.764425,18.948339,1.10386,1.088321,4.279683e-13,5.819475e-09,,,,111.612207,1.022229e+16,1.439685,,1.238236,0.918187,-8.298711e-05,6.675469,0.505341,,,,,,3,"p-type",0.021,249.64,249.64,1,1,25,1,"Generalized",500,2.072161,0.246467,2.2,0,1000,1.945699,1.66e-30,"Sinton","OFF","Center Point",3000000000000000,30,2000000000000000,4000000000000000,"OFF","Dark Rsh (Cell only)",0.4,"True","RTD (Internal)",2,10,-0.05,1,0.01,"A",0,"16-131484","True",0,0,"Full IV","good","False",-2,-0.020726,"True","08/11/17 12:49:28","MultiFlash v1.27"
44,"Dana","Encapsulated_DOEproject","1108-1-DF-725","08/11/17 12:52:55",8.795997,0.645994,8.223997000000001,0.496486,4.083101,71.858249,16.355957,399.829021,0.008782,0.035235,0.645994,0.032943,0.496486,0.016356,16.355957,99813.31690599999,2.192253,8.223997000000001,0.496486,71.858249,4.083101,16.355957,0.008782,0.032943,0.496486,0.016356,16.355957,2.192253,2.198585,24.999507,27.055547,0.033546,0.5602470000000001,0.018794,82.570153,18.794138,1.135157,1.089801,5.15802e-13,5.951583e-09,,,,93.39421,7576551000000000,1.91021,,1.229384,0.919034,-0.000274,7.231055,0.496486,,,,,,3,"p-type",0.021,249.64,249.64,1,1,25,1,"Generalized",500,2.220764,0.246467,2.2,0,1000,1.827989,1.66e-30,"Sinton","OFF","Center Point",3000000000000000,30,2000000000000000,4000000000000000,"OFF","Dark Rsh (Cell only)",0.4,"True","RTD (Internal)",2,10,-0.05,1,0.01,"A",0,"16-131484","True",0,0,"Full IV","good","False",-2,-0.003877,"False","08/11/17 12:52:55","MultiFlash v1.27"
45,"Dana","Encapsulated_DOEproject","1108-4-DF-726","08/11/17 12:54:42",8.736993999999999,0.645473,8.199539,0.508731,4.17136,73.966972,16.709503,537.3571459999999,0.0071,0.034998,0.645473,0.032845,0.508731,0.01671,16.709503,134145.837975,1.772476,8.199539,0.508731,73.966972,4.17136,16.709503,0.0071,0.032845,0.508731,0.01671,16.709503,1.772476,1.765617,25.064096,28.255616,0.033321,0.560101,0.018663,82.613871,18.662881,1.143066,1.082384,5.194002e-13,5.962111e-09,,,,92.88661399999999,7893783000000000,1.837336,,1.240605,0.921235,-0.000436,5.696618,0.508731,,,,,,3,"p-type",0.021,249.64,249.64,1,1,25,1,"Generalized",500,1.765987,0.246467,2.2,0,1000,1.764101,1.66e-30,"Sinton","OFF","Center Point",3000000000000000,30,2000000000000000,4000000000000000,"OFF","Dark Rsh (Cell only)",0.4,"True","RTD (Internal)",2,10,-0.05,1,0.01,"A",0,"16-131484","True",0,0,"Full IV","good","False",-2,-0.003096,"False","08/11/17 12:54:42","MultiFlash v1.27"
46,"Dana","Encapsulated_DOEproject","1108-2-DF-723","08/11/17 12:55:45",8.709225999999999,0.646922,8.170118,0.511755,4.181097,74.209326,16.748506,89.836935,0.006883,0.034887,0.646922,0.032728,0.511755,0.016749,16.748506,22426.892486,1.718306,8.170118,0.511755,74.209326,4.181097,16.748506,0.006883,0.032728,0.511755,0.016749,16.748506,1.718306,1.702801,24.996195,27.27856,0.033175,0.5614479999999999,0.018626,82.52834,18.626047,1.124984,1.105595,4.713543e-13,7.626667000000001e-09,,,,96.489155,8247836000000000,1.762559,,1.212526,0.922076,-0.0008229999999999999,5.509365,0.511755,,,,,,3,"p-type",0.021,249.64,249.64,1,1,25,1,"Generalized",500,1.713832,0.246467,2.2,0,1000,1.513613,1.66e-30,"Sinton","OFF","Center Point",3000000000000000,30,2000000000000000,4000000000000000,"OFF","Dark Rsh (Cell only)",0.4,"True","RTD (Internal)",2,10,-0.05,1,0.01,"A",0,"16-131484","True",0,0,"Full IV","good","False",-2,-0.022657,"True","08/11/17 12:55:45","MultiFlash v1.27"
47,"Dana","Encapsulated_DOEproject","0908-3-JT-727","08/11/17 12:59:39",8.764967,0.648868,8.207456000000001,0.51167,4.199511,73.84011099999999,16.822266,56.564148,0.007325,0.03511,0.648868,0.032877,0.51167,0.016822,16.822266,14120.673959,1.828698,8.207456000000001,0.51167,73.84011099999999,4.199511,16.822266,0.007325,0.032877,0.51167,0.016822,16.822266,1.828698,1.793273,24.982946,27.413568,0.033408,0.564184,0.018848,82.733763,18.84842,1.082039,1.095903,4.392505e-13,5.99885e-09,,,,107.884902,7942899000000000,1.826568,,1.230093,0.92098,-0.000783,5.882648,0.51167,,,,,,3,"p-type",0.021,249.64,249.64,1,1,25,1,"Generalized",500,1.844048,0.246467,2.2,0,1000,1.543381,1.66e-30,"Sinton","OFF","Center Point",3000000000000000,30,2000000000000000,4000000000000000,"OFF","Dark Rsh (Cell only)",0.4,"True","RTD (Internal)",2,10,-0.05,1,0.01,"A",0,"16-131484","True",0,0,"Full IV","good","False",-2,-0.033477,"True","08/11/17 12:59:39","MultiFlash v1.27"
48,"Dana","Encapsulated_DOEproject","0908-3-JT-728","08/11/17 13:01:51",8.767037999999999,0.64647,8.241835999999999,0.510584,4.208152,74.248903,16.856882,539.528517,0.006996,0.035119,0.64647,0.033015,0.510584,0.016857,16.856882,134687.898876,1.746599,8.241835999999999,0.510584,74.248903,4.208152,16.856882,0.006996,0.033015,0.510584,0.016857,16.856882,1.746599,1.747827,24.944856,27.912597,0.033458,0.5618339999999999,0.018798,82.798666,18.797952,1.12792,1.071285,4.971977e-13,5.019008e-09,,,,99.874348,8688959000000000,1.677836,,1.215918,0.9216490000000001,-0.000585,5.265236,0.510584,,,,,,3,"p-type",0.021,249.64,249.64,1,1,25,1,"Generalized",500,1.753902,0.246467,2.2,0,1000,1.402992,1.66e-30,"Sinton","OFF","Center Point",3000000000000000,30,2000000000000000,4000000000000000,"OFF","Dark Rsh (Cell only)",0.4,"True","RTD (Internal)",2,10,-0.05,1,0.01,"A",0,"16-131484","True",0,0,"Full IV","good","False",-2,-0.003842,"False","08/11/17 13:01:51","MultiFlash v1.27"
49,"Dana","Encapsulated_DOEproject","0908-5-JT-729","08/11/17 13:03:27",8.73521,0.647421,8.021736000000001,0.520981,4.17917,73.897516,16.740788,140.379508,0.007018,0.034991,0.647421,0.032133,0.520981,0.016741,16.740788,35044.340261,1.751981,8.021736000000001,0.520981,73.897516,4.17917,16.740788,0.007018,0.032133,0.520981,0.016741,16.740788,1.751981,1.779048,24.939888,27.587578,0.033302,0.562514,0.018733,82.690977,18.732864,1.108308,1.095154,4.648143e-13,6.54019e-09,,,,104.004614,7709856000000000,1.878864,,1.216913,0.92475,-0.000687,5.755369,0.520981,,,,,,3,"p-type",0.021,249.64,249.64,1,1,25,1,"Generalized",500,1.794384,0.246467,2.2,0,1000,1.007985,1.66e-30,"Sinton","OFF","Center Point",3000000000000000,30,2000000000000000,4000000000000000,"OFF","Dark Rsh (Cell only)",0.4,"True","RTD (Internal)",2,10,-0.05,1,0.01,"A",0,"16-131484","True",0,0,"Full IV","good","False",-2,-0.014868,"True","08/11/17 13:03:27","MultiFlash v1.27"
50,"Dana","Encapsulated_DOEproject","0908-4-JT-730","08/11/17 13:06:25",8.763244,0.648807,8.212834000000001,0.508833,4.178963,73.50008800000001,16.739958,119.650616,0.007586,0.035104,0.648807,0.032899,0.508833,0.01674,16.739958,29869.57966,1.893684,8.212834000000001,0.508833,73.50008800000001,4.178963,16.739958,0.007586,0.032899,0.508833,0.01674,16.739958,1.893684,1.884901,24.895174,27.422568,0.03338,0.564164,0.018832,82.68483500000001,18.831823,1.089794,1.102847,4.352481e-13,6.854313e-09,,,,106.572952,7529409000000000,1.921558,,1.212037,0.914241,-0.000712,5.919275,0.508833,,,,,,3,"p-type",0.021,249.64,249.64,1,1,25,1,"Generalized",500,1.901217,0.246467,2.2,0,1000,1.570611,1.66e-30,"Sinton","OFF","Center Point",3000000000000000,30,2000000000000000,4000000000000000,"OFF","Dark Rsh (Cell only)",0.4,"True","RTD (Internal)",2,10,-0.05,1,0.01,"A",0,"16-131484","True",0,0,"Full IV","good","False",-2,-0.015722,"True","08/11/17 13:06:25","MultiFlash v1.27"
51,"Dana","Encapsulated_DOEproject","0908-5-JT-731","08/11/17 13:08:40",2.923979,0.595302,1.274119,0.330608,0.421234,24.199788,1.687365,542.279725,0.23941,0.011713,0.595302,0.005104,0.330608,0.001687,1.687365,135374.710649,59.766345,1.274119,0.330608,24.199788,0.421234,1.687365,0.23941,0.005104,0.330608,0.001687,1.687365,59.766345,51.003131,24.858741,27.575577,0.010353,0.5759,0.005963,85.51355700000001,5.962556,-18.644988,1.082362,1e-18,9.999999999999999e-12,,,,0,,,,1.226635,0.921532,-0.037796,20.823947,0.330608,,,,,,3,"p-type",0.021,249.64,249.64,1,1,25,1,"Generalized",500,390269.252476,0.246467,2.2,0,1000,-278.55216,1.66e-30,"Sinton","OFF","Center Point",3000000000000000,30,2000000000000000,4000000000000000,"OFF","Dark Rsh (Cell only)",0.4,"True","RTD (Internal)",2,10,-0.05,1,0.01,"A",0,"16-131484","True",0,0,"Full IV","good","False",-2,-0.001133,"True","08/11/17 13:08:40","MultiFlash v1.27"
52,"Dana","Encapsulated_DOEproject","0908-5-JT-731","08/11/17 13:10:27",8.754777000000001,0.645073,8.21894,0.503541,4.138577,73.28196699999999,16.578182,565.530065,0.007664,0.03507,0.645073,0.032923,0.503541,0.016578,16.578182,141178.925433,1.913207,8.21894,0.503541,73.28196699999999,4.138577,16.578182,0.007664,0.032923,0.503541,0.016578,16.578182,1.913207,1.944189,24.91339,27.698584,0.033378,0.5599460000000001,0.01869,82.61720800000001,18.690043,1.134391,1.088534,5.211363e-13,6.413984e-09,,,,91.77983500000001,8384032000000000,1.73546,,1.216025,0.922637,-0.00083,6.194026,0.503541,,,,,,3,"p-type",0.021,249.64,249.64,1,1,25,1,"Generalized",500,1.961095,0.246467,2.2,0,1000,0.5265840000000001,1.66e-30,"Sinton","OFF","Center Point",3000000000000000,30,2000000000000000,4000000000000000,"OFF","Dark Rsh (Cell only)",0.4,"True","RTD (Internal)",2,10,-0.05,1,0.01,"A",0,"16-131484","True",0,0,"Full IV","good","False",-2,-0.003002,"False","08/11/17 13:10:27","MultiFlash v1.27"
53,"Dana","Encapsulated_DOEproject","0908-6-JT-732","08/11/17 13:12:16",8.761844,0.646664,8.19815,0.503733,4.129678,72.88565800000001,16.542533,353.025128,0.007922999999999999,0.035098,0.646664,0.03284,0.503733,0.016543,16.542533,88129.19305,1.977964,8.19815,0.503733,72.88565800000001,4.129678,16.542533,0.007922999999999999,0.03284,0.503733,0.016543,16.542533,1.977964,1.975972,24.890206,27.908596,0.033362,0.561237,0.018724,82.495873,18.723721,1.12553,1.106259,4.753873e-13,8.428604e-09,,,,94.74897300000001,8434155000000000,1.725705,,1.212224,0.9175680000000001,-0.000583,6.138788,0.503733,,,,,,3,"p-type",0.021,249.64,249.64,1,1,25,1,"Generalized",500,1.988209,0.246467,2.2,0,1000,1.535327,1.66e-30,"Sinton","OFF","Center Point",3000000000000000,30,2000000000000000,4000000000000000,"OFF","Dark Rsh (Cell only)",0.4,"True","RTD (Internal)",2,10,-0.05,1,0.01,"A",0,"16-131484","True",0,0,"Full IV","good","False",-2,-0.005143,"False","08/11/17 13:12:16","MultiFlash v1.27"
54,"Dana","Encapsulated_DOEproject","0908-5-JT-733","08/11/17 13:13:43",8.700563000000001,0.64724,7.656607,0.535381,4.099205,72.792562,16.420467,240.161387,0.006846,0.034852,0.64724,0.030671,0.535381,0.01642,16.420467,59953.888654,1.709033,7.656607,0.535381,72.792562,4.099205,16.420467,0.006846,0.030671,0.535381,0.01642,16.420467,1.709033,3.645002,24.843836,29.19767,0.033166,0.562321,0.01865,82.675954,18.649952,1.123693,1.091193,4.653537e-13,6.736245e-09,,,,105.962863,9989463000000000,1.471189,,1.214367,0.9198190000000001,-0.001432,15.442004,0.535381,,,,,,3,"p-type",0.021,249.64,249.64,1,1,25,1,"Generalized",500,7.604787,0.246467,2.2,0,1000,1.280328,1.66e-30,"Sinton","OFF","Center Point",3000000000000000,30,2000000000000000,4000000000000000,"OFF","Dark Rsh (Cell only)",0.4,"True","RTD (Internal)",2,10,-0.05,1,0.01,"A",0,"16-131484","True",0,0,"Full IV","good","False",-2,-0.008576,"True","08/11/17 13:13:43","MultiFlash v1.27"
55,"Dana","Encapsulated_DOEproject","0908-6-JT-734","08/11/17 13:16:27",8.762522000000001,0.649162,8.205104,0.509406,4.17973,73.47942399999999,16.743029,266.930715,0.007635,0.035101,0.649162,0.032868,0.509406,0.016743,16.743029,66636.583574,1.906119,8.205104,0.509406,73.47942399999999,4.17973,16.743029,0.007635,0.032868,0.509406,0.016743,16.743029,1.906119,1.885929,24.867021,27.896595,0.033414,0.564256,0.018854,82.743331,18.853904,1.106367,1.092239,4.360574e-13,6.265961e-09,,,,109.024818,8243813000000000,1.763373,,1.222949,0.921024,-0.000783,5.918944,0.509406,,,,,,3,"p-type",0.021,249.64,249.64,1,1,25,1,"Generalized",500,1.91958,0.246467,2.2,0,1000,1.354721,1.66e-30,"Sinton","OFF","Center Point",3000000000000000,30,2000000000000000,4000000000000000,"OFF","Dark Rsh (Cell only)",0.4,"True","RTD (Internal)",2,10,-0.05,1,0.01,"A",0,"16-131484","True",0,0,"Full IV","good","False",-2,-0.006091,"False","08/11/17 13:16:27","MultiFlash v1.27"
56,"Dana","Encapsulated_DOEproject","0908-0-JT-735","08/11/17 13:17:24",8.767569,0.648381,8.21946,0.511316,4.202743,73.930459,16.835213,179.355812,0.007185,0.035121,0.648381,0.032925,0.511316,0.016835,16.835213,44774.384995,1.793686,8.21946,0.511316,73.930459,4.202743,16.835213,0.007185,0.032925,0.511316,0.016835,16.835213,1.793686,1.788475,24.934919,27.071548,0.033415,0.5633089999999999,0.018823,82.659961,18.823068,1.110717,1.098423,4.462823e-13,7.115979e-09,,,,103.952533,8108993000000000,1.791113,,1.232514,0.922468,-0.000849,5.846455,0.511316,,,,,,3,"p-type",0.021,249.64,249.64,1,1,25,1,"Generalized",500,1.80045,0.246467,2.2,0,1000,1.428372,1.66e-30,"Sinton","OFF","Center Point",3000000000000000,30,2000000000000000,4000000000000000,"OFF","Dark Rsh (Cell only)",0.4,"True","RTD (Internal)",2,10,-0.05,1,0.01,"A",0,"16-131484","True",0,0,"Full IV","good","False",-2,-0.008971,"True","08/11/17 13:17:24","MultiFlash v1.27"
57,"Dana","Encapsulated_DOEproject","0908-5-JT-736","08/11/17 13:19:34",8.747552000000001,0.645881,8.22279,0.5098780000000001,4.192616,74.207159,16.794649,445.896832,0.007052,0.035041,0.645881,0.032939,0.5098780000000001,0.016795,16.794649,111313.685178,1.760422,8.22279,0.5098780000000001,74.207159,4.192616,16.794649,0.007052,0.032939,0.5098780000000001,0.016795,16.794649,1.760422,1.73762,24.883581,27.967599,0.033394,0.561283,0.018744,82.819202,18.743737,1.122616,1.069296,5.128148e-13,4.404781e-09,,,,98.540375,8385069000000000,1.735257,,1.224983,0.919893,-0.00115,5.506053,0.5098780000000001,,,,,,3,"p-type",0.021,249.64,249.64,1,1,25,1,"Generalized",500,1.751866,0.246467,2.2,0,1000,1.557329,1.66e-30,"Sinton","OFF","Center Point",3000000000000000,30,2000000000000000,4000000000000000,"OFF","Dark Rsh (Cell only)",0.4,"True","RTD (Internal)",2,10,-0.05,1,0.01,"A",0,"16-131484","True",0,0,"Full IV","ok","False",-2,-0.004835,"False","08/11/17 13:19:34","MultiFlash v1.27"
58,"Dana","Encapsulated_DOEproject","0908-5-JT-737","08/11/17 13:21:40",8.771477000000001,0.649479,8.227941,0.511225,4.206333,73.835605,16.849594,51.418642,0.007346,0.035137,0.649479,0.032959,0.511225,0.01685,16.849594,12836.149791,1.833918,8.227941,0.511225,73.835605,4.206333,16.849594,0.007346,0.032959,0.511225,0.01685,16.849594,1.833918,1.907601,24.901798,27.579577,0.033436,0.564774,0.018884,82.749088,18.883688,1.100366,1.093808,4.319021e-13,5.642638e-09,,,,110.142928,9963869000000000,1.474741,,1.218581,0.921902,-0.000864,6.153378,0.511225,,,,,,3,"p-type",0.021,249.64,249.64,1,1,25,1,"Generalized",500,1.903781,0.246467,2.2,0,1000,1.254469,1.66e-30,"Sinton","OFF","Center Point",3000000000000000,30,2000000000000000,4000000000000000,"OFF","Dark Rsh (Cell only)",0.4,"True","RTD (Internal)",2,10,-0.05,1,0.01,"A",0,"16-131484","True",0,0,"Full IV","ok","False",-2,-0.036763,"True","08/11/17 13:21:40","MultiFlash v1.27"
59,"Dana","Encapsulated_DOEproject","1008-1-DF-738","08/11/17 13:27:34",8.782451,0.645651,8.245950000000001,0.507203,4.182368,73.757891,16.753598,380.949085,0.007275,0.03518,0.645651,0.033031,0.507203,0.016754,16.753598,95100.129592,1.81624,8.245950000000001,0.507203,73.757891,4.182368,16.753598,0.007275,0.033031,0.507203,0.016754,16.753598,1.81624,1.790968,24.878613,26.364508,0.033514,0.560286,0.018777,82.66728000000001,18.777304,1.155594,1.076561,5.228553e-13,5.267817e-09,,,,93.95782699999999,7496514000000000,1.92956,,1.231023,0.921346,-0.000744,5.861783,0.507203,,,,,,3,"p-type",0.021,249.64,249.64,1,1,25,1,"Generalized",500,1.800784,0.246467,2.2,0,1000,1.9024,1.66e-30,"Sinton","OFF","Center Point",3000000000000000,30,2000000000000000,4000000000000000,"OFF","Dark Rsh (Cell only)",0.4,"True","RTD (Internal)",2,10,-0.05,1,0.01,"A",0,"16-131484","True",0,0,"Full IV","good","False",-2,-0.007378,"True","08/11/17 13:27:34","MultiFlash v1.27"
60,"Dana","Encapsulated_DOEproject","1008-2-DF-739","08/11/17 13:29:58",8.764500999999999,0.649203,8.251754999999999,0.49594,4.092379,71.92303699999999,16.393121,128.487651,0.008996000000000001,0.035109,0.649203,0.033055,0.49594,0.016393,16.393121,32075.657308,2.24588,8.251754999999999,0.49594,71.92303699999999,4.092379,16.393121,0.008996000000000001,0.033055,0.49594,0.016393,16.393121,2.24588,2.247896,24.814028,28.338621,0.033415,0.564831,0.018874,82.807937,18.874071,1.088999,1.089198,4.305519e-13,6.129142e-09,,,,110.260773,8854946000000000,1.64812,,1.199643,0.923339,-0.000843,7.087948,0.49594,,,,,,3,"p-type",0.021,249.64,249.64,1,1,25,1,"Generalized",500,2.256391,0.246467,2.2,0,1000,2.337416,1.66e-30,"Sinton","OFF","Center Point",3000000000000000,30,2000000000000000,4000000000000000,"OFF","Dark Rsh (Cell only)",0.4,"True","RTD (Internal)",2,10,-0.05,1,0.01,"A",0,"16-131484","True",0,0,"Full IV","ok","False",-2,-0.016558,"True","08/11/17 13:29:58","MultiFlash v1.27"
61,"Dana","Encapsulated_DOEproject","1008-1-DF-740","08/11/17 13:31:03",8.771473,0.648625,8.218337999999999,0.511358,4.202511,73.86571600000001,16.834284,67.30906899999999,0.007224,0.035136,0.648625,0.032921,0.511358,0.016834,16.834284,16803.036052,1.803338,8.218337999999999,0.511358,73.86571600000001,4.202511,16.834284,0.007224,0.032921,0.511358,0.016834,16.834284,1.803338,1.792435,24.838868,28.254616,0.033439,0.563313,0.018836,82.65080500000001,18.83644,1.127895,1.093918,4.495493e-13,6.396817e-09,,,,104.383983,7839726000000000,1.849341,,1.228656,0.922899,-0.000966,5.79684,0.511358,,,,,,3,"p-type",0.021,249.64,249.64,1,1,25,1,"Generalized",500,1.808115,0.246467,2.2,0,1000,1.382752,1.66e-30,"Sinton","OFF","Center Point",3000000000000000,30,2000000000000000,4000000000000000,"OFF","Dark Rsh (Cell only)",0.4,"True","RTD (Internal)",2,10,-0.05,1,0.01,"A",0,"16-131484","True",0,0,"Full IV","good","False",-2,-0.029296,"True","08/11/17 13:31:03","MultiFlash v1.27"
62,"Dana","Encapsulated_DOEproject","0808-2-DF-741","08/11/17 14:18:54",8.708254,0.647371,8.168702,0.50903,4.158111,73.758495,16.65643,73.51284200000001,0.007378,0.034883,0.647371,0.032722,0.50903,0.016656,16.65643,18351.745926,1.841757,8.168702,0.50903,73.758495,4.158111,16.65643,0.007378,0.032722,0.50903,0.016656,16.65643,1.841757,1.830411,24.757724,27.057548,0.033191,0.562455,0.018669,82.66891699999999,18.668616,1.106044,1.094221,4.64064e-13,6.57621e-09,,,,101.275205,8949588000000000,1.631664,,1.234941,0.926324,-0.001678,5.911322,0.50903,,,,,,3,"p-type",0.021,249.64,249.64,1,1,25,1,"Generalized",500,1.846162,0.246467,2.2,0,1000,1.152528,1.66e-30,"Sinton","OFF","Center Point",3000000000000000,30,2000000000000000,4000000000000000,"OFF","Dark Rsh (Cell only)",0.4,"True","RTD (Internal)",2,10,-0.05,1,0.01,"A",0,"16-131484","True",0,0,"Full IV","good","False",-2,-0.042333,"True","08/11/17 14:18:54","MultiFlash v1.27"
63,"Dana","Encapsulated_DOEproject","0808-4-DF-742","08/11/17 14:19:49",8.735555,0.6470320000000001,8.208401,0.510342,4.189091,74.114509,16.780528,335.638998,0.007157,0.034993,0.6470320000000001,0.032881,0.510342,0.016781,16.780528,83788.919377,1.786749,8.208401,0.510342,74.114509,4.189091,16.780528,0.007157,0.032881,0.510342,0.016781,16.780528,1.786749,1.767989,24.814028,27.877594,0.033343,0.562385,0.018752,82.81986999999999,18.75154,1.108077,1.07278,4.8379e-13,4.894173e-09,,,,102.818079,8359013000000000,1.740372,,1.23567,0.922694,-0.001542,5.677336,0.510342,,,,,,3,"p-type",0.021,249.64,249.64,1,1,25,1,"Generalized",500,1.788743,0.246467,2.2,0,1000,1.314124,1.66e-30,"Sinton","OFF","Center Point",3000000000000000,30,2000000000000000,4000000000000000,"OFF","Dark Rsh (Cell only)",0.4,"True","RTD (Internal)",2,10,-0.05,1,0.01,"A",0,"16-131484","True",0,0,"Full IV","good","False",-2,-0.008161,"True","08/11/17 14:19:49","MultiFlash v1.27"
64,"Dana","Encapsulated_DOEproject","0808-1-DF-743","08/11/17 14:21:04",8.720014000000001,0.64944,8.192914999999999,0.512134,4.195869,74.091058,16.807679,297.676981,0.007219,0.03493,0.64944,0.032819,0.512134,0.016808,16.807679,74312.08164800001,1.802271,8.192914999999999,0.512134,74.091058,4.195869,16.807679,0.007219,0.032819,0.512134,0.016808,16.807679,1.802271,1.788516,24.828932,26.989544,0.033251,0.5649420000000001,0.018785,82.807829,18.785093,1.088264,1.090817,4.290683e-13,5.839557e-09,,,,111.911053,1.011032e+16,1.454656,,1.2281,0.923853,-0.001518,5.768202,0.512134,,,,,,3,"p-type",0.021,249.64,249.64,1,1,25,1,"Generalized",500,1.798636,0.246467,2.2,0,1000,0.908752,1.66e-30,"Sinton","OFF","Center Point",3000000000000000,30,2000000000000000,4000000000000000,"OFF","Dark Rsh (Cell only)",0.4,"True","RTD (Internal)",2,10,-0.05,1,0.01,"A",0,"16-131484","True",0,0,"Full IV","good","False",-2,-0.007191,"False","08/11/17 14:21:04","MultiFlash v1.27"
65,"Dana","Encapsulated_DOEproject","0808-2-DF-744","08/11/17 14:22:01",8.738998,0.6500089999999999,8.199109,0.511668,4.195224,73.854062,16.805097,106.080389,0.007365,0.035006,0.6500089999999999,0.032844,0.511668,0.016805,16.805097,26481.908316,1.838476,8.199109,0.511668,73.854062,4.195224,16.805097,0.007365,0.032844,0.511668,0.016805,16.805097,1.838476,1.835316,24.8339,27.931598,0.033302,0.565368,0.018828,82.74256099999999,18.827627,1.097285,1.100768,4.131484e-13,6.748592e-09,,,,112.564176,1.012228e+16,1.453043,,1.232987,0.919587,-0.001295,5.867492,0.511668,,,,,,3,"p-type",0.021,249.64,249.64,1,1,25,1,"Generalized",500,1.841112,0.246467,2.2,0,1000,1.004408,1.66e-30,"Sinton","OFF","Center Point",3000000000000000,30,2000000000000000,4000000000000000,"OFF","Dark Rsh (Cell only)",0.4,"True","RTD (Internal)",2,10,-0.05,1,0.01,"A",0,"16-131484","True",0,0,"Full IV","good","False",-2,-0.024099,"True","08/11/17 14:22:01","MultiFlash v1.27"
66,"Dana","Encapsulated_DOEproject","0808-1-DF-745","08/11/17 14:22:52",8.757044,0.646585,8.027101999999999,0.520438,4.177606,73.781013,16.73452,450.4791,0.007092,0.035079,0.646585,0.032155,0.520438,0.016735,16.73452,112457.602566,1.770342,8.027101999999999,0.520438,73.781013,4.177606,16.73452,0.007092,0.032155,0.520438,0.016735,16.73452,1.770342,1.761187,24.828932,27.346564,0.03343,0.561669,0.018777,82.784916,18.776726,1.121873,1.072755,4.999324e-13,4.649567e-09,,,,101.906124,7980028000000000,1.818516,,1.248169,0.919803,-0.001303,5.744324,0.520438,,,,,,3,"p-type",0.021,249.64,249.64,1,1,25,1,"Generalized",500,1.790824,0.246467,2.2,0,1000,1.057525,1.66e-30,"Sinton","OFF","Center Point",3000000000000000,30,2000000000000000,4000000000000000,"OFF","Dark Rsh (Cell only)",0.4,"True","RTD (Internal)",2,10,-0.05,1,0.01,"A",0,"16-131484","True",0,0,"Full IV","good","False",-2,-0.004034,"False","08/11/17 14:22:52","MultiFlash v1.27"
67,"Dana","Encapsulated_DOEproject","0808-0-DF-746","08/11/17 14:24:06",8.763301,0.647902,8.230737,0.506876,4.171962,73.47899,16.711914,452.131992,0.007719,0.035104,0.647902,0.03297,0.506876,0.016712,16.711914,112870.230595,1.926994,8.230737,0.506876,73.47899,4.171962,16.711914,0.007719,0.03297,0.506876,0.016712,16.711914,1.926994,1.923606,24.797468,28.216614,0.033456,0.563412,0.01885,82.877684,18.849534,1.097886,1.071294,4.698313e-13,4.476753e-09,,,,107.029952,8257007000000000,1.760707,,1.229378,0.921775,-0.001309,6.246489,0.506876,,,,,,3,"p-type",0.021,249.64,249.64,1,1,25,1,"Generalized",500,1.939163,0.246467,2.2,0,1000,1.306501,1.66e-30,"Sinton","OFF","Center Point",3000000000000000,30,2000000000000000,4000000000000000,"OFF","Dark Rsh (Cell only)",0.4,"True","RTD (Internal)",2,10,-0.05,1,0.01,"A",0,"16-131484","True",0,0,"Full IV","good","False",-2,-0.004644,"False","08/11/17 14:24:06","MultiFlash v1.27"
68,"Dana","Encapsulated_DOEproject","0808-4-DF-747","08/11/17 14:25:04",8.726098,0.6467000000000001,7.997376,0.520246,4.1606,73.72805200000001,16.666399,683.984255,0.007202,0.034955,0.6467000000000001,0.032036,0.520246,0.016666,16.666399,170749.829327,1.797954,7.997376,0.520246,73.72805200000001,4.1606,16.666399,0.007202,0.032036,0.520246,0.016666,16.666399,1.797954,1.778518,24.840524,27.059548,0.033313,0.562115,0.018725,82.83697100000001,18.725492,1.115473,1.071611,4.931948e-13,4.483513e-09,,,,103.974314,8270923000000000,1.757903,,1.224405,0.919377,-0.001398,5.639125,0.520246,,,,,,3,"p-type",0.021,249.64,249.64,1,1,25,1,"Generalized",500,1.817102,0.246467,2.2,0,1000,1.112677,1.66e-30,"Sinton","OFF","Center Point",3000000000000000,30,2000000000000000,4000000000000000,"OFF","Dark Rsh (Cell only)",0.4,"True","RTD (Internal)",2,10,-0.05,1,0.01,"A",0,"16-131484","True",0,0,"Full IV","good","False",-2,-0.001693,"False","08/11/17 14:25:04","MultiFlash v1.27"
69,"Dana","Encapsulated_DOEproject","0808-4-DF-748","08/11/17 14:26:13",8.772270000000001,0.649824,8.030411000000001,0.519813,4.174313,73.227969,16.721331,120.989282,0.007572,0.03514,0.649824,0.032168,0.519813,0.016721,16.721331,30203.764454,1.890153,8.030411000000001,0.519813,73.227969,4.174313,16.721331,0.007572,0.032168,0.519813,0.016721,16.721331,1.890153,1.993354,24.857085,27.761588,0.033443,0.5648260000000001,0.01889,82.72403799999999,18.889722,1.102109,1.096541,4.22187e-13,6.610325e-09,,,,113.616118,1.000854e+16,1.468553,,1.236748,0.921533,-0.001286,6.56199,0.519813,,,,,,3,"p-type",0.021,249.64,249.64,1,1,25,1,"Generalized",500,2.0526,0.246467,2.2,0,1000,1.052671,1.66e-30,"Sinton","OFF","Center Point",3000000000000000,30,2000000000000000,4000000000000000,"OFF","Dark Rsh (Cell only)",0.4,"True","RTD (Internal)",2,10,-0.05,1,0.01,"A",0,"16-131484","True",0,0,"Full IV","good","False",-2,-0.014652,"True","08/11/17 14:26:13","MultiFlash v1.27"
70,"Dana","Encapsulated_DOEproject","0808-2-DF-749","08/11/17 14:27:12",8.743606,0.6467889999999999,8.191789,0.510307,4.180324,73.91915,16.745409,70.305554,0.00712,0.035025,0.6467889999999999,0.032814,0.510307,0.016745,16.745409,17551.078449,1.77746,8.191789,0.510307,73.91915,4.180324,16.745409,0.00712,0.032814,0.510307,0.016745,16.745409,1.77746,1.754573,24.863709,28.026603,0.033311,0.561464,0.018703,82.56003200000001,18.702887,1.119458,1.10059,4.775081e-13,7.208716e-09,,,,96.584917,8629660000000000,1.688726,,1.242211,0.921851,-0.00138,5.682177,0.510307,,,,,,3,"p-type",0.021,249.64,249.64,1,1,25,1,"Generalized",500,1.771471,0.246467,2.2,0,1000,1.927531,1.66e-30,"Sinton","OFF","Center Point",3000000000000000,30,2000000000000000,4000000000000000,"OFF","Dark Rsh (Cell only)",0.4,"True","RTD (Internal)",2,10,-0.05,1,0.01,"A",0,"16-131484","True",0,0,"Full IV","good","False",-2,-0.035257,"True","08/11/17 14:27:12","MultiFlash v1.27"
71,"Dana","Encapsulated_DOEproject","0808-4-DF-750","08/11/17 14:28:08",8.745684000000001,0.647563,8.173492,0.490778,4.011374,70.83001400000001,16.068634,71.97399799999999,0.009653,0.035033,0.647563,0.032741,0.490778,0.016069,16.068634,17967.588947,2.409671,8.173492,0.490778,70.83001400000001,4.011374,16.068634,0.009653,0.032741,0.490778,0.016069,16.068634,2.409671,2.510359,24.853276,28.718643,0.033273,0.5620309999999999,0.0187,82.43073,18.700395,1.11396,1.121791,4.558078e-13,8.437623e-09,,,,97.015173,8822338000000000,1.65387,,1.241005,0.924439,-0.001195,8.062379999999999,0.490778,,,,,,3,"p-type",0.021,249.64,249.64,1,1,25,1,"Generalized",500,2.491354,0.246467,2.2,0,1000,1.432182,1.66e-30,"Sinton","OFF","Center Point",3000000000000000,30,2000000000000000,4000000000000000,"OFF","Dark Rsh (Cell only)",0.4,"True","RTD (Internal)",2,10,-0.05,1,0.01,"A",0,"16-131484","True",0,0,"Full IV","good","False",-2,-0.031093,"True","08/11/17 14:28:08","MultiFlash v1.27"
72,"Dana","Encapsulated_DOEproject","0808-2-DF-751","08/11/17 14:29:15",8.78373,0.646112,8.044048,0.520586,4.187617,73.78699400000001,16.774623,557.777299,0.007022,0.035186,0.646112,0.032223,0.520586,0.016775,16.774623,139243.524847,1.753032,8.044048,0.520586,73.78699400000001,4.187617,16.774623,0.007022,0.032223,0.520586,0.016775,16.774623,1.753032,1.7526,24.845492,28.298619,0.033523,0.561221,0.018814,82.756528,18.813743,1.117784,1.073703,5.10866e-13,4.832974e-09,,,,99.463431,7953109000000000,1.824347,,1.236686,0.920589,-0.000938,5.684047,0.520586,,,,,,3,"p-type",0.021,249.64,249.64,1,1,25,1,"Generalized",500,1.772242,0.246467,2.2,0,1000,1.169051,1.66e-30,"Sinton","OFF","Center Point",3000000000000000,30,2000000000000000,4000000000000000,"OFF","Dark Rsh (Cell only)",0.4,"True","RTD (Internal)",2,10,-0.05,1,0.01,"A",0,"16-131484","True",0,0,"Full IV","ok","False",-2,-0.003428,"False","08/11/17 14:29:15","MultiFlash v1.27"
73,"Dana","Encapsulated_DOEproject","0308-0-DF-752","08/11/17 14:33:56",8.766038,0.650764,8.1998,0.499765,4.097969,71.83599700000001,16.415515,111.318142,0.0091,0.035115,0.650764,0.032846,0.499765,0.016416,16.415515,27789.460989,2.271666,8.1998,0.499765,71.83599700000001,4.097969,16.415515,0.0091,0.032846,0.499765,0.016416,16.415515,2.271666,2.311619,24.824958,28.85465,0.033422,0.566188,0.018923,82.810388,18.923314,1.088399,1.091704,4.048697e-13,6.200364e-09,,,,117.278943,9803853000000000,1.497364,,1.236589,0.9219000000000001,-0.00115,7.498905,0.499765,,,,,,3,"p-type",0.021,249.64,249.64,1,1,25,1,"Generalized",500,2.299982,0.246467,2.2,0,1000,1.127775,1.66e-30,"Sinton","OFF","Center Point",3000000000000000,30,2000000000000000,4000000000000000,"OFF","Dark Rsh (Cell only)",0.4,"True","RTD (Internal)",2,10,-0.05,1,0.01,"A",0,"16-131484","True",0,0,"Full IV","good","False",-2,-0.019319,"True","08/11/17 14:33:56","MultiFlash v1.27"
74,"Dana","Encapsulated_DOEproject","0308-0-DF-753","08/11/17 14:35:19",8.741101,0.650194,8.199536999999999,0.512312,4.200719,73.91186999999999,16.827106,368.309085,0.007341,0.035015,0.650194,0.032845,0.512312,0.016827,16.827106,91944.68001,1.832718,8.199536999999999,0.512312,73.91186999999999,4.200719,16.827106,0.007341,0.032845,0.512312,0.016827,16.827106,1.832718,1.826559,24.890206,27.081549,0.033325,0.5655250000000001,0.018846,82.779376,18.845922,1.092695,1.095049,4.142227e-13,6.360852e-09,,,,114.166006,1.059703e+16,1.391854,,1.212123,0.92348,-0.001145,5.774294,0.512312,,,,,,3,"p-type",0.021,249.64,249.64,1,1,25,1,"Generalized",500,1.833095,0.246467,2.2,0,1000,1.58539,1.66e-30,"Sinton","OFF","Center Point",3000000000000000,30,2000000000000000,4000000000000000,"OFF","Dark Rsh (Cell only)",0.4,"True","RTD (Internal)",2,10,-0.05,1,0.01,"A",0,"16-131484","True",0,0,"Full IV","good","False",-2,-0.004199,"False","08/11/17 14:35:19","MultiFlash v1.27"
75,"Dana","Encapsulated_DOEproject","0308-0-DF-754","08/11/17 14:38:06",8.725312000000001,0.646075,8.184889,0.504582,4.129945,73.26221700000001,16.543603,501.53452,0.007799,0.034952,0.646075,0.032787,0.504582,0.016544,16.543603,125203.07764,1.94687,8.184889,0.504582,73.26221700000001,4.129945,16.543603,0.007799,0.032787,0.504582,0.016544,16.543603,1.94687,1.935913,24.853773,28.310619,0.033281,0.5613050000000001,0.018681,82.727057,18.680892,1.120396,1.080062,4.939533e-13,6.134463e-09,,,,97.74475,8156725000000000,1.781188,,1.226022,0.922955,-0.001189,6.240596,0.504582,,,,,,3,"p-type",0.021,249.64,249.64,1,1,25,1,"Generalized",500,1.948217,0.246467,2.2,0,1000,1.326011,1.66e-30,"Sinton","OFF","Center Point",3000000000000000,30,2000000000000000,4000000000000000,"OFF","Dark Rsh (Cell only)",0.4,"True","RTD (Internal)",2,10,-0.05,1,0.01,"A",0,"16-131484","True",0,0,"Full IV","good","False",-2,-0.002576,"False","08/11/17 14:38:06","MultiFlash v1.27"
76,"Dana","Encapsulated_DOEproject","0308-0-DF-755","08/11/17 14:40:19",8.73541,0.646469,8.195499,0.504274,4.132779,73.18313999999999,16.554955,419.884589,0.007901,0.034992,0.646469,0.032829,0.504274,0.016555,16.554955,104819.988872,1.972294,8.195499,0.504274,73.18313999999999,4.132779,16.554955,0.007901,0.032829,0.504274,0.016555,16.554955,1.972294,1.969841,24.880269,27.62358,0.033336,0.561736,0.018726,82.780914,18.726093,1.120522,1.075167,4.96065e-13,5.035871e-09,,,,100.095687,8509828000000000,1.711192,,1.234289,0.920044,-0.001164,6.346827,0.504274,,,,,,3,"p-type",0.021,249.64,249.64,1,1,25,1,"Generalized",500,1.990018,0.246467,2.2,0,1000,1.472653,1.66e-30,"Sinton","OFF","Center Point",3000000000000000,30,2000000000000000,4000000000000000,"OFF","Dark Rsh (Cell only)",0.4,"True","RTD (Internal)",2,10,-0.05,1,0.01,"A",0,"16-131484","True",0,0,"Full IV","good","False",-2,-0.0056,"False","08/11/17 14:40:19","MultiFlash v1.27"
77,"Dana","Encapsulated_DOEproject","0308-0-DF-756","08/11/17 14:42:16",8.729841,0.65025,8.316848,0.496722,4.131159,72.775524,16.548467,422.536693,0.008126,0.03497,0.65025,0.033315,0.496722,0.016548,16.548467,105482.060133,2.028465,8.316848,0.496722,72.775524,4.131159,16.548467,0.008126,0.033315,0.496722,0.016548,16.548467,2.028465,2.172489,24.84218,26.863537,0.033257,0.565478,0.018806,82.70428200000001,18.806173,1.091056,1.105294,4.06134e-13,7.285748e-09,,,,109.25338,9947490000000000,1.477024,,1.232215,0.920051,-0.001309,6.911453,0.496722,,,,,,3,"p-type",0.021,249.64,249.64,1,1,25,1,"Generalized",500,2.066648,0.246467,2.2,0,1000,-1.423019,1.66e-30,"Sinton","OFF","Center Point",3000000000000000,30,2000000000000000,4000000000000000,"OFF","Dark Rsh (Cell only)",0.4,"True","RTD (Internal)",2,10,-0.05,1,0.01,"A",0,"16-131484","True",0,0,"Full IV","good","False",-2,-0.00525,"False","08/11/17 14:42:16","MultiFlash v1.27"
78,"Dana","Encapsulated_DOEproject","0308-2-DF-757","08/11/17 14:43:51",8.75188,0.646747,8.212662999999999,0.507533,4.168197,73.63982,16.696829,212.620309,0.007352,0.035058,0.646747,0.032898,0.507533,0.016697,16.696829,53078.533994,1.835294,8.212662999999999,0.507533,73.63982,4.168197,16.696829,0.007352,0.032898,0.507533,0.016697,16.696829,1.835294,1.794061,24.852116,28.011602,0.033375,0.561011,0.018724,82.579114,18.723693,1.139551,1.091452,4.903008e-13,6.572034e-09,,,,96.103363,8091605000000000,1.794757,,1.230659,0.919852,-0.001098,5.808105,0.507533,,,,,,3,"p-type",0.021,249.64,249.64,1,1,25,1,"Generalized",500,1.820705,0.246467,2.2,0,1000,1.570971,1.66e-30,"Sinton","OFF","Center Point",3000000000000000,30,2000000000000000,4000000000000000,"OFF","Dark Rsh (Cell only)",0.4,"True","RTD (Internal)",2,10,-0.05,1,0.01,"A",0,"16-131484","True",0,0,"Full IV","good","False",-2,-0.009637,"True","08/11/17 14:43:51","MultiFlash v1.27"
79,"Dana","Encapsulated_DOEproject","0308-2-DF-758","08/11/17 14:44:46",8.691057000000001,0.638921,8.185224,0.496249,4.061911,73.149413,16.271073,656.3497620000001,0.007603,0.034814,0.638921,0.032788,0.496249,0.016271,16.271073,163851.154633,1.897972,8.185224,0.496249,73.149413,4.061911,16.271073,0.007603,0.032788,0.496249,0.016271,16.271073,1.897972,1.904393,24.90511,27.315562,0.033154,0.55314,0.018339,82.444261,18.338583,1.18928,1.069847,6.939233e-13,5.541752e-09,,,,71.28494000000001,8087567000000000,1.795606,,1.235015,0.922109,-0.001594,6.141075,0.496249,,,,,,3,"p-type",0.021,249.64,249.64,1,1,25,1,"Generalized",500,1.912196,0.246467,2.2,0,1000,1.597453,1.66e-30,"Sinton","OFF","Center Point",3000000000000000,30,2000000000000000,4000000000000000,"OFF","Dark Rsh (Cell only)",0.4,"True","RTD (Internal)",2,10,-0.05,1,0.01,"A",0,"16-131484","True",0,0,"Full IV","good","False",-2,-0.001424,"False","08/11/17 14:44:46","MultiFlash v1.27"
80,"Dana","Encapsulated_DOEproject","0408-4-DF-759","08/11/17 14:49:13",8.748255,0.645295,8.225118999999999,0.509421,4.190052,74.223235,16.784378,650.6187619999999,0.007014,0.035043,0.645295,0.032948,0.509421,0.016784,16.784378,162420.467676,1.750874,8.225118999999999,0.509421,74.223235,4.190052,16.784378,0.007014,0.032948,0.509421,0.016784,16.784378,1.750874,1.740982,24.881925,26.937541,0.033398,0.5606139999999999,0.018723,82.796779,18.723146,1.124551,1.067754,5.259559e-13,4.464618e-09,,,,96.01396200000001,8061538000000000,1.801095,,1.242875,0.923365,-0.00125,5.746299,0.509421,,,,,,3,"p-type",0.021,249.64,249.64,1,1,25,1,"Generalized",500,1.752337,0.246467,2.2,0,1000,1.43361,1.66e-30,"Sinton","OFF","Center Point",3000000000000000,30,2000000000000000,4000000000000000,"OFF","Dark Rsh (Cell only)",0.4,"True","RTD (Internal)",2,10,-0.05,1,0.01,"A",0,"16-131484","True",0,0,"Full IV","good","False",-2,-0.002766,"False","08/11/17 14:49:13","MultiFlash v1.27"
81,"Dana","Encapsulated_DOEproject","0408-1-DF-760","08/11/17 14:51:41",8.759449,0.649331,8.176026999999999,0.495315,4.049705,71.200042,16.222181,120.192277,0.009573,0.035088,0.649331,0.032751,0.495315,0.016222,16.222181,30004.800013,2.389827,8.176026999999999,0.495315,71.200042,4.049705,16.222181,0.009573,0.032751,0.495315,0.016222,16.222181,2.389827,2.367342,24.856422,28.646639,0.033411,0.564366,0.018856,82.759947,18.855984,1.102634,1.090996,4.325194e-13,6.183273e-09,,,,110.444859,8877765000000000,1.64412,,1.218727,0.924667,-0.000257,7.496777,0.495315,,,,,,3,"p-type",0.021,249.64,249.64,1,1,25,1,"Generalized",500,2.403482,0.246467,2.2,0,1000,2.380153,1.66e-30,"Sinton","OFF","Center Point",3000000000000000,30,2000000000000000,4000000000000000,"OFF","Dark Rsh (Cell only)",0.4,"True","RTD (Internal)",2,10,-0.05,1,0.01,"A",0,"16-131484","True",0,0,"Full IV","good","False",-2,-0.016503,"True","08/11/17 14:51:41","MultiFlash v1.27"
