Repository: dintalframe/MLPROJECT

File: FCT450csv/MultiFlash_Database WW32 - 2022.csv (part 2 of 3)
ash_cutoff_(suns),V_at_Isc_(V),dV/dt,V_Pad_0_(V),V_Pad_1_(V),V_Pad_2_(V),V_Pad_3_(V),V_Pad_4_(V),dBreak_(A),dBreak_(V),Capacitance_(uF/cm2),Capacitance_Error_(percent),Pm/Pe,BulkSRH_AND_Jo_Power_Loss_(percent),BulkSRH_Power_Loss_(percent),Jo_Power_Loss_(percent),Rs_Power_Loss_(percent),Rsh_Power_Loss_(percent),Dark_Break_Interpolated,Calibration,Resistivity_(ohm-cm),Analysis_Resistivity_(ohm-cm),Sample_Type,Thickness_(cm),Cell_Area_(cm2),Total_Area_(cm2),Number_of_Cells_per_String,Number_of_Strings,Temperature_(C),Intensity_(suns),Analysis_Type,Nominal_Load_Voltage_(mV/cell),Rs_Modulation_Target_(ohm-cm2),Reference_Constant_(V/sun),Voltage_Temperature_Coefficient_(mV/C),Temperature_Offset_(C),Power_per_Sun_(W/m2),Conductivity_Modulation_(ohm-cm2/V),Auger_Coefficient,Auger_Method,Band_Gap_Narrowing,Fit_Method,Carrier_Density_Center_Point_(cm-3),Percent_Fit,Lower_Bound_(cm-3),Upper_Bound_(cm-3),Rsh_Lifetime_Correction,Rsh_Measurement_Method,SunsVoc_Rsh_Voltage_(V),Do_Dark_Break_Measurement,Temperature_Measurement_Method,Number_of_dRsh_Points,dRsh_Output_Vlimit_(V),Current_Transfer,Voltage_Transfer,Temperature_Transfer,Final_Bin,Bin_Index,Tester_ID,Do_Doping_Measurement,Doping_Sample_Time_(us),Doping_Measurement_Length_(us),Measurement_Type,Comments,Measurement_Date-Time_String,Software Version,Recipe_Filename,EL Pulse Current Delivered (Coulombs),Forward Dark IV (V),Forward Dark IV (A),Forward Dark IV Interpolated?,EL Pulse Energy Delivered (J),Doping Calibration Factor (V/sun)
80,"Sandra","BS325_Z6745_PT600","FSPP2BSPSB2_SA_46","08/12/22 14:25:13",9.52792,0.66421,7.06852,0.400707,2.832407,44.756078,10.794233,126.513798,0.032337,0.036311,0.66421,0.026938,0.400707,0.010794,10.794233,33197.220622,8.485345000000001,7.06852,0.400707,44.756078,2.832407,10.794233,0.032337,0.026938,0.400707,0.010794,10.794233,8.485345000000001,8.109349999999999,24.623591,15.517888,0.034496,0.582757,0.020103,83.35274200000001,20.102944,0.967716,1.117072,1.928253e-13,5.048465e-09,,,,77.054872,1.253131e+16,1.225241,,1.072193,0.803441,0.005581,17.807765,0.400707,,,,,,,27.558877,0.084374,0.862078,26.075188,,,36.321591,0.052205,"False","False",3,1.225241,"p-type",0.018,262.4,262.4,1,1,25,1,"Generalized",540,9.93491,0.284871,2.2,0,1000,45.640011,1.66e-30,"Sinton","OFF","Center Point",3000000000000000,30,2000000000000000,4000000000000000,"OFF","Dark Rsh (Cell only)",0.4,"False","RTD (Internal)",2,10,-0.05,1,0.01,"A",0,"16-131484","True",0,0,"Hunt",,"08/12/22 14:25:13","MultiFlash v1.49","Default.mfi",,,,"False",,0.203482
81,"Sandra","BS325_Z6745_PT600","FSPP2BSPSB2_SA_45","08/12/22 14:26:55",7.332058,0.667829,4.409323,0.350707,1.546379,31.5809,5.893212,42.824958,0.06665699999999999,0.027942,0.667829,0.016804,0.350707,0.005893,5.893212,11237.268878,17.490672,4.409323,0.350707,31.5809,1.546379,5.893212,0.06665699999999999,0.016804,0.350707,0.005893,5.893212,17.490672,16.094892,24.700001,14.707841,0.026517,0.58666,0.015556,83.36350899999999,15.556202,0.959647,1.133159,1.273422e-13,3.525077e-09,,,,119.38314,1.214476e+16,1.173826,,1.064805,0.806156,-0.005122,19.530553,0.350707,,,,,,,49.91651,0.503023,0.937365,40.276252,,,45.593781,0.205295,"False","False",3,1.173826,"p-type",0.018,262.4,262.4,1,1,25,1,"Generalized",540,18.7323,0.284871,2.2,0,1000,53.54884,1.66e-30,"Sinton","OFF","Center Point",3000000000000000,30,2000000000000000,4000000000000000,"OFF","Dark Rsh (Cell only)",0.4,"False","RTD (Internal)",2,10,-0.05,1,0.01,"A",0,"16-131484","True",0,0,"Hunt",,"08/12/22 14:26:55","MultiFlash v1.49","Default.mfi",,,,"False",,0.203482
82,"Sandra","BS325_Z6745_PT600","FSPP2BSPSB2_SA_44","08/12/22 14:28:04",9.432320000000001,0.667221,6.900449,0.382629,2.640312,41.953363,10.062165,91.240053,0.036356,0.035946,0.667221,0.026297,0.382629,0.010062,10.062165,23941.389794,9.539837,6.900449,0.382629,41.953363,2.640312,10.062165,0.036356,0.026297,0.382629,0.010062,10.062165,9.539837,8.796996,24.71798,15.334877,0.034168,0.585969,0.020022,83.478295,20.021575,0.961701,1.108674,1.707937e-13,4.076811e-09,,,,86.75132000000001,1.27166e+16,1.174404,,1.075404,0.806042,0.005324,18.407489,0.382629,,,,,,,31.828828,0.188132,0.887811,27.093071,,,39.601006,0.073611,"False","False",3,1.174404,"p-type",0.018,262.4,262.4,1,1,25,1,"Generalized",540,10.955273,0.284871,2.2,0,1000,39.473075,1.66e-30,"Sinton","OFF","Center Point",3000000000000000,30,2000000000000000,4000000000000000,"OFF","Dark Rsh (Cell only)",0.4,"False","RTD (Internal)",2,10,-0.05,1,0.01,"A",0,"16-131484","True",0,0,"Hunt",,"08/12/22 14:28:04","MultiFlash v1.49","Default.mfi",,,,"False",,0.203482
83,"Sandra","BS325_Z6745_PT600","FSPP2BSPSB2_SA_42","08/12/22 14:29:18",8.872432,0.6647999999999999,6.008027,0.362853,2.180031,36.959747,8.308044000000001,136.693804,0.045404,0.033813,0.6647999999999999,0.022896,0.362853,0.008307999999999999,8.308044000000001,35868.454199,11.913933,6.008027,0.362853,36.959747,2.180031,8.308044000000001,0.045404,0.022896,0.362853,0.008307999999999999,8.308044000000001,11.913933,10.87316,24.691012,14.302817,0.032138,0.582998,0.018737,83.353106,18.736634,0.9712809999999999,1.112223,1.783985e-13,4.239379e-09,,,,83.354564,1.270987e+16,1.208465,,1.075428,0.80667,0.003102,18.665908,0.362853,,,,,,,34.478943,0.269033,0.897417,32.532197,,,42.915044,0.052411,"False","False",3,1.208465,"p-type",0.018,262.4,262.4,1,1,25,1,"Generalized",540,13.684922,0.284871,2.2,0,1000,48.04393,1.66e-30,"Sinton","OFF","Center Point",3000000000000000,30,2000000000000000,4000000000000000,"OFF","Dark Rsh (Cell only)",0.4,"False","RTD (Internal)",2,10,-0.05,1,0.01,"A",0,"16-131484","True",0,0,"Hunt",,"08/12/22 14:29:18","MultiFlash v1.49","Default.mfi",,,,"False",,0.203482
84,"Sandra","BS325_Z6745_PT600","FSPP2BSPSB2_SA_41","08/12/22 14:30:29",8.653917,0.669203,6.11849,0.369369,2.259978,39.024161,8.612722,64.776251,0.043883,0.03298,0.669203,0.023317,0.369369,0.008613000000000001,8.612722,16997.288332,11.514983,6.11849,0.369369,39.024161,2.259978,8.612722,0.043883,0.023317,0.369369,0.008613000000000001,8.612722,11.514983,10.804271,24.740454,15.154867,0.031425,0.587812,0.018472,83.69511900000001,18.471705,0.966593,1.079919,1.496015e-13,2.486523e-09,,,,105.457269,1.232568e+16,1.157151,,1.070881,0.806234,0.001553,18.045114,0.369369,,,,,,,38.492984,0.195995,0.908438,29.537087,,,42.09379,0.11379,"False","False",3,1.157151,"p-type",0.018,262.4,262.4,1,1,25,1,"Generalized",540,13.228771,0.284871,2.2,0,1000,38.194974,1.66e-30,"Sinton","OFF","Center Point",3000000000000000,30,2000000000000000,4000000000000000,"OFF","Dark Rsh (Cell only)",0.4,"False","RTD (Internal)",2,10,-0.05,1,0.01,"A",0,"16-131484","True",0,0,"Hunt",,"08/12/22 14:30:29","MultiFlash v1.49","Default.mfi",,,,"False",,0.203482
85,"Sandra","BS325_Z6745_PT600","FSPP2BSPSB2_SA_40","08/12/22 14:31:41",9.014441,0.665265,6.457487,0.375447,2.424445,40.427649,9.239499,29.230829,0.039822,0.034354,0.665265,0.024609,0.375447,0.009239000000000001,9.239499,7670.169615,10.44932,6.457487,0.375447,40.427649,2.424445,9.239499,0.039822,0.024609,0.375447,0.009239000000000001,9.239499,10.44932,9.510289999999999,24.713485,14.969856,0.032577,0.58338,0.019005,83.155917,19.00479,0.973476,1.148176,1.725094e-13,5.371493e-09,,,,82.028527,1.291365e+16,1.191389,,1.071228,0.8055600000000001,0.003087,17.984234,0.375447,,,,,,,30.341654,0.218952,0.890043,28.542187,,,40.650214,0.240075,"False","False",3,1.191389,"p-type",0.018,262.4,262.4,1,1,25,1,"Generalized",540,11.853776,0.284871,2.2,0,1000,43.505825,1.66e-30,"Sinton","OFF","Center Point",3000000000000000,30,2000000000000000,4000000000000000,"OFF","Dark Rsh (Cell only)",0.4,"False","RTD (Internal)",2,10,-0.05,1,0.01,"A",0,"16-131484","True",0,0,"Hunt",,"08/12/22 14:31:41","MultiFlash v1.49","Default.mfi",,,,"False",,0.203482
86,"Sandra","BS325_Z6745_PT600","FSPP2BSPSB2_SA_39","08/12/22 14:32:58",9.941084,0.665357,7.624013,0.40579,3.093749,46.773141,11.790202,73.54879800000001,0.029033,0.037885,0.665357,0.029055,0.40579,0.01179,11.790202,19299.204527,7.618208,7.624013,0.40579,46.773141,3.093749,11.790202,0.029033,0.029055,0.40579,0.01179,11.790202,7.618208,7.346093,24.691012,14.311819,0.035909,0.583159,0.020941,83.074073,20.940652,0.973951,1.154305,1.878469e-13,6.578893e-09,,,,75.652911,1.251539e+16,1.196295,,1.067206,0.8067569999999999,0.007915,16.85186,0.40579,,,,,,,25.455293,0.054678,0.888153,23.477231,,,35.294517,0.085773,"False","False",3,1.196295,"p-type",0.018,262.4,262.4,1,1,25,1,"Generalized",540,8.620982,0.284871,2.2,0,1000,31.115431,1.66e-30,"Sinton","OFF","Center Point",3000000000000000,30,2000000000000000,4000000000000000,"OFF","Dark Rsh (Cell only)",0.4,"False","RTD (Internal)",2,10,-0.05,1,0.01,"A",0,"16-131484","True",0,0,"Hunt",,"08/12/22 14:32:58","MultiFlash v1.49","Default.mfi",,,,"False",,0.203482
87,"Sandra","BS325_Z6745_PT600","FSPP2BSPSB2_SA_38","08/12/22 14:34:17",9.819742,0.665632,7.565627,0.410894,3.108672,47.559847,11.847074,114.537822,0.028573,0.037423,0.665632,0.028832,0.410894,0.011847,11.847074,30054.724425,7.497678,7.565627,0.410894,47.559847,3.108672,11.847074,0.028573,0.028832,0.410894,0.011847,11.847074,7.497678,7.248806,24.668538,14.621837,0.035526,0.583395,0.020726,83.203664,20.725886,0.975121,1.13546,1.874457e-13,5.855678e-09,,,,77.71875199999999,1.24603e+16,1.196426,,1.068743,0.806933,0.007238,18.012308,0.410894,,,,,,,25.49648,0.054648,0.884134,23.175453,,,34.473205,0.055753,"False","False",3,1.196426,"p-type",0.018,262.4,262.4,1,1,25,1,"Generalized",540,8.420199,0.284871,2.2,0,1000,32.649201,1.66e-30,"Sinton","OFF","Center Point",3000000000000000,30,2000000000000000,4000000000000000,"OFF","Dark Rsh (Cell only)",0.4,"False","RTD (Internal)",2,10,-0.05,1,0.01,"A",0,"16-131484","True",0,0,"Hunt",,"08/12/22 14:34:17","MultiFlash v1.49","Default.mfi",,,,"False",,0.203482
88,"Sandra","BS325_Z6745_PT600","FSPP2BSPSB2_SA_37","08/12/22 14:35:41",9.824980999999999,0.665751,7.600723,0.403883,3.069802,46.931737,11.698939,100.173224,0.029377,0.037443,0.665751,0.028966,0.403883,0.011699,11.698939,26285.454091,7.708479,7.600723,0.403883,46.931737,3.069802,11.698939,0.029377,0.028966,0.403883,0.011699,11.698939,7.708479,7.415817,24.71798,15.283875,0.035592,0.583878,0.020782,83.36801,20.781614,0.972347,1.115478,1.898488e-13,4.587833e-09,,,,79.236136,1.245883e+16,1.198049,,1.076035,0.803105,0.007368,18.35966,0.403883,,,,,,,25.592888,0.06401800000000001,0.895909,22.807035,,,35.602125,0.063724,"False","False",3,1.198049,"p-type",0.018,262.4,262.4,1,1,25,1,"Generalized",540,8.715214,0.284871,2.2,0,1000,28.679939,1.66e-30,"Sinton","OFF","Center Point",3000000000000000,30,2000000000000000,4000000000000000,"OFF","Dark Rsh (Cell only)",0.4,"False","RTD (Internal)",2,10,-0.05,1,0.01,"A",0,"16-131484","True",0,0,"Hunt",,"08/12/22 14:35:41","MultiFlash v1.49","Default.mfi",,,,"False",,0.203482
89,"Sandra","BS325_Z6745_PT600","FSPP2BSPSB2_SA_33","08/12/22 14:36:59",9.235946,0.668194,6.902144,0.384931,2.65685,43.050946,10.125189,258.577912,0.03585,0.035198,0.668194,0.026304,0.384931,0.010125,10.125189,67850.844022,9.407029,6.902144,0.384931,43.050946,2.65685,10.125189,0.03585,0.026304,0.384931,0.010125,10.125189,9.407029,8.663269,24.735959,14.363822,0.033486,0.5859529999999999,0.019622,83.428082,19.621522,0.977039,1.107104,1.628047e-13,4.478613e-09,,,,91.98333700000001,1.244071e+16,1.176157,,1.057156,0.805862,0.004272,17.724963,0.384931,,,,,,,31.135293,0.180062,0.901271,25.526165,,,39.128036,0.026479,"False","False",3,1.176157,"p-type",0.018,262.4,262.4,1,1,25,1,"Generalized",540,10.709261,0.284871,2.2,0,1000,32.306871,1.66e-30,"Sinton","OFF","Center Point",3000000000000000,30,2000000000000000,4000000000000000,"OFF","Dark Rsh (Cell only)",0.4,"False","RTD (Internal)",2,10,-0.05,1,0.01,"A",0,"16-131484","True",0,0,"Hunt",,"08/12/22 14:36:59","MultiFlash v1.49","Default.mfi",,,,"False",,0.203482
90,"Sandra","BS325_Z6745_PT600","FSPP2BSPSB2_SA_19_MESH","08/12/22 15:07:01",0.062751,0.648901,0.026475,0.368364,0.009752,23.950442,0.037166,184.181874,10.046793,0.000239,0.648901,0.000101,0.368364,3.716609e-05,0.037166,48329.32368,2636.278549,0.026475,0.368364,23.950442,0.009752,0.037166,10.046793,0.000101,0.368364,3.716609e-05,0.037166,2636.278549,1624.254274,24.691012,14.727842,0.000227,0.564586,0.000128,82.569918,0.128131,1.081853,1.154517,2.347412e-15,9.999999999999999e-12,,,,6268.271645,1.268952e+16,1.436391,,1.045002,0.795947,-0.11148,33.698364,0.368364,,,,,,,32.914845,684.952633,1.315194,58.33156,,,41.930378,5.488635,"False","False",3,1.436391,"p-type",0.018,262.4,262.4,1,1,25,1,"Generalized",540,-82066.25419000001,0.284871,2.2,0,1000,,1.66e-30,"Sinton","OFF","Center Point",3000000000000000,30,2000000000000000,4000000000000000,"OFF","Dark Rsh (Cell only)",0.4,"False","RTD (Internal)",2,10,-0.05,1,0.01,"A",0,"16-131484","True",0,0,"Hunt",,"08/12/22 15:07:01","MultiFlash v1.49","Default.mfi",,,,"False",,0.203482
91,"Sandra","BS325_Z6745_PT600","FSPP2BSPSB2_SA_21_MESH","08/12/22 15:08:22",0.846102,0.66784,0.5000830000000001,0.3542,0.177129,31.346956,0.6750350000000001,91.85101,0.578774,0.003224,0.66784,0.001906,0.3542,0.000675,0.6750350000000001,24101.705126,151.870192,0.5000830000000001,0.3542,31.346956,0.177129,0.6750350000000001,0.578774,0.001906,0.3542,0.000675,0.6750350000000001,151.870192,140.62688,24.708991,15.171868,0.003058,0.584046,0.001786,82.92800099999999,1.785798,1.115082,1.161243,1.555445e-14,5.425778e-10,,,,1138.052345,1.024726e+16,1.157315,,1.055292,0.801319,-0.065738,17.103144,0.3542,,,,,,,55.623509,3.989466,0.884205,41.253001,,,44.967562,0.828195,"False","False",3,1.157315,"p-type",0.018,262.4,262.4,1,1,25,1,"Generalized",540,158.173116,0.284871,2.2,0,1000,995.8719610000001,1.66e-30,"Sinton","OFF","Center Point",3000000000000000,30,2000000000000000,4000000000000000,"OFF","Dark Rsh (Cell only)",0.4,"False","RTD (Internal)",2,10,-0.05,1,0.01,"A",0,"16-131484","True",0,0,"Hunt",,"08/12/22 15:08:22","MultiFlash v1.49","Default.mfi",,,,"False",,0.203482
92,"Sandra","BS325_Z6745_PT600","FSPP2BSPSB2_SA_32","08/12/22 15:09:46",5.478056,0.661141,3.133716,0.345864,1.083841,29.925741,4.13049,70.361305,0.09378599999999999,0.020877,0.661141,0.011943,0.345864,0.00413,4.13049,18462.806415,24.609353,3.133716,0.345864,29.925741,1.083841,4.13049,0.09378599999999999,0.011943,0.345864,0.00413,4.13049,24.609353,22.759083,24.753939,15.626894,0.019845,0.5804550000000001,0.011519,83.45692099999999,11.519113,0.959749,1.100061,1.25629e-13,2.522736e-09,,,,116.917768,1.291167e+16,1.264554,,1.034316,0.775206,-0.015506,14.876028,0.345864,,,,,,,39.596018,0.400951,0.919061,43.273703,,,45.938335,0.165981,"False","False",3,1.264554,"p-type",0.018,262.4,262.4,1,1,25,1,"Generalized",540,26.404003,0.284871,2.2,0,1000,110.12468,1.66e-30,"Sinton","OFF","Center Point",3000000000000000,30,2000000000000000,4000000000000000,"OFF","Dark Rsh (Cell only)",0.4,"False","RTD (Internal)",2,10,-0.05,1,0.01,"A",0,"16-131484","True",0,0,"Hunt",,"08/12/22 15:09:46","MultiFlash v1.49","Default.mfi",,,,"False",,0.203482
93,"Sandra","BS325_Z6745_PT600","FSPP2BSPSB2_SA_31","08/12/22 15:39:29",7.162906,0.665597,5.032864,0.370656,1.86546,39.12781,7.109222,101.566768,0.05239,0.027298,0.665597,0.01918,0.370656,0.007109,7.109222,26651.120034,13.747102,5.032864,0.370656,39.12781,1.86546,7.109222,0.05239,0.01918,0.370656,0.007109,7.109222,13.747102,12.578368,24.682022,14.894852,0.02593,0.583965,0.015142,83.3412,15.142455,0.975447,1.119792,1.380925e-13,3.617172e-09,,,,115.196471,1.174067e+16,1.202404,,1.083466,0.8036990000000001,-0.006023,19.453421,0.370656,,,,,,,35.281922,0.332522,0.89122,29.911304,,,41.567337,0.087191,"False","False",3,1.202404,"p-type",0.018,262.4,262.4,1,1,25,1,"Generalized",540,16.532768,0.284871,2.2,0,1000,55.45513,1.66e-30,"Sinton","OFF","Center Point",3000000000000000,30,2000000000000000,4000000000000000,"OFF","Dark Rsh (Cell only)",0.4,"False","RTD (Internal)",2,10,-0.05,1,0.01,"A",0,"16-131484","True",0,0,"Hunt",,"08/12/22 15:39:29","MultiFlash v1.49","Default.mfi",,,,"False",,0.203482
94,"Sandra","BS325_Z6745_PT600","FSPP2BSPSB2_SA_30","08/12/22 15:40:55",8.689894000000001,0.668106,5.845802,0.364137,2.12867,36.664721,8.112310000000001,119.212236,0.047138,0.033117,0.668106,0.022278,0.364137,0.008111999999999999,8.112310000000001,31281.290782,12.369123,5.845802,0.364137,36.664721,2.12867,8.112310000000001,0.047138,0.022278,0.364137,0.008111999999999999,8.112310000000001,12.369123,11.637189,24.73596,14.406824,0.031528,0.586777,0.0185,83.61328,18.499987,0.963753,1.090034,1.549734e-13,3.047124e-09,,,,100.054221,1.239236e+16,1.181893,,1.023278,0.774454,0.002021,13.447604,0.364137,,,,,,,40.978209,0.155623,0.893988,33.057783,,,43.077616,0.06175,"False","False",3,1.181893,"p-type",0.018,262.4,262.4,1,1,25,1,"Generalized",540,14.250067,0.284871,2.2,0,1000,53.074842,1.66e-30,"Sinton","OFF","Center Point",3000000000000000,30,2000000000000000,4000000000000000,"OFF","Dark Rsh (Cell only)",0.4,"False","RTD (Internal)",2,10,-0.05,1,0.01,"A",0,"16-131484","True",0,0,"Hunt",,"08/12/22 15:40:55","MultiFlash v1.49","Default.mfi",,,,"False",,0.203482
95,"Sandra","BS325_Z6745_PT600","FSPP2BSPSB2_SA_29","08/12/22 15:42:27",6.015204,0.670584,3.381312,0.349493,1.181743,29.29676,4.503595,76.488309,0.08883199999999999,0.022924,0.670584,0.012886,0.349493,0.004504,4.503595,20070.532262,23.309429,3.381312,0.349493,29.29676,1.181743,4.503595,0.08883199999999999,0.012886,0.349493,0.004504,4.503595,23.309429,21.328804,24.64157,14.830849,0.021839,0.589605,0.012877,83.76416500000001,12.876505,0.962709,1.078619,9.738804e-14,1.749285e-09,,,,155.564521,1.262339e+16,1.127626,,1.048248,0.795011,-0.012407,18.444878,0.349493,,,,,,,58.360893,0.775532,0.957827,44.244001,,,46.219331,0.141245,"False","False",3,1.127626,"p-type",0.018,262.4,262.4,1,1,25,1,"Generalized",540,24.119026,0.284871,2.2,0,1000,55.750343,1.66e-30,"Sinton","OFF","Center Point",3000000000000000,30,2000000000000000,4000000000000000,"OFF","Dark Rsh (Cell only)",0.4,"False","RTD (Internal)",2,10,-0.05,1,0.01,"A",0,"16-131484","True",0,0,"Hunt",,"08/12/22 15:42:27","MultiFlash v1.49","Default.mfi",,,,"False",,0.203482
96,"Sandra","BS325_Z6745_PT600","FSPP2BSPSB2_SA_28","08/12/22 15:43:50",5.650164,0.666167,3.695436,0.357018,1.319336,35.051876,5.027958,69.675783,0.07639899999999999,0.021533,0.666167,0.014083,0.357018,0.005028,5.027958,18282.925364,20.047135,3.695436,0.357018,35.051876,1.319336,5.027958,0.07639899999999999,0.014083,0.357018,0.005028,5.027958,20.047135,18.531209,24.700001,15.462884,0.0205,0.5853739999999999,0.012,83.656406,11.999954,0.964609,1.082614,1.090002e-13,1.694258e-09,,,,134.870161,1.327772e+16,1.186289,,1.064274,0.804819,-0.014639,18.845637,0.357018,,,,,,,38.023122,0.416131,0.912015,34.865163,,,44.158131,0.162403,"False","False",3,1.186289,"p-type",0.018,262.4,262.4,1,1,25,1,"Generalized",540,23.094211,0.284871,2.2,0,1000,72.587872,1.66e-30,"Sinton","OFF","Center Point",3000000000000000,30,2000000000000000,4000000000000000,"OFF","Dark Rsh (Cell only)",0.4,"False","RTD (Internal)",2,10,-0.05,1,0.01,"A",0,"16-131484","True",0,0,"Hunt",,"08/12/22 15:43:50","MultiFlash v1.49","Default.mfi",,,,"False",,0.203482
31,"Sandra","BS325_Z6730_PT583","FSPP2BSPSB2_SB1_94","08/12/22 11:32:29",6.474057,0.665614,3.870435,0.352139,1.362931,31.628242,5.194096,64.16837200000001,0.07471999999999999,0.024672,0.665614,0.01475,0.352139,0.005194,5.194096,16837.780805,19.606483,3.870435,0.352139,31.628242,1.362931,5.194096,0.07471999999999999,0.01475,0.352139,0.005194,5.194096,19.606483,17.981762,24.938232,14.477829,0.023365,0.5817059999999999,0.013591,82.762146,13.591478,1.009767,1.184912,1.203257e-13,5.949524e-09,,,,114.941453,1.254579e+16,1.197924,,1.068045,0.806658,-0.008708,18.111221,0.352139,,,,,,,43.047236,0.477347,0.892615,40.619622,,,45.091207,0.154379,"False","False",3,1.197924,"p-type",0.018,262.4,262.4,1,1,25,1,"Generalized",540,21.880724,0.284871,2.2,0,1000,101.723118,1.66e-30,"Sinton","OFF","Center Point",3000000000000000,30,2000000000000000,4000000000000000,"OFF","Dark Rsh (Cell only)",0.4,"False","RTD (Internal)",2,10,-0.05,1,0.01,"A",0,"16-131484","True",0,0,"Hunt",,"08/12/22 11:32:29","MultiFlash v1.49","Default.mfi",,,,"False",,0.203482
32,"Sandra","BS325_Z6730_PT583","FSPP2BSPSB2_SB1_93","08/12/22 11:34:25",5.427983,0.666673,3.393011,0.35335,1.198921,33.131347,4.569059,33.45402,0.08479,0.020686,0.666673,0.012931,0.35335,0.004569,4.569059,8778.33497,22.248837,3.393011,0.35335,33.131347,1.198921,4.569059,0.08479,0.012931,0.35335,0.004569,4.569059,22.248837,20.329013,24.879796,14.374823,0.019579,0.583797,0.01143,82.881006,11.429907,0.998467,1.18426,9.494197999999999e-14,4.531283e-09,,,,146.340154,1.244211e+16,1.185372,,1.071519,0.807833,-0.014972,19.818329,0.35335,,,,,,,42.898835,0.620591,0.920387,37.926871,,,44.876797,0.353021,"False","False",3,1.185372,"p-type",0.018,262.4,262.4,1,1,25,1,"Generalized",540,24.555178,0.284871,2.2,0,1000,78.59497,1.66e-30,"Sinton","OFF","Center Point",3000000000000000,30,2000000000000000,4000000000000000,"OFF","Dark Rsh (Cell only)",0.4,"False","RTD (Internal)",2,10,-0.05,1,0.01,"A",0,"16-131484","True",0,0,"Hunt",,"08/12/22 11:34:25","MultiFlash v1.49","Default.mfi",,,,"False",,0.203482
33,"Sandra","BS325_Z6730_PT583","FSPP2BSPSB2_SB1_91","08/12/22 11:36:35",7.133619,0.667316,4.476236,0.356099,1.593985,33.484433,6.074636,24.831825,0.06386799999999999,0.027186,0.667316,0.017059,0.356099,0.006075,6.074636,6515.870925,16.758907,4.476236,0.356099,33.484433,1.593985,6.074636,0.06386799999999999,0.017059,0.356099,0.006075,6.074636,16.758907,15.384207,24.848331,14.33982,0.025837,0.585481,0.015127,83.382161,15.126919,0.973902,1.118315,1.305201e-13,3.024028e-09,,,,115.344399,1.258361e+16,1.174323,,1.049115,0.795011,-0.005406,17.22207,0.356099,,,,,,,43.967235,0.396614,0.8941789999999999,37.540823,,,44.5314,0.362416,"False","False",3,1.174323,"p-type",0.018,262.4,262.4,1,1,25,1,"Generalized",540,19.15401,0.284871,2.2,0,1000,79.93077599999999,1.66e-30,"Sinton","OFF","Center Point",3000000000000000,30,2000000000000000,4000000000000000,"OFF","Dark Rsh (Cell only)",0.4,"False","RTD (Internal)",2,10,-0.05,1,0.01,"A",0,"16-131484","True",0,0,"Hunt",,"08/12/22 11:36:35","MultiFlash v1.49","Default.mfi",,,,"False",,0.203482
67,"Sandra","BS325_Z6730_PT583","FSPP2BSPSB2_SB1_56","08/12/22 13:53:09",7.836984,0.669677,4.864617,0.354812,1.726022,32.887582,6.577829,111.986503,0.059614,0.029867,0.669677,0.018539,0.354812,0.006578,6.577829,29385.258267,15.642807,4.864617,0.354812,32.887582,1.726022,6.577829,0.059614,0.018539,0.354812,0.006578,6.577829,15.642807,14.246958,24.700001,14.428824,0.028424,0.5877559999999999,0.016706,83.527253,16.706245,0.975566,1.100817,1.317198e-13,2.957267e-09,,,,109.579474,1.323943e+16,1.162128,,1.07406,0.806504,-0.002038,18.786269,0.354812,,,,,,,46.624785,0.462813,0.916347,38.154188,,,44.973698,0.07347099999999999,"False","False",3,1.162128,"p-type",0.018,262.4,262.4,1,1,25,1,"Generalized",540,17.577083,0.284871,2.2,0,1000,57.540439,1.66e-30,"Sinton","OFF","Center Point",3000000000000000,30,2000000000000000,4000000000000000,"OFF","Dark Rsh (Cell only)",0.4,"False","RTD (Internal)",2,10,-0.05,1,0.01,"A",0,"16-131484","True",0,0,"Hunt",,"08/12/22 13:53:09","MultiFlash v1.49","Default.mfi",,,,"False",,0.203482
68,"Sandra","BS325_Z6730_PT583","FSPP2BSPSB2_SB1_55","08/12/22 13:54:17",7.032793,0.670991,4.765526,0.364556,1.737301,36.815494,6.620811,271.941574,0.058283,0.026802,0.670991,0.018161,0.364556,0.006621,6.620811,71357.469107,15.293338,4.765526,0.364556,36.815494,1.737301,6.620811,0.058283,0.018161,0.364556,0.006621,6.620811,15.293338,13.861244,24.691012,14.408824,0.025551,0.589842,0.015071,83.802525,15.070847,0.965011,1.070704,1.137528e-13,1.759242e-09,,,,133.965456,1.285421e+16,1.131668,,1.071732,0.806837,-0.007209,19.069187,0.364556,,,,,,,43.650945,0.473501,0.903338,32.523154,,,43.24211,0.033584,"False","False",3,1.131668,"p-type",0.018,262.4,262.4,1,1,25,1,"Generalized",540,18.243692,0.284871,2.2,0,1000,56.359439,1.66e-30,"Sinton","OFF","Center Point",3000000000000000,30,2000000000000000,4000000000000000,"OFF","Dark Rsh (Cell only)",0.4,"False","RTD (Internal)",2,10,-0.05,1,0.01,"A",0,"16-131484","True",0,0,"Hunt",,"08/12/22 13:54:17","MultiFlash v1.49","Default.mfi",,,,"False",,0.203482
69,"Sandra","BS325_Z6730_PT583","FSPP2BSPSB2_SB1_54","08/12/22 13:55:31",8.61908,0.664647,6.235337,0.409689,2.554551,44.592586,9.735329999999999,51.486502,0.035511,0.032847,0.664647,0.023763,0.409689,0.009735000000000001,9.735329999999999,13510.058191,9.318141000000001,6.235337,0.409689,44.592586,2.554551,9.735329999999999,0.035511,0.023763,0.409689,0.009735000000000001,9.735329999999999,9.318141000000001,9.186716000000001,24.740454,14.323819,0.031191,0.582532,0.01817,83.226288,18.169732,0.984554,1.12877,1.717096e-13,5.150152e-09,,,,81.10733,1.322669e+16,1.220882,,1.071037,0.807356,0.001106,18.871805,0.409689,,,,,,,28.074171,0.03193,0.832303,27.878898,,,35.085226,0.142218,"False","False",3,1.220882,"p-type",0.018,262.4,262.4,1,1,25,1,"Generalized",540,11.691357,0.284871,2.2,0,1000,65.07567299999999,1.66e-30,"Sinton","OFF","Center Point",3000000000000000,30,2000000000000000,4000000000000000,"OFF","Dark Rsh (Cell only)",0.4,"False","RTD (Internal)",2,10,-0.05,1,0.01,"A",0,"16-131484","True",0,0,"Hunt",,"08/12/22 13:55:31","MultiFlash v1.49","Default.mfi",,,,"False",,0.203482
97,"Sandra","BS325_Z6745_PT600","FSPP2BSPSB2_SA_27","08/12/22 15:45:10",2.228714,0.6620549999999999,1.22371,0.344439,0.421494,28.565559,1.606302,67.902953,0.243354,0.008494,0.6620549999999999,0.004664,0.344439,0.001606,1.606302,17817.734885,63.856001,1.22371,0.344439,28.565559,0.421494,1.606302,0.243354,0.004664,0.344439,0.001606,1.606302,63.856001,59.419638,24.700001,15.597892,0.008085999999999999,0.581762,0.004704,83.659605,4.704356,0.965899,1.08258,5.006234e-14,7.670243e-10,,,,307.252159,1.257316e+16,1.243723,,1.070797,0.805239,-0.043057,20.497543,0.344439,,,,,,,44.399101,1.456648,0.953746,45.566489,,,46.367766,0.424375,"False","False",3,1.243723,"p-type",0.018,262.4,262.4,1,1,25,1,"Generalized",540,65.124239,0.284871,2.2,0,1000,180.173535,1.66e-30,"Sinton","OFF","Center Point",3000000000000000,30,2000000000000000,4000000000000000,"OFF","Dark Rsh (Cell only)",0.4,"False","RTD (Internal)",2,10,-0.05,1,0.01,"A",0,"16-131484","True",0,0,"Hunt",,"08/12/22 15:45:10","MultiFlash v1.49","Default.mfi",,,,"False",,0.203482
98,"Sandra","BS325_Z6745_PT600","FSPP2BSPSB2_SA_26","08/12/22 15:46:32",9.25379,0.665681,6.922893,0.389814,2.69864,43.80859,10.284453,198.453642,0.034745,0.035266,0.665681,0.026383,0.389814,0.010284,10.284453,52074.23561,9.117101,6.922893,0.389814,43.80859,2.69864,10.284453,0.034745,0.026383,0.389814,0.010284,10.284453,9.117101,8.542733,24.708991,15.04886,0.03359,0.584328,0.019628,83.608587,19.627853,0.962324,1.084031,1.827745e-13,3.125144e-09,,,,88.750514,1.195143e+16,1.197574,,1.068819,0.805571,0.004721,18.268088,0.389814,,,,,,,29.954855,0.139378,0.887532,25.403827,,,38.157841,0.034324,"False","False",3,1.197574,"p-type",0.018,262.4,262.4,1,1,25,1,"Generalized",540,10.792868,0.284871,2.2,0,1000,36.341138,1.66e-30,"Sinton","OFF","Center Point",3000000000000000,30,2000000000000000,4000000000000000,"OFF","Dark Rsh (Cell only)",0.4,"False","RTD (Internal)",2,10,-0.05,1,0.01,"A",0,"16-131484","True",0,0,"Hunt",,"08/12/22 15:46:32","MultiFlash v1.49","Default.mfi",,,,"False",,0.203482
99,"Sandra","BS325_Z6745_PT600","FSPP2BSPSB2_SA_25","08/12/22 15:47:52",3.810938,0.662138,2.24167,0.350052,0.784702,31.09742,2.99048,11.635959,0.128918,0.014523,0.662138,0.008543,0.350052,0.00299,2.99048,3053.275533,33.828079,2.24167,0.350052,31.09742,0.784702,2.99048,0.128918,0.008543,0.350052,0.00299,2.99048,33.828079,30.879264,24.72697,14.405824,0.013707,0.579512,0.007943,82.601755,7.943389,0.988387,1.225476,8.070261e-14,3.127929e-09,,,,176.854356,1.244601e+16,1.228029,,1.074299,0.798735,-0.027732,19.983715,0.350052,,,,,,,39.849669,0.890055,0.914506,41.433684,,,45.221979,1.441108,"False","False",3,1.228029,"p-type",0.018,262.4,262.4,1,1,25,1,"Generalized",540,37.050557,0.284871,2.2,0,1000,150.224419,1.66e-30,"Sinton","OFF","Center Point",3000000000000000,30,2000000000000000,4000000000000000,"OFF","Dark Rsh (Cell only)",0.4,"False","RTD (Internal)",2,10,-0.05,1,0.01,"A",0,"16-131484","True",0,0,"Hunt",,"08/12/22 15:47:52","MultiFlash v1.49","Default.mfi",,,,"False",,0.203482
100,"Sandra","BS325_Z6745_PT600","FSPP2BSPSB2_SA_24","08/12/22 15:49:08",9.4612,0.664587,7.066979,0.407108,2.877025,45.755758,10.964273,39.906008,0.031307,0.036056,0.664587,0.026932,0.407108,0.010964,10.964273,10471.336403,8.214929,7.066979,0.407108,45.755758,2.877025,10.964273,0.031307,0.026932,0.407108,0.010964,10.964273,8.214929,7.895375,24.646064,15.044861,0.03413,0.582272,0.019873,82.932573,19.872807,0.982191,1.171112,1.820104e-13,6.859526e-09,,,,79.142737,1.21152e+16,1.197818,,1.068309,0.804979,0.006222,17.642743,0.407108,,,,,,,27.457489,0.072827,0.864248,25.486657,,,35.210835,0.166425,"False","False",3,1.197818,"p-type",0.018,262.4,262.4,1,1,25,1,"Generalized",540,9.672262999999999,0.284871,2.2,0,1000,43.126514,1.66e-30,"Sinton","OFF","Center Point",3000000000000000,30,2000000000000000,4000000000000000,"OFF","Dark Rsh (Cell only)",0.4,"False","RTD (Internal)",2,10,-0.05,1,0.01,"A",0,"16-131484","True",0,0,"Hunt",,"08/12/22 15:49:08","MultiFlash v1.49","Default.mfi",,,,"False",,0.203482
101,"Sandra","BS325_Z6745_PT600","FSPP2BSPSB2_SA_22","08/12/22 15:50:29",9.586370000000001,0.664349,7.338633,0.402065,2.950608,46.329863,11.244696,78.861996,0.030396,0.036533,0.664349,0.027967,0.402065,0.011245,11.244696,20693.387873,7.97579,7.338633,0.402065,46.329863,2.950608,11.244696,0.030396,0.027967,0.402065,0.011245,11.244696,7.97579,7.634316,24.700001,15.407882,0.034545,0.580556,0.020055,82.630516,20.055208,1.001051,1.205291,1.828737e-13,9.69005e-09,,,,72.507991,1.244329e+16,1.215204,,1.066517,0.805975,0.00617,18.230235,0.402065,,,,,,,23.730074,0.06915200000000001,0.893203,23.653516,,,35.681846,0.082689,"False","False",3,1.215204,"p-type",0.018,262.4,262.4,1,1,25,1,"Generalized",540,9.024492,0.284871,2.2,0,1000,30.154832,1.66e-30,"Sinton","OFF","Center Point",3000000000000000,30,2000000000000000,4000000000000000,"OFF","Dark Rsh (Cell only)",0.4,"False","RTD (Internal)",2,10,-0.05,1,0.01,"A",0,"16-131484","True",0,0,"Hunt",,"08/12/22 15:50:29","MultiFlash v1.49","Default.mfi",,,,"False",,0.203482
102,"Sandra","BS325_Z6745_PT600","FSPP2BSPSB2_SA_20","08/12/22 15:51:34",9.237045999999999,0.664,7.028061,0.410475,2.884846,47.03505,10.994077,102.059508,0.030646,0.035202,0.664,0.026784,0.410475,0.010994,10.994077,26780.415004,8.041615,7.028061,0.410475,47.03505,2.884846,10.994077,0.030646,0.026784,0.410475,0.010994,10.994077,8.041615,7.851234,24.72697,15.22187,0.033345,0.580842,0.019368,82.861947,19.368335,0.9922569999999999,1.176265,1.840504e-13,7.724956000000001e-09,,,,77.223955,1.225237e+16,1.20605,,1.064136,0.804088,0.004496,18.00728,0.410475,,,,,,,24.74779,0.04032,0.876984,24.0612,,,34.413677,0.066388,"False","False",3,1.20605,"p-type",0.018,262.4,262.4,1,1,25,1,"Generalized",540,9.600415,0.284871,2.2,0,1000,36.307968,1.66e-30,"Sinton","OFF","Center Point",3000000000000000,30,2000000000000000,4000000000000000,"OFF","Dark Rsh (Cell only)",0.4,"False","RTD (Internal)",2,10,-0.05,1,0.01,"A",0,"16-131484","True",0,0,"Hunt",,"08/12/22 15:51:34","MultiFlash v1.49","Default.mfi",,,,"False",,0.203482
103,"Sandra","BS325_Z6745_PT600","FSPP2BSPSB2_SA_18","08/12/22 15:52:46",9.202639,0.664786,6.91299,0.4098,2.832942,46.306623,10.796272,71.855946,0.031495,0.035071,0.664786,0.026345,0.4098,0.010796,10.796272,18855.000114,8.264395,6.91299,0.4098,46.306623,2.832942,10.796272,0.031495,0.026345,0.4098,0.010796,10.796272,8.264395,8.012893,24.722475,15.369879,0.033136,0.581429,0.019266,82.634985,19.266138,0.99142,1.217603,1.680914e-13,1.006107e-08,,,,78.733217,1.235216e+16,1.202594,,1.068426,0.804525,0.00434,17.77274,0.4098,,,,,,,26.148132,0.055352,0.870001,25.050296,,,34.695829,0.094898,"False","False",3,1.202594,"p-type",0.018,262.4,262.4,1,1,25,1,"Generalized",540,9.943314000000001,0.284871,2.2,0,1000,39.888685,1.66e-30,"Sinton","OFF","Center Point",3000000000000000,30,2000000000000000,4000000000000000,"OFF","Dark Rsh (Cell only)",0.4,"False","RTD (Internal)",2,10,-0.05,1,0.01,"A",0,"16-131484","True",0,0,"Hunt",,"08/12/22 15:52:46","MultiFlash v1.49","Default.mfi",,,,"False",,0.203482
104,"Sandra","BS325_Z6745_PT600","FSPP2BSPSB2_SA_4_MESH","08/12/22 15:54:16",0.041339,0.637485,0.016219,0.383102,0.006214,23.578003,0.02368,181.534764,14.869427,0.000158,0.637485,6.181017e-05,0.383102,2.367962e-05,0.02368,47634.722145,3901.73772,0.016219,0.383102,23.578003,0.006214,0.02368,14.869427,6.181017e-05,0.383102,2.367962e-05,0.02368,3901.73772,-10793.262512,24.668538,14.409824,0.000148,0.549906,8.151919e-05,81.16935700000001,0.08151899999999999,1.07056,1.33237,2.472673e-15,9.999999999999999e-12,,,,6320.21987,1.239026e+16,1.621955,,1.069792,0.806879,-0.15985,73.70973499999999,0.383102,,,,,,,23.068126,-3745.343719,1.033426,61.147475,,,38.6311,8.318606000000001,"False","False",3,1.621955,"p-type",0.018,262.4,262.4,1,1,25,1,"Generalized",540,6319.190128,0.284871,2.2,0,1000,,1.66e-30,"Sinton","OFF","Center Point",3000000000000000,30,2000000000000000,4000000000000000,"OFF","Dark Rsh (Cell only)",0.4,"False","RTD (Internal)",2,10,-0.05,1,0.01,"A",0,"16-131484","True",0,0,"Hunt",,"08/12/22 15:54:16","MultiFlash v1.49","Default.mfi",,,,"False",,0.203482
105,"Sandra","BS325_Z6745_PT600","FSPP2BSPSB2_SA_2_MESH","08/12/22 15:55:36",0.124765,0.651163,0.049457,0.429514,0.021243,26.147269,0.080955,97.640552,4.188898,0.000475,0.651163,0.000188,0.429514,8.095513e-05,0.080955,25620.880853,1099.166848,0.049457,0.429514,26.147269,0.021243,0.080955,4.188898,0.000188,0.429514,8.095513e-05,0.080955,1099.166848,605.485318,24.695506,14.412825,0.000447,0.564578,0.000253,81.58417300000001,0.252595,1.115371,1.294814,4.905227e-15,6.229624e-11,,,,4540.489565,9006372000000000,1.398478,,1.061428,0.799629,-0.100554,47.780405,0.429514,,,,,,,48.343212,999.185954,1.038408,60.905217,,,32.538562,5.2264,"False","False",3,1.398478,"p-type",0.018,262.4,262.4,1,1,25,1,"Generalized",540,1176.6658,0.284871,2.2,0,1000,,1.66e-30,"Sinton","OFF","Center Point",3000000000000000,30,2000000000000000,4000000000000000,"OFF","Dark Rsh (Cell only)",0.4,"False","RTD (Internal)",2,10,-0.05,1,0.01,"A",0,"16-131484","True",0,0,"Hunt",,"08/12/22 15:55:36","MultiFlash v1.49","Default.mfi",,,,"False",,0.203482
106,"Sandra","BS325_Z6745_PT600","FSPP2BSPSB2_SA_17","08/12/22 15:56:47",9.62745,0.668944,7.372636,0.394881,2.911313,45.205177,11.094943,25.380201,0.032067,0.03669,0.668944,0.028097,0.394881,0.011095,11.094943,6659.764661,8.414289,7.372636,0.394881,45.205177,2.911313,11.094943,0.032067,0.028097,0.394881,0.011095,11.094943,8.414289,7.846016,24.740454,15.181869,0.034799,0.587235,0.020435,83.26101199999999,20.435185,0.963862,1.146822,1.595394e-13,5.070033e-09,,,,107.228965,1.054352e+16,1.161141,,1.075615,0.803976,0.006952,18.716892,0.394881,,,,,,,34.737947,0.16764,0.90499,23.596463,,,37.449755,0.258361,"False","False",3,1.161141,"p-type",0.018,262.4,262.4,1,1,25,1,"Generalized",540,9.391508999999999,0.284871,2.2,0,1000,27.928004,1.66e-30,"Sinton","OFF","Center Point",3000000000000000,30,2000000000000000,4000000000000000,"OFF","Dark Rsh (Cell only)",0.4,"False","RTD (Internal)",2,10,-0.05,1,0.01,"A",0,"16-131484","True",0,0,"Hunt",,"08/12/22 15:56:47","MultiFlash v1.49","Default.mfi",,,,"False",,0.203482
107,"Sandra","BS325_Z6745_PT600","FSPP2BSPSB2_SA_16","08/12/22 15:57:58",8.630286999999999,0.665025,6.035725,0.37103,2.239434,39.018892,8.534428,49.539276,0.043558,0.03289,0.665025,0.023002,0.37103,0.008534,8.534428,12999.105927,11.429556,6.035725,0.37103,39.018892,2.239434,8.534428,0.043558,0.023002,0.37103,0.008534,8.534428,11.429556,10.488349,24.713485,14.642838,0.031209,0.583153,0.0182,83.207026,18.199502,0.972459,1.138209,1.678178e-13,5.023982e-09,,,,84.991466,1.286595e+16,1.202622,,1.065416,0.802212,0.001313,18.446078,0.37103,,,,,,,31.999387,0.230176,0.884862,30.382067,,,41.470156,0.148275,"False","False",3,1.202622,"p-type",0.018,262.4,262.4,1,1,25,1,"Generalized",540,13.251482,0.284871,2.2,0,1000,50.32399,1.66e-30,"Sinton","OFF","Center Point",3000000000000000,30,2000000000000000,4000000000000000,"OFF","Dark Rsh (Cell only)",0.4,"False","RTD (Internal)",2,10,-0.05,1,0.01,"A",0,"16-131484","True",0,0,"Hunt",,"08/12/22 15:57:58","MultiFlash v1.49","Default.mfi",,,,"False",,0.203482
108,"Sandra","BS325_Z6745_PT600","FSPP2BSPSB2_SA_15","08/12/22 15:59:04",8.857939,0.669722,6.180329,0.369878,2.285968,38.533868,8.711767999999999,30.957117,0.043591,0.033757,0.669722,0.023553,0.369878,0.008711999999999999,8.711767999999999,8123.147446,11.43839,6.180329,0.369878,38.533868,2.285968,8.711767999999999,0.043591,0.023553,0.369878,0.008711999999999999,8.711767999999999,11.43839,10.392987,24.713485,14.308818,0.032127,0.588579,0.018909,83.63881600000001,18.909132,0.9613,1.092067,1.479676e-13,2.866724e-09,,,,104.681573,1.238995e+16,1.135624,,1.052396,0.799669,0.00255,17.308195,0.369878,,,,,,,40.370463,0.298289,0.897612,30.524522,,,42.140586,0.233133,"False","False",3,1.135624,"p-type",0.018,262.4,262.4,1,1,25,1,"Generalized",540,13.336017,0.284871,2.2,0,1000,43.49941,1.66e-30,"Sinton","OFF","Center Point",3000000000000000,30,2000000000000000,4000000000000000,"OFF","Dark Rsh (Cell only)",0.4,"False","RTD (Internal)",2,10,-0.05,1,0.01,"A",0,"16-131484","True",0,0,"Hunt",,"08/12/22 15:59:04","MultiFlash v1.49","Default.mfi",,,,"False",,0.203482
109,"Sandra","BS325_Z6745_PT600","FSPP2BSPSB2_SA_14","08/12/22 16:00:28",7.487557,0.659948,4.970084,0.354347,1.761135,35.640449,6.711643,167.430104,0.055851,0.028535,0.659948,0.018941,0.354347,0.006712,6.711643,43933.659254,14.655232,4.970084,0.354347,35.640449,1.761135,6.711643,0.055851,0.018941,0.354347,0.006712,6.711643,14.655232,13.344006,24.713486,14.32982,0.02708,0.5786,0.015668,83.20231699999999,15.668272,0.968936,1.125924,1.785839e-13,4.584897e-09,,,,79.613045,1.317712e+16,1.272371,,1.082243,0.80511,-0.00458,19.319059,0.354347,,,,,,,29.047128,0.291416,0.926482,33.851773,,,43.930115,0.050408,"False","False",3,1.272371,"p-type",0.018,262.4,262.4,1,1,25,1,"Generalized",540,16.568822,0.284871,2.2,0,1000,41.703972,1.66e-30,"Sinton","OFF","Center Point",3000000000000000,30,2000000000000000,4000000000000000,"OFF","Dark Rsh (Cell only)",0.4,"False","RTD (Internal)",2,10,-0.05,1,0.01,"A",0,"16-131484","True",0,0,"Hunt",,"08/12/22 16:00:28","MultiFlash v1.49","Default.mfi",,,,"False",,0.203482
110,"Sandra","BS325_Z6745_PT600","FSPP2BSPSB2_SA_12","08/12/22 16:01:27",8.222453,0.661666,5.636571,0.363713,2.050092,37.681924,7.812852,109.30756,0.047611,0.031336,0.661666,0.021481,0.363713,0.007813000000000001,7.812852,28682.303802,12.493038,5.636571,0.363713,37.681924,2.050092,7.812852,0.047611,0.021481,0.363713,0.007813000000000001,7.812852,12.493038,11.348062,24.713485,14.418825,0.029742,0.58044,0.017263,83.26177199999999,17.263235,0.965036,1.127354,1.821092e-13,4.612011e-09,,,,87.755095,1.166347e+16,1.258027,,1.067879,0.805366,-0.000895,18.305022,0.363713,,,,,,,32.652815,0.280765,0.894497,31.599241,,,42.457482,0.070326,"False","False",3,1.258027,"p-type",0.018,262.4,262.4,1,1,25,1,"Generalized",540,14.493367,0.284871,2.2,0,1000,51.408083,1.66e-30,"Sinton","OFF","Center Point",3000000000000000,30,2000000000000000,4000000000000000,"OFF","Dark Rsh (Cell only)",0.4,"False","RTD (Internal)",2,10,-0.05,1,0.01,"A",0,"16-131484","True",0,0,"Hunt",,"08/12/22 16:01:27","MultiFlash v1.49","Default.mfi",,,,"False",,0.203482
111,"Sandra","BS325_Z6745_PT600","FSPP2BSPSB2_SA_11","08/12/22 16:02:37",9.382768,0.66573,7.016141,0.386677,2.712979,43.432721,10.339096,58.72211,0.034619,0.035757,0.66573,0.026738,0.386677,0.010339,10.339096,15408.681633,9.083981,7.016141,0.386677,43.432721,2.712979,10.339096,0.034619,0.026738,0.386677,0.010339,10.339096,9.083981,8.39237,24.731465,14.391823,0.033995,0.583135,0.019823,83.27466800000001,19.823414,0.982901,1.119004,1.820068e-13,5.168139e-09,,,,85.79051200000001,1.180592e+16,1.20361,,1.057688,0.798074,0.005267,17.140664,0.386677,,,,,,,29.421571,0.155389,0.896376,25.454175,,,38.579773,0.114264,"False","False",3,1.20361,"p-type",0.018,262.4,262.4,1,1,25,1,"Generalized",540,10.477765,0.284871,2.2,0,1000,32.560643,1.66e-30,"Sinton","OFF","Center Point",3000000000000000,30,2000000000000000,4000000000000000,"OFF","Dark Rsh (Cell only)",0.4,"False","RTD (Internal)",2,10,-0.05,1,0.01,"A",0,"16-131484","True",0,0,"Hunt",,"08/12/22 16:02:37","MultiFlash v1.49","Default.mfi",,,,"False",,0.203482
