Repository: dintalframe/MLPROJECT

File: FCT450csv/MultiFlash_Database WW32 - 2023.csv (part 2 of 6)
ash_cutoff_(suns),V_at_Isc_(V),dV/dt,V_Pad_0_(V),V_Pad_1_(V),V_Pad_2_(V),V_Pad_3_(V),V_Pad_4_(V),dBreak_(A),dBreak_(V),Capacitance_(uF/cm2),Capacitance_Error_(percent),Pm/Pe,BulkSRH_AND_Jo_Power_Loss_(percent),BulkSRH_Power_Loss_(percent),Jo_Power_Loss_(percent),Rs_Power_Loss_(percent),Rsh_Power_Loss_(percent),Dark_Break_Interpolated,Calibration,Resistivity_(ohm-cm),Analysis_Resistivity_(ohm-cm),Sample_Type,Thickness_(cm),Cell_Area_(cm2),Total_Area_(cm2),Number_of_Cells_per_String,Number_of_Strings,Temperature_(C),Intensity_(suns),Analysis_Type,Nominal_Load_Voltage_(mV/cell),Rs_Modulation_Target_(ohm-cm2),Reference_Constant_(V/sun),Voltage_Temperature_Coefficient_(mV/C),Temperature_Offset_(C),Power_per_Sun_(W/m2),Conductivity_Modulation_(ohm-cm2/V),Auger_Coefficient,Auger_Method,Band_Gap_Narrowing,Fit_Method,Carrier_Density_Center_Point_(cm-3),Percent_Fit,Lower_Bound_(cm-3),Upper_Bound_(cm-3),Rsh_Lifetime_Correction,Rsh_Measurement_Method,SunsVoc_Rsh_Voltage_(V),Do_Dark_Break_Measurement,Temperature_Measurement_Method,Number_of_dRsh_Points,dRsh_Output_Vlimit_(V),Current_Transfer,Voltage_Transfer,Temperature_Transfer,Final_Bin,Bin_Index,Tester_ID,Do_Doping_Measurement,Doping_Sample_Time_(us),Doping_Measurement_Length_(us),Measurement_Type,Comments,Measurement_Date-Time_String,Software Version,Recipe_Filename,EL Pulse Current Delivered (Coulombs),Forward Dark IV (V),Forward Dark IV (A),Forward Dark IV Interpolated?,EL Pulse Energy Delivered (J),Doping Calibration Factor (V/sun)
38,"Donald","210BS_760Z6_728PT_CFAL_FA","PV22A_83UM_MP_813","08/08/23 21:03:05",9.886056999999999,0.665516,9.230105,0.568748,5.2496,80.73589200000001,21.348616,6.84202,0.00124,0.039797,0.664516,0.037536,0.568748,0.021349,21.348516,1982.452832,0.314847,9.230105,0.568748,80.725892,5.2496,21.348516,0.00124,0.037536,0.568748,0.021349,21.348516,0.304847,0.121165,24.677527,15.324877,0.0375,0.5809530000000001,0.021786,82.379863,21.79592,1.010624,1.137353,2.144198e-13,5.189864e-09,,,,48.575507,1.245471e+16,1.213831,,1.109743,0.828888,0.007064,0.398899,0.568748,,,,,,,4.241271,0.006836,1.002952,5.710001,,,1.972809,0.86652,"False","False",3,1.213831,"p-type",0.018,245.9,245.9,1,1,25,1,"Generalized",540,0.30946,0.284487,2.2,0,1000,-1.478636,1.66e-30,"Sinton","OFF","Center Point",3000000000000000,30,2000000000000000,4000000000000000,"OFF","Dark Rsh (Cell only)",0.4,"False","RTD (Internal)",2,10,-0.05,1,0.01,"A",0,"16-131484","True",0,0,"Hunt",,"08/08/23 21:10:35","MultiFlash v1.49","Default.mfi",,,,"False",,0.201905
39,"Donald","210BS_760Z6_728PT_CFAL_FA","PV22A_83UM_MP_814","08/08/23 21:03:52",9.839131999999999,0.666136,9.240059,0.569723,5.264276,80.31907099999999,21.408199,4.074345,0.001311,0.040013,0.666136,0.037576,0.569723,0.021408,21.408199,1001.881373,0.322428,9.240059,0.569723,80.31907099999999,5.264276,21.408199,0.001311,0.037576,0.569723,0.021408,21.408199,0.322428,0.146784,24.749444,14.371821,0.037553,0.582422,0.021872,82.05811799999999,21.871724,1.029776,1.300253,2.041109e-13,5.105468e-09,199.632106,2056.783303,486.19609,240.403615,2298655000000000,1.165999,0.999955,1.10504,0.832852,0.006675,0.4747,0.569723,,,,,,,20.968248,0.031752,1.002796,4.155008,0.713997,3.44101,2.084296,1.451404,"False","False",3,1.165999,"p-type",0.018,245.9,245.9,1,1,25,1,"Generalized",540,0.331416,0.284487,2.2,0,1000,-1.34984,1.66e-30,"Sinton","OFF","Center Point",3000000000000000,30,2000000000000000,4000000000000000,"OFF","Dark Rsh (Cell only)",0.4,"False","RTD (Internal)",2,10,-0.05,1,0.01,"A",0,"16-131484","True",0,0,"Hunt",,"08/08/23 21:03:52","MultiFlash v1.49","Default.mfi",,,,"False",,0.201905
40,"Donald","210BS_760Z6_728PT_CFAL_FA","PV22A_83UM_MP_815","08/08/23 21:04:32",9.769798,0.664747,9.234522999999999,0.568333,5.248288,80.811933,21.343182,9.952254999999999,0.001453,0.039731,0.664747,0.037554,0.568333,0.021343,21.343182,2447.259389,0.357355,9.234522999999999,0.568333,80.811933,5.248288,21.343182,0.001453,0.037554,0.568333,0.021343,21.343182,0.357355,0.172437,24.753939,14.799847,0.037606,0.581152,0.021855,82.74947400000001,21.854904,1.022542,1.171253,2.17428e-13,5.166527e-09,,,,51.931917,1.280835e+16,1.212635,,1.099564,0.827304,0.006779,0.558871,0.568333,,,,,,,4.382732,0.006981,1.000318,5.528508,,,2.304571,0.598318,"False","False",3,1.212635,"p-type",0.018,245.9,245.9,1,1,25,1,"Generalized",540,0.352905,0.284487,2.2,0,1000,0.058341,1.66e-30,"Sinton","OFF","Center Point",3000000000000000,30,2000000000000000,4000000000000000,"OFF","Dark Rsh (Cell only)",0.4,"False","RTD (Internal)",2,10,-0.05,1,0.01,"A",0,"16-131484","True",0,0,"Hunt",,"08/08/23 21:04:32","MultiFlash v1.49","Default.mfi",,,,"False",,0.201905
41,"Donald","210BS_760Z6_728PT_CFAL_FA","PV22A_83UM_MP_816","08/08/23 21:05:19",9.812110000000001,0.666224,9.270488,0.57026,5.286591,80.870987,21.498945,7.591345,0.001311,0.039903,0.666224,0.0377,0.57026,0.021499,21.498945,1866.711835,0.322268,9.270488,0.57026,80.870987,5.286591,21.498945,0.001311,0.0377,0.57026,0.021499,21.498945,0.322268,0.161796,24.700001,15.540889,0.037704,0.58256,0.021965,82.62306700000001,21.964723,1.016319,1.203474,2.052344e-13,4.93504e-09,,,,55.058207,1.228022e+16,1.183152,,1.107748,0.8303120000000001,0.006941,0.51745,0.57026,,,,,,,4.686186,0.006386,1.002157,5.553584,,,2.087219,0.7818929999999999,"False","False",3,1.183152,"p-type",0.018,245.9,245.9,1,1,25,1,"Generalized",540,0.328664,0.284487,2.2,0,1000,-1.156381,1.66e-30,"Sinton","OFF","Center Point",3000000000000000,30,2000000000000000,4000000000000000,"OFF","Dark Rsh (Cell only)",0.4,"False","RTD (Internal)",2,10,-0.05,1,0.01,"A",0,"16-131484","True",0,0,"Hunt",,"08/08/23 21:05:19","MultiFlash v1.49","Default.mfi",,,,"False",,0.201905
42,"Donald","210BS_760Z6_728PT_CFAL_FA","PV22A_83UM_MP_817","08/08/23 21:05:59",9.796412,0.665284,9.250500000000001,0.570449,5.276936,80.96697500000001,21.459681,6.905497,0.001256,0.039839,0.665284,0.037619,0.570449,0.02146,21.459681,1698.061636,0.308798,9.250500000000001,0.570449,80.96697500000001,5.276936,21.459681,0.001256,0.037619,0.570449,0.02146,21.459681,0.308798,0.151152,24.704496,15.304876,0.037632,0.582082,0.021905,82.646829,21.904914,1.013555,1.199972,2.130216e-13,4.469788e-09,,,,52.542026,1.260896e+16,1.199622,,1.106968,0.830268,0.00684,0.505096,0.570449,,,,,,,4.505177,0.006302,1.001369,5.602489,,,1.994632,0.860419,"False","False",3,1.199622,"p-type",0.018,245.9,245.9,1,1,25,1,"Generalized",540,0.318011,0.284487,2.2,0,1000,-0.682517,1.66e-30,"Sinton","OFF","Center Point",3000000000000000,30,2000000000000000,4000000000000000,"OFF","Dark Rsh (Cell only)",0.4,"False","RTD (Internal)",2,10,-0.05,1,0.01,"A",0,"16-131484","True",0,0,"Hunt",,"08/08/23 21:05:59","MultiFlash v1.49","Default.mfi",,,,"False",,0.201905
43,"Donald","210BS_760Z6_728PT_CFAL_FA","PV22A_83UM_MP_818","08/08/23 21:06:46",9.843344999999999,0.666913,9.279097,0.571374,5.301832,80.763272,21.560926,5.812767,0.001328,0.04003,0.666913,0.037735,0.571374,0.021561,21.560926,1429.359426,0.326567,9.279097,0.571374,80.763272,5.301832,21.560926,0.001328,0.037735,0.571374,0.021561,21.560926,0.326567,0.156982,24.740454,14.353821,0.037758,0.583564,0.022034,82.53536800000001,22.034012,1.015402,1.222972,2.005902e-13,4.267804e-09,,,,55.073371,1.24232e+16,1.170041,,1.104372,0.830745,0.007169,0.525037,0.571374,,,,,,,4.869272,0.007323,1.001538,5.751312,,,2.111779,1.020144,"False","False",3,1.170041,"p-type",0.018,245.9,245.9,1,1,25,1,"Generalized",540,0.33388,0.284487,2.2,0,1000,-0.882843,1.66e-30,"Sinton","OFF","Center Point",3000000000000000,30,2000000000000000,4000000000000000,"OFF","Dark Rsh (Cell only)",0.4,"False","RTD (Internal)",2,10,-0.05,1,0.01,"A",0,"16-131484","True",0,0,"Hunt",,"08/08/23 21:06:46","MultiFlash v1.49","Default.mfi",,,,"False",,0.201905
44,"Donald","210BS_760Z6_728PT_CFAL_FA","PV22A_83UM_MP_819","08/08/23 21:07:32",9.813043,0.665488,9.243807,0.56917,5.261294,80.565425,21.396071,6.53986,0.001393,0.039907,0.665488,0.037592,0.56917,0.021396,21.396071,1608.151492,0.342456,9.243807,0.56917,80.565425,5.261294,21.396071,0.001393,0.037592,0.56917,0.021396,21.396071,0.342456,0.145834,24.704496,15.410882,0.037623,0.581798,0.021889,82.421803,21.889076,1.022651,1.23451,2.071826e-13,5.955276e-09,,,,49.791305,1.27608e+16,1.199678,,1.110423,0.821902,0.00712,0.483876,0.56917,,,,,,,4.448401,0.007713,1.001121,5.827152,,,2.210646,0.906949,"False","False",3,1.199678,"p-type",0.018,245.9,245.9,1,1,25,1,"Generalized",540,0.338284,0.284487,2.2,0,1000,-0.45905,1.66e-30,"Sinton","OFF","Center Point",3000000000000000,30,2000000000000000,4000000000000000,"OFF","Dark Rsh (Cell only)",0.4,"False","RTD (Internal)",2,10,-0.05,1,0.01,"A",0,"16-131484","True",0,0,"Hunt",,"08/08/23 21:07:32","MultiFlash v1.49","Default.mfi",,,,"False",,0.201905
45,"Donald","210BS_760Z6_728PT_CFAL_FA","PV22A_83UM_MP_820","08/08/23 21:08:09",9.824923,0.665394,9.299322999999999,0.569865,5.299363,81.06165,21.550885,8.325540999999999,0.001337,0.039955,0.665394,0.037818,0.569865,0.021551,21.550885,2047.250644,0.328843,9.299322999999999,0.569865,81.06165,5.299363,21.550885,0.001337,0.037818,0.569865,0.021551,21.550885,0.328843,0.165171,24.753939,15.306875,0.037833,0.582276,0.022029,82.860491,22.029121,1.014367,1.163008,2.156076e-13,3.854196e-09,,,,55.90272,1.242258e+16,1.203629,,1.106708,0.831305,0.007191,0.546052,0.569865,,,,,,,4.613813,0.006612,1.001415,5.377699,,,2.137363,0.711879,"False","False",3,1.203629,"p-type",0.018,245.9,245.9,1,1,25,1,"Generalized",540,0.332623,0.284487,2.2,0,1000,-0.730334,1.66e-30,"Sinton","OFF","Center Point",3000000000000000,30,2000000000000000,4000000000000000,"OFF","Dark Rsh (Cell only)",0.4,"False","RTD (Internal)",2,10,-0.05,1,0.01,"A",0,"16-131484","True",0,0,"Hunt",,"08/08/23 21:08:09","MultiFlash v1.49","Default.mfi",,,,"False",,0.201905
46,"Donald","210BS_760Z6_728PT_CFAL_FA","PV22A_83UM_MP_821","08/08/23 21:08:51",9.810662000000001,0.6646260000000001,9.190448,0.573468,5.27043,80.829624,21.433225,6.764821,0.00136,0.039897,0.6646260000000001,0.037375,0.573468,0.021433,21.433225,1663.469497,0.334417,9.190448,0.573468,80.829624,5.27043,21.433225,0.00136,0.037375,0.573468,0.021433,21.433225,0.334417,0.182327,24.708991,14.958856,0.037721,0.581288,0.021927,82.69098700000001,21.926794,1.018638,1.18562,2.217837e-13,4.008105e-09,,,,54.899041,1.237883e+16,1.21691,,1.119751,0.829372,0.006802,0.613876,0.573468,,,,,,,5.334424,0.007313,1.000164,6.344205,,,2.133573,0.882914,"False","False",3,1.21691,"p-type",0.018,245.9,245.9,1,1,25,1,"Generalized",540,0.33387,0.284487,2.2,0,1000,-0.432211,1.66e-30,"Sinton","OFF","Center Point",3000000000000000,30,2000000000000000,4000000000000000,"OFF","Dark Rsh (Cell only)",0.4,"False","RTD (Internal)",2,10,-0.05,1,0.01,"A",0,"16-131484","True",0,0,"Hunt",,"08/08/23 21:08:51","MultiFlash v1.49","Default.mfi",,,,"False",,0.201905
47,"Donald","210BS_760Z6_728PT_CFAL_FA","PV22A_83UM_MP_822","08/08/23 21:09:53",9.788004000000001,0.665046,9.231266,0.56813,5.244563,80.568217,21.328031,7.222451,0.001394,0.039805,0.665046,0.037541,0.56813,0.021328,21.328031,1776.000685,0.342802,9.231266,0.56813,80.568217,5.244563,21.328031,0.001394,0.037541,0.56813,0.021328,21.328031,0.342802,0.193928,24.749444,14.878851,0.037533,0.5813120000000001,0.021818,82.42067299999999,21.818414,1.019691,1.234569,2.101468e-13,6.124144e-09,,,,50.960315,1.223395e+16,1.196794,,1.107117,0.831269,0.006956,0.645555,0.56813,,,,,,,4.454057,0.00588,1.002448,5.715978,,,2.214984,0.821858,"False","False",3,1.196794,"p-type",0.018,245.9,245.9,1,1,25,1,"Generalized",540,0.35397,0.284487,2.2,0,1000,-1.315806,1.66e-30,"Sinton","OFF","Center Point",3000000000000000,30,2000000000000000,4000000000000000,"OFF","Dark Rsh (Cell only)",0.4,"False","RTD (Internal)",2,10,-0.05,1,0.01,"A",0,"16-131484","True",0,0,"Hunt",,"08/08/23 21:09:53","MultiFlash v1.49","Default.mfi",,,,"False",,0.201905
48,"Donald","210BS_760Z6_728PT_CFAL_FA","PV22A_83UM_MP_823","08/08/23 21:10:35",9.786057,0.664516,9.230105,0.568748,5.2496,80.725892,21.348516,6.84202,0.00124,0.039797,0.664516,0.037536,0.568748,0.021349,21.348516,1682.452832,0.304847,9.230105,0.568748,80.725892,5.2496,21.348516,0.00124,0.037536,0.568748,0.021349,21.348516,0.304847,0.121165,24.677527,15.324877,0.0375,0.5809530000000001,0.021786,82.379863,21.78592,1.020624,1.237353,2.144198e-13,6.189864e-09,,,,48.575507,1.245471e+16,1.213831,,1.109743,0.828888,0.007064,0.398899,0.568748,,,,,,,4.241271,0.006836,1.002952,5.710001,,,1.972809,0.86652,"False","False",3,1.213831,"p-type",0.018,245.9,245.9,1,1,25,1,"Generalized",540,0.30946,0.284487,2.2,0,1000,-1.478636,1.66e-30,"Sinton","OFF","Center Point",3000000000000000,30,2000000000000000,4000000000000000,"OFF","Dark Rsh (Cell only)",0.4,"False","RTD (Internal)",2,10,-0.05,1,0.01,"A",0,"16-131484","True",0,0,"Hunt",,"08/08/23 21:10:35","MultiFlash v1.49","Default.mfi",,,,"False",,0.201905
49,"Donald","210BS_760Z6_728PT_CFAL_FA","PV22A_83UM_MP_824","08/08/23 21:11:21",9.654154999999999,0.662014,9.064584,0.5658,5.128743,80.24713199999999,20.857027,9.194440999999999,0.000627,0.03926,0.662014,0.036863,0.5658,0.020857,20.857027,2260.912952,0.154283,9.064584,0.5658,80.24713199999999,5.128743,20.857027,0.000627,0.036863,0.5658,0.020857,20.857027,0.154283,0.015147,24.700001,14.392823,0.03673,0.5737950000000001,0.021075,81.08730300000001,21.075396,1.07316,1.429161,2.184574e-13,1.501079e-08,,,,33.141722,1.226724e+16,1.240239,,1.100677,0.824719,0.005858,0.048342,0.5658,,,,,,,3.073831,0.003699,1.005175,6.142544,,,0.9943109999999999,0.643824,"False","False",3,1.240239,"p-type",0.018,245.9,245.9,1,1,25,1,"Generalized",540,0.173209,0.284487,2.2,0,1000,-3.818754,1.66e-30,"Sinton","OFF","Center Point",3000000000000000,30,2000000000000000,4000000000000000,"OFF","Dark Rsh (Cell only)",0.4,"False","RTD (Internal)",2,10,-0.05,1,0.01,"A",0,"16-131484","True",0,0,"Hunt",,"08/08/23 21:11:21","MultiFlash v1.49","Default.mfi",,,,"False",,0.201905
50,"Donald","210BS_760Z6_728PT_CFAL_FA","PV22A_83UM_MP_825","08/08/23 21:12:09",9.742476999999999,0.663613,9.164123999999999,0.567079,5.196786,80.380487,21.133737,6.506297,0.000825,0.03962,0.663613,0.037268,0.567079,0.021134,21.133737,1599.898331,0.202911,9.164123999999999,0.567079,80.380487,5.196786,21.133737,0.000825,0.037268,0.567079,0.021134,21.133737,0.202911,0.041415,24.744949,15.452883,0.037117,0.577281,0.021427,81.495197,21.426818,1.052985,1.37785,2.121538e-13,1.11146e-08,,,,39.171951,1.19874e+16,1.20053,,1.109372,0.825329,0.006614,0.136967,0.567079,,,,,,,3.553504,0.005094,1.006101,5.956186,,,1.316245,0.906554,"False","False",3,1.20053,"p-type",0.018,245.9,245.9,1,1,25,1,"Generalized",540,0.231629,0.284487,2.2,0,1000,-3.505235,1.66e-30,"Sinton","OFF","Center Point",3000000000000000,30,2000000000000000,4000000000000000,"OFF","Dark Rsh (Cell only)",0.4,"False","RTD (Internal)",2,10,-0.05,1,0.01,"A",0,"16-131484","True",0,0,"Hunt",,"08/08/23 21:12:09","MultiFlash v1.49","Default.mfi",,,,"False",,0.201905
51,"Donald","210BS_760Z6_728PT_CFAL_FA","PV22A_83UM_MP_826","08/08/23 21:12:51",9.834045,0.66779,9.334794,0.570817,5.328462,81.13906,21.669224,21.861259,0.0014,0.039992,0.66779,0.037962,0.570817,0.021669,21.669224,5375.683643,0.344257,9.334794,0.570817,81.13906,5.328462,21.669224,0.0014,0.037962,0.570817,0.021669,21.669224,0.344257,0.158519,24.71798,14.441826,0.037956,0.5841769999999999,0.022173,83.02550100000001,22.173023,1.008275,1.144507,1.925922e-13,5.311799e-09,,,,62.624887,1.241313e+16,1.174633,,1.117697,0.831929,0.00712,0.533112,0.570817,,,,,,,4.908929,0.008078,1.002308,5.103988,,,2.238214,0.271594,"False","False",3,1.174633,"p-type",0.018,245.9,245.9,1,1,25,1,"Generalized",540,0.353451,0.284487,2.2,0,1000,-1.270694,1.66e-30,"Sinton","OFF","Center Point",3000000000000000,30,2000000000000000,4000000000000000,"OFF","Dark Rsh (Cell only)",0.4,"False","RTD (Internal)",2,10,-0.05,1,0.01,"A",0,"16-131484","True",0,0,"Hunt",,"08/08/23 21:12:51","MultiFlash v1.49","Default.mfi",,,,"False",,0.201905
52,"Donald","210BS_760Z6_728PT_CFAL_FA","PV22A_83UM_MP_827","08/08/23 21:13:38",9.838493,0.6687110000000001,9.307998,0.570958,5.314477,80.778119,21.61235,9.81536,0.001598,0.04001,0.6687110000000001,0.037853,0.570958,0.021612,21.61235,2413.596979,0.39286,9.307998,0.570958,80.778119,5.314477,21.61235,0.001598,0.037853,0.570958,0.021612,21.61235,0.39286,0.224115,24.695506,15.237871,0.037883,0.58555,0.022182,82.909087,22.182495,1.002571,1.170839,1.861416e-13,4.392672e-09,,,,62.169188,1.270721e+16,1.147862,,1.112093,0.832277,0.006801,0.754227,0.570958,,,,,,,5.170952,0.007768,1.00151,5.414107,,,2.539835,0.606647,"False","False",3,1.147862,"p-type",0.018,245.9,245.9,1,1,25,1,"Generalized",540,0.400951,0.284487,2.2,0,1000,-0.701859,1.66e-30,"Sinton","OFF","Center Point",3000000000000000,30,2000000000000000,4000000000000000,"OFF","Dark Rsh (Cell only)",0.4,"False","RTD (Internal)",2,10,-0.05,1,0.01,"A",0,"16-131484","True",0,0,"Hunt",,"08/08/23 21:13:38","MultiFlash v1.49","Default.mfi",,,,"False",,0.201905
53,"Donald","210BS_760Z6_728PT_CFAL_FA","PV22A_83UM_MP_828","08/08/23 21:14:19",9.760256,0.667421,9.222479,0.569086,5.248385,80.56844700000001,21.343577,10.895226,0.001183,0.039692,0.667421,0.037505,0.569086,0.021344,21.343577,2679.136127,0.29097,9.222479,0.569086,80.56844700000001,5.248385,21.343577,0.001183,0.037505,0.569086,0.021344,21.343577,0.29097,0.123641,24.655054,14.452826,0.037398,0.5819,0.021762,82.147103,21.761782,1.029957,1.279046,1.875214e-13,8.767623e-09,,,,47.684473,1.302604e+16,1.178435,,1.097955,0.8246019999999999,0.006395,0.408574,0.569086,,,,,,,4.027405,0.005938,1.004956,5.536448,,,1.881524,0.545418,"False","False",3,1.178435,"p-type",0.018,245.9,245.9,1,1,25,1,"Generalized",540,0.303305,0.284487,2.2,0,1000,-2.623481,1.66e-30,"Sinton","OFF","Center Point",3000000000000000,30,2000000000000000,4000000000000000,"OFF","Dark Rsh (Cell only)",0.4,"False","RTD (Internal)",2,10,-0.05,1,0.01,"A",0,"16-131484","True",0,0,"Hunt",,"08/08/23 21:14:19","MultiFlash v1.49","Default.mfi",,,,"False",,0.201905
59,"Donald","210BS_760Z6_728PT_CFAL_FA","PV22A_83UM_MP_829","08/08/23 21:19:17",9.864991,0.666527,9.301625,0.570029,5.302198,80.638386,21.562417,6.253285,0.001455,0.040118,0.666527,0.037827,0.570029,0.021562,21.562417,1537.682816,0.357705,9.301625,0.570029,80.638386,5.302198,21.562417,0.001455,0.037827,0.570029,0.021562,21.562417,0.357705,0.187039,24.686517,15.506887,0.037873,0.58305,0.022082,82.581682,22.082048,1.017607,1.211086,2.041358e-13,4.555089e-09,213.548745,6094.540344,164.081283,140.915934,4723313000000000,1.185295,0.997404,1.110315,0.829977,0.007581,0.625701,0.570029,,,,,,,12.249273,0.018455,1.000785,4.058684,0.132978,3.925706,2.316697,0.945977,"False","False",3,1.185295,"p-type",0.018,245.9,245.9,1,1,25,1,"Generalized",540,0.356465,0.284487,2.2,0,1000,-0.415182,1.66e-30,"Sinton","OFF","Center Point",3000000000000000,30,2000000000000000,4000000000000000,"OFF","Dark Rsh (Cell only)",0.4,"False","RTD (Internal)",2,10,-0.05,1,0.01,"A",0,"16-131484","True",0,0,"Hunt",,"08/08/23 21:19:17","MultiFlash v1.49","Default.mfi",,,,"False",,0.201905
72,"Donald","210BS_760Z6_728PT_CFAL_FA","PV22A_83UM_MP_830","08/09/23 13:20:09",9.868945,0.6673,9.372420999999999,0.566875,5.312993,80.676553,21.606317,50.039726,0.001968,0.040134,0.6673,0.038115,0.566875,0.021606,21.606317,12304.768639,0.483933,9.372420999999999,0.566875,80.676553,5.312993,21.606317,0.001968,0.038115,0.566875,0.021606,21.606317,0.483933,0.281327,25.315839,15.37988,0.038219,0.584,0.02232,83.34040400000001,22.319734,1.006777,1.092612,2.034319e-13,3.973872e-09,,,,84.015964,9813315000000000,1.183598,,1.224407,0.911269,0.009268,1.024567,0.566875,,,,,,,6.534333,0.01265,0.99968,5.05839,,,3.151263,0.118524,"False","False",3,1.183598,"p-type",0.018,245.9,245.9,1,1,25,1,"Generalized",540,0.483506,0.284935,2.2,0,1000,0.019127,1.66e-30,"Sinton","OFF","Center Point",3000000000000000,30,2000000000000000,4000000000000000,"OFF","Dark Rsh (Cell only)",0.4,"False","RTD (Internal)",2,10,-0.05,1,0.01,"A",0,"16-131484","True",0,0,"Hunt",,"08/09/23 13:20:09","MultiFlash v1.49","Default.mfi",,,,"False",,0.201154
73,"Donald","210BS_760Z6_728PT_CFAL_FA","PV22A_83UM_MP_831","08/09/23 13:21:14",9.87121,0.668848,9.3466,0.56984,5.326068,80.669398,21.659489,12.720853,0.001786,0.040143,0.668848,0.03801,0.56984,0.021659,21.659489,3128.057701,0.439174,9.3466,0.56984,80.669398,5.326068,21.659489,0.001786,0.03801,0.56984,0.021659,21.659489,0.439174,0.248371,25.225928,15.000858,0.038096,0.585473,0.022304,83.07041700000001,22.304155,1.009371,1.138346,1.900459e-13,4.022503e-09,,,,65.04721499999999,1.260386e+16,1.151398,,1.219277,0.914732,0.009164,0.918446,0.56984,,,,,,,5.356462,0.009941,0.999777,5.343343,,,2.845747,0.467096,"False","False",3,1.151398,"p-type",0.018,245.9,245.9,1,1,25,1,"Generalized",540,0.438871,0.284935,2.2,0,1000,-0.00701,1.66e-30,"Sinton","OFF","Center Point",3000000000000000,30,2000000000000000,4000000000000000,"OFF","Dark Rsh (Cell only)",0.4,"False","RTD (Internal)",2,10,-0.05,1,0.01,"A",0,"16-131484","True",0,0,"Hunt",,"08/09/23 13:21:14","MultiFlash v1.49","Default.mfi",,,,"False",,0.201154
74,"Donald","210BS_760Z6_728PT_CFAL_FA","PV22A_83UM_MP_832","08/09/23 13:22:01",9.903912999999999,0.668063,9.396566999999999,0.567771,5.335094,80.633944,21.696195,47.018148,0.001994,0.040276,0.668063,0.038213,0.567771,0.021696,21.696195,11561.762502,0.490428,9.396566999999999,0.567771,80.633944,5.335094,21.696195,0.001994,0.038213,0.567771,0.021696,21.696195,0.490428,0.278604,25.261892,14.69184,0.038353,0.584657,0.022423,83.335922,22.423217,1.006045,1.096643,1.976149e-13,4.13895e-09,,,,65.27752700000001,1.298304e+16,1.165086,,1.223116,0.911071,0.00924,0.988506,0.567771,,,,,,,5.197899,0.010219,0.998806,5.148697,,,3.194725,0.125952,"False","False",3,1.165086,"p-type",0.018,245.9,245.9,1,1,25,1,"Generalized",540,0.487309,0.284935,2.2,0,1000,0.40232,1.66e-30,"Sinton","OFF","Center Point",3000000000000000,30,2000000000000000,4000000000000000,"OFF","Dark Rsh (Cell only)",0.4,"False","RTD (Internal)",2,10,-0.05,1,0.01,"A",0,"16-131484","True",0,0,"Hunt",,"08/09/23 13:22:01","MultiFlash v1.49","Default.mfi",,,,"False",,0.201154
75,"Donald","210BS_760Z6_728PT_CFAL_FA","PV22A_83UM_MP_833","08/09/23 13:22:44",9.835276,0.666459,9.290348,0.569009,5.286288,80.647436,21.497715,8.728424,0.00159,0.039997,0.666459,0.037781,0.569009,0.021498,21.497715,2146.319402,0.390874,9.290348,0.569009,80.647436,5.286288,21.497715,0.00159,0.037781,0.569009,0.021498,21.497715,0.390874,0.172881,25.180974,15.224871,0.037844,0.583039,0.022064,82.773195,22.064366,1.01167,1.176613,2.053481e-13,4.725139e-09,,,,55.324052,1.281913e+16,1.176049,,1.226734,0.910332,0.008692,0.614852,0.569009,,,,,,,4.735407,0.009721,1.000434,5.571326,,,2.530236,0.680024,"False","False",3,1.176049,"p-type",0.018,245.9,245.9,1,1,25,1,"Generalized",540,0.389859,0.284935,2.2,0,1000,-0.125377,1.66e-30,"Sinton","OFF","Center Point",3000000000000000,30,2000000000000000,4000000000000000,"OFF","Dark Rsh (Cell only)",0.4,"False","RTD (Internal)",2,10,-0.05,1,0.01,"A",0,"16-131484","True",0,0,"Hunt",,"08/09/23 13:22:44","MultiFlash v1.49","Default.mfi",,,,"False",,0.201154
76,"Donald","210BS_760Z6_728PT_CFAL_FA","PV22A_83UM_MP_834","08/09/23 13:23:37",9.880392000000001,0.667803,9.302426000000001,0.569971,5.302116,80.357494,21.562083,6.007006,0.001622,0.040181,0.667803,0.03783,0.569971,0.021562,21.562083,1477.122833,0.398892,9.302426000000001,0.569971,80.357494,5.302116,21.562083,0.001622,0.03783,0.569971,0.021562,21.562083,0.398892,0.235336,25.221433,15.348878,0.037886,0.584412,0.022141,82.515539,22.141145,1.013819,1.225696,1.937108e-13,4.769754e-09,,,,55.520323,1.269078e+16,1.15049,,1.22835,0.912415,0.008822,0.861766,0.569971,,,,,,,5.026248,0.007957000000000001,1.000642,5.867198,,,2.579236,0.985756,"False","False",3,1.15049,"p-type",0.018,245.9,245.9,1,1,25,1,"Generalized",540,0.401307,0.284935,2.2,0,1000,-0.199493,1.66e-30,"Sinton","OFF","Center Point",3000000000000000,30,2000000000000000,4000000000000000,"OFF","Dark Rsh (Cell only)",0.4,"False","RTD (Internal)",2,10,-0.05,1,0.01,"A",0,"16-131484","True",0,0,"Hunt",,"08/09/23 13:23:37","MultiFlash v1.49","Default.mfi",,,,"False",,0.201154
77,"Donald","210BS_760Z6_728PT_CFAL_FA","PV22A_83UM_MP_835","08/09/23 13:24:20",9.851334,0.666826,9.341326,0.569225,5.317318,80.944031,21.623903,20.163485,0.001631,0.040062,0.666826,0.037988,0.569225,0.021624,21.623903,4958.20105,0.401042,9.341326,0.569225,80.944031,5.317318,21.623903,0.001631,0.037988,0.569225,0.021624,21.623903,0.401042,0.225907,25.086572,14.737843,0.038063,0.583548,0.022212,83.143631,22.211519,1.006953,1.120846,2.049462e-13,4.299329e-09,,,,59.809536,1.299406e+16,1.195404,,1.228473,0.91201,0.008541999999999999,0.814947,0.569225,,,,,,,4.797666,0.007969,0.999903,5.212794,,,2.605252,0.294235,"False","False",3,1.195404,"p-type",0.018,245.9,245.9,1,1,25,1,"Generalized",540,0.398423,0.284935,2.2,0,1000,-0.039757,1.66e-30,"Sinton","OFF","Center Point",3000000000000000,30,2000000000000000,4000000000000000,"OFF","Dark Rsh (Cell only)",0.4,"False","RTD (Internal)",2,10,-0.05,1,0.01,"A",0,"16-131484","True",0,0,"Hunt",,"08/09/23 13:24:20","MultiFlash v1.49","Default.mfi",,,,"False",,0.201154
78,"Donald","210BS_760Z6_728PT_CFAL_FA","PV22A_83UM_MP_836","08/09/23 13:25:02",9.811783999999999,0.666067,9.250107,0.570016,5.272713,80.680396,21.44251,6.137101,0.00138,0.039902,0.666067,0.037617,0.570016,0.021443,21.44251,1509.113167,0.339404,9.250107,0.570016,80.680396,5.272713,21.44251,0.00138,0.037617,0.570016,0.021443,21.44251,0.339404,0.153926,25.086572,14.941854,0.037639,0.5826519999999999,0.021931,82.516701,21.930547,1.018511,1.218092,2.082258e-13,4.409284e-09,,,,53.046599,1.247026e+16,1.197542,,1.229545,0.912786,0.008323000000000001,0.562275,0.570016,,,,,,,4.682954,0.008425,1.0011,5.76013,,,2.18936,0.967824,"False","False",3,1.197542,"p-type",0.018,245.9,245.9,1,1,25,1,"Generalized",540,0.342619,0.284935,2.2,0,1000,-0.572652,1.66e-30,"Sinton","OFF","Center Point",3000000000000000,30,2000000000000000,4000000000000000,"OFF","Dark Rsh (Cell only)",0.4,"False","RTD (Internal)",2,10,-0.05,1,0.01,"A",0,"16-131484","True",0,0,"Hunt",,"08/09/23 13:25:02","MultiFlash v1.49","Default.mfi",,,,"False",,0.201154
79,"Donald","210BS_760Z6_728PT_CFAL_FA","PV22A_83UM_MP_837","08/09/23 13:25:53",9.841949,0.666351,9.29894,0.5691929999999999,5.292892,80.706599,21.524572,7.577358,0.00142,0.040024,0.666351,0.037816,0.5691929999999999,0.021525,21.524572,1863.272288,0.349254,9.29894,0.5691929999999999,80.706599,5.292892,21.524572,0.00142,0.037816,0.5691929999999999,0.021525,21.524572,0.349254,0.164699,25.077582,15.015859,0.037838,0.582266,0.022032,82.60776199999999,22.031615,1.025418,1.19244,2.088714e-13,4.714993e-09,,,,54.280616,1.244636e+16,1.185976,,1.230668,0.9136300000000001,0.00835,0.60502,0.5691929999999999,,,,,,,4.622773,0.008295,1.001337,5.53957,,,2.268877,0.780949,"False","False",3,1.185976,"p-type",0.018,245.9,245.9,1,1,25,1,"Generalized",540,0.352698,0.284935,2.2,0,1000,-0.58951,1.66e-30,"Sinton","OFF","Center Point",3000000000000000,30,2000000000000000,4000000000000000,"OFF","Dark Rsh (Cell only)",0.4,"False","RTD (Internal)",2,10,-0.05,1,0.01,"A",0,"16-131484","True",0,0,"Hunt",,"08/09/23 13:25:53","MultiFlash v1.49","Default.mfi",,,,"False",,0.201154
80,"Donald","210BS_760Z6_728PT_CFAL_FA","PV22A_83UM_MP_838","08/09/23 13:26:37",9.813643000000001,0.666231,9.239526,0.570556,5.271663,80.629227,21.43824,5.226504,0.001221,0.039909,0.666231,0.037574,0.570556,0.021438,21.43824,1285.197337,0.30034,9.239526,0.570556,80.629227,5.271663,21.43824,0.001221,0.037574,0.570556,0.021438,21.43824,0.30034,0.08468000000000001,25.04162,14.526831,0.037549,0.582431,0.02187,82.25193299999999,21.869696,1.025462,1.258921,2.052846e-13,5.104062e-09,,,,49.643765,1.257672e+16,1.187454,,1.221779,0.914842,0.008088,0.308219,0.570556,,,,,,,4.477498,0.009350000000000001,1.002059,5.882703,,,1.938982,1.13439,"False","False",3,1.187454,"p-type",0.018,245.9,245.9,1,1,25,1,"Generalized",540,0.307825,0.284935,2.2,0,1000,-1.001059,1.66e-30,"Sinton","OFF","Center Point",3000000000000000,30,2000000000000000,4000000000000000,"OFF","Dark Rsh (Cell only)",0.4,"False","RTD (Internal)",2,10,-0.05,1,0.01,"A",0,"16-131484","True",0,0,"Hunt",,"08/09/23 13:26:37","MultiFlash v1.49","Default.mfi",,,,"False",,0.201154
70,"Donald","calibration","V7-11","08/09/23 13:15:57",9.640741,,,,,,,,,0.039206,,,,,,,,9.640741,0.010799,,0.104112,0.423391,-0.00112,0.039206,0.010799,0.000423,0.423391,-0.275447,0.705809,25.102306,372.004277,,,,,,,,,,,,,,,,,1.221325,0.911782,0.010799,2.571509,0.010799,,,,,,0,0,0,,0,0,0,0,0,"False","True",3,3,"p-type",0.018,245.9,245.9,1,1,25,1,"Generalized",540,1.04047,0.284935,2.2,0,1000,,1.66e-30,"Sinton","OFF","Center Point",3000000000000000,30,2000000000000000,4000000000000000,"OFF","Dark Rsh (Cell only)",0.4,"False","RTD (Internal)",2,10,-0.05,1,0.01,,0,"16-131484","True",0,0,"Hunt",,"08/09/23 13:15:57","MultiFlash v1.49","Default.mfi",0,0,0,"False",0,0.201154
71,"Donald","calibration","V7-11","08/09/23 13:16:31",9.641613,0.644295,8.440353,0.520189,4.390582,70.67855299999999,17.855153,40.820401,0.006082,0.039209,0.644295,0.034324,0.520189,0.017855,17.855153,10037.736592,1.495477,8.440353,0.520189,70.67855299999999,4.390582,17.855153,0.006082,0.034324,0.520189,0.017855,17.855153,1.495477,1.433013,25.282122,14.547832,0.035717,0.555268,0.019833,78.50667199999999,19.83273,1.22733,1.984435,2.142381e-13,6.626514e-08,,,,41.985153,4723313000000000,1.496006,,1.234427,0.913569,0.007754,5.114108,0.520189,,,,,,,7.796633,0.005079,0.966215,12.466344,,,8.982673,0.145213,"False","False",3,1.496006,"p-type",0.018,245.9,245.9,1,1,25,1,"Generalized",540,1.54798,0.284935,2.2,0,1000,7.749598,1.66e-30,"Sinton","OFF","Center Point",3000000000000000,30,2000000000000000,4000000000000000,"OFF","Dark Rsh (Cell only)",0.4,"False","RTD (Internal)",2,10,-0.05,1,0.01,"A",0,"16-131484","True",0,0,"Hunt",,"08/09/23 13:16:31","MultiFlash v1.49","Default.mfi",,,,"False",,0.201154
81,"Donald","210BS_760Z6_728PT_CFAL_FA","PV22A_83UM_MP_839","08/09/23 13:27:22",9.856957,0.66725,9.327222000000001,0.570303,5.319347,80.877342,21.632156,12.810903,0.001579,0.040085,0.66725,0.037931,0.570303,0.021632,21.632156,3150.201084,0.388207,9.327222000000001,0.570303,80.877342,5.319347,21.632156,0.001579,0.037931,0.570303,0.021632,21.632156,0.388207,0.17857,25.028134,14.319818,0.038021,0.583892,0.0222,83.00186600000001,22.200399,1.009668,1.144068,2.014818e-13,4.310095e-09,,,,60.974773,1.255992e+16,1.178724,,1.239613,0.909932,0.008213,0.66362,0.570303,,,,,,,5.071417,0.010418,0.999691,5.403541,,,2.517263,0.463292,"False","False",3,1.178724,"p-type",0.018,245.9,245.9,1,1,25,1,"Generalized",540,0.385065,0.284935,2.2,0,1000,0.045899,1.66e-30,"Sinton","OFF","Center Point",3000000000000000,30,2000000000000000,4000000000000000,"OFF","Dark Rsh (Cell only)",0.4,"False","RTD (Internal)",2,10,-0.05,1,0.01,"A",0,"16-131484","True",0,0,"Hunt",,"08/09/23 13:27:22","MultiFlash v1.49","Default.mfi",,,,"False",,0.201154
82,"Donald","210BS_760Z6_728PT_CFAL_FA","PV22A_83UM_MP_840","08/09/23 13:28:17",9.858798,0.667864,9.325733,0.571347,5.328229,80.922775,21.668277,10.426383,0.001502,0.040093,0.667864,0.037925,0.571347,0.021668,21.668277,2563.847482,0.369436,9.325733,0.571347,80.922775,5.328229,21.668277,0.001502,0.037925,0.571347,0.021668,21.668277,0.369436,0.182237,25.028134,14.732842,0.037981,0.584704,0.022208,82.937898,22.207856,1.009466,1.155086,1.956891e-13,4.23414e-09,,,,60.810102,1.265984e+16,1.171813,,1.228202,0.911591,0.008368,0.668565,0.571347,,,,,,,5.096385,0.009231,1.000055,5.443804,,,2.393828,0.569461,"False","False",3,1.171813,"p-type",0.018,245.9,245.9,1,1,25,1,"Generalized",540,0.370297,0.284935,2.2,0,1000,-0.114795,1.66e-30,"Sinton","OFF","Center Point",3000000000000000,30,2000000000000000,4000000000000000,"OFF","Dark Rsh (Cell only)",0.4,"False","RTD (Internal)",2,10,-0.05,1,0.01,"A",0,"16-131484","True",0,0,"Hunt",,"08/09/23 13:28:17","MultiFlash v1.49","Default.mfi",,,,"False",,0.201154
83,"Donald","210BS_760Z6_728PT_CFAL_FA","PV22A_83UM_MP_841","08/09/23 13:28:55",9.831778,0.665396,9.280146,0.56855,5.276225,80.65121000000001,21.45679,7.504413,0.001358,0.039983,0.665396,0.03774,0.56855,0.021457,21.45679,1845.335231,0.333848,9.280146,0.56855,80.65121000000001,5.276225,21.45679,0.001358,0.03774,0.56855,0.021457,21.45679,0.333848,0.126373,24.978687,14.841849,0.037748,0.581221,0.02194,82.468051,21.94015,1.023638,1.215495,2.128768e-13,5.796145e-09,,,,49.54244,1.274007e+16,1.182519,,1.22842,0.912918,0.0081,0.46372,0.56855,,,,,,,4.304095,0.008678999999999999,1.00166,5.655022,,,2.167425,0.78766,"False","False",3,1.182519,"p-type",0.018,245.9,245.9,1,1,25,1,"Generalized",540,0.339881,0.284935,2.2,0,1000,-0.862708,1.66e-30,"Sinton","OFF","Center Point",3000000000000000,30,2000000000000000,4000000000000000,"OFF","Dark Rsh (Cell only)",0.4,"False","RTD (Internal)",2,10,-0.05,1,0.01,"A",0,"16-131484","True",0,0,"Hunt",,"08/09/23 13:28:55","MultiFlash v1.49","Default.mfi",,,,"False",,0.201154
84,"Donald","210BS_760Z6_728PT_CFAL_FA","PV22A_83UM_MP_842","08/09/23 13:29:50",9.856206999999999,0.667003,9.317633000000001,0.570503,5.315737,80.85857,21.617477,10.028744,0.001481,0.040082,0.667003,0.037892,0.570503,0.021617,21.617477,2466.068079,0.364072,9.317633000000001,0.570503,80.85857,5.315737,21.617477,0.001481,0.037892,0.570503,0.021617,21.617477,0.364072,0.150655,24.996668,15.137866,0.037963,0.583447,0.022149,82.847855,22.14931,1.013548,1.162189,2.029967e-13,4.48594e-09,,,,58.128506,1.261622e+16,1.181443,,1.2202,0.912111,0.00821,0.547856,0.570503,,,,,,,4.908618,0.010056,0.999995,5.485813,,,2.361303,0.591124,"False","False",3,1.181443,"p-type",0.018,245.9,245.9,1,1,25,1,"Generalized",540,0.368236,0.284935,2.2,0,1000,-0.20559,1.66e-30,"Sinton","OFF","Center Point",3000000000000000,30,2000000000000000,4000000000000000,"OFF","Dark Rsh (Cell only)",0.4,"False","RTD (Internal)",2,10,-0.05,1,0.01,"A",0,"16-131484","True",0,0,"Hunt",,"08/09/23 13:29:50","MultiFlash v1.49","Default.mfi",,,,"False",,0.201154
85,"Donald","210BS_760Z6_728PT_CFAL_FA","PV22A_83UM_MP_843","08/09/23 13:30:37",9.854025,0.667104,9.340883,0.571749,5.340642,81.243112,21.718754,12.96224,0.001332,0.040073,0.667104,0.037987,0.571749,0.021719,21.718754,3187.414915,0.327523,9.340883,0.571749,81.243112,5.340642,21.718754,0.001332,0.037987,0.571749,0.021719,21.718754,0.327523,0.129037,24.879796,14.324819,0.038018,0.5839220000000001,0.022199,83.04116500000001,22.199429,1.007865,1.137117,2.034468e-13,3.907097e-09,,,,60.56341,1.262855e+16,1.185011,,1.228986,0.912677,0.00793,0.481217,0.571749,,,,,,,4.8835,0.009514,1.00101,5.239359,,,2.129408,0.457363,"False","False",3,1.185011,"p-type",0.018,245.9,245.9,1,1,25,1,"Generalized",540,0.331487,0.284935,2.2,0,1000,-0.556858,1.66e-30,"Sinton","OFF","Center Point",3000000000000000,30,2000000000000000,4000000000000000,"OFF","Dark Rsh (Cell only)",0.4,"False","RTD (Internal)",2,10,-0.05,1,0.01,"A",0,"16-131484","True",0,0,"Hunt",,"08/09/23 13:30:37","MultiFlash v1.49","Default.mfi",,,,"False",,0.201154
86,"Donald","210BS_760Z6_728PT_CFAL_FA","PV22A_83UM_MP_844","08/09/23 13:31:19",9.871024999999999,0.667316,9.365645000000001,0.570403,5.342188,81.100857,21.725044,16.746273,0.001465,0.040142,0.667316,0.038087,0.570403,0.021725,21.725044,4117.908615,0.360301,9.365645000000001,0.570403,81.100857,5.342188,21.725044,0.001465,0.038087,0.570403,0.021725,21.725044,0.360301,0.143983,24.924746,14.531831,0.038126,0.5837639999999999,0.022256,83.084177,22.256329,1.011396,1.129315,2.020842e-13,4.3393e-09,,,,61.614712,1.258772e+16,1.166155,,1.22587,0.911218,0.007946999999999999,0.532788,0.570403,,,,,,,4.886808,0.010276,1.00088,5.144638,,,2.350147,0.353367,"False","False",3,1.166155,"p-type",0.018,245.9,245.9,1,1,25,1,"Generalized",540,0.361268,0.284935,2.2,0,1000,-0.338513,1.66e-30,"Sinton","OFF","Center Point",3000000000000000,30,2000000000000000,4000000000000000,"OFF","Dark Rsh (Cell only)",0.4,"False","RTD (Internal)",2,10,-0.05,1,0.01,"A",0,"16-131484","True",0,0,"Hunt",,"08/09/23 13:31:19","MultiFlash v1.49","Default.mfi",,,,"False",,0.201154
87,"Donald","210BS_760Z6_728PT_CFAL_FA","PV22A_83UM_MP_845","08/09/23 13:32:01",9.857908,0.66689,9.304083,0.570021,5.303523,80.672551,21.567804,7.816882,0.001494,0.040089,0.66689,0.037837,0.570021,0.021568,21.567804,1922.171165,0.367456,9.304083,0.570021,80.672551,5.303523,21.567804,0.001494,0.037837,0.570021,0.021568,21.567804,0.367456,0.157578,24.915756,14.323819,0.03789,0.583325,0.022102,82.671668,22.102268,1.013811,1.19477,2.01585e-13,4.794261e-09,,,,54.771232,1.28065e+16,1.182709,,1.237639,0.911459,0.007981,0.581314,0.570021,,,,,,,4.767247,0.009750999999999999,1.000697,5.652547,,,2.380459,0.757772,"False","False",3,1.182709,"p-type",0.018,245.9,245.9,1,1,25,1,"Generalized",540,0.364936,0.284935,2.2,0,1000,-0.240063,1.66e-30,"Sinton","OFF","Center Point",3000000000000000,30,2000000000000000,4000000000000000,"OFF","Dark Rsh (Cell only)",0.4,"False","RTD (Internal)",2,10,-0.05,1,0.01,"A",0,"16-131484","True",0,0,"Hunt",,"08/09/23 13:32:01","MultiFlash v1.49","Default.mfi",,,,"False",,0.201154
88,"Donald","210BS_760Z6_728PT_CFAL_FA","PV22A_83UM_MP_846","08/09/23 13:32:43",9.904344999999999,0.6685,9.413894000000001,0.569538,5.361575,80.97770300000001,21.803883,40.449406,0.001765,0.040278,0.6685,0.038283,0.569538,0.021804,21.803883,9946.509031,0.434068,9.413894000000001,0.569538,80.97770300000001,5.361575,21.803883,0.001765,0.038283,0.569538,0.021804,21.803883,0.434068,0.231057,24.857321,14.954855,0.038366,0.585106,0.022448,83.37080899999999,22.448246,1.005801,1.093023,1.952674e-13,3.736606e-09,,,,68.293633,1.261403e+16,1.158972,,1.225573,0.914559,0.008181000000000001,0.8599329999999999,0.569538,,,,,,,5.274829,0.010404,1.000172,4.994682,,,2.834171,0.14631,"False","False",3,1.158972,"p-type",0.018,245.9,245.9,1,1,25,1,"Generalized",540,0.435914,0.284935,2.2,0,1000,-0.133232,1.66e-30,"Sinton","OFF","Center Point",3000000000000000,30,2000000000000000,4000000000000000,"OFF","Dark Rsh (Cell only)",0.4,"False","RTD (Internal)",2,10,-0.05,1,0.01,"A",0,"16-131484","True",0,0,"Hunt",,"08/09/23 13:32:43","MultiFlash v1.49","Default.mfi",,,,"False",,0.201154
89,"Donald","210BS_760Z6_728PT_CFAL_FA","PV22A_83UM_MP_847","08/09/23 13:33:29",9.886578,0.668871,9.350644000000001,0.570103,5.330829,80.613258,21.678848,10.276206,0.001866,0.040206,0.668871,0.038026,0.570103,0.021679,21.678848,2526.918952,0.458863,9.350644000000001,0.570103,80.613258,5.330829,21.678848,0.001866,0.038026,0.570103,0.021679,21.678848,0.458863,0.250823,24.884291,15.145866,0.038155,0.585848,0.022353,83.120988,22.353237,0.997359,1.135618,1.912206e-13,3.186427e-09,,,,64.81786700000001,1.289183e+16,1.14566,,1.228322,0.911344,0.008097999999999999,0.908061,0.570103,,,,,,,5.448804,0.010788,0.999397,5.446195,,,2.969188,0.578319,"False","False",3,1.14566,"p-type",0.018,245.9,245.9,1,1,25,1,"Generalized",540,0.460695,0.284935,2.2,0,1000,0.06976599999999999,1.66e-30,"Sinton","OFF","Center Point",3000000000000000,30,2000000000000000,4000000000000000,"OFF","Dark Rsh (Cell only)",0.4,"False","RTD (Internal)",2,10,-0.05,1,0.01,"A",0,"16-131484","True",0,0,"Hunt",,"08/09/23 13:33:29","MultiFlash v1.49","Default.mfi",,,,"False",,0.201154
90,"Donald","210BS_760Z6_728PT_CFAL_FA","PV22A_83UM_MP_848","08/09/23 13:34:13",9.931938000000001,0.669431,9.392538,0.569223,5.346451,80.412941,21.742381,10.413181,0.001994,0.04039,0.669431,0.038197,0.569223,0.021742,21.742381,2560.601212,0.490213,9.392538,0.569223,80.412941,5.346451,21.742381,0.001994,0.038197,0.569223,0.021742,21.742381,0.490213,0.291701,24.902271,14.326819,0.038315,0.58641,0.022468,83.096844,22.468065,1.002129,1.138852,1.874224e-13,3.397079e-09,,,,64.60981,1.305298e+16,1.150056,,1.23156,0.911349,0.008262,1.070014,0.569223,,,,,,,5.465522,0.010422,0.999345,5.455315,,,3.184996,0.568488,"False","False",3,1.150056,"p-type",0.018,245.9,245.9,1,1,25,1,"Generalized",540,0.488457,0.284935,2.2,0,1000,0.229878,1.66e-30,"Sinton","OFF","Center Point",3000000000000000,30,2000000000000000,4000000000000000,"OFF","Dark Rsh (Cell only)",0.4,"False","RTD (Internal)",2,10,-0.05,1,0.01,"A",0,"16-131484","True",0,0,"Hunt",,"08/09/23 13:34:13","MultiFlash v1.49","Default.mfi",,,,"False",,0.201154
91,"Donald","210BS_760Z6_728PT_CFAL_FA","PV22A_83UM_MP_849","08/09/23 13:34:58",9.888218999999999,0.666743,9.360244,0.5690190000000001,5.326154,80.786193,21.659838,9.001542000000001,0.001624,0.040212,0.666743,0.038065,0.5690190000000001,0.02166,21.659838,2213.479235,0.399288,9.360244,0.5690190000000001,80.786193,5.326154,21.659838,0.001624,0.038065,0.5690190000000001,0.02166,21.659838,0.399288,0.198128,24.879796,14.643837,0.03812,0.583634,0.022248,82.979376,22.247859,1.008192,1.148992,2.08023e-13,3.451257e-09,,,,57.305613,1.299933e+16,1.17132,,1.227148,0.911305,0.008129000000000001,0.730667,0.5690190000000001,,,,,,,4.751018,0.009257,1.000603,5.367369,,,2.601314,0.6563560000000001,"False","False",3,1.17132,"p-type",0.018,245.9,245.9,1,1,25,1,"Generalized",540,0.404037,0.284935,2.2,0,1000,-0.359986,1.66e-30,"Sinton","OFF","Center Point",3000000000000000,30,2000000000000000,4000000000000000,"OFF","Dark Rsh (Cell only)",0.4,"False","RTD (Internal)",2,10,-0.05,1,0.01,"A",0,"16-131484","True",0,0,"Hunt",,"08/09/23 13:34:58","MultiFlash v1.49","Default.mfi",,,,"False",,0.201154
