Repository: dintalframe/MLPROJECT

File: FCT450csv/MultiFlash_Database WW33 - 2023.csv (part 2 of 2)
ash_cutoff_(suns),V_at_Isc_(V),dV/dt,V_Pad_0_(V),V_Pad_1_(V),V_Pad_2_(V),V_Pad_3_(V),V_Pad_4_(V),dBreak_(A),dBreak_(V),Capacitance_(uF/cm2),Capacitance_Error_(percent),Pm/Pe,BulkSRH_AND_Jo_Power_Loss_(percent),BulkSRH_Power_Loss_(percent),Jo_Power_Loss_(percent),Rs_Power_Loss_(percent),Rsh_Power_Loss_(percent),Dark_Break_Interpolated,Calibration,Resistivity_(ohm-cm),Analysis_Resistivity_(ohm-cm),Sample_Type,Thickness_(cm),Cell_Area_(cm2),Total_Area_(cm2),Number_of_Cells_per_String,Number_of_Strings,Temperature_(C),Intensity_(suns),Analysis_Type,Nominal_Load_Voltage_(mV/cell),Rs_Modulation_Target_(ohm-cm2),Reference_Constant_(V/sun),Voltage_Temperature_Coefficient_(mV/C),Temperature_Offset_(C),Power_per_Sun_(W/m2),Conductivity_Modulation_(ohm-cm2/V),Auger_Coefficient,Auger_Method,Band_Gap_Narrowing,Fit_Method,Carrier_Density_Center_Point_(cm-3),Percent_Fit,Lower_Bound_(cm-3),Upper_Bound_(cm-3),Rsh_Lifetime_Correction,Rsh_Measurement_Method,SunsVoc_Rsh_Voltage_(V),Do_Dark_Break_Measurement,Temperature_Measurement_Method,Number_of_dRsh_Points,dRsh_Output_Vlimit_(V),Current_Transfer,Voltage_Transfer,Temperature_Transfer,Final_Bin,Bin_Index,Tester_ID,Do_Doping_Measurement,Doping_Sample_Time_(us),Doping_Measurement_Length_(us),Measurement_Type,Comments,Measurement_Date-Time_String,Software Version,Recipe_Filename,EL Pulse Current Delivered (Coulombs),Forward Dark IV (V),Forward Dark IV (A),Forward Dark IV Interpolated?,EL Pulse Energy Delivered (J),Doping Calibration Factor (V/sun)
37,"Sandra","210BS_760Z6_757PT_CFAL_FA_SFTB_83UM","MZ2210_MP_1101","08/17/23 16:18:06",9.890679,0.6654099999999999,9.40718,0.569905,5.3612,81.460466,21.80236,79.583943,0.001429,0.040222,0.6654099999999999,0.038256,0.569905,0.021802,21.80236,19569.691705,0.351472,9.40718,0.569905,81.460466,5.3612,21.80236,0.001429,0.038256,0.569905,0.021802,21.80236,0.351472,0.139436,24.470777,15.170868,0.038321,0.582603,0.022326,83.41566,22.325655,1.000653,1.080928,2.191679e-13,3.858756e-09,,,,64.581737,1.212102e+16,1.19864,,1.2137,0.913225,0.00617,0.499788,0.569905,,,,,,,4.922729,0.009764,1.000458,4.935248,,,2.302691,0.07411,"False","False",3,1.19864,"p-type",0.018,245.9,245.9,1,1,25,1,"Generalized",540,0.355628,0.285085,2.2,0,1000,-0.381241,1.66e-30,"Sinton","OFF","Center Point",3000000000000000,30,2000000000000000,4000000000000000,"OFF","Dark Rsh (Cell only)",0.4,"False","RTD (Internal)",2,10,-0.05,1,0.01,"A",0,"16-131484","True",0,0,"Hunt",,"08/17/23 16:18:06","MultiFlash v1.49","Default.mfi",,,,"False",,0.203608
38,"Sandra","210BS_760Z6_757PT_CFAL_FA_SFTB_83UM","MZ2210_MP_1102","08/17/23 16:19:40",9.863761999999999,0.665848,9.384031,0.571798,5.365768,81.698544,21.820935,132.787411,0.001314,0.040113,0.665848,0.038162,0.571798,0.021821,21.820935,32652.424272,0.323013,9.384031,0.571798,81.698544,5.365768,21.820935,0.001314,0.038162,0.571798,0.021821,21.820935,0.323013,0.103954,24.358417,15.449884,0.038239,0.5831769999999999,0.0223,83.493432,22.300333,0.996847,1.075217,2.154883e-13,3.412613e-09,,,,65.40024699999999,1.243413e+16,1.215057,,1.220921,0.911759,0.005585,0.382862,0.571798,,,,,,,4.946168,0.010449,0.999966,4.909752,,,2.10918,0.044597,"False","False",3,1.215057,"p-type",0.018,245.9,245.9,1,1,25,1,"Generalized",540,0.320121,0.285085,2.2,0,1000,-0.038516,1.66e-30,"Sinton","OFF","Center Point",3000000000000000,30,2000000000000000,4000000000000000,"OFF","Dark Rsh (Cell only)",0.4,"False","RTD (Internal)",2,10,-0.05,1,0.01,"A",0,"16-131484","True",0,0,"Hunt",,"08/17/23 16:19:40","MultiFlash v1.49","Default.mfi",,,,"False",,0.203608
39,"Sandra","210BS_760Z6_757PT_CFAL_FA_SFTB_83UM","MZ2210_MP_1103","08/17/23 16:20:57",9.864037,0.66583,9.382483000000001,0.571282,5.360045,81.611368,21.797661,57.261836,0.001381,0.040114,0.66583,0.038156,0.571282,0.021798,21.797661,14080.685559,0.339468,9.382483000000001,0.571282,81.611368,5.360045,21.797661,0.001381,0.038156,0.571282,0.021798,21.797661,0.339468,0.109353,24.497743,15.456884,0.038236,0.583246,0.022301,83.49664799999999,22.301202,0.997433,1.074003,2.16735e-13,3.087523e-09,,,,66.577535,1.225396e+16,1.204437,,1.204574,0.90932,0.005876,0.387007,0.571282,,,,,,,5.039232,0.010742,0.999717,4.914132,,,2.215048,0.103435,"False","False",3,1.204437,"p-type",0.018,245.9,245.9,1,1,25,1,"Generalized",540,0.336772,0.285085,2.2,0,1000,0.180926,1.66e-30,"Sinton","OFF","Center Point",3000000000000000,30,2000000000000000,4000000000000000,"OFF","Dark Rsh (Cell only)",0.4,"False","RTD (Internal)",2,10,-0.05,1,0.01,"A",0,"16-131484","True",0,0,"Hunt",,"08/17/23 16:20:57","MultiFlash v1.49","Default.mfi",,,,"False",,0.203608
40,"Sandra","210BS_760Z6_757PT_CFAL_FA_SFTB_83UM","MZ2210_MP_1104","08/17/23 16:22:06",9.87616,0.665724,9.404819,0.571152,5.371582,81.699578,21.844577,129.042,0.001377,0.040163,0.665724,0.038247,0.571152,0.021845,21.844577,31731.427887,0.338656,9.404819,0.571152,81.699578,5.371582,21.844577,0.001377,0.038247,0.571152,0.021845,21.844577,0.338656,0.132639,24.646064,15.551889,0.03833,0.58307,0.022349,83.585814,22.348913,0.997648,1.061139,2.188427e-13,2.973019e-09,,,,66.966793,1.236991e+16,1.198256,,1.223576,0.912878,0.006257,0.484644,0.571152,,,,,,,4.967606,0.009767,0.999729,4.809795,,,2.216071,0.045832,"False","False",3,1.198256,"p-type",0.018,245.9,245.9,1,1,25,1,"Generalized",540,0.338301,0.285085,2.2,0,1000,0.09239600000000001,1.66e-30,"Sinton","OFF","Center Point",3000000000000000,30,2000000000000000,4000000000000000,"OFF","Dark Rsh (Cell only)",0.4,"False","RTD (Internal)",2,10,-0.05,1,0.01,"A",0,"16-131484","True",0,0,"Hunt",,"08/17/23 16:22:06","MultiFlash v1.49","Default.mfi",,,,"False",,0.203608
41,"Sandra","210BS_760Z6_757PT_CFAL_FA_SFTB_83UM","MZ2210_MP_1105","08/17/23 16:23:18",9.875351,0.666251,9.372577,0.570712,5.349038,81.299014,21.752899,20.13479,0.001446,0.04016,0.666251,0.038115,0.570712,0.021753,21.752899,4951.144753,0.355538,9.372577,0.570712,81.299014,5.349038,21.752899,0.001446,0.038115,0.570712,0.021753,21.752899,0.355538,0.122652,24.673033,15.176868,0.038187,0.583413,0.022279,83.264374,22.278764,1.000935,1.106077,2.11344e-13,3.721309e-09,,,,62.921989,1.243841e+16,1.198498,,1.227757,0.912562,0.006247,0.455155,0.570712,,,,,,,4.970999,0.011263,0.9999479999999999,5.122824,,,2.318283,0.293839,"False","False",3,1.198498,"p-type",0.018,245.9,245.9,1,1,25,1,"Generalized",540,0.359746,0.285085,2.2,0,1000,-0.139403,1.66e-30,"Sinton","OFF","Center Point",3000000000000000,30,2000000000000000,4000000000000000,"OFF","Dark Rsh (Cell only)",0.4,"False","RTD (Internal)",2,10,-0.05,1,0.01,"A",0,"16-131484","True",0,0,"Hunt",,"08/17/23 16:23:18","MultiFlash v1.49","Default.mfi",,,,"False",,0.203608
42,"Sandra","210BS_760Z6_757PT_CFAL_FA_SFTB_83UM","MZ2210_MP_1106","08/17/23 16:24:39",9.880114000000001,0.666999,9.399508000000001,0.571339,5.370308,81.491432,21.839397,87.661738,0.001421,0.040179,0.666999,0.038225,0.571339,0.021839,21.839397,21556.021387,0.349331,9.399508000000001,0.571339,81.491432,5.370308,21.839397,0.001421,0.038225,0.571339,0.021839,21.839397,0.349331,0.09676700000000001,24.605613,15.168867,0.038282,0.5840610000000001,0.022359,83.42943,22.358773,1.001168,1.084594,2.059819e-13,3.620518e-09,,,,66.887258,1.24357e+16,1.19714,,1.218699,0.913815,0.006098,0.352803,0.571339,,,,,,,5.055255,0.012186,1.000613,4.898779,,,2.284919,0.067508,"False","False",3,1.19714,"p-type",0.018,245.9,245.9,1,1,25,1,"Generalized",540,0.352146,0.285085,2.2,0,1000,-0.5178120000000001,1.66e-30,"Sinton","OFF","Center Point",3000000000000000,30,2000000000000000,4000000000000000,"OFF","Dark Rsh (Cell only)",0.4,"False","RTD (Internal)",2,10,-0.05,1,0.01,"A",0,"16-131484","True",0,0,"Hunt",,"08/17/23 16:24:39","MultiFlash v1.49","Default.mfi",,,,"False",,0.203608
43,"Sandra","210BS_760Z6_757PT_CFAL_FA_SFTB_83UM","MZ2210_MP_1107","08/17/23 16:25:54",9.889386999999999,0.666726,9.395484,0.569369,5.349502,81.13276999999999,21.754787,38.460792,0.001445,0.040217,0.666726,0.038209,0.569369,0.021755,21.754787,9457.508771000001,0.355259,9.395484,0.569369,81.13276999999999,5.349502,21.754787,0.001445,0.038209,0.569369,0.021755,21.754787,0.355259,0.123832,24.601118,14.599834,0.038261,0.582364,0.022282,83.098337,22.28183,1.013645,1.118001,2.08269e-13,5.099976e-09,,,,60.75719,1.245085e+16,1.183309,,1.216528,0.914934,0.006278,0.447745,0.569369,,,,,,,4.719172,0.010331,1.000894,5.028416,,,2.327953,0.153264,"False","False",3,1.183309,"p-type",0.018,245.9,245.9,1,1,25,1,"Generalized",540,0.355322,0.285085,2.2,0,1000,-0.447094,1.66e-30,"Sinton","OFF","Center Point",3000000000000000,30,2000000000000000,4000000000000000,"OFF","Dark Rsh (Cell only)",0.4,"False","RTD (Internal)",2,10,-0.05,1,0.01,"A",0,"16-131484","True",0,0,"Hunt",,"08/17/23 16:25:54","MultiFlash v1.49","Default.mfi",,,,"False",,0.203608
44,"Sandra","210BS_760Z6_757PT_CFAL_FA_SFTB_83UM","MZ2210_MP_1108","08/17/23 16:27:09",9.881283,0.666917,9.399808,0.570322,5.360913,81.349238,21.801191,154.511687,0.001493,0.040184,0.666917,0.038226,0.570322,0.021801,21.801191,37994.423777,0.367225,9.399808,0.570322,81.349238,5.360913,21.801191,0.001493,0.038226,0.570322,0.021801,21.801191,0.367225,0.147757,24.565161,15.441883,0.038297,0.5835,0.022346,83.383382,22.346332,1.004613,1.086874,2.059192e-13,4.39741e-09,,,,65.246253,1.260717e+16,1.190193,,1.227399,0.9131860000000001,0.006016,0.536062,0.570322,,,,,,,4.923644,0.010268,1.00051,4.88995,,,2.403913,0.038274,"False","False",3,1.190193,"p-type",0.018,245.9,245.9,1,1,25,1,"Generalized",540,0.369837,0.285085,2.2,0,1000,-0.400411,1.66e-30,"Sinton","OFF","Center Point",3000000000000000,30,2000000000000000,4000000000000000,"OFF","Dark Rsh (Cell only)",0.4,"False","RTD (Internal)",2,10,-0.05,1,0.01,"A",0,"16-131484","True",0,0,"Hunt",,"08/17/23 16:27:09","MultiFlash v1.49","Default.mfi",,,,"False",,0.203608
45,"Sandra","210BS_760Z6_757PT_CFAL_FA_SFTB_83UM","MZ2210_MP_1109","08/17/23 16:28:36",9.865943,0.666305,9.393689999999999,0.570941,5.363242,81.58601299999999,21.810663,102.57967,0.001403,0.040122,0.666305,0.038201,0.570941,0.021811,21.810663,25224.340886,0.345033,9.393689999999999,0.570941,81.58601299999999,5.363242,21.810663,0.001403,0.038201,0.570941,0.021811,21.810663,0.345033,0.128434,24.565161,14.281817,0.038241,0.583727,0.022322,83.499365,22.322166,0.995586,1.076457,2.108185e-13,3.481844e-09,,,,66.38055199999999,1.252889e+16,1.213353,,1.221754,0.913162,0.00586,0.462928,0.570941,,,,,,,4.908703,0.010044,1.001006,4.799291,,,2.258189,0.057717,"False","False",3,1.213353,"p-type",0.018,245.9,245.9,1,1,25,1,"Generalized",540,0.355261,0.285085,2.2,0,1000,-0.653136,1.66e-30,"Sinton","OFF","Center Point",3000000000000000,30,2000000000000000,4000000000000000,"OFF","Dark Rsh (Cell only)",0.4,"False","RTD (Internal)",2,10,-0.05,1,0.01,"A",0,"16-131484","True",0,0,"Hunt",,"08/17/23 16:28:36","MultiFlash v1.49","Default.mfi",,,,"False",,0.203608
46,"Sandra","210BS_760Z6_757PT_CFAL_FA_SFTB_83UM","MZ2210_MP_1110","08/17/23 16:30:01",9.849049000000001,0.666299,9.379562,0.571047,5.356169,81.61892,21.781899,162.937011,0.001411,0.040053,0.666299,0.038144,0.571047,0.021782,21.781899,40066.210967,0.347027,9.379562,0.571047,81.61892,5.356169,21.781899,0.001411,0.038144,0.571047,0.021782,21.781899,0.347027,0.120302,24.358418,15.608893,0.038196,0.583699,0.022295,83.540643,22.294755,0.995659,1.07181,2.109715e-13,3.333953e-09,,,,67.751677,1.227242e+16,1.210134,,1.212935,0.912066,0.005746,0.441579,0.571047,,,,,,,5.041303,0.010976,1.000775,4.83829,,,2.262394,0.036409,"False","False",3,1.210134,"p-type",0.018,245.9,245.9,1,1,25,1,"Generalized",540,0.344274,0.285085,2.2,0,1000,-0.42546,1.66e-30,"Sinton","OFF","Center Point",3000000000000000,30,2000000000000000,4000000000000000,"OFF","Dark Rsh (Cell only)",0.4,"False","RTD (Internal)",2,10,-0.05,1,0.01,"A",0,"16-131484","True",0,0,"Hunt",,"08/17/23 16:30:01","MultiFlash v1.49","Default.mfi",,,,"False",,0.203608
47,"Sandra","210BS_760Z6_757PT_CFAL_FA_SFTB_83UM","MZ2210_MP_1111","08/17/23 16:36:04",9.856157,0.665643,9.371814000000001,0.570604,5.347597,81.509747,21.747038,39.345213,0.001314,0.040082,0.665643,0.038112,0.570604,0.021747,21.747038,9674.987931,0.323151,9.371814000000001,0.570604,81.509747,5.347597,21.747038,0.001314,0.038112,0.570604,0.021747,21.747038,0.323151,0.091838,24.533699,14.721842,0.038144,0.582654,0.022225,83.299408,22.224525,1.004209,1.098475,2.154565e-13,4.027118e-09,,,,62.652152,1.230745e+16,1.193603,,1.227673,0.914508,0.006053,0.330391,0.570604,,,,,,,4.769136,0.010411,1.001212,4.944937,,,2.112535,0.150318,"False","False",3,1.193603,"p-type",0.018,245.9,245.9,1,1,25,1,"Generalized",540,0.332384,0.285085,2.2,0,1000,-0.650317,1.66e-30,"Sinton","OFF","Center Point",3000000000000000,30,2000000000000000,4000000000000000,"OFF","Dark Rsh (Cell only)",0.4,"False","RTD (Internal)",2,10,-0.05,1,0.01,"A",0,"16-131484","True",0,0,"Hunt",,"08/17/23 16:36:04","MultiFlash v1.49","Default.mfi",,,,"False",,0.203608
48,"Sandra","210BS_760Z6_757PT_CFAL_FA_SFTB_83UM","MZ2210_MP_1112","08/17/23 16:37:27",9.883138000000001,0.665432,9.393867,0.5661580000000001,5.318413,80.869219,21.628356,185.357213,0.001621,0.040192,0.665432,0.038202,0.5661580000000001,0.021628,21.628356,45579.338733,0.398701,9.393867,0.5661580000000001,80.869219,5.318413,21.628356,0.001621,0.038202,0.5661580000000001,0.021628,21.628356,0.398701,0.182904,24.434821,14.921854,0.038265,0.580637,0.022218,83.07413200000001,22.218057,1.018996,1.114494,2.211499e-13,5.548973e-09,,,,57.63294,1.249046e+16,1.199336,,1.22756,0.914455,0.005936,0.664834,0.5661580000000001,,,,,,,4.429997,0.009096,1.000782,4.978126,,,2.619788,0.031737,"False","False",3,1.199336,"p-type",0.018,245.9,245.9,1,1,25,1,"Generalized",540,0.397988,0.285085,2.2,0,1000,-0.280867,1.66e-30,"Sinton","OFF","Center Point",3000000000000000,30,2000000000000000,4000000000000000,"OFF","Dark Rsh (Cell only)",0.4,"False","RTD (Internal)",2,10,-0.05,1,0.01,"A",0,"16-131484","True",0,0,"Hunt",,"08/17/23 16:37:27","MultiFlash v1.49","Default.mfi",,,,"False",,0.203608
49,"Sandra","210BS_760Z6_757PT_CFAL_FA_SFTB_83UM","MZ2210_MP_1113","08/17/23 16:39:01",9.902222,0.6662670000000001,9.403577,0.5685210000000001,5.346133,81.032398,21.741086,57.431581,0.001483,0.040269,0.6662670000000001,0.038241,0.5685210000000001,0.021741,21.741086,14122.425864,0.364771,9.403577,0.5685210000000001,81.032398,5.346133,21.741086,0.001483,0.038241,0.5685210000000001,0.021741,21.741086,0.364771,0.152955,24.565161,14.640837,0.038312,0.581605,0.022283,83.050847,22.282639,1.019267,1.121155,2.110807e-13,5.80898e-09,,,,59.222592,1.242638e+16,1.188064,,1.220176,0.912215,0.006393,0.558859,0.5685210000000001,,,,,,,4.64269,0.009394,1.000138,5.068248,,,2.394582,0.102421,"False","False",3,1.188064,"p-type",0.018,245.9,245.9,1,1,25,1,"Generalized",540,0.363064,0.285085,2.2,0,1000,-0.077988,1.66e-30,"Sinton","OFF","Center Point",3000000000000000,30,2000000000000000,4000000000000000,"OFF","Dark Rsh (Cell only)",0.4,"False","RTD (Internal)",2,10,-0.05,1,0.01,"A",0,"16-131484","True",0,0,"Hunt",,"08/17/23 16:39:01","MultiFlash v1.49","Default.mfi",,,,"False",,0.203608
50,"Sandra","210BS_760Z6_757PT_CFAL_FA_SFTB_83UM","MZ2210_MP_1114","08/17/23 16:40:24",9.903489,0.66666,9.412458000000001,0.567686,5.343318,80.931687,21.729637,125.386032,0.001605,0.040274,0.66666,0.038278,0.567686,0.02173,21.729637,30832.425258,0.394636,9.412458000000001,0.567686,80.931687,5.343318,21.729637,0.001605,0.038278,0.567686,0.02173,21.729637,0.394636,0.181654,24.682022,15.069861,0.038347,0.581925,0.022315,83.112365,22.315135,1.017967,1.112922,2.085385e-13,5.670185e-09,,,,60.352123,1.2553e+16,1.184873,,1.217653,0.913103,0.006591,0.666286,0.567686,,,,,,,4.653837,0.0095,1.000529,4.984597,,,2.592241,0.046933,"False","False",3,1.184873,"p-type",0.018,245.9,245.9,1,1,25,1,"Generalized",540,0.397012,0.285085,2.2,0,1000,-0.173848,1.66e-30,"Sinton","OFF","Center Point",3000000000000000,30,2000000000000000,4000000000000000,"OFF","Dark Rsh (Cell only)",0.4,"False","RTD (Internal)",2,10,-0.05,1,0.01,"A",0,"16-131484","True",0,0,"Hunt",,"08/17/23 16:40:24","MultiFlash v1.49","Default.mfi",,,,"False",,0.203608
51,"Sandra","210BS_760Z6_757PT_CFAL_FA_SFTB_83UM","MZ2210_MP_1115","08/17/23 16:42:01",9.884232000000001,0.666569,9.394515999999999,0.5669459999999999,5.326186,80.84032500000001,21.659967,141.56407,0.001692,0.040196,0.666569,0.038205,0.5669459999999999,0.02166,21.659967,34810.60474,0.416095,9.394515999999999,0.5669459999999999,80.84032500000001,5.326186,21.659967,0.001692,0.038205,0.5669459999999999,0.02166,21.659967,0.416095,0.191915,24.614602,15.415881,0.038269,0.582066,0.022275,83.13609,22.275083,1.015421,1.111748,2.085258e-13,5.550102e-09,,,,60.640292,1.25893e+16,1.193574,,1.22731,0.9127189999999999,0.006196,0.701156,0.5669459999999999,,,,,,,4.649869,0.009998999999999999,1.000911,4.96628,,,2.731972,0.041654,"False","False",3,1.193574,"p-type",0.018,245.9,245.9,1,1,25,1,"Generalized",540,0.419222,0.285085,2.2,0,1000,-0.406607,1.66e-30,"Sinton","OFF","Center Point",3000000000000000,30,2000000000000000,4000000000000000,"OFF","Dark Rsh (Cell only)",0.4,"False","RTD (Internal)",2,10,-0.05,1,0.01,"A",0,"16-131484","True",0,0,"Hunt",,"08/17/23 16:42:01","MultiFlash v1.49","Default.mfi",,,,"False",,0.203608
52,"Sandra","210BS_760Z6_757PT_CFAL_FA_SFTB_83UM","MZ2210_MP_1116","08/17/23 16:43:22",9.900289000000001,0.667153,9.397425,0.567964,5.337395,80.808291,21.705553,76.280553,0.001652,0.040261,0.667153,0.038216,0.567964,0.021706,21.705553,18757.388105,0.406302,9.397425,0.567964,80.808291,5.337395,21.705553,0.001652,0.038216,0.567964,0.021706,21.705553,0.406302,0.174357,24.63258,15.424881,0.0383,0.582423,0.022307,83.047316,22.306967,1.019144,1.126294,2.027931e-13,5.980906e-09,,,,60.730534,1.249079e+16,1.180676,,1.211173,0.910166,0.0066,0.618348,0.567964,,,,,,,4.804917,0.010338,1.000051,5.116688,,,2.660559,0.077263,"False","False",3,1.180676,"p-type",0.018,245.9,245.9,1,1,25,1,"Generalized",540,0.40419,0.285085,2.2,0,1000,0.026216,1.66e-30,"Sinton","OFF","Center Point",3000000000000000,30,2000000000000000,4000000000000000,"OFF","Dark Rsh (Cell only)",0.4,"False","RTD (Internal)",2,10,-0.05,1,0.01,"A",0,"16-131484","True",0,0,"Hunt",,"08/17/23 16:43:22","MultiFlash v1.49","Default.mfi",,,,"False",,0.203608
53,"Sandra","210BS_760Z6_757PT_CFAL_FA_SFTB_83UM","MZ2210_MP_1117","08/17/23 16:44:40",9.854803,0.665842,9.378259999999999,0.5703,5.348425,81.509237,21.750407,132.171514,0.001478,0.040076,0.665842,0.038139,0.5703,0.02175,21.750407,32500.975302,0.363425,9.378259999999999,0.5703,81.509237,5.348425,21.750407,0.001478,0.038139,0.5703,0.02175,21.750407,0.363425,0.148783,24.628086,14.666839,0.038219,0.58318,0.022288,83.525718,22.288496,0.999652,1.069803,2.15715e-13,3.355955e-09,,,,65.07417100000001,1.263736e+16,1.195658,,1.226523,0.912886,0.006226,0.547358,0.5703,,,,,,,4.87454,0.010091,0.999857,4.866805,,,2.372436,0.044848,"False","False",3,1.195658,"p-type",0.018,245.9,245.9,1,1,25,1,"Generalized",540,0.367177,0.285085,2.2,0,1000,0.12189,1.66e-30,"Sinton","OFF","Center Point",3000000000000000,30,2000000000000000,4000000000000000,"OFF","Dark Rsh (Cell only)",0.4,"False","RTD (Internal)",2,10,-0.05,1,0.01,"A",0,"16-131484","True",0,0,"Hunt",,"08/17/23 16:44:40","MultiFlash v1.49","Default.mfi",,,,"False",,0.203608
54,"Sandra","210BS_760Z6_757PT_CFAL_FA_SFTB_83UM","MZ2210_MP_1118","08/17/23 16:46:09",9.885191000000001,0.667543,9.400055,0.569998,5.358008,81.196792,21.789379,99.783199,0.001562,0.0402,0.667543,0.038227,0.569998,0.021789,21.789379,24536.688624,0.384024,9.400055,0.569998,81.196792,5.358008,21.789379,0.001562,0.038227,0.569998,0.021789,21.789379,0.384024,0.158334,24.637075,14.829848,0.038286,0.583996,0.022359,83.31876800000001,22.358817,1.007055,1.095965,2.003808e-13,4.620769e-09,,,,65.97190399999999,1.246742e+16,1.172506,,1.222988,0.908166,0.006539,0.565284,0.569998,,,,,,,5.039718,0.010617,1.000723,4.948841,,,2.509965,0.059275,"False","False",3,1.172506,"p-type",0.018,245.9,245.9,1,1,25,1,"Generalized",540,0.383374,0.285085,2.2,0,1000,-0.279336,1.66e-30,"Sinton","OFF","Center Point",3000000000000000,30,2000000000000000,4000000000000000,"OFF","Dark Rsh (Cell only)",0.4,"False","RTD (Internal)",2,10,-0.05,1,0.01,"A",0,"16-131484","True",0,0,"Hunt",,"08/17/23 16:46:09","MultiFlash v1.49","Default.mfi",,,,"False",,0.203608
55,"Sandra","210BS_760Z6_757PT_CFAL_FA_SFTB_83UM","MZ2210_MP_1119","08/17/23 16:47:31",9.882327,0.667231,9.407099000000001,0.570626,5.367936,81.408862,21.829752,178.543395,0.001467,0.040188,0.667231,0.038256,0.570626,0.02183,21.829752,43903.82086,0.360676,9.407099000000001,0.570626,81.408862,5.367936,21.829752,0.001467,0.038256,0.570626,0.02183,21.829752,0.360676,0.146006,24.628086,15.523888,0.038305,0.5839,0.022366,83.40931399999999,22.366173,1.004989,1.08459,2.03722e-13,4.215332e-09,,,,65.406825,1.273199e+16,1.18477,,1.213586,0.915678,0.006458,0.53591,0.570626,,,,,,,4.888274,0.010052,1.00084,4.842117,,,2.358693,0.033123,"False","False",3,1.18477,"p-type",0.018,245.9,245.9,1,1,25,1,"Generalized",540,0.36658,0.285085,2.2,0,1000,-0.638095,1.66e-30,"Sinton","OFF","Center Point",3000000000000000,30,2000000000000000,4000000000000000,"OFF","Dark Rsh (Cell only)",0.4,"False","RTD (Internal)",2,10,-0.05,1,0.01,"A",0,"16-131484","True",0,0,"Hunt",,"08/17/23 16:47:31","MultiFlash v1.49","Default.mfi",,,,"False",,0.203608
56,"Sandra","210BS_760Z6_757PT_CFAL_FA_SFTB_83UM","MZ2210_MP_1120","08/17/23 16:48:57",9.874269999999999,0.666882,9.388441,0.5690770000000001,5.342747,81.13548400000001,21.727314,50.921242,0.001652,0.040156,0.666882,0.03818,0.5690770000000001,0.021727,21.727314,12521.533377,0.406168,9.388441,0.5690770000000001,81.13548400000001,5.342747,21.727314,0.001652,0.03818,0.5690770000000001,0.021727,21.727314,0.406168,0.169375,24.614602,14.607835,0.038256,0.5836440000000001,0.022328,83.378044,22.32785,1.004724,1.08812,2.070986e-13,3.919282e-09,,,,65.043295,1.259048e+16,1.183092,,1.223248,0.912792,0.006462,0.620076,0.5690770000000001,,,,,,,4.97321,0.011282,1.000455,4.958322,,,2.651323,0.116263,"False","False",3,1.183092,"p-type",0.018,245.9,245.9,1,1,25,1,"Generalized",540,0.407186,0.285085,2.2,0,1000,-0.364763,1.66e-30,"Sinton","OFF","Center Point",3000000000000000,30,2000000000000000,4000000000000000,"OFF","Dark Rsh (Cell only)",0.4,"False","RTD (Internal)",2,10,-0.05,1,0.01,"A",0,"16-131484","True",0,0,"Hunt",,"08/17/23 16:48:57","MultiFlash v1.49","Default.mfi",,,,"False",,0.203608
57,"Sandra","210BS_760Z6_757PT_CFAL_FA_SFTB_83UM","MZ2210_MP_1121","08/17/23 16:50:30",9.828362,0.662308,9.326366,0.560698,5.229271,80.33407,21.265843,98.989564,0.001701,0.039969,0.662308,0.037927,0.560698,0.021266,21.265843,24341.533898,0.418165,9.326366,0.560698,80.33407,5.229271,21.265843,0.001701,0.037927,0.560698,0.021266,21.265843,0.418165,0.211644,24.650559,15.094863,0.037886,0.577361,0.021874,82.630623,21.873781,1.019783,1.177031,2.296648e-13,1.011237e-08,,,,46.133857,1.260965e+16,1.237042,,1.228482,0.914093,0.006154,0.773362,0.560698,,,,,,,3.640194,0.007234,1.003907,5.135281,,,2.749085,0.059261,"False","False",3,1.237042,"p-type",0.018,245.9,245.9,1,1,25,1,"Generalized",540,0.431801,0.285085,2.2,0,1000,-1.596081,1.66e-30,"Sinton","OFF","Center Point",3000000000000000,30,2000000000000000,4000000000000000,"OFF","Dark Rsh (Cell only)",0.4,"False","RTD (Internal)",2,10,-0.05,1,0.01,"A",0,"16-131484","True",0,0,"Hunt",,"08/17/23 16:50:30","MultiFlash v1.49","Default.mfi",,,,"False",,0.203608
58,"Sandra","210BS_760Z6_757PT_CFAL_FA_SFTB_83UM","MZ2210_MP_1122","08/17/23 16:51:51",9.877997000000001,0.667618,9.381693,0.570148,5.348949,81.109506,21.752538,44.102927,0.001556,0.040171,0.667618,0.038152,0.570148,0.021753,21.752538,10844.909664,0.382634,9.381693,0.570148,81.109506,5.348949,21.752538,0.001556,0.038152,0.570148,0.021753,21.752538,0.382634,0.131621,24.668538,15.383879,0.038214,0.584035,0.022318,83.219643,22.31845,1.008322,1.11074,1.986163e-13,4.772192e-09,,,,67.095505,1.202061e+16,1.179206,,1.220747,0.914097,0.006517,0.477447,0.570148,,,,,,,5.23801,0.012494,1.000806,5.062513,,,2.495699,0.134224,"False","False",3,1.179206,"p-type",0.018,245.9,245.9,1,1,25,1,"Generalized",540,0.382832,0.285085,2.2,0,1000,-0.469892,1.66e-30,"Sinton","OFF","Center Point",3000000000000000,30,2000000000000000,4000000000000000,"OFF","Dark Rsh (Cell only)",0.4,"False","RTD (Internal)",2,10,-0.05,1,0.01,"A",0,"16-131484","True",0,0,"Hunt",,"08/17/23 16:51:51","MultiFlash v1.49","Default.mfi",,,,"False",,0.203608
59,"Sandra","210BS_760Z6_757PT_CFAL_FA_SFTB_83UM","MZ2210_MP_1123","08/17/23 16:53:07",9.861554,0.667968,9.379299,0.570138,5.347493,81.18001700000001,21.746617,89.416028,0.001389,0.040104,0.667968,0.038143,0.570138,0.021747,21.746617,21987.401227,0.341522,9.379299,0.570138,81.18001700000001,5.347493,21.746617,0.001389,0.038143,0.570138,0.021747,21.746617,0.341522,0.138775,24.64157,14.302818,0.03809,0.584189,0.022252,83.066215,22.251894,1.008014,1.136051,1.883029e-13,6.682121e-09,,,,61.737798,1.265429e+16,1.165399,,1.220625,0.91591,0.006362,0.510676,0.570138,,,,,,,4.684135,0.009181999999999999,1.003539,4.925304,,,2.236599,0.066135,"False","False",3,1.165399,"p-type",0.018,245.9,245.9,1,1,25,1,"Generalized",540,0.352922,0.285085,2.2,0,1000,-1.650044,1.66e-30,"Sinton","OFF","Center Point",3000000000000000,30,2000000000000000,4000000000000000,"OFF","Dark Rsh (Cell only)",0.4,"False","RTD (Internal)",2,10,-0.05,1,0.01,"A",0,"16-131484","True",0,0,"Hunt",,"08/17/23 16:53:07","MultiFlash v1.49","Default.mfi",,,,"False",,0.203608
60,"Sandra","210BS_760Z6_757PT_CFAL_FA_SFTB_83UM","MZ2210_MP_1124","08/17/23 16:54:31",9.874869,0.667411,9.395365,0.571284,5.367418,81.44049800000001,21.827645,77.961071,0.001326,0.040158,0.667411,0.038208,0.571284,0.021828,21.827645,19170.627373,0.326057,9.395365,0.571284,81.44049800000001,5.367418,21.827645,0.001326,0.038208,0.571284,0.021828,21.827645,0.326057,0.136759,24.646064,14.998857,0.038212,0.583894,0.022312,83.247478,22.311951,1.00884,1.105079,2.004463e-13,4.799343e-09,,,,62.733288,1.281543e+16,1.185356,,1.218405,0.913476,0.00644,0.503926,0.571284,,,,,,,4.730418,0.008626,1.001716,4.888443,,,2.132755,0.075825,"False","False",3,1.185356,"p-type",0.018,245.9,245.9,1,1,25,1,"Generalized",540,0.334371,0.285085,2.2,0,1000,-0.945037,1.66e-30,"Sinton","OFF","Center Point",3000000000000000,30,2000000000000000,4000000000000000,"OFF","Dark Rsh (Cell only)",0.4,"False","RTD (Internal)",2,10,-0.05,1,0.01,"A",0,"16-131484","True",0,0,"Hunt",,"08/17/23 16:54:31","MultiFlash v1.49","Default.mfi",,,,"False",,0.203608
61,"Sandra","210BS_760Z6_757PT_CFAL_FA_SFTB_83UM","MZ2210_MP_1125","08/17/23 16:56:31",9.917795,0.667835,9.445849000000001,0.570743,5.391155,81.394976,21.924176,120.054905,0.001632,0.040333,0.667835,0.038413,0.570743,0.021924,21.924176,29521.501043,0.401227,9.445849000000001,0.570743,81.394976,5.391155,21.924176,0.001632,0.038413,0.570743,0.021924,21.924176,0.401227,0.13953,24.605613,14.849849,0.038477,0.585433,0.022525,83.62711299999999,22.525415,0.990654,1.064855,2.010684e-13,2.907578e-09,,,,71.19994800000001,1.258379e+16,1.176485,,1.220816,0.912334,0.006709,0.508163,0.570743,,,,,,,5.287252,0.013112,1.000286,4.795658,,,2.628573,0.049229,"False","False",3,1.176485,"p-type",0.018,245.9,245.9,1,1,25,1,"Generalized",540,0.401754,0.285085,2.2,0,1000,-0.031664,1.66e-30,"Sinton","OFF","Center Point",3000000000000000,30,2000000000000000,4000000000000000,"OFF","Dark Rsh (Cell only)",0.4,"False","RTD (Internal)",2,10,-0.05,1,0.01,"A",0,"16-131484","True",0,0,"Hunt",,"08/17/23 16:56:31","MultiFlash v1.49","Default.mfi",,,,"False",,0.203608
62,"Sandra","210BS_760Z6_757PT_CFAL_FA_SFTB_83UM","MZ2210_MP_1126","08/17/23 16:58:00",9.91831,0.669693,9.440301,0.572734,5.406779,81.40020800000001,21.987716,103.673339,0.001615,0.040335,0.669693,0.038391,0.572734,0.021988,21.987716,25493.273955,0.397057,9.440301,0.572734,81.40020800000001,5.406779,21.987716,0.001615,0.038391,0.572734,0.021988,21.987716,0.397057,0.143417,24.708991,15.120865,0.038468,0.5870379999999999,0.022582,83.601601,22.582353,0.991158,1.070681,1.862633e-13,3.141091e-09,,,,74.920185,1.268572e+16,1.15054,,1.214641,0.914841,0.00696,0.509381,0.572734,,,,,,,5.627682,0.01321,1.000168,4.851868,,,2.593065,0.057182,"False","False",3,1.15054,"p-type",0.018,245.9,245.9,1,1,25,1,"Generalized",540,0.397965,0.285085,2.2,0,1000,-0.12388,1.66e-30,"Sinton","OFF","Center Point",3000000000000000,30,2000000000000000,4000000000000000,"OFF","Dark Rsh (Cell only)",0.4,"False","RTD (Internal)",2,10,-0.05,1,0.01,"A",0,"16-131484","True",0,0,"Hunt",,"08/17/23 16:58:00","MultiFlash v1.49","Default.mfi",,,,"False",,0.203608
63,"Sandra","210BS_760Z6_757PT_CFAL_FA_SFTB_83UM","MZ2210_MP_1127","08/17/23 16:59:42",9.880969,0.667129,9.395711,0.5680730000000001,5.337449,80.970005,21.705771,145.5605,0.001688,0.040183,0.667129,0.038209,0.5680730000000001,0.021706,21.705771,35793.326896,0.41507,9.395711,0.5680730000000001,80.970005,5.337449,21.705771,0.001688,0.038209,0.5680730000000001,0.021706,21.705771,0.41507,0.176305,24.655054,14.325819,0.038241,0.583647,0.022319,83.25783199999999,22.319073,1.000095,1.109603,1.993717e-13,5.635385e-09,,,,61.70944,1.299344e+16,1.174741,,1.229425,0.913199,0.006354,0.648555,0.5680730000000001,,,,,,,4.701024,0.01082,1.001711,4.935319,,,2.717977,0.040599,"False","False",3,1.174741,"p-type",0.018,245.9,245.9,1,1,25,1,"Generalized",540,0.415379,0.285085,2.2,0,1000,-0.732531,1.66e-30,"Sinton","OFF","Center Point",3000000000000000,30,2000000000000000,4000000000000000,"OFF","Dark Rsh (Cell only)",0.4,"False","RTD (Internal)",2,10,-0.05,1,0.01,"A",0,"16-131484","True",0,0,"Hunt",,"08/17/23 16:59:42","MultiFlash v1.49","Default.mfi",,,,"False",,0.203608
64,"Sandra","210BS_760Z6_757PT_CFAL_FA_SFTB_83UM","MZ2210_MP_1128","08/17/23 17:01:12",9.821063000000001,0.66294,9.328146,0.5641,5.262009,80.819963,21.39898,64.919003,0.001417,0.039939,0.66294,0.037935,0.5641,0.021399,21.39898,15963.582846,0.348407,9.328146,0.5641,80.819963,5.262009,21.39898,0.001417,0.037935,0.5641,0.021399,21.39898,0.348407,0.1256,24.664043,14.33682,0.037869,0.578547,0.021909,82.745234,21.90874,1.005818,1.170074,2.24253e-13,9.336116999999999e-09,,,,47.969996,1.270596e+16,1.240527,,1.22316,0.913916,0.006111,0.452664,0.5641,,,,,,,3.720697,0.007873,1.004189,5.051938,,,2.288765,0.090549,"False","False",3,1.240527,"p-type",0.018,245.9,245.9,1,1,25,1,"Generalized",540,0.358628,0.285085,2.2,0,1000,-2.006227,1.66e-30,"Sinton","OFF","Center Point",3000000000000000,30,2000000000000000,4000000000000000,"OFF","Dark Rsh (Cell only)",0.4,"False","RTD (Internal)",2,10,-0.05,1,0.01,"A",0,"16-131484","True",0,0,"Hunt",,"08/17/23 17:01:12","MultiFlash v1.49","Default.mfi",,,,"False",,0.203608
65,"Sandra","210BS_760Z6_757PT_CFAL_FA_SFTB_83UM","MZ2210_MP_1129","08/17/23 17:02:49",9.948074,0.670419,9.466138000000001,0.573995,5.433514,81.469556,22.096436,75.78762399999999,0.001564,0.040456,0.670419,0.038496,0.573995,0.022096,22.096436,18636.176647,0.384491,9.466138000000001,0.573995,81.469556,5.433514,22.096436,0.001564,0.038496,0.573995,0.022096,22.096436,0.384491,0.151345,24.700001,14.355821,0.038575,0.587813,0.022675,83.603306,22.675158,0.988001,1.075273,1.811207e-13,3.027615e-09,,,,81.26158,1.198442e+16,1.131693,,1.214258,0.914672,0.006977,0.561445,0.573995,,,,,,,6.142382,0.013811,1.0002,4.870766,,,2.51495,0.078096,"False","False",3,1.131693,"p-type",0.018,245.9,245.9,1,1,25,1,"Generalized",540,0.384918,0.285085,2.2,0,1000,-0.086822,1.66e-30,"Sinton","OFF","Center Point",3000000000000000,30,2000000000000000,4000000000000000,"OFF","Dark Rsh (Cell only)",0.4,"False","RTD (Internal)",2,10,-0.05,1,0.01,"A",0,"16-131484","True",0,0,"Hunt",,"08/17/23 17:02:49","MultiFlash v1.49","Default.mfi",,,,"False",,0.203608
66,"Sandra","210BS_760Z6_757PT_CFAL_FA_SFTB_83UM","MZ2210_MP_1130","08/17/23 17:03:57",9.950849,0.670621,9.462809999999999,0.573734,5.429138,81.356801,22.078641,37.70557,0.001558,0.040467,0.670621,0.038482,0.573734,0.022079,22.078641,9271.799658,0.383134,9.462809999999999,0.573734,81.356801,5.429138,22.078641,0.001558,0.038482,0.573734,0.022079,22.078641,0.383134,0.131089,24.659549,14.313819,0.038566,0.587443,0.022655,83.48177200000001,22.655316,0.9946700000000001,1.086157,1.803815e-13,3.302984e-09,,,,71.967595,1.322638e+16,1.150802,,1.222167,0.91312,0.00685,0.487021,0.573734,,,,,,,5.506595,0.013397,1.000406,4.924945,,,2.505151,0.156843,"False","False",3,1.150802,"p-type",0.018,245.9,245.9,1,1,25,1,"Generalized",540,0.385982,0.285085,2.2,0,1000,-0.250925,1.66e-30,"Sinton","OFF","Center Point",3000000000000000,30,2000000000000000,4000000000000000,"OFF","Dark Rsh (Cell only)",0.4,"False","RTD (Internal)",2,10,-0.05,1,0.01,"A",0,"16-131484","True",0,0,"Hunt",,"08/17/23 17:03:57","MultiFlash v1.49","Default.mfi",,,,"False",,0.203608
