Repository: dintalframe/MLPROJECT

File: FCT450csv/MultiFlash_Database WW34 - 2017.csv (part 2 of 9)
_(W/cm2),Cell_EffLoad_(percent),RsLoad_(ohm-cm2),Rs_Modulation_(ohm-cm2),Measured_Temperature_(C),Total_Test_Time_(s),pJmp_(A/cm2),pVmp_(V/cell),pPmp_(W/cm2),pFF_(percent),pEfficiency_(percent),n_at_1_sun,n_at_ 1/10_suns,Jo1_(A/cm2),Jo2_(A/cm2),Jo_(fA/cm2),Est_Bulk_Lifetime_(us),BRR_(Hz),Lifetime_at_Vmp_(us),Doping_(cm-3),Measured_Resistivity_(Ohm-cm),Lifetime_Fit_R2,Max_Intensity_(suns),Intensity_@_flash_cutoff_(suns),V_at_Isc_(V),dV/dt,V_Pad_0_(V),V_Pad_1_(V),V_Pad_2_(V),V_Pad_3_(V),V_Pad_4_(V),Pm/Pe,Resistivity_(ohm-cm),Sample_Type,Thickness_(cm),Cell_Area_(cm2),Total_Area_(cm2),Number_of_Cells_per_String,Number_of_Strings,Temperature_(C),Intensity_(suns),Analysis_Type,Nominal_Load_Voltage_(mV/cell),Rs_Modulation_Target_(ohm-cm2),Reference_Constant_(V/sun),Voltage_Temperature_Coefficient_(mV/C),Temperature_Offset_(C),Power_per_Sun_(W/m2),Conductivity_Modulation_(ohm-cm2/V),Auger_Coefficient,Auger_Method,Band_Gap_Narrowing,Fit_Method,Carrier_Density_Center_Point_(cm-3),Percent_Fit,Lower_Bound_(cm-3),Upper_Bound_(cm-3),Rsh_Lifetime_Correction,Rsh_Measurement_Method,SunsVoc_Rsh_Voltage_(V),Do_Dark_Break_Measurement,Temperature_Measurement_Method,Number_of_dRsh_Points,dRsh_Output_Vlimit_(V),Current_Transfer,Voltage_Transfer,Temperature_Transfer,Final_Bin,Bin_Index,Tester_ID,Do_Doping_Measurement,Doping_Sample_Time_(us),Doping_Measurement_Length_(us),Measurement_Type,Comments,Calibration,dBreak_(V),dBreak_(A),Dark_Break_Interpolated,Measurement_Date-Time_String,Software Version
39,"Yang","Encapsulated_DOEproject","1080-3-JT-1033","08/21/17 15:23:42",8.807798,0.64644,8.268622000000001,0.503246,4.161154,73.083332,16.668618,245.203783,0.007679,0.035282,0.64644,0.033122,0.503246,0.016669,16.668618,61212.672471,1.917094,8.268622000000001,0.503246,73.083332,4.161154,16.668618,0.007679,0.033122,0.503246,0.016669,16.668618,1.917094,1.962362,24.840524,28.016603,0.033562,0.560358,0.018807,82.458061,18.806777,1.142273,1.102998,4.997622e-13,7.352063e-09,,,,91.93749,7455957000000000,1.939522,,1.218556,0.91456,-0.000342,6.361712,0.503246,,,,,,3,"p-type",0.021,249.64,249.64,1,1,25,1,"Generalized",500,2.04423,0.246373,2.2,0,1000,-0.031538,1.66e-30,"Sinton","OFF","Center Point",3000000000000000,30,2000000000000000,4000000000000000,"OFF","Dark Rsh (Cell only)",0.4,"True","RTD (Internal)",2,10,-0.05,1,0.01,"A",0,"16-131484","True",0,0,"Full IV","good cell","False",-2,-0.009032,"True","08/21/17 15:23:42","MultiFlash v1.27"
40,"Yang","Encapsulated_DOEproject","1080-3-JT-1034","08/21/17 15:25:21",8.844882,0.646149,8.383051,0.498716,4.18076,73.152743,16.747155,483.839819,0.007516,0.035431,0.646149,0.033581,0.498716,0.016747,16.747155,120785.772503,1.876358,8.383051,0.498716,73.152743,4.18076,16.747155,0.007516,0.033581,0.498716,0.016747,16.747155,1.876358,1.800364,24.797468,27.982601,0.033671,0.560428,0.01887,82.425228,18.869943,1.125729,1.119965,5.024122e-13,7.823411e-09,,,,88.579973,8106815000000000,1.791568,,1.216307,0.914805,-0.000652,5.727624,0.498716,,,,,,3,"p-type",0.021,249.64,249.64,1,1,25,1,"Generalized",500,1.886511,0.246373,2.2,0,1000,1.354411,1.66e-30,"Sinton","OFF","Center Point",3000000000000000,30,2000000000000000,4000000000000000,"OFF","Dark Rsh (Cell only)",0.4,"True","RTD (Internal)",2,10,-0.05,1,0.01,"A",0,"16-131484","True",0,0,"Full IV","good cell","False",-2,-0.005511,"False","08/21/17 15:25:21","MultiFlash v1.27"
41,"Yang","Encapsulated_DOEproject","1080-6-JT-1035","08/21/17 15:27:45",8.781931999999999,0.645668,8.232163,0.505672,4.162772,73.414806,16.675101,689.152776,0.00736,0.035178,0.645668,0.032976,0.505672,0.016675,16.675101,172040.099024,1.837408,8.232163,0.505672,73.414806,4.162772,16.675101,0.00736,0.032976,0.505672,0.016675,16.675101,1.837408,1.79671,24.8339,27.706585,0.033462,0.559274,0.018715,82.39378499999999,18.714545,1.17802,1.106666,5.268961e-13,6.72569e-09,,,,88.554717,6783281000000000,2.121952,,1.230358,0.917731,-0.0009970000000000001,5.634136,0.505672,,,,,,3,"p-type",0.021,249.64,249.64,1,1,25,1,"Generalized",500,1.848671,0.246373,2.2,0,1000,1.433628,1.66e-30,"Sinton","OFF","Center Point",3000000000000000,30,2000000000000000,4000000000000000,"OFF","Dark Rsh (Cell only)",0.4,"True","RTD (Internal)",2,10,-0.05,1,0.01,"A",0,"16-131484","True",0,0,"Full IV","good cell","False",-2,-0.002448,"False","08/21/17 15:27:45","MultiFlash v1.27"
42,"Yang","Encapsulated_DOEproject","1080-6-JT-1036","08/21/17 15:30:19",8.821081,0.644475,8.265423,0.504096,4.16657,73.29107500000001,16.690315,348.034833,0.007374,0.035335,0.644475,0.033109,0.504096,0.01669,16.690315,86883.41574700001,1.840816,8.265423,0.504096,73.29107500000001,4.16657,16.690315,0.007374,0.033109,0.504096,0.01669,16.690315,1.840816,1.789659,24.812372,28.000601,0.033611,0.5579,0.018752,82.34292600000001,18.75166,1.185301,1.102467,5.509909e-13,7.536164e-09,,,,83.59063500000001,7345827000000000,1.967124,,1.228788,0.917341,-0.0007069999999999999,5.861908,0.504096,,,,,,3,"p-type",0.021,249.64,249.64,1,1,25,1,"Generalized",500,1.859473,0.246373,2.2,0,1000,1.433564,1.66e-30,"Sinton","OFF","Center Point",3000000000000000,30,2000000000000000,4000000000000000,"OFF","Dark Rsh (Cell only)",0.4,"True","RTD (Internal)",2,10,-0.05,1,0.01,"A",0,"16-131484","True",0,0,"Full IV","good cell","False",-2,-0.006419,"False","08/21/17 15:30:19","MultiFlash v1.27"
43,"Yang","Encapsulated_DOEproject","1080-5-JT-1037","08/21/17 15:31:36",8.771894,0.646006,8.22278,0.506223,4.162562,73.45658400000001,16.67426,382.572591,0.007332,0.035138,0.646006,0.032939,0.506223,0.016674,16.67426,95505.42168100001,1.830236,8.22278,0.506223,73.45658400000001,4.162562,16.67426,0.007332,0.032939,0.506223,0.016674,16.67426,1.830236,1.764962,24.862053,26.906539,0.033431,0.559423,0.018702,82.389173,18.701911,1.154928,1.102848,5.218176e-13,6.658343e-09,,,,89.488257,7749889000000000,1.869659,,1.220061,0.915665,-0.000834,5.677414,0.506223,,,,,,3,"p-type",0.021,249.64,249.64,1,1,25,1,"Generalized",500,1.831953,0.246373,2.2,0,1000,1.553203,1.66e-30,"Sinton","OFF","Center Point",3000000000000000,30,2000000000000000,4000000000000000,"OFF","Dark Rsh (Cell only)",0.4,"True","RTD (Internal)",2,10,-0.05,1,0.01,"A",0,"16-131484","True",0,0,"Full IV","good cell","False",-2,-0.00628,"False","08/21/17 15:31:36","MultiFlash v1.27"
44,"Yang","Encapsulated_DOEproject","1080-6-JT-1038","08/21/17 15:32:49",8.83109,0.647224,8.284388,0.506656,4.197333,73.43528499999999,16.813543,484.220582,0.007579,0.035375,0.647224,0.033185,0.506656,0.016814,16.813543,120880.826199,1.891934,8.284388,0.506656,73.43528499999999,4.197333,16.813543,0.007579,0.033185,0.506656,0.016814,16.813543,1.891934,1.834242,24.8339,27.302562,0.033704,0.562065,0.018944,82.739681,18.943852,1.107927,1.080827,4.92346e-13,4.912045e-09,,,,100.515796,6991331000000000,2.061816,,1.221577,0.917842,-0.000665,5.98028,0.506656,,,,,,3,"p-type",0.021,249.64,249.64,1,1,25,1,"Generalized",500,1.904176,0.246373,2.2,0,1000,1.858176,1.66e-30,"Sinton","OFF","Center Point",3000000000000000,30,2000000000000000,4000000000000000,"OFF","Dark Rsh (Cell only)",0.4,"True","RTD (Internal)",2,10,-0.05,1,0.01,"A",0,"16-131484","True",0,0,"Full IV","good cell","False",-2,-0.004635,"False","08/21/17 15:32:49","MultiFlash v1.27"
45,"Yang","Encapsulated_DOEproject","1080-5-JT-1039","08/21/17 15:34:19",8.756295,0.6461789999999999,8.222783,0.509018,4.185543,73.97393700000001,16.766317,265.876094,0.007142,0.035076,0.6461789999999999,0.032939,0.509018,0.016766,16.766317,66373.308126,1.782964,8.222783,0.509018,73.97393700000001,4.185543,16.766317,0.007142,0.032939,0.509018,0.016766,16.766317,1.782964,1.742867,24.852116,28.107608,0.033399,0.561092,0.01874,82.681842,18.739979,1.129562,1.08508,5.030508e-13,5.650527e-09,,,,96.51978699999999,7912822000000000,1.833147,,1.222134,0.912643,-0.000914,5.502959,0.509018,,,,,,3,"p-type",0.021,249.64,249.64,1,1,25,1,"Generalized",500,1.789389,0.246373,2.2,0,1000,1.28781,1.66e-30,"Sinton","OFF","Center Point",3000000000000000,30,2000000000000000,4000000000000000,"OFF","Dark Rsh (Cell only)",0.4,"True","RTD (Internal)",2,10,-0.05,1,0.01,"A",0,"16-131484","True",0,0,"Full IV","good cell","False",-2,-0.008394,"True","08/21/17 15:34:19","MultiFlash v1.27"
46,"Dana","Encapsulated_DOEproject","2108-0-0-523","08/21/17 15:39:42",8.855047000000001,0.647524,8.192503,0.497396,4.074916,71.06765900000001,16.323171,374.045034,0.009391999999999999,0.035471,0.647524,0.032817,0.497396,0.016323,16.323171,93376.60219600001,2.344533,8.192503,0.497396,71.06765900000001,4.074916,16.323171,0.009391999999999999,0.032817,0.497396,0.016323,16.323171,2.344533,2.290347,24.867021,27.384566,0.03369,0.56276,0.018959,82.54433,18.959189,1.111473,1.120415,4.531423e-13,8.640067e-09,,,,100.147134,9476787000000000,1.545953,,1.210765,0.913483,-7.621169e-05,7.500092,0.497396,,,,,,3,"p-type",0.021,249.64,249.64,1,1,25,1,"Generalized",500,2.368302,0.246373,2.2,0,1000,2.352101,1.66e-30,"Sinton","OFF","Center Point",3000000000000000,30,2000000000000000,4000000000000000,"OFF","Dark Rsh (Cell only)",0.4,"True","RTD (Internal)",2,10,-0.05,1,0.01,"A",0,"16-131484","True",0,0,"Full IV","bare-tabbed","False",-2,-0.005691,"False","08/21/17 15:39:42","MultiFlash v1.27"
47,"Dana","Encapsulated_DOEproject","2108-0-0-522","08/21/17 15:40:30",8.8886,0.6488429999999999,8.281356000000001,0.496926,4.115224,71.35441,16.484635,72.954041,0.009028,0.035606,0.6488429999999999,0.033173,0.496926,0.016485,16.484635,18212.246679,2.253852,8.281356000000001,0.496926,71.35441,4.115224,16.484635,0.009028,0.033173,0.496926,0.016485,16.484635,2.253852,2.217119,24.871989,27.553576,0.033734,0.563758,0.019018,82.31880700000001,19.017682,1.095157,1.156083,4.214781e-13,1.028367e-08,,,,98.87021900000001,9280533000000000,1.576734,,1.218569,0.91246,0.000111,7.03147,0.496926,,,,,,3,"p-type",0.021,249.64,249.64,1,1,25,1,"Generalized",500,2.27288,0.246373,2.2,0,1000,1.674705,1.66e-30,"Sinton","OFF","Center Point",3000000000000000,30,2000000000000000,4000000000000000,"OFF","Dark Rsh (Cell only)",0.4,"True","RTD (Internal)",2,10,-0.05,1,0.01,"A",0,"16-131484","True",0,0,"Full IV","bare-tabbed","False",-2,-0.023526,"True","08/21/17 15:40:30","MultiFlash v1.27"
48,"Dana","Encapsulated_DOEproject","2108-0-0-521","08/21/17 15:41:15",8.84468,0.6430129999999999,8.248526999999999,0.497734,4.105569,72.18909499999999,16.445959,46.611581,0.008246,0.03543,0.6430129999999999,0.033042,0.497734,0.016446,16.445959,11636.114983,2.058616,8.248526999999999,0.497734,72.18909499999999,4.105569,16.445959,0.008246,0.033042,0.497734,0.016446,16.445959,2.058616,2.021154,24.838868,28.048604,0.033582,0.558124,0.018743,82.271039,18.742805,1.100793,1.141488,5.373848e-13,1.004317e-08,,,,80.153901,7264540000000000,1.988028,,1.230586,0.913733,-0.00023,6.501247,0.497734,,,,,,3,"p-type",0.021,249.64,249.64,1,1,25,1,"Generalized",500,2.124768,0.246373,2.2,0,1000,1.508283,1.66e-30,"Sinton","OFF","Center Point",3000000000000000,30,2000000000000000,4000000000000000,"OFF","Dark Rsh (Cell only)",0.4,"True","RTD (Internal)",2,10,-0.05,1,0.01,"A",0,"16-131484","True",0,0,"Full IV","bare-tabbed","False",-2,-0.042226,"True","08/21/17 15:41:15","MultiFlash v1.27"
49,"Dana","Encapsulated_DOEproject","2108-0-0-520","08/21/17 15:41:58",8.86637,0.645774,8.296441,0.505667,4.195233,73.270532,16.80513,73.895983,0.007471,0.035517,0.645774,0.033234,0.505667,0.016805,16.80513,18447.393255,1.865143,8.296441,0.505667,73.270532,4.195233,16.80513,0.007471,0.033234,0.505667,0.016805,16.80513,1.865143,1.833594,24.886893,27.866594,0.033699,0.560948,0.018904,82.419552,18.903524,1.10775,1.129789,4.848068e-13,9.211633000000001e-09,,,,90.17512600000001,8337819000000000,1.744557,,1.232409,0.915397,-0.000407,5.866002,0.505667,,,,,,3,"p-type",0.021,249.64,249.64,1,1,25,1,"Generalized",500,1.912444,0.246373,2.2,0,1000,0.884091,1.66e-30,"Sinton","OFF","Center Point",3000000000000000,30,2000000000000000,4000000000000000,"OFF","Dark Rsh (Cell only)",0.4,"True","RTD (Internal)",2,10,-0.05,1,0.01,"A",0,"16-131484","True",0,0,"Full IV","bare-tabbed","False",-2,-0.025891,"True","08/21/17 15:41:58","MultiFlash v1.27"
50,"Dana","Encapsulated_DOEproject","2108-0-0-519","08/21/17 15:42:48",8.849561,0.6452290000000001,8.284822999999999,0.505072,4.184433,73.282569,16.761867,460.506648,0.007394,0.035449,0.6452290000000001,0.033187,0.505072,0.016762,16.761867,114960.879523,1.845752,8.284822999999999,0.505072,73.282569,4.184433,16.761867,0.007394,0.033187,0.505072,0.016762,16.761867,1.845752,1.823251,24.885237,27.302561,0.033666,0.559472,0.018835,82.34639199999999,18.835029,1.13954,1.120423,5.041407e-13,9.793543e-09,,,,86.44224800000001,7671312000000000,1.887817,,1.228338,0.9139350000000001,-0.000451,5.849741,0.505072,,,,,,3,"p-type",0.021,249.64,249.64,1,1,25,1,"Generalized",500,1.899001,0.246373,2.2,0,1000,1.144522,1.66e-30,"Sinton","OFF","Center Point",3000000000000000,30,2000000000000000,4000000000000000,"OFF","Dark Rsh (Cell only)",0.4,"True","RTD (Internal)",2,10,-0.05,1,0.01,"A",0,"16-131484","True",0,0,"Full IV","bare-tabbed","False",-2,-0.004459,"False","08/21/17 15:42:48","MultiFlash v1.27"
51,"Dana","Encapsulated_DOEproject","2108-0-0-518","08/21/17 15:43:34",8.874459,0.645234,8.273434,0.502069,4.153835,72.542124,16.6393,92.064407,0.007881000000000001,0.035549,0.645234,0.033141,0.502069,0.016639,16.6393,22982.958524,1.967536,8.273434,0.502069,72.542124,4.153835,16.6393,0.007881000000000001,0.033141,0.502069,0.016639,16.6393,1.967536,1.896229,24.870333,27.296561,0.033712,0.55928,0.018854,82.19926100000001,18.854399,1.132652,1.139404,5.012326e-13,1.048344e-08,,,,84.27039600000001,6823955000000000,2.10991,,1.1832,0.896807,-7.769036e-06,5.845894,0.502069,,,,,,3,"p-type",0.021,249.64,249.64,1,1,25,1,"Generalized",500,1.985366,0.246373,2.2,0,1000,1.98054,1.66e-30,"Sinton","OFF","Center Point",3000000000000000,30,2000000000000000,4000000000000000,"OFF","Dark Rsh (Cell only)",0.4,"True","RTD (Internal)",2,10,-0.05,1,0.01,"A",0,"16-131484","True",0,0,"Full IV","bare-tabbed","False",-2,-0.017532,"True","08/21/17 15:43:34","MultiFlash v1.27"
52,"Dana","Encapsulated_DOEproject","2108-0-0-517","08/21/17 15:44:22",8.845019000000001,0.642803,8.292061,0.506059,4.196272,73.805249,16.809293,58.367352,0.006982,0.035431,0.642803,0.033216,0.506059,0.016809,16.809293,14570.825822,1.742899,8.292061,0.506059,73.805249,4.196272,16.809293,0.006982,0.033216,0.506059,0.016809,16.809293,1.742899,1.674005,24.853773,27.673583,0.033661,0.557557,0.018768,82.40616799999999,18.768169,1.12336,1.109926,5.631893e-13,8.171842e-09,,,,80.521879,6299507000000000,2.276989,,1.214149,0.913542,-0.000441,5.297439,0.506059,,,,,,3,"p-type",0.021,249.64,249.64,1,1,25,1,"Generalized",500,1.762129,0.246373,2.2,0,1000,1.041994,1.66e-30,"Sinton","OFF","Center Point",3000000000000000,30,2000000000000000,4000000000000000,"OFF","Dark Rsh (Cell only)",0.4,"True","RTD (Internal)",2,10,-0.05,1,0.01,"A",0,"16-131484","True",0,0,"Full IV","bare-tabbed","False",-2,-0.033411,"True","08/21/17 15:44:22","MultiFlash v1.27"
53,"Yang","Encapsulated_DOEproject","1808-5-JT-1040","08/21/17 15:47:52",8.840351,0.648277,8.413873000000001,0.498939,4.198009,73.250913,16.816252,58.459944,0.007505,0.035412,0.648277,0.033704,0.498939,0.016816,16.816252,14593.940442,1.873631,8.413873000000001,0.498939,73.250913,4.198009,16.816252,0.007505,0.033704,0.498939,0.016816,16.816252,1.873631,1.780956,24.923327,26.961542,0.033652,0.56315,0.018951,82.550428,18.951147,1.111336,1.114735,4.500898e-13,7.364975e-09,,,,97.23617400000001,7364137000000000,1.962478,,1.215397,0.9188770000000001,-0.000477,5.640575,0.498939,,,,,,3,"p-type",0.021,249.64,249.64,1,1,25,1,"Generalized",500,1.873969,0.246373,2.2,0,1000,1.585731,1.66e-30,"Sinton","OFF","Center Point",3000000000000000,30,2000000000000000,4000000000000000,"OFF","Dark Rsh (Cell only)",0.4,"True","RTD (Internal)",2,10,-0.05,1,0.01,"A",0,"16-131484","True",0,0,"Full IV","good cell","False",-2,-0.029867,"True","08/21/17 15:47:52","MultiFlash v1.27"
54,"Yang","Encapsulated_DOEproject","1808-3-JT-1041","08/21/17 15:50:06",8.772494999999999,0.646101,8.234624999999999,0.507852,4.181971,73.78316599999999,16.752007,298.419774,0.007285,0.035141,0.646101,0.032986,0.507852,0.016752,16.752007,74497.512324,1.818554,8.234624999999999,0.507852,73.78316599999999,4.181971,16.752007,0.007285,0.032986,0.507852,0.016752,16.752007,1.818554,1.76389,24.855428,27.057548,0.033462,0.560988,0.018772,82.67997,18.771971,1.12833,1.084028,5.050764e-13,5.765301e-09,,,,96.07926500000001,8879518000000000,1.643814,,1.22051,0.915409,-0.000926,5.642767,0.507852,,,,,,3,"p-type",0.021,249.64,249.64,1,1,25,1,"Generalized",500,1.815918,0.246373,2.2,0,1000,1.567487,1.66e-30,"Sinton","OFF","Center Point",3000000000000000,30,2000000000000000,4000000000000000,"OFF","Dark Rsh (Cell only)",0.4,"True","RTD (Internal)",2,10,-0.05,1,0.01,"A",0,"16-131484","True",0,0,"Full IV","good cell","False",-2,-0.007284,"False","08/21/17 15:50:06","MultiFlash v1.27"
55,"Yang","Encapsulated_DOEproject","1808-3-JT-1042","08/21/17 15:52:40",8.837095,0.646443,8.270237,0.504634,4.173442,73.05576600000001,16.717841,374.256536,0.007661,0.035399,0.646443,0.033129,0.504634,0.016718,16.717841,93429.40158000001,1.912369,8.270237,0.504634,73.05576600000001,4.173442,16.717841,0.007661,0.033129,0.504634,0.016718,16.717841,1.912369,1.8526,24.84218,27.915596,0.033661,0.560443,0.018865,82.438084,18.86486,1.135452,1.111324,4.963511e-13,7.836617e-09,,,,91.771666,7228027000000000,1.99757,,1.223224,0.91681,-0.000637,5.946772,0.504634,,,,,,3,"p-type",0.021,249.64,249.64,1,1,25,1,"Generalized",500,1.92651,0.246373,2.2,0,1000,1.716733,1.66e-30,"Sinton","OFF","Center Point",3000000000000000,30,2000000000000000,4000000000000000,"OFF","Dark Rsh (Cell only)",0.4,"True","RTD (Internal)",2,10,-0.05,1,0.01,"A",0,"16-131484","True",0,0,"Full IV","good cell","False",-2,-0.006673,"False","08/21/17 15:52:40","MultiFlash v1.27"
56,"Yang","Encapsulated_DOEproject","1808-0-JT-1043","08/21/17 15:54:31",8.761305,0.644801,8.197924,0.502177,4.116812,72.872951,16.490996,682.950867,0.007658,0.035096,0.644801,0.032839,0.502177,0.016491,16.490996,170491.854421,1.911768,8.197924,0.502177,72.872951,4.116812,16.490996,0.007658,0.032839,0.502177,0.016491,16.490996,1.911768,1.871638,24.810716,28.189612,0.033358,0.557541,0.018598,82.18463199999999,18.59821,1.168938,1.117145,5.387741e-13,8.718939000000001e-09,,,,82.22673500000001,7319570000000000,1.973826,,1.227309,0.916898,-0.001338,5.963164,0.502177,,,,,,3,"p-type",0.021,249.64,249.64,1,1,25,1,"Generalized",500,1.921377,0.246373,2.2,0,1000,1.463233,1.66e-30,"Sinton","OFF","Center Point",3000000000000000,30,2000000000000000,4000000000000000,"OFF","Dark Rsh (Cell only)",0.4,"True","RTD (Internal)",2,10,-0.05,1,0.01,"A",0,"16-131484","True",0,0,"Full IV","good cell","False",-2,-0.00302,"False","08/21/17 15:54:31","MultiFlash v1.27"
57,"Yang","Encapsulated_DOEproject","1808-3-JT-1044","08/21/17 15:57:19",8.808971,0.648189,8.254562,0.5091020000000001,4.202417,73.59901499999999,16.833909,577.833728,0.007301,0.035287,0.648189,0.033066,0.5091020000000001,0.016834,16.833909,144250.411981,1.822735,8.254562,0.5091020000000001,73.59901499999999,4.202417,16.833909,0.007301,0.033066,0.5091020000000001,0.016834,16.833909,1.822735,1.763977,24.797468,27.310562,0.03354,0.562521,0.018867,82.487775,18.866987,1.121074,1.116685,4.476121e-13,8.586956e-09,,,,98.95217700000001,8143208000000000,1.783987,,1.210464,0.918011,-0.000875,5.681348,0.5091020000000001,,,,,,3,"p-type",0.021,249.64,249.64,1,1,25,1,"Generalized",500,1.829736,0.246373,2.2,0,1000,1.275912,1.66e-30,"Sinton","OFF","Center Point",3000000000000000,30,2000000000000000,4000000000000000,"OFF","Dark Rsh (Cell only)",0.4,"True","RTD (Internal)",2,10,-0.05,1,0.01,"A",0,"16-131484","True",0,0,"Full IV","good cell","False",-2,-0.004259,"False","08/21/17 15:57:19","MultiFlash v1.27"
58,"Yang","Encapsulated_DOEproject","1808-5-JT-1045","08/21/17 15:58:37",0.00011,-0.644624,,,,,,669.578893,,4.41113e-07,-0.644624,,,,,167153.674773,,7.211083e-05,-0.644177,65.438785,-4.645216e-05,-0.000186,443.651046,2.888593e-07,-0.644177,-1.860766e-07,-0.000186,110753.047036,-23916.293037,24.83125,10.350592,,,0,,0,-1.208666,-1.112677,9.614852000000001e-10,7.427437e-07,,,,,,,,1.212731,0.91873,-0.644247,2.82213,-0.644177,,,,,,3,"p-type",0.021,249.64,249.64,1,1,25,1,"Generalized",500,110753.047036,0.246373,2.2,0,1000,,1.66e-30,"Sinton","OFF","Center Point",3000000000000000,30,2000000000000000,4000000000000000,"OFF","Dark Rsh (Cell only)",0.4,"True","RTD (Internal)",2,10,-0.05,1,0.01,"A",0,"16-131484","True",0,0,"Full IV","good cell","False",-2,-1598.398438,"False","08/21/17 15:58:37","MultiFlash v1.27"
59,"Yang","Encapsulated_DOEproject","1808-6-JT-1046","08/21/17 16:00:13",8.714923000000001,0.642384,8.166774,0.501136,4.092668,73.105181,16.394278,683.8278780000001,0.007342,0.03491,0.642384,0.032714,0.501136,0.016394,16.394278,170710.791557,1.832753,8.166774,0.501136,73.105181,4.092668,16.394278,0.007342,0.032714,0.501136,0.016394,16.394278,1.832753,1.801233,24.876957,27.213556,0.033204,0.5540620000000001,0.018397,82.03485000000001,18.39681,1.220671,1.104945,6.262152e-13,7.614512999999999e-09,,,,72.803042,7036640000000000,2.049186,,1.222717,0.914311,-0.001377,5.66537,0.501136,,,,,,3,"p-type",0.021,249.64,249.64,1,1,25,1,"Generalized",500,1.83623,0.246373,2.2,0,1000,1.280328,1.66e-30,"Sinton","OFF","Center Point",3000000000000000,30,2000000000000000,4000000000000000,"OFF","Dark Rsh (Cell only)",0.4,"True","RTD (Internal)",2,10,-0.05,1,0.01,"A",0,"16-131484","True",0,0,"Full IV","good cell","False",-2,-0.003271,"False","08/21/17 16:00:13","MultiFlash v1.27"
60,"Yang","Encapsulated_DOEproject","1808-3-JT-1047","08/21/17 16:01:30",8.792158000000001,0.649493,8.243681,0.508319,4.190422,73.38172299999999,16.785862,713.0638750000001,0.007417,0.035219,0.649493,0.033022,0.508319,0.016786,16.785862,178009.265794,1.851569,8.243681,0.508319,73.38172299999999,4.190422,16.785862,0.007417,0.033022,0.508319,0.016786,16.785862,1.851569,1.816748,24.867021,27.426569,0.033509,0.562404,0.018845,82.384992,18.845334,1.139491,1.116184,4.597026e-13,6.34845e-09,,,,100.391756,6628464000000000,2.169128,,1.218517,0.916457,-0.001199,5.889917,0.508319,,,,,,3,"p-type",0.021,249.64,249.64,1,1,25,1,"Generalized",500,1.857691,0.246373,2.2,0,1000,1.405292,1.66e-30,"Sinton","OFF","Center Point",3000000000000000,30,2000000000000000,4000000000000000,"OFF","Dark Rsh (Cell only)",0.4,"True","RTD (Internal)",2,10,-0.05,1,0.01,"A",0,"16-131484","True",0,0,"Full IV","good cell","False",-2,-0.00273,"False","08/21/17 16:01:30","MultiFlash v1.27"
61,"Yang","Encapsulated_DOEproject","1808-3-JT-1048","08/21/17 16:04:09",8.770032,0.644859,8.21833,0.505965,4.158187,73.525541,16.656733,108.025785,0.007342,0.035131,0.644859,0.032921,0.505965,0.016657,16.656733,26967.557026,1.832959,8.21833,0.505965,73.525541,4.158187,16.656733,0.007342,0.032921,0.505965,0.016657,16.656733,1.832959,1.80416,24.828932,27.000544,0.033393,0.559486,0.018683,82.470117,18.683068,1.134781,1.111169,5.093477e-13,8.528252e-09,,,,88.400375,6577822000000000,2.185036,,1.221018,0.915055,-0.001098,5.715238,0.505965,,,,,,3,"p-type",0.021,249.64,249.64,1,1,25,1,"Generalized",500,1.839984,0.246373,2.2,0,1000,1.222883,1.66e-30,"Sinton","OFF","Center Point",3000000000000000,30,2000000000000000,4000000000000000,"OFF","Dark Rsh (Cell only)",0.4,"True","RTD (Internal)",2,10,-0.05,1,0.01,"A",0,"16-131484","True",0,0,"Full IV","good cell","False",-2,-0.019266,"True","08/21/17 16:04:09","MultiFlash v1.27"
62,"Dana","Encapsulated_DOEproject","2108-0-0-516","08/21/17 16:10:42",8.857229,0.644437,8.235744,0.485016,3.994467,69.98107299999999,16.00091,231.755786,0.010222,0.03548,0.644437,0.03299,0.485016,0.016001,16.00091,57855.514301,2.551823,8.235744,0.485016,69.98107299999999,3.994467,16.00091,0.010222,0.03299,0.485016,0.016001,16.00091,2.551823,2.541992,24.810716,27.289561,0.033739,0.559136,0.018864,82.50494500000001,18.864446,1.150057,1.099737,5.305403e-13,7.880945e-09,,,,87.718143,7723392000000000,1.875741,,1.22068,0.913911,-0.000195,8.169786999999999,0.485016,,,,,,3,"p-type",0.021,249.64,249.64,1,1,25,1,"Generalized",500,2.601054,0.246373,2.2,0,1000,1.875687,1.66e-30,"Sinton","OFF","Center Point",3000000000000000,30,2000000000000000,4000000000000000,"OFF","Dark Rsh (Cell only)",0.4,"True","RTD (Internal)",2,10,-0.05,1,0.01,"A",0,"16-131484","True",0,0,"Full IV","bare-tabbed","False",-2,-0.008914999999999999,"True","08/21/17 16:10:42","MultiFlash v1.27"
63,"Dana","Encapsulated_DOEproject","2108-0-0-515","08/21/17 16:11:37",8.84196,0.64464,8.273104999999999,0.505256,4.180037,73.335538,16.744261,50.184381,0.00735,0.035419,0.64464,0.03314,0.505256,0.016744,16.744261,12528.028757,1.834916,8.273104999999999,0.505256,73.335538,4.180037,16.744261,0.00735,0.03314,0.505256,0.016744,16.744261,1.834916,1.76348,24.847148,27.565577,0.033606,0.559401,0.018799,82.33622099999999,18.799332,1.143678,1.128651,5.170706e-13,8.731228e-09,,,,84.958737,8178898000000000,1.776617,,1.223357,0.916194,-0.00063,5.708906,0.505256,,,,,,3,"p-type",0.021,249.64,249.64,1,1,25,1,"Generalized",500,1.848644,0.246373,2.2,0,1000,1.04251,1.66e-30,"Sinton","OFF","Center Point",3000000000000000,30,2000000000000000,4000000000000000,"OFF","Dark Rsh (Cell only)",0.4,"True","RTD (Internal)",2,10,-0.05,1,0.01,"A",0,"16-131484","True",0,0,"Full IV","bare-tabbed","False",-2,-0.037621,"True","08/21/17 16:11:37","MultiFlash v1.27"
64,"Dana","Encapsulated_DOEproject","2108-0-0-514","08/21/17 16:12:24",8.916396000000001,0.644336,8.348414999999999,0.5077739999999999,4.239106,73.785724,16.980878,45.867659,0.006863,0.035717,0.644336,0.033442,0.5077739999999999,0.016981,16.980878,11450.402348,1.713285,8.348414999999999,0.5077739999999999,73.785724,4.239106,16.980878,0.006863,0.033442,0.5077739999999999,0.016981,16.980878,1.713285,1.615089,24.78422,27.027546,0.03391,0.558404,0.018935,82.278544,18.935396,1.146713,1.129616,5.336518e-13,8.978715999999999e-09,,,,81.928404,6194713000000000,2.313734,,1.221189,0.916584,-8.818862000000001e-05,5.207688,0.5077739999999999,,,,,,3,"p-type",0.021,249.64,249.64,1,1,25,1,"Generalized",500,1.720739,0.246373,2.2,0,1000,1.36284,1.66e-30,"Sinton","OFF","Center Point",3000000000000000,30,2000000000000000,4000000000000000,"OFF","Dark Rsh (Cell only)",0.4,"True","RTD (Internal)",2,10,-0.05,1,0.01,"A",0,"16-131484","True",0,0,"Full IV","bare-tabbed","False",-2,-0.039692,"True","08/21/17 16:12:24","MultiFlash v1.27"
65,"Dana","Encapsulated_DOEproject","2108-0-0-513","08/21/17 16:13:37",8.855726000000001,0.64344,8.303508000000001,0.505483,4.197278,73.660658,16.813324,522.142773,0.007175,0.035474,0.64344,0.033262,0.505483,0.016813,16.813324,130347.721882,1.791259,8.303508000000001,0.505483,73.660658,4.197278,16.813324,0.007175,0.033262,0.505483,0.016813,16.813324,1.791259,1.706407,24.80078,27.345564,0.033737,0.5583090000000001,0.018836,82.520709,18.835665,1.139735,1.096857,5.489312e-13,8.097161e-09,,,,84.151098,7743140000000000,1.871204,,1.221752,0.914913,-0.000433,5.391527,0.505483,,,,,,3,"p-type",0.021,249.64,249.64,1,1,25,1,"Generalized",500,1.794162,0.246373,2.2,0,1000,1.376263,1.66e-30,"Sinton","OFF","Center Point",3000000000000000,30,2000000000000000,4000000000000000,"OFF","Dark Rsh (Cell only)",0.4,"True","RTD (Internal)",2,10,-0.05,1,0.01,"A",0,"16-131484","True",0,0,"Full IV","bare-tabbed","False",-2,-0.004632,"False","08/21/17 16:13:37","MultiFlash v1.27"
66,"Dana","Encapsulated_DOEproject","2108-0-0-512","08/21/17 16:14:24",8.851217,0.645049,8.294264999999999,0.5061600000000001,4.198221,73.53083100000001,16.817102,357.636529,0.007292,0.035456,0.645049,0.033225,0.5061600000000001,0.016817,16.817102,89280.382975,1.82039,8.294264999999999,0.5061600000000001,73.53083100000001,4.198221,16.817102,0.007292,0.033225,0.5061600000000001,0.016817,16.817102,1.82039,1.742887,24.838868,28.340621,0.033701,0.5598379999999999,0.018867,82.49502200000001,18.867286,1.116188,1.107782,5.097352e-13,8.522795e-09,,,,88.688726,7139690000000000,2.021054,,1.2323,0.913886,-0.000458,5.547523,0.5061600000000001,,,,,,3,"p-type",0.021,249.64,249.64,1,1,25,1,"Generalized",500,1.828458,0.246373,2.2,0,1000,1.270362,1.66e-30,"Sinton","OFF","Center Point",3000000000000000,30,2000000000000000,4000000000000000,"OFF","Dark Rsh (Cell only)",0.4,"True","RTD (Internal)",2,10,-0.05,1,0.01,"A",0,"16-131484","True",0,0,"Full IV","bare-tabbed","False",-2,-0.006818,"False","08/21/17 16:14:24","MultiFlash v1.27"
67,"Dana","Encapsulated_DOEproject","2108-0-0-511","08/21/17 16:15:09",8.845473999999999,0.644343,8.296086000000001,0.50585,4.196577,73.63034399999999,16.810517,373.169163,0.007227,0.035433,0.644343,0.033232,0.50585,0.016811,16.810517,93157.949955,1.804025,8.296086000000001,0.50585,73.63034399999999,4.196577,16.810517,0.007227,0.033232,0.50585,0.016811,16.810517,1.804025,1.719409,24.782564,27.805591,0.033699,0.55911,0.018841,82.525355,18.841333,1.124556,1.098557,5.283516e-13,8.124423e-09,,,,87.031254,7411645000000000,1.950531,,1.219819,0.913913,-0.00077,5.592394,0.50585,,,,,,3,"p-type",0.021,249.64,249.64,1,1,25,1,"Generalized",500,1.82012,0.246373,2.2,0,1000,1.07519,1.66e-30,"Sinton","OFF","Center Point",3000000000000000,30,2000000000000000,4000000000000000,"OFF","Dark Rsh (Cell only)",0.4,"True","RTD (Internal)",2,10,-0.05,1,0.01,"A",0,"16-131484","True",0,0,"Full IV","bare-tabbed","False",-2,-0.006027,"False","08/21/17 16:15:09","MultiFlash v1.27"
68,"Dana","Encapsulated_DOEproject","2108-0-0-510","08/21/17 16:15:54",8.849658,0.642643,8.293687,0.504562,4.184677,73.581051,16.762847,401.879217,0.007291,0.03545,0.642643,0.033223,0.504562,0.016763,16.762847,100325.127637,1.820172,8.293687,0.504562,73.581051,4.184677,16.762847,0.007291,0.033223,0.504562,0.016763,16.762847,1.820172,1.737116,24.827276,28.059605,0.033692,0.558343,0.018812,82.574714,18.811736,1.104995,1.100982,5.544147e-13,8.268812000000001e-09,,,,83.485703,7917399000000000,1.832142,,1.230846,0.9160430000000001,-0.000746,5.611673,0.504562,,,,,,3,"p-type",0.021,249.64,249.64,1,1,25,1,"Generalized",500,1.827086,0.246373,2.2,0,1000,1.107023,1.66e-30,"Sinton","OFF","Center Point",3000000000000000,30,2000000000000000,4000000000000000,"OFF","Dark Rsh (Cell only)",0.4,"True","RTD (Internal)",2,10,-0.05,1,0.01,"A",0,"16-131484","True",0,0,"Full IV","bare-tabbed","False",-2,-0.004983,"False","08/21/17 16:15:54","MultiFlash v1.27"
69,"Dana","Encapsulated_DOEproject","2108-0-0-509","08/21/17 16:17:12",8.838587,0.641371,7.961413,0.444618,3.539785,62.443119,14.179559,255.311023,0.016366,0.035405,0.641371,0.031892,0.444618,0.01418,14.179559,63735.843846,4.085717,7.961413,0.444618,62.443119,3.539785,14.179559,0.016366,0.031892,0.444618,0.01418,14.179559,4.085717,4.341777,24.823384,29.37668,0.033638,0.555298,0.018679,82.259057,18.679355,1.178952,1.106264,6.028979e-13,9.251803000000001e-09,,,,77.288567,6752608000000000,2.131128,,1.225353,0.914561,-0.000535,13.68561,0.444618,,,,,,3,"p-type",0.021,249.64,249.64,1,1,25,1,"Generalized",500,4.275254,0.246373,2.2,0,1000,6.248174,1.66e-30,"Sinton","OFF","Center Point",3000000000000000,30,2000000000000000,4000000000000000,"OFF","Dark Rsh (Cell only)",0.4,"True","RTD (Internal)",2,10,-0.05,1,0.01,"A",0,"16-131484","True",0,0,"Full IV","bare-tabbed","False",-2,-0.010506,"True","08/21/17 16:17:12","MultiFlash v1.27"
70,"Dana","Encapsulated_DOEproject","2108-0-0-509","08/21/17 16:18:24",8.84018,0.641061,8.28594,0.442347,3.665259,64.676188,14.68218,263.193681,0.014366,0.035412,0.641061,0.033192,0.442347,0.014682,14.68218,65703.670529,3.586342,8.28594,0.442347,64.676188,3.665259,14.68218,0.014366,0.033192,0.442347,0.014682,14.68218,3.586342,4.091657,24.855429,27.206556,0.033639,0.554995,0.01867,82.241283,18.669642,1.186644,1.106181,6.105905e-13,9.43345e-09,,,,72.775035,6490046000000000,2.213194,,1.227698,0.914894,-0.000569,13.720056,0.442347,,,,,,3,"p-type",0.021,249.64,249.64,1,1,25,1,"Generalized",500,4.233885,0.246373,2.2,0,1000,-13.474758,1.66e-30,"Sinton","OFF","Center Point",3000000000000000,30,2000000000000000,4000000000000000,"OFF","Dark Rsh (Cell only)",0.4,"True","RTD (Internal)",2,10,-0.05,1,0.01,"A",0,"16-131484","True",0,0,"Full IV","bare-tabbed","False",-2,-0.008992,"True","08/21/17 16:18:24","MultiFlash v1.27"
71,"Dana","Encapsulated_DOEproject","2108-0-0-508","08/21/17 16:19:12",8.851487000000001,0.645451,8.309196,0.50335,4.182438,73.20658,16.753877,313.00816,0.007532,0.035457,0.645451,0.033285,0.50335,0.016754,16.753877,78139.35699099999,1.880205,8.309196,0.50335,73.20658,4.182438,16.753877,0.007532,0.033285,0.50335,0.016754,16.753877,1.880205,1.793309,24.80078,27.439569,0.033675,0.560235,0.018866,82.435593,18.866006,1.12567,1.118169,4.9538e-13,9.32299e-09,,,,88.66315,9011514000000000,1.621082,,1.218864,0.915681,-4.12292e-05,5.788552,0.50335,,,,,,3,"p-type",0.021,249.64,249.64,1,1,25,1,"Generalized",500,1.898933,0.246373,2.2,0,1000,-0.544978,1.66e-30,"Sinton","OFF","Center Point",3000000000000000,30,2000000000000000,4000000000000000,"OFF","Dark Rsh (Cell only)",0.4,"True","RTD (Internal)",2,10,-0.05,1,0.01,"A",0,"16-131484","True",0,0,"Full IV","bare-tabbed","False",-2,-0.007815000000000001,"False","08/21/17 16:19:12","MultiFlash v1.27"
72,"Dana","Encapsulated_DOEproject","2108-0-0-507","08/21/17 16:19:52",8.863597,0.646659,8.300191,0.509502,4.22896,73.781612,16.940234,64.18849299999999,0.007081,0.035506,0.646659,0.033249,0.509502,0.01694,16.940234,16024.015275,1.767668,8.300191,0.509502,73.781612,4.22896,16.940234,0.007081,0.033249,0.509502,0.01694,16.940234,1.767668,1.633043,24.785876,27.382566,0.033721,0.56151,0.018935,82.468582,18.934759,1.113328,1.118795,4.796638e-13,7.937154e-09,,,,93.364166,7367194000000000,1.961705,,1.215367,0.915432,-0.00048,5.198073,0.509502,,,,,,3,"p-type",0.021,249.64,249.64,1,1,25,1,"Generalized",500,1.718107,0.246373,2.2,0,1000,1.787183,1.66e-30,"Sinton","OFF","Center Point",3000000000000000,30,2000000000000000,4000000000000000,"OFF","Dark Rsh (Cell only)",0.4,"True","RTD (Internal)",2,10,-0.05,1,0.01,"A",0,"16-131484","True",0,0,"Full IV","bare-tabbed","False",-2,-0.025115,"True","08/21/17 16:19:52","MultiFlash v1.27"
73,"Dana","Encapsulated_DOEproject","2108-0-0-506","08/21/17 16:33:10",8.867590999999999,0.644338,8.312805000000001,0.505302,4.200479,73.51560600000001,16.826147,353.002065,0.007226,0.035522,0.644338,0.033299,0.505302,0.016826,16.826147,88123.43539899999,1.803851,8.312805000000001,0.505302,73.51560600000001,4.200479,16.826147,0.007226,0.033299,0.505302,0.016826,16.826147,1.803851,1.731275,24.814028,27.9776,0.033783,0.558508,0.018868,82.43641700000001,18.867929,1.157292,1.101367,5.373092e-13,8.303208e-09,,,,84.75570999999999,7292813000000000,1.980705,,1.222666,0.914558,-0.00045,5.465542,0.505302,,,,,,3,"p-type",0.021,249.64,249.64,1,1,25,1,"Generalized",500,1.815849,0.246373,2.2,0,1000,1.353524,1.66e-30,"Sinton","OFF","Center Point",3000000000000000,30,2000000000000000,4000000000000000,"OFF","Dark Rsh (Cell only)",0.4,"True","RTD (Internal)",2,10,-0.05,1,0.01,"A",0,"16-131484","True",0,0,"Full IV","bare-tabbed","False",-2,-0.005888,"False","08/21/17 16:33:10","MultiFlash v1.27"
74,"Dana","Encapsulated_DOEproject","2108-0-0-505","08/21/17 16:34:00",8.84351,0.64206,8.223184,0.489837,4.028024,70.940076,16.135329,337.422829,0.009029000000000001,0.035425,0.64206,0.03294,0.489837,0.016135,16.135329,84234.23499,2.254115,8.223184,0.489837,70.940076,4.028024,16.135329,0.009029000000000001,0.03294,0.489837,0.016135,16.135329,2.254115,2.217688,24.827276,27.631581,0.03361,0.554897,0.01865,81.99650699999999,18.650116,1.209385,1.136446,5.786889e-13,1.193679e-08,,,,72.23988,6539796000000000,2.197143,,1.23127,0.916289,-0.000409,7.118744,0.489837,,,,,,3,"p-type",0.021,249.64,249.64,1,1,25,1,"Generalized",500,2.268343,0.246373,2.2,0,1000,2.204582,1.66e-30,"Sinton","OFF","Center Point",3000000000000000,30,2000000000000000,4000000000000000,"OFF","Dark Rsh (Cell only)",0.4,"True","RTD (Internal)",2,10,-0.05,1,0.01,"A",0,"16-131484","True",0,0,"Full IV","bare-tabbed","False",-2,-0.006756,"False","08/21/17 16:34:00","MultiFlash v1.27"
75,"Dana","Encapsulated_DOEproject","2108-0-0-504","08/21/17 16:34:43",8.856941000000001,0.645357,8.294014000000001,0.5049,4.187646,73.263245,16.774741,116.250301,0.007517,0.035479,0.645357,0.033224,0.5049,0.016775,16.774741,29020.725202,1.876502,8.294014000000001,0.5049,73.263245,4.187646,16.774741,0.007517,0.033224,0.5049,0.016775,16.774741,1.876502,1.846647,24.7925,27.507574,0.033709,0.560307,0.018888,82.491286,18.887643,1.105074,1.112135,5.034872e-13,8.177364e-09,,,,89.817809,7340139000000000,1.968572,,1.2359,0.915754,-0.000671,6.015525,0.5049,,,,,,3,"p-type",0.021,249.64,249.64,1,1,25,1,"Generalized",500,1.91804,0.246373,2.2,0,1000,1.143314,1.66e-30,"Sinton","OFF","Center Point",3000000000000000,30,2000000000000000,4000000000000000,"OFF","Dark Rsh (Cell only)",0.4,"True","RTD (Internal)",2,10,-0.05,1,0.01,"A",0,"16-131484","True",0,0,"Full IV","bare-tabbed","False",-2,-0.017242,"True","08/21/17 16:34:43","MultiFlash v1.27"
76,"Dana","Encapsulated_DOEproject","2108-0-0-503","08/21/17 16:35:28",8.859114,0.646305,8.291553,0.5097429999999999,4.226562,73.81754599999999,16.930627,111.483782,0.006918,0.035488,0.646305,0.033214,0.5097429999999999,0.016931,16.930627,27830.811371,1.727114,8.291553,0.5097429999999999,73.81754599999999,4.226562,16.930627,0.006918,0.033214,0.5097429999999999,0.016931,16.930627,1.727114,1.660634,24.828932,28.045604,0.033653,0.5607529999999999,0.018871,82.27862399999999,18.871241,1.114731,1.140671,4.748987e-13,1.018539e-08,,,,88.67732100000001,7668917000000000,1.888376,,1.236799,0.917141,-0.000406,5.338253,0.5097429999999999,,,,,,3,"p-type",0.021,249.64,249.64,1,1,25,1,"Generalized",500,1.743332,0.246373,2.2,0,1000,1.268193,1.66e-30,"Sinton","OFF","Center Point",3000000000000000,30,2000000000000000,4000000000000000,"OFF","Dark Rsh (Cell only)",0.4,"True","RTD (Internal)",2,10,-0.05,1,0.01,"A",0,"16-131484","True",0,0,"Full IV","bare-tabbed","False",-2,-0.017849,"True","08/21/17 16:35:28","MultiFlash v1.27"
77,"Dana","Encapsulated_DOEproject","2108-0-0-502","08/21/17 16:36:36",8.796338,0.637829,8.275073000000001,0.497903,4.12018,73.43616400000001,16.504487,391.415098,0.007112,0.035236,0.637829,0.033148,0.497903,0.016504,16.504487,97712.865074,1.775345,8.275073000000001,0.497903,73.43616400000001,4.12018,16.504487,0.007112,0.033148,0.497903,0.016504,16.504487,1.775345,1.679682,24.780908,27.462571,0.033505,0.551567,0.01848,82.22792099999999,18.4804,1.20189,1.092368,7.011837e-13,9.389909999999999e-09,,,,64.708451,7149161000000000,2.018508,,1.2202,0.915925,-0.001031,5.336803,0.497903,,,,,,3,"p-type",0.021,249.64,249.64,1,1,25,1,"Generalized",500,1.775146,0.246373,2.2,0,1000,0.932445,1.66e-30,"Sinton","OFF","Center Point",3000000000000000,30,2000000000000000,4000000000000000,"OFF","Dark Rsh (Cell only)",0.4,"True","RTD (Internal)",2,10,-0.05,1,0.01,"A",0,"16-131484","True",0,0,"Full IV","bare-tabbed","False",-2,-0.006168,"False","08/21/17 16:36:36","MultiFlash v1.27"
78,"Dana","Encapsulated_DOEproject","2108-0-0-501","08/21/17 16:38:04",8.735815000000001,0.634671,8.091334,0.496774,4.019563,72.498074,16.101437,252.836503,0.007535,0.034994,0.634671,0.032412,0.496774,0.016101,16.101437,63118.104552,1.881101,8.091334,0.496774,72.498074,4.019563,16.101437,0.007535,0.032412,0.496774,0.016101,16.101437,1.881101,1.830056,24.757724,26.952542,0.033237,0.5468460000000001,0.018176,81.83769700000001,18.175717,1.265502,1.104287,8.054552e-13,1.210043e-08,,,,54.400598,6503088000000000,2.208962,,1.224063,0.915434,-0.001261,5.906547,0.496774,,,,,,3,"p-type",0.021,249.64,249.64,1,1,25,1,"Generalized",500,1.895388,0.246373,2.2,0,1000,0.865581,1.66e-30,"Sinton","OFF","Center Point",3000000000000000,30,2000000000000000,4000000000000000,"OFF","Dark Rsh (Cell only)",0.4,"True","RTD (Internal)",2,10,-0.05,1,0.01,"A",0,"16-131484","True",0,0,"Full IV","bare-tabbed","False",-2,-0.006882,"False","08/21/17 16:38:04","MultiFlash v1.27"
79,"Dana","Encapsulated_DOEproject","2108-0-0-407","08/21/17 16:38:49",8.824890999999999,0.636527,8.263977000000001,0.491537,4.062053,72.31347599999999,16.271644,191.273274,0.007823,0.03535,0.636527,0.033104,0.491537,0.016272,16.271644,47749.460211,1.952815,8.263977000000001,0.491537,72.31347599999999,4.062053,16.271644,0.007823,0.033104,0.491537,0.016272,16.271644,1.952815,1.932449,24.835556,28.348621,0.033575,0.549515,0.01845,81.993655,18.449833,1.226901,1.105724,7.415263e-13,1.126957e-08,,,,58.847177,7382973000000000,1.957723,,1.218186,0.913632,-0.000483,6.154389,0.491537,,,,,,3,"p-type",0.021,249.64,249.64,1,1,25,1,"Generalized",500,1.974728,0.246373,2.2,0,1000,0.940047,1.66e-30,"Sinton","OFF","Center Point",3000000000000000,30,2000000000000000,4000000000000000,"OFF","Dark Rsh (Cell only)",0.4,"True","RTD (Internal)",2,10,-0.05,1,0.01,"A",0,"16-131484","True",0,0,"Full IV","bare-tabbed","False",-2,-0.011479,"True","08/21/17 16:38:49","MultiFlash v1.27"
