Repository: dintalframe/MLPROJECT

File: FCT450csv/MultiFlash_Database WW51 - 2016.csv (part 2 of 5)
_(W/cm2),Cell_EffLoad_(percent),RsLoad_(ohm-cm2),Rs_Modulation_(ohm-cm2),Measured_Temperature_(C),Total_Test_Time_(s),pJmp_(A/cm2),pVmp_(V/cell),pPmp_(W/cm2),pFF_(percent),pEfficiency_(percent),n_at_1_sun,n_at_ 1/10_suns,Jo1_(A/cm2),Jo2_(A/cm2),Jo_(fA/cm2),Est_Bulk_Lifetime_(us),BRR_(Hz),Lifetime_at_Vmp_(us),Doping_(cm-3),Measured_Resistivity_(Ohm-cm),Lifetime_Fit_R2,Max_Intensity_(suns),Intensity_@_flash_cutoff_(suns),V_at_Isc_(V),dV/dt,V_Pad_0_(V),V_Pad_1_(V),V_Pad_2_(V),V_Pad_3_(V),V_Pad_4_(V),Pm/Pe,Resistivity_(ohm-cm),Sample_Type,Thickness_(cm),Cell_Area_(cm2),Total_Area_(cm2),Number_of_Cells_per_String,Number_of_Strings,Temperature_(C),Intensity_(suns),Analysis_Type,Nominal_Load_Voltage_(mV/cell),Rs_Modulation_Target_(ohm-cm2),Reference_Constant_(V/sun),Voltage_Temperature_Coefficient_(mV/C),Temperature_Offset_(C),Power_per_Sun_(W/m2),Conductivity_Modulation_(ohm-cm2/V),Auger_Coefficient,Auger_Method,Band_Gap_Narrowing,Fit_Method,Carrier_Density_Center_Point_(cm-3),Percent_Fit,Lower_Bound_(cm-3),Upper_Bound_(cm-3),Rsh_Lifetime_Correction,Rsh_Measurement_Method,SunsVoc_Rsh_Voltage_(V),Do_Dark_Break_Measurement,Temperature_Measurement_Method,Number_of_dRsh_Points,dRsh_Output_Vlimit_(V),Current_Transfer,Voltage_Transfer,Temperature_Transfer,Final_Bin,Bin_Index,Tester_ID,Do_Doping_Measurement,Doping_Sample_Time_(us),Doping_Measurement_Length_(us),Measurement_Type,Comments,Calibration,dBreak_(V),dBreak_(A),Dark_Break_Interpolated,Measurement_Date-Time_String,Software Version
42,,"Reproducibility","12","12/23/16 10:42:43",8.956295000000001,0.618025,8.424282,0.5186269999999999,4.36906,78.93205399999999,17.97967,562.596738,0.002404,0.036857,0.618025,0.034668,0.5186269999999999,0.01798,17.97967,136711.007335,0.584106,8.424282,0.5186269999999999,78.93205399999999,4.36906,17.97967,0.002404,0.034668,0.5186269999999999,0.01798,17.97967,0.584106,0.648465,25.987245,7.600435,0.034987,0.534517,0.018701,82.100511,18.701402,1.278151,1.082838,1.554598e-12,1.110366e-08,,,,26.486192,7148824000000000,2.018599,,1.21153,0.923472,0.002504,2.172473,0.5186269999999999,,,,,0.994341,3,"p-type",0.018,243,243,1,1,25,1,"Generalized",540,0.611636,0.260916,2.2,0,1000,2.700253,1.66e-30,"Sinton","OFF","Center Point",3000000000000000,30,2000000000000000,4000000000000000,"OFF","Dark Rsh (Cell only)",0.4,"False","RTD (Internal)",2,10,-0.05,1,0.01,"A",0,"16-131484","True",0,0,"Hunt",,"False",,,"False","12/23/16 10:42:43","MultiFlash v1.27"
43,,"Reproducibility","13","12/23/16 10:43:01",8.954525,0.618022,8.428785,0.5190630000000001,4.375072,79.056712,18.004411,564.941281,0.002316,0.03685,0.618022,0.034686,0.5190630000000001,0.018004,18.004411,137280.731303,0.562858,8.428785,0.5190630000000001,79.056712,4.375072,18.004411,0.002316,0.034686,0.5190630000000001,0.018004,18.004411,0.562858,0.659374,25.924295,7.859449,0.034981,0.534562,0.018699,82.10874200000001,18.699481,1.294431,1.082698,1.551048e-12,1.111113e-08,,,,26.504601,7214313000000000,2.001178,,1.213032,0.923967,0.002369,2.205139,0.5190630000000001,,,,,0.994651,3,"p-type",0.018,243,243,1,1,25,1,"Generalized",540,0.611636,0.260916,2.2,0,1000,2.629639,1.66e-30,"Sinton","OFF","Center Point",3000000000000000,30,2000000000000000,4000000000000000,"OFF","Dark Rsh (Cell only)",0.4,"False","RTD (Internal)",2,10,-0.05,1,0.01,"A",0,"16-131484","True",0,0,"Hunt",,"False",,,"False","12/23/16 10:43:01","MultiFlash v1.27"
44,,"Reproducibility","14","12/23/16 10:43:19",8.954691,0.618097,8.427955000000001,0.518911,4.373358,79.014646,17.997359,446.880062,0.002343,0.036851,0.618097,0.034683,0.518911,0.017997,17.997359,108591.855052,0.56934,8.427955000000001,0.518911,79.014646,4.373358,17.997359,0.002343,0.034683,0.518911,0.017997,17.997359,0.56934,0.655034,25.929541,7.479428,0.034981,0.534585,0.0187,82.10062600000001,18.70026,1.296154,1.083343,1.547873e-12,1.114863e-08,,,,26.527865,7226491000000000,1.997973,,1.207154,0.923607,0.00224,2.189077,0.518911,,,,,0.994505,3,"p-type",0.018,243,243,1,1,25,1,"Generalized",540,0.611636,0.260916,2.2,0,1000,2.663381,1.66e-30,"Sinton","OFF","Center Point",3000000000000000,30,2000000000000000,4000000000000000,"OFF","Dark Rsh (Cell only)",0.4,"False","RTD (Internal)",2,10,-0.05,1,0.01,"A",0,"16-131484","True",0,0,"Hunt",,"False",,,"False","12/23/16 10:43:19","MultiFlash v1.27"
45,,"Reproducibility","15","12/23/16 10:43:37",8.95514,0.618177,8.424511000000001,0.518698,4.369774,78.93581500000001,17.982611,569.850833,0.002392,0.036852,0.618177,0.034669,0.518698,0.017983,17.982611,138473.752382,0.581375,8.424511000000001,0.518698,78.93581500000001,4.369774,17.982611,0.002392,0.034669,0.518698,0.017983,17.982611,0.581375,0.661969,26.050197,7.484428,0.034982,0.5345839999999999,0.018701,82.087743,18.700661,1.25883,1.083422,1.544503e-12,1.127635e-08,,,,26.53486,7209707000000000,2.002393,,1.216385,0.924408,0.002402,2.201038,0.518698,,,,,0.9944499999999999,3,"p-type",0.018,243,243,1,1,25,1,"Generalized",540,0.611636,0.260916,2.2,0,1000,2.61176,1.66e-30,"Sinton","OFF","Center Point",3000000000000000,30,2000000000000000,4000000000000000,"OFF","Dark Rsh (Cell only)",0.4,"False","RTD (Internal)",2,10,-0.05,1,0.01,"A",0,"16-131484","True",0,0,"Hunt",,"False",,,"False","12/23/16 10:43:37","MultiFlash v1.27"
46,,"Reproducibility","16","12/23/16 10:43:55",8.954720999999999,0.618105,8.425473999999999,0.518537,4.368917,78.933104,17.979082,439.667716,0.002396,0.036851,0.618105,0.034673,0.518537,0.017979,17.979082,106839.254947,0.582279,8.425473999999999,0.518537,78.933104,4.368917,17.979082,0.002396,0.034673,0.518537,0.017979,17.979082,0.582279,0.657587,25.976754,8.292474,0.034976,0.534598,0.018698,82.09057799999999,18.698279,1.257424,1.083866,1.547596e-12,1.128607e-08,,,,26.472785,7196624000000000,2.005853,,1.213698,0.922871,0.002369,2.195287,0.518537,,,,,0.994456,3,"p-type",0.018,243,243,1,1,25,1,"Generalized",540,0.611636,0.260916,2.2,0,1000,2.58605,1.66e-30,"Sinton","OFF","Center Point",3000000000000000,30,2000000000000000,4000000000000000,"OFF","Dark Rsh (Cell only)",0.4,"False","RTD (Internal)",2,10,-0.05,1,0.01,"A",0,"16-131484","True",0,0,"Hunt",,"False",,,"False","12/23/16 10:43:55","MultiFlash v1.27"
47,,"Reproducibility","17","12/23/16 10:44:12",8.954636000000001,0.618011,8.444762000000001,0.517501,4.370169,78.96856200000001,17.984235,452.41617,0.002374,0.03685,0.618011,0.034752,0.517501,0.017984,17.984235,109937.129318,0.576964,8.444762000000001,0.517501,78.96856200000001,4.370169,17.984235,0.002374,0.034752,0.517501,0.017984,17.984235,0.576964,0.657406,26.008229,7.586434,0.034975,0.534498,0.018694,82.085594,18.694105,1.257576,1.084105,1.552558e-12,1.13773e-08,,,,26.259111,7153056000000000,2.017463,,1.216465,0.92471,0.002265,2.183034,0.517501,,,,,0.994456,3,"p-type",0.018,243,243,1,1,25,1,"Generalized",540,0.611636,0.260916,2.2,0,1000,2.643294,1.66e-30,"Sinton","OFF","Center Point",3000000000000000,30,2000000000000000,4000000000000000,"OFF","Dark Rsh (Cell only)",0.4,"False","RTD (Internal)",2,10,-0.05,1,0.01,"A",0,"16-131484","True",0,0,"Hunt",,"False",,,"False","12/23/16 10:44:12","MultiFlash v1.27"
48,,"Reproducibility","18","12/23/16 10:44:31",8.953658000000001,0.618048,8.440175,0.517553,4.36824,78.93756399999999,17.976297,567.863549,0.002397,0.036846,0.618048,0.034733,0.517553,0.017976,17.976297,137990.842385,0.5825360000000001,8.440175,0.517553,78.93756399999999,4.36824,17.976297,0.002397,0.034733,0.517553,0.017976,17.976297,0.5825360000000001,0.668996,26.102657,7.50943,0.034972,0.534496,0.018693,82.082719,18.692536,1.261227,1.084513,1.551344e-12,1.135113e-08,,,,26.312638,7185854000000000,2.00871,,1.213676,0.925504,0.002529,2.215465,0.517553,,,,,0.994325,3,"p-type",0.018,243,243,1,1,25,1,"Generalized",540,0.611636,0.260916,2.2,0,1000,2.678205,1.66e-30,"Sinton","OFF","Center Point",3000000000000000,30,2000000000000000,4000000000000000,"OFF","Dark Rsh (Cell only)",0.4,"False","RTD (Internal)",2,10,-0.05,1,0.01,"A",0,"16-131484","True",0,0,"Hunt",,"False",,,"False","12/23/16 10:44:31","MultiFlash v1.27"
52,,"Reproducibility","22","12/23/16 10:45:45",8.952871999999999,0.617992,8.424975999999999,0.518601,4.369197,78.969015,17.980234,628.715748,0.002363,0.036843,0.617992,0.034671,0.518601,0.01798,17.980234,152777.926753,0.574244,8.424975999999999,0.518601,78.969015,4.369197,17.980234,0.002363,0.034671,0.518601,0.01798,17.980234,0.574244,0.636917,25.887575,7.483428,0.034969,0.53444,0.018689,82.080426,18.688662,1.27645,1.085464,1.552036e-12,1.144409e-08,,,,26.320259,7181268000000000,2.009929,,1.207219,0.924607,0.002117,2.077066,0.518601,,,,,0.994603,3,"p-type",0.018,243,243,1,1,25,1,"Generalized",540,0.611636,0.260916,2.2,0,1000,2.605636,1.66e-30,"Sinton","OFF","Center Point",3000000000000000,30,2000000000000000,4000000000000000,"OFF","Dark Rsh (Cell only)",0.4,"False","RTD (Internal)",2,10,-0.05,1,0.01,"A",0,"16-131484","True",0,0,"Hunt",,"False",,,"False","12/23/16 10:45:45","MultiFlash v1.27"
53,,"Reproducibility","23","12/23/16 10:46:04",8.952038,0.617884,8.425128000000001,0.518433,4.367863,78.966048,17.974745,445.445242,0.002359,0.03684,0.617884,0.034671,0.518433,0.017975,17.974745,108243.193719,0.573312,8.425128000000001,0.518433,78.966048,4.367863,17.974745,0.002359,0.034671,0.518433,0.017975,17.974745,0.573312,0.644445,25.814136,7.621436,0.034964,0.534317,0.018682,82.07217300000001,18.681781,1.295341,1.086096,1.558611e-12,1.1509e-08,,,,26.169314,7146801000000000,2.019142,,1.210928,0.923439,0.00189,2.10641,0.518433,,,,,0.994658,3,"p-type",0.018,243,243,1,1,25,1,"Generalized",540,0.611636,0.260916,2.2,0,1000,2.522022,1.66e-30,"Sinton","OFF","Center Point",3000000000000000,30,2000000000000000,4000000000000000,"OFF","Dark Rsh (Cell only)",0.4,"False","RTD (Internal)",2,10,-0.05,1,0.01,"A",0,"16-131484","True",0,0,"Hunt",,"False",,,"False","12/23/16 10:46:04","MultiFlash v1.27"
54,,"Reproducibility","24","12/23/16 10:46:24",8.950906,0.6178979999999999,8.422397999999999,0.518687,4.368592,78.987335,17.977745,568.818768,0.002343,0.036835,0.6178979999999999,0.03466,0.518687,0.017978,17.977745,138222.960681,0.569374,8.422397999999999,0.518687,78.987335,4.368592,17.977745,0.002343,0.03466,0.518687,0.017978,17.977745,0.569374,0.651051,25.803644,7.535431,0.034959,0.53434,0.01868,82.072676,18.679977,1.255321,1.085728,1.556487e-12,1.153936e-08,,,,26.203122,7142507000000000,2.020296,,1.219812,0.923467,0.001773,2.150821,0.518687,,,,,0.994727,3,"p-type",0.018,243,243,1,1,25,1,"Generalized",540,0.611636,0.260916,2.2,0,1000,2.580411,1.66e-30,"Sinton","OFF","Center Point",3000000000000000,30,2000000000000000,4000000000000000,"OFF","Dark Rsh (Cell only)",0.4,"False","RTD (Internal)",2,10,-0.05,1,0.01,"A",0,"16-131484","True",0,0,"Hunt",,"False",,,"False","12/23/16 10:46:24","MultiFlash v1.27"
49,,"Reproducibility","19","12/23/16 10:44:50",8.9537,0.6181,8.422713999999999,0.518558,4.367666,78.920152,17.973932,542.303135,0.002391,0.036847,0.6181,0.034661,0.518558,0.017974,17.973932,131779.661923,0.581088,8.422713999999999,0.518558,78.920152,4.367666,17.973932,0.002391,0.034661,0.518558,0.017974,17.973932,0.581088,0.642925,26.065935,8.288474000000001,0.034972,0.534458,0.018691,82.069473,18.691185,1.278647,1.085486,1.547492e-12,1.155703e-08,,,,26.360464,7208737000000000,2.002649,,1.214135,0.923625,0.002547,2.127683,0.518558,,,,,0.9943689999999999,3,"p-type",0.018,243,243,1,1,25,1,"Generalized",540,0.611636,0.260916,2.2,0,1000,2.624118,1.66e-30,"Sinton","OFF","Center Point",3000000000000000,30,2000000000000000,4000000000000000,"OFF","Dark Rsh (Cell only)",0.4,"False","RTD (Internal)",2,10,-0.05,1,0.01,"A",0,"16-131484","True",0,0,"Hunt",,"False",,,"False","12/23/16 10:44:50","MultiFlash v1.27"
50,,"Reproducibility","20","12/23/16 10:45:09",8.952866999999999,0.618013,8.423932000000001,0.518448,4.367373,78.93331999999999,17.972726,466.721052,0.002385,0.036843,0.618013,0.034666,0.518448,0.017973,17.972726,113413.215559,0.579572,8.423932000000001,0.518448,78.93331999999999,4.367373,17.972726,0.002385,0.034666,0.518448,0.017973,17.972726,0.579572,0.656547,26.013475,8.22547,0.034969,0.534403,0.018688,82.073303,18.687685,1.258484,1.085631,1.551292e-12,1.150734e-08,,,,26.302208,7182842000000000,2.009511,,1.210117,0.923617,0.002304,2.145963,0.518448,,,,,0.994634,3,"p-type",0.018,243,243,1,1,25,1,"Generalized",540,0.611636,0.260916,2.2,0,1000,2.505105,1.66e-30,"Sinton","OFF","Center Point",3000000000000000,30,2000000000000000,4000000000000000,"OFF","Dark Rsh (Cell only)",0.4,"False","RTD (Internal)",2,10,-0.05,1,0.01,"A",0,"16-131484","True",0,0,"Hunt",,"False",,,"False","12/23/16 10:45:09","MultiFlash v1.27"
51,,"Reproducibility","21","12/23/16 10:45:27",8.952453999999999,0.618098,8.422712000000001,0.518418,4.366489,78.910201,17.969092,570.587278,0.002401,0.036841,0.618098,0.034661,0.518418,0.017969,17.969092,138652.708447,0.583361,8.422712000000001,0.518418,78.910201,4.366489,17.969092,0.002401,0.034661,0.518418,0.017969,17.969092,0.583361,0.6591089999999999,25.940033,8.087462,0.034964,0.534527,0.018689,82.071856,18.689051,1.279137,1.085768,1.546779e-12,1.155176e-08,,,,26.361424,7146924000000000,2.019109,,1.215398,0.923726,0.002496,2.161198,0.518418,,,,,0.994538,3,"p-type",0.018,243,243,1,1,25,1,"Generalized",540,0.611636,0.260916,2.2,0,1000,2.549985,1.66e-30,"Sinton","OFF","Center Point",3000000000000000,30,2000000000000000,4000000000000000,"OFF","Dark Rsh (Cell only)",0.4,"False","RTD (Internal)",2,10,-0.05,1,0.01,"A",0,"16-131484","True",0,0,"Hunt",,"False",,,"False","12/23/16 10:45:27","MultiFlash v1.27"
55,,"Reproducibility","25","12/23/16 10:46:43",8.951485,0.617993,8.423814999999999,0.51864,4.368928,78.97624399999999,17.979127,449.634555,0.002343,0.036837,0.617993,0.034666,0.51864,0.017979,17.979127,109261.196939,0.569383,8.423814999999999,0.51864,78.97624399999999,4.368928,17.979127,0.002343,0.034666,0.51864,0.017979,17.979127,0.569383,0.622078,25.787908,8.350478000000001,0.034962,0.534339,0.018681,82.060756,18.681323,1.260572,1.086325,1.552953e-12,1.160634e-08,,,,26.202015,7169075000000000,2.013178,,1.214399,0.923339,0.001863,2.058539,0.51864,,,,,0.994741,3,"p-type",0.018,243,243,1,1,25,1,"Generalized",540,0.611636,0.260916,2.2,0,1000,2.583997,1.66e-30,"Sinton","OFF","Center Point",3000000000000000,30,2000000000000000,4000000000000000,"OFF","Dark Rsh (Cell only)",0.4,"False","RTD (Internal)",2,10,-0.05,1,0.01,"A",0,"16-131484","True",0,0,"Hunt",,"False",,,"False","12/23/16 10:46:43","MultiFlash v1.27"
56,,"Reproducibility","26","12/23/16 10:47:01",8.951046,0.6178,8.422319999999999,0.518845,4.369879,79.021933,17.983042,564.749112,0.002321,0.036836,0.6178,0.03466,0.518845,0.017983,17.983042,137234.034117,0.564071,8.422319999999999,0.518845,79.021933,4.369879,17.983042,0.002321,0.03466,0.518845,0.017983,17.983042,0.564071,0.634675,25.751189,7.480428,0.034959,0.534303,0.018679,82.0797,18.678899,1.274313,1.086029,1.562661e-12,1.144038e-08,,,,26.165367,7136795000000000,2.021833,,1.20924,0.923579,0.001757,2.106457,0.518845,,,,,0.994623,3,"p-type",0.018,243,243,1,1,25,1,"Generalized",540,0.611636,0.260916,2.2,0,1000,2.609232,1.66e-30,"Sinton","OFF","Center Point",3000000000000000,30,2000000000000000,4000000000000000,"OFF","Dark Rsh (Cell only)",0.4,"False","RTD (Internal)",2,10,-0.05,1,0.01,"A",0,"16-131484","True",0,0,"Hunt",,"False",,,"False","12/23/16 10:47:01","MultiFlash v1.27"
57,,"Reproducibility","27","12/23/16 10:47:19",8.951286,0.6178670000000001,8.420045,0.518536,4.366096,78.94290100000001,17.967474,461.075666,0.002366,0.036837,0.6178670000000001,0.03465,0.518536,0.017967,17.967474,112041.386902,0.574975,8.420045,0.518536,78.94290100000001,4.366096,17.967474,0.002366,0.03465,0.518536,0.017967,17.967474,0.574975,0.634435,25.756434,8.370479,0.034959,0.5342440000000001,0.018677,82.059713,18.676863,1.296617,1.086863,1.559207e-12,1.169946e-08,,,,26.105506,7120282000000000,2.02629,,1.203803,0.9229889999999999,0.001649,2.075312,0.518536,,,,,0.994462,3,"p-type",0.018,243,243,1,1,25,1,"Generalized",540,0.611636,0.260916,2.2,0,1000,2.712539,1.66e-30,"Sinton","OFF","Center Point",3000000000000000,30,2000000000000000,4000000000000000,"OFF","Dark Rsh (Cell only)",0.4,"False","RTD (Internal)",2,10,-0.05,1,0.01,"A",0,"16-131484","True",0,0,"Hunt",,"False",,,"False","12/23/16 10:47:19","MultiFlash v1.27"
58,,"Reproducibility","28","12/23/16 10:47:36",8.949966999999999,0.618043,8.423043,0.5180940000000001,4.363926,78.892788,17.958542,539.948164,0.002401,0.036831,0.618043,0.034663,0.5180940000000001,0.017959,17.958542,131207.403902,0.583466,8.423043,0.5180940000000001,78.892788,4.363926,17.958542,0.002401,0.034663,0.5180940000000001,0.017959,17.958542,0.583466,0.619889,25.766925,7.51943,0.034954,0.534344,0.018677,82.050011,18.677228,1.276548,1.087966,1.550193e-12,1.174251e-08,,,,26.177866,7152705000000000,2.017557,,1.208605,0.920007,0.001692,2.072603,0.5180940000000001,,,,,0.9946970000000001,3,"p-type",0.018,243,243,1,1,25,1,"Generalized",540,0.611636,0.260916,2.2,0,1000,2.551248,1.66e-30,"Sinton","OFF","Center Point",3000000000000000,30,2000000000000000,4000000000000000,"OFF","Dark Rsh (Cell only)",0.4,"False","RTD (Internal)",2,10,-0.05,1,0.01,"A",0,"16-131484","True",0,0,"Hunt",,"False",,,"False","12/23/16 10:47:36","MultiFlash v1.27"
59,,"Reproducibility","29","12/23/16 10:47:54",8.949947,0.61808,8.420972000000001,0.518335,4.364887,78.90555000000001,17.962499,433.667378,0.00239,0.036831,0.61808,0.034654,0.518335,0.017962,17.962499,105381.172801,0.580799,8.420972000000001,0.518335,78.90555000000001,4.364887,17.962499,0.00239,0.034654,0.518335,0.017962,17.962499,0.580799,0.599912,25.751189,7.52043,0.034954,0.534371,0.018678,82.049589,18.678225,1.293434,1.087732,1.54766e-12,1.177465e-08,,,,26.222658,7154299000000000,2.01713,,1.209175,0.921273,0.001778,1.993941,0.518335,,,,,0.994734,3,"p-type",0.018,243,243,1,1,25,1,"Generalized",540,0.611636,0.260916,2.2,0,1000,2.566527,1.66e-30,"Sinton","OFF","Center Point",3000000000000000,30,2000000000000000,4000000000000000,"OFF","Dark Rsh (Cell only)",0.4,"False","RTD (Internal)",2,10,-0.05,1,0.01,"A",0,"16-131484","True",0,0,"Hunt",,"False",,,"False","12/23/16 10:47:54","MultiFlash v1.27"
60,,"Reproducibility","30","12/23/16 10:48:12",8.949695,0.617873,8.420870000000001,0.518249,4.364106,78.920141,17.959284,455.354655,0.002373,0.03683,0.617873,0.034654,0.518249,0.017959,17.959284,110651.181243,0.57672,8.420870000000001,0.518249,78.920141,4.364106,17.959284,0.002373,0.034654,0.518249,0.017959,17.959284,0.57672,0.631846,25.730207,7.708441,0.03495,0.534186,0.01867,82.043222,18.669981,1.294922,1.087786,1.55986e-12,1.183284e-08,,,,25.998888,7112776000000000,2.028323,,1.210901,0.925216,0.001543,2.112789,0.518249,,,,,0.994731,3,"p-type",0.018,243,243,1,1,25,1,"Generalized",540,0.611636,0.260916,2.2,0,1000,2.556383,1.66e-30,"Sinton","OFF","Center Point",3000000000000000,30,2000000000000000,4000000000000000,"OFF","Dark Rsh (Cell only)",0.4,"False","RTD (Internal)",2,10,-0.05,1,0.01,"A",0,"16-131484","True",0,0,"Hunt",,"False",,,"False","12/23/16 10:48:12","MultiFlash v1.27"
61,,"Cell Example",,"12/23/16 10:52:17",8.949649000000001,0.617909,8.396129999999999,0.519962,4.36567,78.944192,17.965722,571.151381,0.002345,0.03683,0.617909,0.034552,0.519962,0.017966,17.965722,138789.785472,0.56975,8.396129999999999,0.519962,78.944192,4.36567,17.965722,0.002345,0.034552,0.519962,0.017966,17.965722,0.56975,0.610506,25.649983,29.163668,0.034955,0.534232,0.018674,82.05615299999999,18.673926,1.296246,1.08839,1.555662e-12,1.173719e-08,,,,26.234309,7153811000000000,2.017261,,1.212326,0.921936,0.002906,2.030964,0.519962,,,,,0.995088,3,"p-type",0.018,243,243,1,1,25,1,"Generalized",540,0.579722,0.260916,2.2,0,1000,2.480551,1.66e-30,"Sinton","OFF","Center Point",3000000000000000,30,2000000000000000,4000000000000000,"OFF","Dark Rsh (Cell only)",0.4,"False","RTD (Internal)",2,10,-0.05,1,0.01,"A",0,"16-131484","True",0,0,"Full IV",,"False",,,"False","12/23/16 10:52:17","MultiFlash v1.27"
62,,"Cell Example",,"12/23/16 10:52:50",8.950850000000001,0.617923,8.394564000000001,0.5200360000000001,4.365473,78.92827,17.964909,572.2542999999999,0.002358,0.036835,0.617923,0.034546,0.5200360000000001,0.017965,17.964909,139057.794948,0.573086,8.394564000000001,0.5200360000000001,78.92827,4.365473,17.964909,0.002358,0.034546,0.5200360000000001,0.017965,17.964909,0.573086,0.612971,25.637023,25.363451,0.034957,0.534311,0.018678,82.060045,18.677734,1.258165,1.086757,1.555345e-12,1.168e-08,,,,26.293653,7147515000000000,2.01895,,1.204805,0.921367,0.002895,1.952475,0.5200360000000001,,,,,0.995043,3,"p-type",0.018,243,243,1,1,25,1,"Generalized",540,0.582429,0.260916,2.2,0,1000,2.487062,1.66e-30,"Sinton","OFF","Center Point",3000000000000000,30,2000000000000000,4000000000000000,"OFF","Dark Rsh (Cell only)",0.4,"False","RTD (Internal)",2,10,-0.05,1,0.01,"A",0,"16-131484","True",0,0,"Full IV",,"False",,,"False","12/23/16 10:52:50","MultiFlash v1.27"
63,,,,"12/23/16 11:04:48",9.819736000000001e-05,-0.6263069999999999,,,,,,653.658183,,4.041043e-07,-0.6263069999999999,,,,,158838.938456,,0.00013,-0.625711,132.356674,-8.140154e-05,-0.000335,4592.398537,5.353678e-07,-0.625711,-3.349858e-07,-0.000335,1115952.844387,-5505.743104,24.648761,9.501544000000001,,,0,,0,-1.343218,-1.085308,8.303948e-10,8.999403e-07,,,,,,,,1.168882,0.899945,-0.626047,2.974094,-0.625711,,,,,,3,"p-type",0.018,243,243,1,1,25,1,"Generalized",540,1115952.844387,0.260916,2.2,0,1000,,1.66e-30,"Sinton","OFF","Center Point",3000000000000000,30,2000000000000000,4000000000000000,"OFF","Dark Rsh (Cell only)",0.4,"False","RTD (Internal)",2,10,-0.05,1,0.01,"A",0,"16-131484","True",0,0,"Full IV",,"False",,,"False","12/23/16 11:04:48","MultiFlash v1.27"
64,,,,"12/23/16 11:08:59",9.439216999999999,0.624668,8.884147,0.497617,4.420906,74.976657,18.19303,613.762027,0.00513,0.038845,0.624668,0.03656,0.497617,0.018193,18.19303,149144.172655,1.24648,8.884147,0.497617,74.976657,4.420906,18.19303,0.00513,0.03656,0.497617,0.018193,18.19303,1.24648,1.156265,24.843836,12.039689,0.036898,0.538792,0.01988,81.93085000000001,19.88046,1.352114,1.088071,1.310671e-12,1.264299e-08,,,,30.007555,4825510000000000,2.938934,,1.182882,0.8988080000000001,0.003018,4.017053,0.497617,,,,,0.989942,3,"p-type",0.018,243,243,1,1,25,1,"Generalized",540,1.246719,0.260916,2.2,0,1000,2.320102,1.66e-30,"Sinton","OFF","Center Point",3000000000000000,30,2000000000000000,4000000000000000,"OFF","Dark Rsh (Cell only)",0.4,"False","RTD (Internal)",2,10,-0.05,1,0.01,"A",0,"16-131484","True",0,0,"Hunt",,"False",,,"False","12/23/16 11:08:59","MultiFlash v1.27"
65,,,,"12/23/16 11:10:15",8.992649,,,,,,,,,0.037007,,,,,,,,8.992649,-0.006978,,-0.062751,-0.258235,0.000776,0.037007,-0.006978,-0.000258,-0.258235,0.188561,1.319581,25.001163,123.128043,,,,,,,,,,,,,,,,,1.214434,0.9388919999999999,-0.006978,4.388798,-0.006978,,,,,,3,"p-type",0.018,243,243,1,1,25,1,"Generalized",500,1.246719,0.248709,2.2,0,1000,,1.66e-30,"Sinton","OFF","Center Point",3000000000000000,30,2000000000000000,4000000000000000,"OFF","Dark Rsh (Cell only)",0.4,"False","RTD (Internal)",2,10,-0.05,1,0.01,"A",0,"16-131484","True",0,0,"Hunt",,"True",0,,"False","12/23/16 11:10:15","MultiFlash v1.27"
66,,,,"12/23/16 11:12:01",8.999112,0.623032,8.389563000000001,0.50491,4.235975,75.55159,17.431998,615.898184,0.004866,0.037033,0.623032,0.034525,0.50491,0.017432,17.431998,149663.258648,1.182485,8.389563000000001,0.50491,75.55159,4.235975,17.431998,0.004866,0.034525,0.50491,0.017432,17.431998,1.182485,1.193308,25.048362,11.984685,0.035167,0.537504,0.018902,81.923636,18.902218,1.285956,1.089492,1.318334e-12,1.253573e-08,,,,30.157086,4666375000000000,3.035172,,1.239623,0.9469880000000001,5.832565e-05,3.99625,0.50491,,,,,0.991628,3,"p-type",0.018,243,243,1,1,25,1,"Generalized",500,1.217476,0.248709,2.2,0,1000,2.402552,1.66e-30,"Sinton","OFF","Center Point",3000000000000000,30,2000000000000000,4000000000000000,"OFF","Dark Rsh (Cell only)",0.4,"False","RTD (Internal)",2,10,-0.05,1,0.01,"A",0,"16-131484","True",0,0,"Hunt",,"False",,,"False","12/23/16 11:12:01","MultiFlash v1.27"
67,,,,"12/23/16 11:15:40",8.995281,0.62277,8.381468,0.50545,4.236412,75.623265,17.433794,632.3294509999999,0.004803,0.037018,0.62277,0.034492,0.50545,0.017434,17.433794,153656.056605,1.167112,8.381468,0.50545,75.623265,4.236412,17.433794,0.004803,0.034492,0.50545,0.017434,17.433794,1.167112,1.201239,24.896278,12.839735,0.035157,0.537177,0.018886,81.92128700000001,18.885707,1.283659,1.088735,1.327013e-12,1.266313e-08,,,,29.914284,4623939000000000,3.061945,,1.23298,0.953012,0.001892,4.073405,0.50545,,,,,0.991571,3,"p-type",0.018,243,243,1,1,25,1,"Generalized",500,1.198749,0.248709,2.2,0,1000,2.200104,1.66e-30,"Sinton","OFF","Center Point",3000000000000000,30,2000000000000000,4000000000000000,"OFF","Dark Rsh (Cell only)",0.4,"False","RTD (Internal)",2,10,-0.05,1,0.01,"A",0,"16-131484","True",0,0,"Hunt",,"False",,,"False","12/23/16 11:15:40","MultiFlash v1.27"
68,,,,"12/23/16 11:16:14",8.994579999999999,0.622787,8.470108,0.500387,4.238332,75.661406,17.441695,504.897516,0.004826,0.037015,0.622787,0.034856,0.500387,0.017442,17.441695,122690.096402,1.17283,8.470108,0.500387,75.661406,4.238332,17.441695,0.004826,0.034856,0.500387,0.017442,17.441695,1.17283,1.289309,24.90327,25.554461,0.035155,0.53718,0.018885,81.920937,18.884661,1.286164,1.089023,1.328777e-12,1.259091e-08,,,,29.488074,4648227000000000,3.046563,,1.24643,0.951702,0.00219,4.315813,0.500387,,,,,0.99202,3,"p-type",0.018,243,243,1,1,25,1,"Generalized",500,1.187828,0.248709,2.2,0,1000,2.231184,1.66e-30,"Sinton","OFF","Center Point",3000000000000000,30,2000000000000000,4000000000000000,"OFF","Dark Rsh (Cell only)",0.4,"False","RTD (Internal)",2,10,-0.05,1,0.01,"A",0,"16-131484","True",0,0,"Full IV",,"False",,,"False","12/23/16 11:16:14","MultiFlash v1.27"
69,,"Repeatability","1","12/23/16 11:17:33",8.999451000000001,0.622951,8.368888,0.504514,4.222225,75.313306,17.375413,618.348447,0.005023,0.037035,0.622951,0.03444,0.504514,0.017375,17.375413,150258.672684,1.220492,8.368888,0.504514,75.313306,4.222225,17.375413,0.005023,0.03444,0.504514,0.017375,17.375413,1.220492,1.214593,24.875301,7.503429,0.035172,0.537284,0.018898,81.91101500000001,18.89756,1.284328,1.0906,1.320265e-12,1.275956e-08,,,,30.083933,4654402000000000,3.042677,,1.235312,0.94951,-0.0019,4.09727,0.504514,,,,,0.989926,3,"p-type",0.018,243,243,1,1,25,1,"Generalized",500,1.187828,0.248709,2.2,0,1000,2.710774,1.66e-30,"Sinton","OFF","Center Point",3000000000000000,30,2000000000000000,4000000000000000,"OFF","Dark Rsh (Cell only)",0.4,"False","RTD (Internal)",2,10,-0.05,1,0.01,"A",0,"16-131484","True",0,0,"Hunt",,"False",,,"False","12/23/16 11:17:33","MultiFlash v1.27"
70,,"Repeatability","2","12/23/16 11:17:43",8.997892999999999,0.622931,8.371281,0.504684,4.224855,75.375659,17.386234,616.188396,0.004976,0.037028,0.622931,0.03445,0.504684,0.017386,17.386234,149733.780135,1.20908,8.371281,0.504684,75.375659,4.224855,17.386234,0.004976,0.03445,0.504684,0.017386,17.386234,1.20908,1.209209,24.885789,7.760444,0.035168,0.537225,0.018893,81.909075,18.893239,1.285129,1.090576,1.321392e-12,1.279987e-08,,,,30.029786,4827130000000000,2.937987,,1.240618,0.9485479999999999,-0.00203,4.081358,0.504684,,,,,0.9901990000000001,3,"p-type",0.018,243,243,1,1,25,1,"Generalized",500,1.187828,0.248709,2.2,0,1000,2.500188,1.66e-30,"Sinton","OFF","Center Point",3000000000000000,30,2000000000000000,4000000000000000,"OFF","Dark Rsh (Cell only)",0.4,"False","RTD (Internal)",2,10,-0.05,1,0.01,"A",0,"16-131484","True",0,0,"Hunt",,"False",,,"False","12/23/16 11:17:43","MultiFlash v1.27"
71,,"Repeatability","3","12/23/16 11:17:54",8.993829,0.622904,8.371689,0.505018,4.227853,75.466488,17.398574,616.73349,0.004909,0.037012,0.622904,0.034451,0.505018,0.017399,17.398574,149866.238106,1.192854,8.371689,0.505018,75.466488,4.227853,17.398574,0.004909,0.034451,0.505018,0.017399,17.398574,1.192854,1.206379,24.901522,7.967456,0.035147,0.537273,0.018883,81.906543,18.88331,1.28465,1.090736,1.322468e-12,1.283699e-08,,,,29.986222,4659653000000000,3.039381,,1.214897,0.950167,-0.002082,4.043851,0.505018,,,,,0.990874,3,"p-type",0.018,243,243,1,1,25,1,"Generalized",500,1.187828,0.248709,2.2,0,1000,2.354298,1.66e-30,"Sinton","OFF","Center Point",3000000000000000,30,2000000000000000,4000000000000000,"OFF","Dark Rsh (Cell only)",0.4,"False","RTD (Internal)",2,10,-0.05,1,0.01,"A",0,"16-131484","True",0,0,"Hunt",,"False",,,"False","12/23/16 11:17:54","MultiFlash v1.27"
72,,"Repeatability","4","12/23/16 11:18:14",8.993494999999999,0.622853,8.377877,0.5052179999999999,4.232656,75.56117999999999,17.418336,507.795175,0.004836,0.03701,0.622853,0.034477,0.5052179999999999,0.017418,17.418336,123394.227509,1.175075,8.377877,0.5052179999999999,75.56117999999999,4.232656,17.418336,0.004836,0.034477,0.5052179999999999,0.017418,17.418336,1.175075,1.200733,24.917255,7.476428,0.035142,0.537245,0.01888,81.901967,18.880012,1.285233,1.091376,1.325863e-12,1.27962e-08,,,,29.862326,4657865000000000,3.040503,,1.237051,0.950376,-0.001929,4.090724,0.5052179999999999,,,,,0.991398,3,"p-type",0.018,243,243,1,1,25,1,"Generalized",500,1.187828,0.248709,2.2,0,1000,2.253322,1.66e-30,"Sinton","OFF","Center Point",3000000000000000,30,2000000000000000,4000000000000000,"OFF","Dark Rsh (Cell only)",0.4,"False","RTD (Internal)",2,10,-0.05,1,0.01,"A",0,"16-131484","True",0,0,"Hunt",,"False",,,"False","12/23/16 11:18:14","MultiFlash v1.27"
73,,"Repeatability","5","12/23/16 11:18:33",8.996097000000001,0.622916,8.382856,0.505088,4.234081,75.557118,17.424203,615.464219,0.004842,0.037021,0.622916,0.034497,0.505088,0.017424,17.424203,149557.805332,1.176546,8.382856,0.505088,75.557118,4.234081,17.424203,0.004842,0.034497,0.505088,0.017424,17.424203,1.176546,1.195571,24.891033,7.51443,0.035157,0.537227,0.018887,81.90102899999999,18.88717,1.287619,1.091498,1.323397e-12,1.280167e-08,,,,29.91027,4652109000000000,3.044118,,1.245785,0.950031,-0.00196,4.021908,0.505088,,,,,0.991897,3,"p-type",0.018,243,243,1,1,25,1,"Generalized",500,1.187828,0.248709,2.2,0,1000,1.973825,1.66e-30,"Sinton","OFF","Center Point",3000000000000000,30,2000000000000000,4000000000000000,"OFF","Dark Rsh (Cell only)",0.4,"False","RTD (Internal)",2,10,-0.05,1,0.01,"A",0,"16-131484","True",0,0,"Hunt",,"False",,,"False","12/23/16 11:18:33","MultiFlash v1.27"
74,,"Repeatability","6","12/23/16 11:18:42",8.993914,0.62297,8.369211999999999,0.504979,4.226278,75.429647,17.39209,507.830862,0.004931,0.037012,0.62297,0.034441,0.504979,0.017392,17.39209,123402.899508,1.198307,8.369211999999999,0.504979,75.429647,4.226278,17.39209,0.004931,0.034441,0.504979,0.017392,17.39209,1.198307,1.206445,24.891034,7.470428,0.035149,0.53726,0.018884,81.90054000000001,18.884107,1.289303,1.091538,1.320017e-12,1.282447e-08,,,,30.02303,4660303000000000,3.038973,,1.211394,0.940636,-0.001785,3.831545,0.504979,,,,,0.990325,3,"p-type",0.018,243,243,1,1,25,1,"Generalized",500,1.187828,0.248709,2.2,0,1000,2.701287,1.66e-30,"Sinton","OFF","Center Point",3000000000000000,30,2000000000000000,4000000000000000,"OFF","Dark Rsh (Cell only)",0.4,"False","RTD (Internal)",2,10,-0.05,1,0.01,"A",0,"16-131484","True",0,0,"Hunt",,"False",,,"False","12/23/16 11:18:42","MultiFlash v1.27"
75,,"Repeatability","7","12/23/16 11:19:13",8.989924,0.62288,8.376315999999999,0.505393,4.233336,75.600115,17.421134,615.917399,0.004805,0.036996,0.62288,0.03447,0.505393,0.017421,17.421134,149667.927941,1.167623,8.376315999999999,0.505393,75.600115,4.233336,17.421134,0.004805,0.03447,0.505393,0.017421,17.421134,1.167623,1.205412,24.906766,7.887451,0.035127,0.537227,0.018871,81.893388,18.871343,1.285492,1.092131,1.324779e-12,1.284855e-08,,,,29.852351,4659670000000000,3.039371,,1.247803,0.948806,-0.001105,4.082621,0.505393,,,,,0.991672,3,"p-type",0.018,243,243,1,1,25,1,"Generalized",500,1.187828,0.248709,2.2,0,1000,2.166709,1.66e-30,"Sinton","OFF","Center Point",3000000000000000,30,2000000000000000,4000000000000000,"OFF","Dark Rsh (Cell only)",0.4,"False","RTD (Internal)",2,10,-0.05,1,0.01,"A",0,"16-131484","True",0,0,"Hunt",,"False",,,"False","12/23/16 11:19:13","MultiFlash v1.27"
76,,"Repeatability","8","12/23/16 11:19:24",8.993081,0.62285,8.373677000000001,0.505487,4.232784,75.567345,17.418862,616.311294,0.004822,0.037009,0.62285,0.03446,0.505487,0.017419,17.418862,149763.644534,1.171678,8.373677000000001,0.505487,75.567345,4.232784,17.418862,0.004822,0.03446,0.505487,0.017419,17.418862,1.171678,1.184067,24.901522,8.152466,0.035142,0.537165,0.018877,81.892764,18.876921,1.284997,1.092229,1.324565e-12,1.30023e-08,,,,29.828653,4650727000000000,3.044988,,1.233439,0.947819,-0.002012,3.975372,0.505487,,,,,0.991026,3,"p-type",0.018,243,243,1,1,25,1,"Generalized",500,1.187828,0.248709,2.2,0,1000,2.414325,1.66e-30,"Sinton","OFF","Center Point",3000000000000000,30,2000000000000000,4000000000000000,"OFF","Dark Rsh (Cell only)",0.4,"False","RTD (Internal)",2,10,-0.05,1,0.01,"A",0,"16-131484","True",0,0,"Hunt",,"False",,,"False","12/23/16 11:19:24","MultiFlash v1.27"
77,,"Repeatability","9","12/23/16 11:19:34",8.993710999999999,0.622854,8.375458999999999,0.505455,4.233415,75.57282499999999,17.421459,616.017796,0.004811,0.037011,0.622854,0.034467,0.505455,0.017421,17.421459,149692.324464,1.169188,8.375458999999999,0.505455,75.57282499999999,4.233415,17.421459,0.004811,0.034467,0.505455,0.017421,17.421459,1.169188,1.198309,24.891034,8.261473000000001,0.035147,0.5370780000000001,0.018877,81.88473500000001,18.876515,1.284619,1.092339,1.321718e-12,1.319099e-08,,,,29.76225,4649893000000000,3.045513,,1.245456,0.950464,-0.002005,4.062117,0.505455,,,,,0.991225,3,"p-type",0.018,243,243,1,1,25,1,"Generalized",500,1.187828,0.248709,2.2,0,1000,2.261188,1.66e-30,"Sinton","OFF","Center Point",3000000000000000,30,2000000000000000,4000000000000000,"OFF","Dark Rsh (Cell only)",0.4,"False","RTD (Internal)",2,10,-0.05,1,0.01,"A",0,"16-131484","True",0,0,"Hunt",,"False",,,"False","12/23/16 11:19:34","MultiFlash v1.27"
78,,"Repeatability","10","12/23/16 11:19:46",8.992891,0.622795,8.37533,0.505468,4.233459,75.58768499999999,17.421641,504.755851,0.004795,0.037008,0.622795,0.034466,0.505468,0.017422,17.421641,122655.671886,1.165206,8.37533,0.505468,75.58768499999999,4.233459,17.421641,0.004795,0.034466,0.505468,0.017422,17.421641,1.165206,1.17357,24.896278,7.495429,0.035142,0.537012,0.018871,81.877824,18.871408,1.287165,1.093106,1.324261e-12,1.329885e-08,,,,29.671615,4641961000000000,3.050516,,1.242783,0.9494320000000001,-0.002038,3.971976,0.505468,,,,,0.991188,3,"p-type",0.018,243,243,1,1,25,1,"Generalized",500,1.187828,0.248709,2.2,0,1000,2.274912,1.66e-30,"Sinton","OFF","Center Point",3000000000000000,30,2000000000000000,4000000000000000,"OFF","Dark Rsh (Cell only)",0.4,"False","RTD (Internal)",2,10,-0.05,1,0.01,"A",0,"16-131484","True",0,0,"Hunt",,"False",,,"False","12/23/16 11:19:46","MultiFlash v1.27"
79,,"Repeatability","11","12/23/16 11:19:57",8.993242,0.62282,8.376472,0.505446,4.233854,75.588748,17.423269,615.4518,0.004795,0.037009,0.62282,0.034471,0.505446,0.017423,17.423269,149554.787425,1.16518,8.376472,0.505446,75.588748,4.233854,17.423269,0.004795,0.034471,0.505446,0.017423,17.423269,1.16518,1.203616,24.885789,7.87245,0.035142,0.537031,0.018872,81.87436,18.872108,1.285524,1.093597,1.322058e-12,1.339984e-08,,,,29.668581,4633061000000000,3.056149,,1.24982,0.953061,-0.002066,4.079012,0.505446,,,,,0.991389,3,"p-type",0.018,243,243,1,1,25,1,"Generalized",500,1.187828,0.248709,2.2,0,1000,2.204433,1.66e-30,"Sinton","OFF","Center Point",3000000000000000,30,2000000000000000,4000000000000000,"OFF","Dark Rsh (Cell only)",0.4,"False","RTD (Internal)",2,10,-0.05,1,0.01,"A",0,"16-131484","True",0,0,"Hunt",,"False",,,"False","12/23/16 11:19:57","MultiFlash v1.27"
80,,"Repeatability","12","12/23/16 11:20:06",8.99343,0.622866,8.377742,0.505417,4.234252,75.58868699999999,17.424906,657.6954480000001,0.0048,0.03701,0.622866,0.034476,0.505417,0.017425,17.424906,159819.993909,1.166521,8.377742,0.505417,75.58868699999999,4.234252,17.424906,0.0048,0.034476,0.505417,0.017425,17.424906,1.166521,1.199937,24.891034,7.52843,0.035142,0.537108,0.018875,81.879082,18.874985,1.285137,1.093459,1.317703e-12,1.34386e-08,,,,29.745767,4634416000000000,3.05529,,1.254638,0.953473,-0.001974,4.077128,0.505417,,,,,0.991618,3,"p-type",0.018,243,243,1,1,25,1,"Generalized",500,1.187828,0.248709,2.2,0,1000,2.11641,1.66e-30,"Sinton","OFF","Center Point",3000000000000000,30,2000000000000000,4000000000000000,"OFF","Dark Rsh (Cell only)",0.4,"False","RTD (Internal)",2,10,-0.05,1,0.01,"A",0,"16-131484","True",0,0,"Hunt",,"False",,,"False","12/23/16 11:20:06","MultiFlash v1.27"
81,,"Repeatability","13","12/23/16 11:20:16",8.993046,0.622767,8.373879000000001,0.505508,4.233062,75.58261899999999,17.420009,499.62836,0.0048,0.037008,0.622767,0.03446,0.505508,0.01742,17.420009,121409.691401,1.166343,8.373879000000001,0.505508,75.58261899999999,4.233062,17.420009,0.0048,0.03446,0.505508,0.01742,17.420009,1.166343,1.215684,24.875301,7.727442,0.035139,0.537036,0.018871,81.877216,18.870765,1.286689,1.094575,1.327572e-12,1.32199e-08,,,,29.657426,4652588000000000,3.043817,,1.250023,0.954528,-0.002095,4.101134,0.505508,,,,,0.991015,3,"p-type",0.018,243,243,1,1,25,1,"Generalized",500,1.187828,0.248709,2.2,0,1000,2.307235,1.66e-30,"Sinton","OFF","Center Point",3000000000000000,30,2000000000000000,4000000000000000,"OFF","Dark Rsh (Cell only)",0.4,"False","RTD (Internal)",2,10,-0.05,1,0.01,"A",0,"16-131484","True",0,0,"Hunt",,"False",,,"False","12/23/16 11:20:16","MultiFlash v1.27"
82,,"Repeatability","14","12/23/16 11:20:27",8.993038,0.622841,8.370241,0.505725,4.233041,75.573404,17.41992,616.947006,0.004802,0.037008,0.622841,0.034445,0.505725,0.01742,17.41992,149918.122464,1.16692,8.370241,0.505725,75.573404,4.233041,17.41992,0.004802,0.034445,0.505725,0.01742,17.41992,1.16692,1.206873,24.906766,7.903452,0.035138,0.537096,0.018872,81.87488999999999,18.872433,1.287831,1.094443,1.323892e-12,1.323931e-08,,,,29.734998,4651381000000000,3.044577,,1.255773,0.955632,-0.002022,4.044089,0.505725,,,,,0.990779,3,"p-type",0.018,243,243,1,1,25,1,"Generalized",500,1.187828,0.248709,2.2,0,1000,2.382814,1.66e-30,"Sinton","OFF","Center Point",3000000000000000,30,2000000000000000,4000000000000000,"OFF","Dark Rsh (Cell only)",0.4,"False","RTD (Internal)",2,10,-0.05,1,0.01,"A",0,"16-131484","True",0,0,"Hunt",,"False",,,"False","12/23/16 11:20:27","MultiFlash v1.27"
83,,"Repeatability","15","12/23/16 11:20:36",8.993784,0.62278,8.377438,0.505412,4.234056,75.592692,17.424097,610.902962,0.004788,0.037011,0.62278,0.034475,0.505412,0.017424,17.424097,148449.419718,1.163536,8.377438,0.505412,75.592692,4.234056,17.424097,0.004788,0.034475,0.505412,0.017424,17.424097,1.163536,1.217963,24.901522,7.51943,0.035144,0.536964,0.018871,81.86954299999999,18.87091,1.289891,1.094865,1.326036e-12,1.337477e-08,,,,29.594898,4645521000000000,3.048269,,1.227058,0.955281,-0.00201,4.086816,0.505412,,,,,0.991289,3,"p-type",0.018,243,243,1,1,25,1,"Generalized",500,1.187828,0.248709,2.2,0,1000,2.27206,1.66e-30,"Sinton","OFF","Center Point",3000000000000000,30,2000000000000000,4000000000000000,"OFF","Dark Rsh (Cell only)",0.4,"False","RTD (Internal)",2,10,-0.05,1,0.01,"A",0,"16-131484","True",0,0,"Hunt",,"False",,,"False","12/23/16 11:20:36","MultiFlash v1.27"
84,,"Repeatability","16","12/23/16 11:20:46",8.992435,0.622734,8.374535,0.505522,4.233513,75.59984,17.421866,504.966552,0.004775,0.037006,0.622734,0.034463,0.505522,0.017422,17.421866,122706.872196,1.160405,8.374535,0.505522,75.59984,4.233513,17.421866,0.004775,0.034463,0.505522,0.017422,17.421866,1.160405,1.205322,24.880545,7.69044,0.035138,0.536879,0.018865,81.862042,18.864981,1.272152,1.095178,1.324208e-12,1.362043e-08,,,,29.507953,4652498000000000,3.043874,,1.262977,0.955865,-0.002131,4.107955,0.505522,,,,,0.991308,3,"p-type",0.018,243,243,1,1,25,1,"Generalized",500,1.187828,0.248709,2.2,0,1000,2.244679,1.66e-30,"Sinton","OFF","Center Point",3000000000000000,30,2000000000000000,4000000000000000,"OFF","Dark Rsh (Cell only)",0.4,"False","RTD (Internal)",2,10,-0.05,1,0.01,"A",0,"16-131484","True",0,0,"Hunt",,"False",,,"False","12/23/16 11:20:46","MultiFlash v1.27"
85,,"Repeatability","17","12/23/16 11:20:57",8.993048999999999,0.62281,8.514314000000001,0.496987,4.231501,75.549548,17.413582,616.065475,0.00486,0.037008,0.62281,0.035038,0.496987,0.017414,17.413582,149703.910328,1.181019,8.514314000000001,0.496987,75.549548,4.231501,17.413582,0.00486,0.035038,0.496987,0.017414,17.413582,1.181019,1.200808,24.917255,7.737442,0.035138,0.537018,0.018869,81.865943,18.869462,1.273409,1.095565,1.323744e-12,1.346413e-08,,,,28.875203,4658398000000000,3.040168,,1.245926,0.957396,-0.002002,4.059545,0.496987,,,,,0.990448,3,"p-type",0.018,243,243,1,1,25,1,"Generalized",500,1.187828,0.248709,2.2,0,1000,2.450427,1.66e-30,"Sinton","OFF","Center Point",3000000000000000,30,2000000000000000,4000000000000000,"OFF","Dark Rsh (Cell only)",0.4,"False","RTD (Internal)",2,10,-0.05,1,0.01,"A",0,"16-131484","True",0,0,"Hunt",,"False",,,"False","12/23/16 11:20:57","MultiFlash v1.27"
