Repository: dintalframe/MLPROJECT

File: FCT450csv/MultiFlash_Database WW04 - 2022.csv (part 3 of 4)
ash_cutoff_(suns),V_at_Isc_(V),dV/dt,V_Pad_0_(V),V_Pad_1_(V),V_Pad_2_(V),V_Pad_3_(V),V_Pad_4_(V),dBreak_(A),dBreak_(V),Capacitance_(uF/cm2),Capacitance_Error_(percent),Pm/Pe,BulkSRH_AND_Jo_Power_Loss_(percent),BulkSRH_Power_Loss_(percent),Jo_Power_Loss_(percent),Rs_Power_Loss_(percent),Rsh_Power_Loss_(percent),Dark_Break_Interpolated,Calibration,Resistivity_(ohm-cm),Analysis_Resistivity_(ohm-cm),Sample_Type,Thickness_(cm),Cell_Area_(cm2),Total_Area_(cm2),Number_of_Cells_per_String,Number_of_Strings,Temperature_(C),Intensity_(suns),Analysis_Type,Nominal_Load_Voltage_(mV/cell),Rs_Modulation_Target_(ohm-cm2),Reference_Constant_(V/sun),Voltage_Temperature_Coefficient_(mV/C),Temperature_Offset_(C),Power_per_Sun_(W/m2),Conductivity_Modulation_(ohm-cm2/V),Auger_Coefficient,Auger_Method,Band_Gap_Narrowing,Fit_Method,Carrier_Density_Center_Point_(cm-3),Percent_Fit,Lower_Bound_(cm-3),Upper_Bound_(cm-3),Rsh_Lifetime_Correction,Rsh_Measurement_Method,SunsVoc_Rsh_Voltage_(V),Do_Dark_Break_Measurement,Temperature_Measurement_Method,Number_of_dRsh_Points,dRsh_Output_Vlimit_(V),Current_Transfer,Voltage_Transfer,Temperature_Transfer,Final_Bin,Bin_Index,Tester_ID,Do_Doping_Measurement,Doping_Sample_Time_(us),Doping_Measurement_Length_(us),Measurement_Type,Comments,Measurement_Date-Time_String,Software Version,Recipe_Filename,EL Pulse Current Delivered (Coulombs),Forward Dark IV (V),Forward Dark IV (A),Forward Dark IV Interpolated?,EL Pulse Energy Delivered (J),Doping Calibration Factor (V/sun)
74,"sandra","MZ2204-210-760-40UM","49 ANOTHER CELL","01/27/22 16:31:47",10.282321,0.672104,9.772443000000001,0.560982,5.482161,79.327535,22.294269,100.157437,0.003014,0.041815,0.672104,0.039742,0.560982,0.022294,22.294269,24628.713676,0.741075,9.772443000000001,0.560982,79.327535,5.482161,22.294269,0.003014,0.039742,0.560982,0.022294,22.294269,0.741075,0.40889,24.969697,15.147867,0.039821,0.589496,0.023475,83.527418,23.474607,0.980982,1.098678,1.696962e-13,4.116772e-09,195.502607,-2225.55633,-449.325855,202.361645,4723313000000000,1.126262,0.999822,1.064266,0.808015,0.008907,1.273525,0.560982,,,,,,,15.793522,0.041116,1.002451,4.986672,,,4.988113,0.057332,"False","False",3,3,"p-type",0.018,245.9,245.9,1,1,25,1,"Generalized",540,0.752498,0.285072,2.2,0,1000,-0.575893,1.66e-30,"Sinton","OFF","Center Point",3000000000000000,30,2000000000000000,4000000000000000,"OFF","Dark Rsh (Cell only)",0.4,"False","RTD (Internal)",2,10,-0.05,1,0.01,"A",0,"16-131484","True",0,0,"Hunt",,"01/27/22 16:31:47","MultiFlash v1.49","Default.mfi",,,,"False",,0.202123
75,"sandra","MZ2204-210-760-40UM","49 ANOTHER CELL","01/27/22 16:32:28",10.277623,0.67235,9.763667,0.5595869999999999,5.463623,79.066571,22.218882,74.665229,0.003182,0.041796,0.67235,0.039706,0.5595869999999999,0.022219,22.218882,18360.179885,0.7824680000000001,9.763667,0.5595869999999999,79.066571,5.463623,22.218882,0.003182,0.039706,0.5595869999999999,0.022219,22.218882,0.7824680000000001,0.47139,24.983182,15.239872,0.039796,0.589553,0.023462,83.489339,23.461746,0.9811800000000001,1.102422,1.680838e-13,4.1913e-09,193.549913,-2236.260381,-447.175118,202.376539,4723313000000000,1.114232,0.999884,1.074957,0.805263,0.009103999999999999,1.491752,0.5595869999999999,,,,,,,15.923208,0.039463,1.002266,5.030746,,,5.259172,0.07697,"False","False",3,3,"p-type",0.018,245.9,245.9,1,1,25,1,"Generalized",540,0.789778,0.285072,2.2,0,1000,-0.648276,1.66e-30,"Sinton","OFF","Center Point",3000000000000000,30,2000000000000000,4000000000000000,"OFF","Dark Rsh (Cell only)",0.4,"False","RTD (Internal)",2,10,-0.05,1,0.01,"A",0,"16-131484","True",0,0,"Hunt",,"01/27/22 16:32:28","MultiFlash v1.49","Default.mfi",,,,"False",,0.202123
76,"sandra","MZ2204-210-760-40UM","51","01/27/22 16:34:49",10.236592,0.669817,9.733219,0.566226,5.511201,80.377562,22.412365,105.257617,0.002127,0.041629,0.669817,0.039582,0.566226,0.022412,22.412365,25882.848045,0.523106,9.733219,0.566226,80.377562,5.511201,22.412365,0.002127,0.039582,0.566226,0.022412,22.412365,0.523106,0.22177,24.983182,15.443883,0.039673,0.585832,0.023242,83.35126700000001,23.241549,1.009109,1.098317,1.894938e-13,4.606289e-09,194.002162,7726.913405,129.417783,179.671753,4723313000000000,1.154195,0.999678,1.069897,0.807745,0.008298,0.697556,0.566226,,,,,,,13.881077,0.033258,1.001014,4.033905,0.11489,3.919015,3.528896,0.054473,"False","False",3,3,"p-type",0.018,245.9,245.9,1,1,25,1,"Generalized",540,0.529354,0.285072,2.2,0,1000,-0.350739,1.66e-30,"Sinton","OFF","Center Point",3000000000000000,30,2000000000000000,4000000000000000,"OFF","Dark Rsh (Cell only)",0.4,"False","RTD (Internal)",2,10,-0.05,1,0.01,"A",0,"16-131484","True",0,0,"Hunt",,"01/27/22 16:34:49","MultiFlash v1.49","Default.mfi",,,,"False",,0.202123
77,"sandra","MZ2204-210-760-40UM","52","01/27/22 16:37:08",10.258098,0.670984,9.705095999999999,0.560291,5.437674,79.001334,22.113357,66.707308,0.003058,0.041717,0.670984,0.039468,0.560291,0.022113,22.113357,16403.32715,0.751857,9.705095999999999,0.560291,79.001334,5.437674,22.113357,0.003058,0.039468,0.560291,0.022113,22.113357,0.751857,0.423896,24.938231,15.313875,0.039652,0.587558,0.023298,83.232753,23.297779,0.994165,1.128406,1.746701e-13,5.590014e-09,194.329467,-6057.996058,-165.071088,183.691056,4723313000000000,1.12476,0.99968,1.067158,0.805653,0.008389000000000001,1.316659,0.560291,,,,,,,15.523969,0.040068,0.999785,5.409833,,,5.029799,0.086216,"False","False",3,3,"p-type",0.018,245.9,245.9,1,1,25,1,"Generalized",540,0.757955,0.285072,2.2,0,1000,-0.000733,1.66e-30,"Sinton","OFF","Center Point",3000000000000000,30,2000000000000000,4000000000000000,"OFF","Dark Rsh (Cell only)",0.4,"False","RTD (Internal)",2,10,-0.05,1,0.01,"A",0,"16-131484","True",0,0,"Hunt",,"01/27/22 16:37:08","MultiFlash v1.49","Default.mfi",,,,"False",,0.202123
78,"sandra","MZ2204-210-760-40UM","53","01/27/22 16:38:58",10.296883,0.671812,9.774061,0.563917,5.511757,79.677593,22.414628,163.257209,0.002561,0.041874,0.671812,0.039748,0.563917,0.022415,22.414628,40144.947609,0.629754,9.774061,0.563917,79.677593,5.511757,22.414628,0.002561,0.039748,0.563917,0.022415,22.414628,0.629754,0.288194,24.924746,14.362822,0.039805,0.588317,0.023418,83.243768,23.417852,0.992831,1.130349,1.686351e-13,5.904913e-09,192.350282,-3824.520992,-261.470653,186.390553,4723313000000000,1.11935,0.99887,1.077388,0.806356,0.008963,0.896695,0.563917,,,,,,,14.953991,0.039963,1.002405,5.111021,,,4.24909,0.035035,"False","False",3,3,"p-type",0.018,245.9,245.9,1,1,25,1,"Generalized",540,0.637772,0.285072,2.2,0,1000,-0.7155,1.66e-30,"Sinton","OFF","Center Point",3000000000000000,30,2000000000000000,4000000000000000,"OFF","Dark Rsh (Cell only)",0.4,"False","RTD (Internal)",2,10,-0.05,1,0.01,"A",0,"16-131484","True",0,0,"Hunt",,"01/27/22 16:38:58","MultiFlash v1.49","Default.mfi",,,,"False",,0.202123
79,"sandra","MZ2204-210-760-40UM","53","01/27/22 16:40:18",10.276283,0.671322,9.774324,0.564174,5.514424,79.934299,22.425475,187.481072,0.002545,0.04179,0.671322,0.039749,0.564174,0.022425,22.425475,46101.595542,0.625931,9.774324,0.564174,79.934299,5.514424,22.425475,0.002545,0.039749,0.564174,0.022425,22.425475,0.625931,0.295794,24.983182,14.316819,0.039818,0.588276,0.023424,83.49235,23.423683,0.989074,1.096874,1.752038e-13,4.581019e-09,197.33975,-3096.962399,-322.897043,195.045279,4723313000000000,1.123706,0.999505,1.073066,0.803439,0.00876,0.93915,0.564174,,,,,,,15.012715,0.039574,1.00206,4.913772,,,4.222917,0.030575,"False","False",3,3,"p-type",0.018,245.9,245.9,1,1,25,1,"Generalized",540,0.634864,0.285072,2.2,0,1000,-0.64835,1.66e-30,"Sinton","OFF","Center Point",3000000000000000,30,2000000000000000,4000000000000000,"OFF","Dark Rsh (Cell only)",0.4,"False","RTD (Internal)",2,10,-0.05,1,0.01,"A",0,"16-131484","True",0,0,"Hunt",,"01/27/22 16:40:18","MultiFlash v1.49","Default.mfi",,,,"False",,0.202123
80,"sandra","MZ2204-210-760-40UM","54","01/27/22 16:41:49",10.264481,0.6710120000000001,9.763533000000001,0.56458,5.512295,80.032304,22.416815,187.290965,0.002447,0.041743,0.6710120000000001,0.039705,0.56458,0.022417,22.416815,46054.848257,0.60162,9.763533000000001,0.56458,80.032304,5.512295,22.416815,0.002447,0.039705,0.56458,0.022417,22.416815,0.60162,0.266653,24.969697,14.906853,0.039762,0.587843,0.023374,83.44867000000001,23.373729,0.989998,1.099666,1.770815e-13,4.786777e-09,199.282298,-3249.975962,-307.694583,190.995664,4723313000000000,1.129493,0.999397,1.064211,0.8073399999999999,0.008583,0.8376209999999999,0.56458,,,,,,,14.691247,0.038899,1.001983,4.913241,,,4.05731,0.03061,"False","False",3,3,"p-type",0.018,245.9,245.9,1,1,25,1,"Generalized",540,0.608007,0.285072,2.2,0,1000,-0.514541,1.66e-30,"Sinton","OFF","Center Point",3000000000000000,30,2000000000000000,4000000000000000,"OFF","Dark Rsh (Cell only)",0.4,"False","RTD (Internal)",2,10,-0.05,1,0.01,"A",0,"16-131484","True",0,0,"Hunt",,"01/27/22 16:41:49","MultiFlash v1.49","Default.mfi",,,,"False",,0.202123
81,"sandra","MZ2204-210-760-40UM","55","01/27/22 16:44:45",10.309324,0.673919,9.792871,0.5657219999999999,5.540041,79.739769,22.529652,94.20526700000001,0.002673,0.041925,0.673919,0.039825,0.5657219999999999,0.02253,22.529652,23165.075199,0.657394,9.792871,0.5657219999999999,79.739769,5.540041,22.529652,0.002673,0.039825,0.5657219999999999,0.02253,22.529652,0.657394,0.315088,24.933736,15.362878,0.039908,0.590916,0.023582,83.465923,23.582439,0.988475,1.108973,1.587464e-13,4.178104e-09,175.55969,-5039.951122,-198.414623,211.303977,4723313000000000,1.092271,0.999892,1.075564,0.801423,0.008829,1.01316,0.5657219999999999,,,,,,,16.667977,0.046073,1.001619,5.034926,,,4.423384,0.060946,"False","False",3,3,"p-type",0.018,245.9,245.9,1,1,25,1,"Generalized",540,0.667878,0.285072,2.2,0,1000,-0.549941,1.66e-30,"Sinton","OFF","Center Point",3000000000000000,30,2000000000000000,4000000000000000,"OFF","Dark Rsh (Cell only)",0.4,"False","RTD (Internal)",2,10,-0.05,1,0.01,"A",0,"16-131484","True",0,0,"Hunt",,"01/27/22 16:44:45","MultiFlash v1.49","Default.mfi",,,,"False",,0.202123
82,"sandra","MZ2204-210-760-40UM","56","01/27/22 16:46:12",10.308478,0.671356,9.77318,0.566825,5.539684,80.04560600000001,22.528197,29.751611,0.002329,0.041921,0.671356,0.039745,0.566825,0.022528,22.528197,7315.921131,0.572719,9.77318,0.566825,80.04560600000001,5.539684,22.528197,0.002329,0.039745,0.566825,0.022528,22.528197,0.572719,0.238123,25.005658,14.34182,0.039846,0.588355,0.023444,83.298306,23.443644,0.997848,1.122908,1.754005e-13,4.328813e-09,190.167886,-13633.084325,-73.350973,186.667453,4723313000000000,1.126221,0.999827,1.073843,0.804851,0.008864,0.762725,0.566825,,,,,,,15.310116,0.041279,1.000695,5.222524,,,3.860461,0.19224,"False","False",3,3,"p-type",0.018,245.9,245.9,1,1,25,1,"Generalized",540,0.576237,0.285072,2.2,0,1000,-0.316376,1.66e-30,"Sinton","OFF","Center Point",3000000000000000,30,2000000000000000,4000000000000000,"OFF","Dark Rsh (Cell only)",0.4,"False","RTD (Internal)",2,10,-0.05,1,0.01,"A",0,"16-131484","True",0,0,"Hunt",,"01/27/22 16:46:12","MultiFlash v1.49","Default.mfi",,,,"False",,0.202123
83,"sandra","MZ2204-210-760-40UM","57","01/27/22 16:47:31",10.309356,0.6742089999999999,9.801660999999999,0.567949,5.566843,80.090896,22.638646,85.05062,0.002376,0.041925,0.6742089999999999,0.03986,0.567949,0.022639,22.638646,20913.94746,0.584216,9.801660999999999,0.567949,80.090896,5.566843,22.638646,0.002376,0.03986,0.567949,0.022639,22.638646,0.584216,0.243505,24.965202,15.127865,0.039898,0.590899,0.023576,83.405455,23.575545,0.992741,1.114255,1.559071e-13,4.773947e-09,171.386442,-9981.713817,-100.183197,209.112064,4723313000000000,1.089178,0.999379,1.060753,0.801584,0.008835000000000001,0.753264,0.567949,,,,,,,16.26589,0.043015,1.002717,4.961295,,,3.938987,0.06743,"False","False",3,3,"p-type",0.018,245.9,245.9,1,1,25,1,"Generalized",540,0.587977,0.285072,2.2,0,1000,-0.73447,1.66e-30,"Sinton","OFF","Center Point",3000000000000000,30,2000000000000000,4000000000000000,"OFF","Dark Rsh (Cell only)",0.4,"False","RTD (Internal)",2,10,-0.05,1,0.01,"A",0,"16-131484","True",0,0,"Hunt",,"01/27/22 16:47:31","MultiFlash v1.49","Default.mfi",,,,"False",,0.202123
84,"sandra","MZ2204-210-760-40UM","58","01/27/22 16:48:52",10.298189,0.6738189999999999,9.77167,0.5667450000000001,5.538049,79.809191,22.52155,52.824992,0.002594,0.04188,0.6738189999999999,0.039738,0.5667450000000001,0.022522,22.52155,12989.665569,0.637934,9.77167,0.5667450000000001,79.809191,5.538049,22.52155,0.002594,0.039738,0.5667450000000001,0.022522,22.52155,0.637934,0.318119,24.974192,14.373823,0.03985,0.5907,0.02354,83.41706000000001,23.539663,0.994093,1.112203,1.599272e-13,4.079848e-09,173.148415,-12485.455219,-80.09319499999999,208.429742,4723313000000000,1.10109,0.9999209999999999,1.070021,0.805922,0.008635,1.000705,0.5667450000000001,,,,,,,16.786496,0.042492,1.000879,5.147328,,,4.281204,0.108841,"False","False",3,3,"p-type",0.018,245.9,245.9,1,1,25,1,"Generalized",540,0.64588,0.285072,2.2,0,1000,-0.252883,1.66e-30,"Sinton","OFF","Center Point",3000000000000000,30,2000000000000000,4000000000000000,"OFF","Dark Rsh (Cell only)",0.4,"False","RTD (Internal)",2,10,-0.05,1,0.01,"A",0,"16-131484","True",0,0,"Hunt",,"01/27/22 16:48:52","MultiFlash v1.49","Default.mfi",,,,"False",,0.202123
85,"sandra","MZ2204-210-760-40UM","59","01/27/22 16:50:10",10.232841,0.670609,9.725769,0.565411,5.499059,80.13514000000001,22.362988,196.225042,0.002323,0.041614,0.670609,0.039552,0.565411,0.022363,22.362988,48251.737742,0.571125,9.725769,0.565411,80.13514000000001,5.499059,22.362988,0.002323,0.039552,0.565411,0.022363,22.362988,0.571125,0.248887,24.942726,14.752844,0.039631,0.587042,0.023265,83.36680200000001,23.264835,0.999906,1.104449,1.797001e-13,5.196885e-09,195.367337,-10406.699181,-96.091948,185.330405,4723313000000000,1.139699,0.998898,1.067763,0.805775,0.008206,0.760177,0.565411,,,,,,,14.440163,0.035929,1.001239,4.98997,,,3.841381,0.029284,"False","False",3,3,"p-type",0.018,245.9,245.9,1,1,25,1,"Generalized",540,0.582921,0.285072,2.2,0,1000,-0.53647,1.66e-30,"Sinton","OFF","Center Point",3000000000000000,30,2000000000000000,4000000000000000,"OFF","Dark Rsh (Cell only)",0.4,"False","RTD (Internal)",2,10,-0.05,1,0.01,"A",0,"16-131484","True",0,0,"Hunt",,"01/27/22 16:50:10","MultiFlash v1.49","Default.mfi",,,,"False",,0.202123
86,"sandra","MZ2204-210-760-40UM","60","01/27/22 16:51:51",10.231116,0.670505,9.732335000000001,0.57033,5.55064,80.91297,22.572753,58.142509,0.001789,0.041607,0.670505,0.039578,0.57033,0.022573,22.572753,14297.243085,0.439995,9.732335000000001,0.57033,80.91297,5.55064,22.572753,0.001789,0.039578,0.57033,0.022573,22.572753,0.439995,0.128598,24.983182,14.470828,0.039607,0.58756,0.023271,83.41721099999999,23.271375,0.998989,1.102872,1.805463e-13,4.413333e-09,191.630158,33581.592551,29.778218,186.909966,4723313000000000,1.140467,0.999559,1.078236,0.804511,0.008874,0.399762,0.57033,,,,,,,14.304232,0.034972,1.002277,4.024941,0.027277,3.997664,2.962063,0.098803,"False","False",3,3,"p-type",0.018,245.9,245.9,1,1,25,1,"Generalized",540,0.449833,0.285072,2.2,0,1000,-0.926266,1.66e-30,"Sinton","OFF","Center Point",3000000000000000,30,2000000000000000,4000000000000000,"OFF","Dark Rsh (Cell only)",0.4,"False","RTD (Internal)",2,10,-0.05,1,0.01,"A",0,"16-131484","True",0,0,"Hunt",,"01/27/22 16:51:51","MultiFlash v1.49","Default.mfi",,,,"False",,0.202123
87,"sandra","PV22A-210-760-40UM","2","01/27/22 16:53:48",10.27123,0.6728189999999999,9.624307,0.561793,5.406865,78.239317,21.988066,227.583687,0.00379,0.04177,0.6728189999999999,0.039139,0.561793,0.021988,21.988066,55962.828578,0.931885,9.624307,0.561793,78.239317,5.406865,21.988066,0.00379,0.039139,0.561793,0.021988,21.988066,0.931885,0.620691,24.974192,14.466827,0.039823,0.589821,0.023489,83.578903,23.488682,0.991673,1.087291,1.666278e-13,3.946407e-09,181.160692,-6381.604662,-156.700399,214.316529,4723313000000000,1.113552,0.999892,1.065332,0.808012,0.00895,1.864829,0.561793,,,,,,,21.006307,0.050174,0.987521,6.329232,,,6.096204,0.025594,"False","False",3,3,"p-type",0.018,245.9,245.9,1,1,25,1,"Generalized",540,0.932598,0.285072,2.2,0,1000,3.15693,1.66e-30,"Sinton","OFF","Center Point",3000000000000000,30,2000000000000000,4000000000000000,"OFF","Dark Rsh (Cell only)",0.4,"False","RTD (Internal)",2,10,-0.05,1,0.01,"A",0,"16-131484","True",0,0,"Hunt",,"01/27/22 16:53:48","MultiFlash v1.49","Default.mfi",,,,"False",,0.202123
88,"sandra","PV22A-210-760-40UM","3","01/27/22 16:57:02",10.284026,0.674451,9.740176999999999,0.5669689999999999,5.522377,79.61817499999999,22.457816,183.785304,0.00278,0.041822,0.674451,0.03961,0.5669689999999999,0.022458,22.457816,45192.806311,0.683713,9.740176999999999,0.5669689999999999,79.61817499999999,5.522377,22.457816,0.00278,0.03961,0.5669689999999999,0.022458,22.457816,0.683713,0.362459,24.969697,14.809847,0.039816,0.59138,0.023546,83.477377,23.546377,0.982979,1.108716,1.534711e-13,4.685983e-09,173.810689,-3575.056974,-279.715822,218.151333,4723313000000000,1.083674,0.999592,1.078185,0.8056950000000001,0.008583,1.184075,0.5669689999999999,,,,,,,18.029069,0.047811,0.998662,5.301289,,,4.560826,0.03143,"False","False",3,3,"p-type",0.018,245.9,245.9,1,1,25,1,"Generalized",540,0.688509,0.285072,2.2,0,1000,0.266643,1.66e-30,"Sinton","OFF","Center Point",3000000000000000,30,2000000000000000,4000000000000000,"OFF","Dark Rsh (Cell only)",0.4,"False","RTD (Internal)",2,10,-0.05,1,0.01,"A",0,"16-131484","True",0,0,"Hunt",,"01/27/22 16:57:02","MultiFlash v1.49","Default.mfi",,,,"False",,0.202123
89,"sandra","PV22A-210-760-40UM","4","01/27/22 16:58:17",10.258844,0.6744,9.725228,0.564038,5.485394,79.28510300000001,22.307416,188.144245,0.002925,0.04172,0.6744,0.03955,0.564038,0.022307,22.307416,46264.669797,0.719376,9.725228,0.564038,79.28510300000001,5.485394,22.307416,0.002925,0.03955,0.564038,0.022307,22.307416,0.719376,0.361023,25.019144,14.900852,0.03967,0.590946,0.023443,83.321454,23.443072,0.986197,1.130105,1.507874e-13,5.670058e-09,173.19807,-4195.548597,-238.347853,208.991538,4723313000000000,1.083519,0.999816,1.068346,0.805733,0.008345,1.117198,0.564038,,,,,,,17.029398,0.047766,1.001241,5.230073,,,4.802783,0.030697,"False","False",3,3,"p-type",0.018,245.9,245.9,1,1,25,1,"Generalized",540,0.726401,0.285072,2.2,0,1000,-0.370797,1.66e-30,"Sinton","OFF","Center Point",3000000000000000,30,2000000000000000,4000000000000000,"OFF","Dark Rsh (Cell only)",0.4,"False","RTD (Internal)",2,10,-0.05,1,0.01,"A",0,"16-131484","True",0,0,"Hunt",,"01/27/22 16:58:17","MultiFlash v1.49","Default.mfi",,,,"False",,0.202123
90,"sandra","PV22A-210-760-40UM","5","01/27/22 16:59:39",10.203401,0.670496,9.698808,0.568388,5.512685,80.579082,22.418404,247.135986,0.002198,0.041494,0.670496,0.039442,0.568388,0.022418,22.418404,60770.739035,0.540415,9.698808,0.568388,80.579082,5.512685,22.418404,0.002198,0.039442,0.568388,0.022418,22.418404,0.540415,0.219274,24.996668,15.568891,0.039598,0.587682,0.023271,83.644413,23.271228,1.000806,1.068459,1.84806e-13,3.331524e-09,191.485154,42403.427674,23.582999,198.889778,4723313000000000,1.132883,0.999911,1.075548,0.805932,0.007946,0.695111,0.568388,,,,,,,15.375315,0.03969,0.998955,4.346295,0.023329,4.322966,3.614825,0.023386,"False","False",3,3,"p-type",0.018,245.9,245.9,1,1,25,1,"Generalized",540,0.543144,0.285072,2.2,0,1000,0.244195,1.66e-30,"Sinton","OFF","Center Point",3000000000000000,30,2000000000000000,4000000000000000,"OFF","Dark Rsh (Cell only)",0.4,"False","RTD (Internal)",2,10,-0.05,1,0.01,"A",0,"16-131484","True",0,0,"Hunt",,"01/27/22 16:59:39","MultiFlash v1.49","Default.mfi",,,,"False",,0.202123
91,"sandra","PV22A-210-760-40UM","6","01/27/22 17:00:49",10.199203,0.669957,9.70349,0.569109,5.522348,80.81845,22.457697,191.568714,0.001953,0.041477,0.669957,0.039461,0.569109,0.022458,22.457697,47106.746694,0.480187,9.70349,0.569109,80.81845,5.522348,22.457697,0.001953,0.039461,0.569109,0.022458,22.457697,0.480187,0.153861,24.969697,15.524888,0.039538,0.5871499999999999,0.023215,83.543074,23.214811,1.000691,1.082975,1.856891e-13,4.023349e-09,194.01855,12809.849348,78.064931,190.167155,4723313000000000,1.153349,0.999821,1.068776,0.805576,0.008005999999999999,0.471391,0.569109,,,,,,,14.47108,0.036664,1.000971,4.182708,0.072591,4.110117,3.222254,0.030097,"False","False",3,3,"p-type",0.018,245.9,245.9,1,1,25,1,"Generalized",540,0.484181,0.285072,2.2,0,1000,-0.563729,1.66e-30,"Sinton","OFF","Center Point",3000000000000000,30,2000000000000000,4000000000000000,"OFF","Dark Rsh (Cell only)",0.4,"False","RTD (Internal)",2,10,-0.05,1,0.01,"A",0,"16-131484","True",0,0,"Hunt",,"01/27/22 17:00:49","MultiFlash v1.49","Default.mfi",,,,"False",,0.202123
92,"sandra","PV22A-210-760-40UM","7","01/27/22 17:01:56",10.161437,0.669265,9.659547999999999,0.570804,5.513705,81.07562799999999,22.422549,88.00762899999999,0.001771,0.041323,0.669265,0.039282,0.570804,0.022423,22.422549,21641.075944,0.435589,9.659547999999999,0.570804,81.07562799999999,5.513705,22.422549,0.001771,0.039282,0.570804,0.022423,22.422549,0.435589,0.14816,24.969697,15.249872,0.039386,0.586636,0.023105,83.543572,23.105092,1.004905,1.080236,1.924075e-13,3.327375e-09,190.126869,2633.864103,379.67031,186.2256,4723313000000000,1.141995,0.998804,1.06979,0.798084,0.00779,0.395685,0.570804,,,,,,,14.394595,0.0281,0.999604,4.372548,0.352438,4.020109,2.908492,0.06574099999999999,"False","False",3,3,"p-type",0.018,245.9,245.9,1,1,25,1,"Generalized",540,0.429915,0.285072,2.2,0,1000,0.077903,1.66e-30,"Sinton","OFF","Center Point",3000000000000000,30,2000000000000000,4000000000000000,"OFF","Dark Rsh (Cell only)",0.4,"False","RTD (Internal)",2,10,-0.05,1,0.01,"A",0,"16-131484","True",0,0,"Hunt",,"01/27/22 17:01:56","MultiFlash v1.49","Default.mfi",,,,"False",,0.202123
93,"sandra","PV22A-210-760-40UM","8","01/27/22 17:03:12",10.291102,0.673875,9.765302999999999,0.56352,5.502943,79.351207,22.378785,188.116795,0.003111,0.041851,0.673875,0.039712,0.56352,0.022379,22.378785,46257.9199,0.764976,9.765302999999999,0.56352,79.351207,5.502943,22.378785,0.003111,0.039712,0.56352,0.022379,22.378785,0.764976,0.40911,24.978687,14.539831,0.039925,0.591123,0.023601,83.68368,23.600638,0.977502,1.078881,1.606207e-13,3.479807e-09,184.022878,-2154.723296,-464.096714,223.209753,4723313000000000,1.106951,0.999838,1.069914,0.803917,0.008671999999999999,1.20013,0.56352,,,,,,,17.929547,0.047121,0.998937,5.148072,,,5.114644,0.030678,"False","False",3,3,"p-type",0.018,245.9,245.9,1,1,25,1,"Generalized",540,0.770078,0.285072,2.2,0,1000,0.07815999999999999,1.66e-30,"Sinton","OFF","Center Point",3000000000000000,30,2000000000000000,4000000000000000,"OFF","Dark Rsh (Cell only)",0.4,"False","RTD (Internal)",2,10,-0.05,1,0.01,"A",0,"16-131484","True",0,0,"Hunt",,"01/27/22 17:03:12","MultiFlash v1.49","Default.mfi",,,,"False",,0.202123
94,"sandra","PV22A-210-760-40UM","9","01/27/22 17:05:30",10.207525,0.670791,9.634747000000001,0.569816,5.49003,80.180216,22.326272,142.401851,0.00231,0.041511,0.670791,0.039182,0.569816,0.022326,22.326272,35016.615123,0.568113,9.634747000000001,0.569816,80.180216,5.49003,22.326272,0.00231,0.039182,0.569816,0.022326,22.326272,0.568113,0.238583,24.938231,14.992857,0.03952,0.587666,0.023224,83.405866,23.224457,1.001217,1.102031,1.779406e-13,4.690787e-09,188.500695,18505.130878,54.039067,191.598959,4723313000000000,1.136898,0.999565,1.073122,0.802096,0.008194999999999999,0.762072,0.569816,,,,,,,16.773856,0.045061,0.994292,4.723943,0.058446,4.665497,3.759582,0.040732,"False","False",3,3,"p-type",0.018,245.9,245.9,1,1,25,1,"Generalized",540,0.566852,0.285072,2.2,0,1000,1.686881,1.66e-30,"Sinton","OFF","Center Point",3000000000000000,30,2000000000000000,4000000000000000,"OFF","Dark Rsh (Cell only)",0.4,"False","RTD (Internal)",2,10,-0.05,1,0.01,"A",0,"16-131484","True",0,0,"Hunt",,"01/27/22 17:05:30","MultiFlash v1.49","Default.mfi",,,,"False",,0.202123
95,"sandra","PV22A-210-760-40UM","10","01/27/22 17:07:28",10.188946,0.670924,9.685833000000001,0.5690460000000001,5.511681,80.627132,22.414317,160.471197,0.002033,0.041435,0.670924,0.039389,0.5690460000000001,0.022414,22.414317,39459.867435,0.499898,9.685833000000001,0.5690460000000001,80.627132,5.511681,22.414317,0.002033,0.039389,0.5690460000000001,0.022414,22.414317,0.499898,0.220199,25.010153,14.332819,0.039456,0.5879799999999999,0.0232,83.451801,23.199574,1.004074,1.09706,1.769529e-13,4.487786e-09,184.100128,5889.407492,169.796368,192.075597,4723313000000000,1.135557,0.999396,1.073918,0.804938,0.008911000000000001,0.686187,0.5690460000000001,,,,,,,14.837569,0.032822,1.001132,4.170537,0.162162,4.008375,3.344,0.036008,"False","False",3,3,"p-type",0.018,245.9,245.9,1,1,25,1,"Generalized",540,0.506304,0.285072,2.2,0,1000,-0.493632,1.66e-30,"Sinton","OFF","Center Point",3000000000000000,30,2000000000000000,4000000000000000,"OFF","Dark Rsh (Cell only)",0.4,"False","RTD (Internal)",2,10,-0.05,1,0.01,"A",0,"16-131484","True",0,0,"Hunt",,"01/27/22 17:07:28","MultiFlash v1.49","Default.mfi",,,,"False",,0.202123
96,"sandra","PV22A-210-760-40UM","11","01/27/22 17:10:33",10.164143,0.670403,9.661064,0.569269,5.499748,80.711642,22.36579,119.000698,0.001873,0.041334,0.670403,0.039289,0.569269,0.022366,22.36579,29262.271548,0.46052,9.661064,0.569269,80.711642,5.499748,22.36579,0.001873,0.039289,0.569269,0.022366,22.36579,0.46052,0.120401,24.983182,15.130866,0.039324,0.5870379999999999,0.023085,83.30695,23.084969,1.008522,1.113927,1.780789e-13,5.375395e-09,185.924361,4790.787938,208.733931,182.604563,4723313000000000,1.13505,0.999929,1.066946,0.804213,0.008051000000000001,0.365956,0.569269,,,,,,,14.104065,0.037098,1.001824,4.036329,0.189699,3.84663,3.079572,0.048561,"False","False",3,3,"p-type",0.018,245.9,245.9,1,1,25,1,"Generalized",540,0.466012,0.285072,2.2,0,1000,-0.648201,1.66e-30,"Sinton","OFF","Center Point",3000000000000000,30,2000000000000000,4000000000000000,"OFF","Dark Rsh (Cell only)",0.4,"False","RTD (Internal)",2,10,-0.05,1,0.01,"A",0,"16-131484","True",0,0,"Hunt",,"01/27/22 17:10:33","MultiFlash v1.49","Default.mfi",,,,"False",,0.202123
97,"sandra","PV22A-210-760-40UM","12","01/27/22 17:16:33",10.296078,0.674271,9.751189999999999,0.56259,5.485918,79.02105400000001,22.309547,244.745295,0.003282,0.041871,0.674271,0.039655,0.56259,0.02231,22.309547,60182.868001,0.806952,9.751189999999999,0.56259,79.02105400000001,5.485918,22.309547,0.003282,0.039655,0.56259,0.02231,22.309547,0.806952,0.443525,24.951717,14.384822,0.039899,0.591421,0.023597,83.581721,23.597133,0.9764389999999999,1.095688,1.560708e-13,4.10196e-09,181.605536,-2143.613414,-466.502026,220.968703,4723313000000000,1.09847,0.999391,1.06894,0.807199,0.009065,1.400613,0.56259,,,,,,,18.386115,0.053194,0.998543,5.334572,,,5.380998,0.023596,"False","False",3,3,"p-type",0.018,245.9,245.9,1,1,25,1,"Generalized",540,0.807347,0.285072,2.2,0,1000,0.170245,1.66e-30,"Sinton","OFF","Center Point",3000000000000000,30,2000000000000000,4000000000000000,"OFF","Dark Rsh (Cell only)",0.4,"False","RTD (Internal)",2,10,-0.05,1,0.01,"A",0,"16-131484","True",0,0,"Hunt",,"01/27/22 17:16:33","MultiFlash v1.49","Default.mfi",,,,"False",,0.202123
98,"sandra","PV22A-210-760-40UM","13","01/27/22 17:18:43",10.221011,0.669107,9.708565,0.571316,5.546663,81.103998,22.556579,88.415649,0.001487,0.041566,0.669107,0.039482,0.571316,0.022557,22.556579,21741.407981,0.365763,9.708565,0.571316,81.103998,5.546663,22.556579,0.001487,0.039482,0.571316,0.022557,22.556579,0.365763,0.019717,24.951717,14.606835,0.039512,0.585514,0.023135,83.182585,23.134674,1.004107,1.127847,1.868781e-13,6.252322e-09,208.376074,-6056.384767,-165.115005,168.635795,4723313000000000,1.150904,0.997452,1.076891,0.80462,0.00822,0.063942,0.571316,,,,,,,13.290614,0.037763,1.001393,5.042514,,,2.464502,0.064818,"False","False",3,3,"p-type",0.018,245.9,245.9,1,1,25,1,"Generalized",540,0.371028,0.285072,2.2,0,1000,-0.635108,1.66e-30,"Sinton","OFF","Center Point",3000000000000000,30,2000000000000000,4000000000000000,"OFF","Dark Rsh (Cell only)",0.4,"False","RTD (Internal)",2,10,-0.05,1,0.01,"A",0,"16-131484","True",0,0,"Hunt",,"01/27/22 17:18:43","MultiFlash v1.49","Default.mfi",,,,"False",,0.202123
99,"sandra","PV22A-210-760-40UM","14","01/27/22 17:19:57",10.217206,0.668911,9.694419,0.5636060000000001,5.463828,79.945972,22.219717,223.543545,0.002258,0.04155,0.668911,0.039424,0.5636060000000001,0.02222,22.219717,54969.357824,0.555208,9.694419,0.5636060000000001,79.945972,5.463828,22.219717,0.002258,0.039424,0.5636060000000001,0.02222,22.219717,0.555208,0.247966,24.987678,15.269874,0.039472,0.584989,0.02309,83.078936,23.090474,1.006299,1.139678,1.860422e-13,7.240734e-09,207.386567,-13176.437752,-75.893046,163.632093,4723313000000000,1.150458,0.996295,1.065645,0.8038110000000001,0.008292000000000001,0.783311,0.5636060000000001,,,,,,,13.161539,0.032415,1.002152,5.146925,,,3.739333,0.025635,"False","False",3,3,"p-type",0.018,245.9,245.9,1,1,25,1,"Generalized",540,0.559928,0.285072,2.2,0,1000,-0.667,1.66e-30,"Sinton","OFF","Center Point",3000000000000000,30,2000000000000000,4000000000000000,"OFF","Dark Rsh (Cell only)",0.4,"False","RTD (Internal)",2,10,-0.05,1,0.01,"A",0,"16-131484","True",0,0,"Hunt",,"01/27/22 17:19:57","MultiFlash v1.49","Default.mfi",,,,"False",,0.202123
100,"sandra","PV22A-210-760-40UM","15","01/27/22 17:21:07",10.24187,0.672396,9.727398000000001,0.566429,5.509878,80.008753,22.406986,187.808043,0.0024,0.041651,0.672396,0.039558,0.566429,0.022407,22.406986,46181.997831,0.590237,9.727398000000001,0.566429,80.008753,5.509878,22.406986,0.0024,0.039558,0.566429,0.022407,22.406986,0.590237,0.298297,24.969697,15.412882,0.039638,0.588844,0.023341,83.342215,23.340544,0.999841,1.115067,1.657569e-13,5.358024e-09,179.01529,96002.27647899999,10.41642,195.719769,4723313000000000,1.117472,0.999596,1.070289,0.805691,0.008267999999999999,0.927701,0.566429,,,,,,,15.417517,0.035386,1.001897,4.048259,0.010294,4.037965,3.95892,0.030662,"False","False",3,3,"p-type",0.018,245.9,245.9,1,1,25,1,"Generalized",540,0.595435,0.285072,2.2,0,1000,-0.556802,1.66e-30,"Sinton","OFF","Center Point",3000000000000000,30,2000000000000000,4000000000000000,"OFF","Dark Rsh (Cell only)",0.4,"False","RTD (Internal)",2,10,-0.05,1,0.01,"A",0,"16-131484","True",0,0,"Hunt",,"01/27/22 17:21:07","MultiFlash v1.49","Default.mfi",,,,"False",,0.202123
101,"sandra","PV22A-210-760-40UM","16","01/27/22 17:22:25",10.20782,0.670416,9.693265999999999,0.568562,5.51122,80.53229399999999,22.412442,110.593499,0.002002,0.041512,0.670416,0.03942,0.568562,0.022412,22.412442,27194.941513,0.49225,9.693265999999999,0.568562,80.53229399999999,5.51122,22.412442,0.002002,0.03942,0.568562,0.022412,22.412442,0.49225,0.150484,24.951717,15.495885,0.039489,0.587179,0.023187,83.31591400000001,23.187135,1.006954,1.114727,1.787996e-13,5.316226e-09,186.066923,4457.177133,224.357249,182.694266,4723313000000000,1.133799,0.999733,1.048354,0.796524,0.007854999999999999,0.436596,0.568562,,,,,,,14.421901,0.036263,1.001067,4.131946,0.207723,3.924224,3.299395,0.052082,"False","False",3,3,"p-type",0.018,245.9,245.9,1,1,25,1,"Generalized",540,0.489617,0.285072,2.2,0,1000,-0.389647,1.66e-30,"Sinton","OFF","Center Point",3000000000000000,30,2000000000000000,4000000000000000,"OFF","Dark Rsh (Cell only)",0.4,"False","RTD (Internal)",2,10,-0.05,1,0.01,"A",0,"16-131484","True",0,0,"Hunt",,"01/27/22 17:22:25","MultiFlash v1.49","Default.mfi",,,,"False",,0.202123
102,"sandra","PV22A-210-760-40UM","17","01/27/22 17:23:46",10.223603,0.671346,9.718432999999999,0.56723,5.512585,80.316582,22.417996,157.554393,0.00212,0.041576,0.671346,0.039522,0.56723,0.022418,22.417996,38742.625345,0.521207,9.718432999999999,0.56723,80.316582,5.512585,22.417996,0.00212,0.039522,0.56723,0.022418,22.417996,0.521207,0.193591,24.947222,14.806847,0.039557,0.5875010000000001,0.02324,83.261037,23.239853,1.004692,1.119773,1.730901e-13,5.598034e-09,183.3521,8873.375176,112.696689,184.732854,4723313000000000,1.133472,0.999909,1.070304,0.80405,0.007993,0.614299,0.56723,,,,,,,14.349135,0.037734,1.002194,3.944095,0.10364,3.840455,3.503704,0.036494,"False","False",3,3,"p-type",0.018,245.9,245.9,1,1,25,1,"Generalized",540,0.522602,0.285072,2.2,0,1000,-0.818879,1.66e-30,"Sinton","OFF","Center Point",3000000000000000,30,2000000000000000,4000000000000000,"OFF","Dark Rsh (Cell only)",0.4,"False","RTD (Internal)",2,10,-0.05,1,0.01,"A",0,"16-131484","True",0,0,"Hunt",,"01/27/22 17:23:46","MultiFlash v1.49","Default.mfi",,,,"False",,0.202123
103,"sandra","PV22A-210-760-40UM","18","01/27/22 17:25:01",10.22152,0.671266,9.677357000000001,0.5675829999999999,5.492701,80.05266399999999,22.337132,131.625339,0.002092,0.041568,0.671266,0.039355,0.5675829999999999,0.022337,22.337132,32366.670897,0.514422,9.677357000000001,0.5675829999999999,80.05266399999999,5.492701,22.337132,0.002092,0.039355,0.5675829999999999,0.022337,22.337132,0.514422,0.198611,24.978687,14.844849,0.039402,0.587344,0.023142,82.938395,23.142339,1.010084,1.17037,1.64504e-13,8.109902e-09,179.917915,4066.448814,245.914813,171.625223,4723313000000000,1.120474,0.999911,1.072298,0.806323,0.008248999999999999,0.575283,0.5675829999999999,,,,,,,14.348504,0.033343,1.001783,3.995305,0.226189,3.769116,3.443475,0.043691,"False","False",3,3,"p-type",0.018,245.9,245.9,1,1,25,1,"Generalized",540,0.519782,0.285072,2.2,0,1000,-0.754949,1.66e-30,"Sinton","OFF","Center Point",3000000000000000,30,2000000000000000,4000000000000000,"OFF","Dark Rsh (Cell only)",0.4,"False","RTD (Internal)",2,10,-0.05,1,0.01,"A",0,"16-131484","True",0,0,"Hunt",,"01/27/22 17:25:01","MultiFlash v1.49","Default.mfi",,,,"False",,0.202123
104,"sandra","PV22A-210-760-40UM","19","01/27/22 17:26:54",10.288376,0.674168,9.728312000000001,0.5648030000000001,5.494576,79.21709,22.344757,73.193871,0.0031,0.04184,0.674168,0.039562,0.5648030000000001,0.022345,22.344757,17998.372844,0.762404,9.728312000000001,0.5648030000000001,79.21709,5.494576,22.344757,0.0031,0.039562,0.5648030000000001,0.022345,22.344757,0.762404,0.429551,24.960707,14.800846,0.039851,0.591179,0.023559,83.522747,23.559253,0.98198,1.101716,1.567357e-13,4.141769e-09,178.153599,-2963.022684,-337.493198,218.302571,4723313000000000,1.102102,0.999455,1.068053,0.806142,0.008717000000000001,1.240627,0.5648030000000001,,,,,,,18.639032,0.045304,0.997017,5.480624,,,5.070146,0.07900799999999999,"False","False",3,3,"p-type",0.018,245.9,245.9,1,1,25,1,"Generalized",540,0.762126,0.285072,2.2,0,1000,0.728779,1.66e-30,"Sinton","OFF","Center Point",3000000000000000,30,2000000000000000,4000000000000000,"OFF","Dark Rsh (Cell only)",0.4,"False","RTD (Internal)",2,10,-0.05,1,0.01,"A",0,"16-131484","True",0,0,"Hunt",,"01/27/22 17:26:54","MultiFlash v1.49","Default.mfi",,,,"False",,0.202123
105,"sandra","PV22A-210-760-40UM","20","01/27/22 17:29:55",10.211706,0.671585,9.716272,0.566045,5.499852,80.195778,22.366213,146.005038,0.002485,0.041528,0.671585,0.039513,0.566045,0.022366,22.366213,35902.638887,0.611071,9.716272,0.566045,80.195778,5.499852,22.366213,0.002485,0.039513,0.566045,0.022366,22.366213,0.611071,0.259381,24.947222,14.940854,0.039628,0.588744,0.023331,83.65337599999999,23.330521,0.999048,1.069279,1.76895e-13,3.289813e-09,184.658981,-285430.151891,-3.503484,206.037758,4723313000000000,1.127678,0.999534,1.057936,0.799447,0.008057999999999999,0.784269,0.566045,,,,,,,15.65356,0.042152,1.000217,4.886607,,,4.092498,0.039585,"False","False",3,3,"p-type",0.018,245.9,245.9,1,1,25,1,"Generalized",540,0.606958,0.285072,2.2,0,1000,-0.014141,1.66e-30,"Sinton","OFF","Center Point",3000000000000000,30,2000000000000000,4000000000000000,"OFF","Dark Rsh (Cell only)",0.4,"False","RTD (Internal)",2,10,-0.05,1,0.01,"A",0,"16-131484","True",0,0,"Hunt",,"01/27/22 17:29:55","MultiFlash v1.49","Default.mfi",,,,"False",,0.202123
106,"sandra","PV22A-210-760-40UM","21","01/27/22 17:33:12",10.196144,0.67044,9.705962,0.568078,5.513739,80.65852,22.422688,144.873148,0.002146,0.041465,0.67044,0.039471,0.568078,0.022423,22.422688,35624.307029,0.527745,9.705962,0.568078,80.65852,5.513739,22.422688,0.002146,0.039471,0.568078,0.022423,22.422688,0.527745,0.220864,24.956212,15.291874,0.039566,0.587745,0.023255,83.651517,23.254727,1.000452,1.067075,1.852161e-13,3.121181e-09,192.677885,59767.708943,16.731443,197.934093,4723313000000000,1.133077,0.999742,1.067711,0.806612,0.008234999999999999,0.679423,0.568078,,,,,,,14.931921,0.035693,1.000473,4.236418,0.016072,4.220346,3.536052,0.039868,"False","False",3,3,"p-type",0.018,245.9,245.9,1,1,25,1,"Generalized",540,0.528601,0.285072,2.2,0,1000,-0.143578,1.66e-30,"Sinton","OFF","Center Point",3000000000000000,30,2000000000000000,4000000000000000,"OFF","Dark Rsh (Cell only)",0.4,"False","RTD (Internal)",2,10,-0.05,1,0.01,"A",0,"16-131484","True",0,0,"Hunt",,"01/27/22 17:33:12","MultiFlash v1.49","Default.mfi",,,,"False",,0.202123
107,"sandra","PV22A-210-760-40UM","22","01/27/22 17:35:01",10.280659,0.674477,9.767275,0.564195,5.51065,79.472087,22.410125,156.867064,0.003024,0.041808,0.674477,0.039721,0.564195,0.02241,22.410125,38573.610931,0.743711,9.767275,0.564195,79.472087,5.51065,22.410125,0.003024,0.039721,0.564195,0.02241,22.410125,0.743711,0.396685,24.911261,14.602835,0.039873,0.5917750000000001,0.023596,83.676631,23.595753,0.976726,1.08247,1.563868e-13,3.467239e-09,179.207538,-2229.803668,-448.469977,227.409975,4723313000000000,1.092278,0.9996159999999999,1.061644,0.798028,0.008583,1.200049,0.564195,,,,,,,17.823099,0.047101,1.000101,5.027113,,,4.975095,0.036816,"False","False",3,3,"p-type",0.018,245.9,245.9,1,1,25,1,"Generalized",540,0.745364,0.285072,2.2,0,1000,-0.099118,1.66e-30,"Sinton","OFF","Center Point",3000000000000000,30,2000000000000000,4000000000000000,"OFF","Dark Rsh (Cell only)",0.4,"False","RTD (Internal)",2,10,-0.05,1,0.01,"A",0,"16-131484","True",0,0,"Hunt",,"01/27/22 17:35:01","MultiFlash v1.49","Default.mfi",,,,"False",,0.202123
108,"sandra","PV22A-210-760-40UM","23","01/27/22 17:36:31",10.242015,0.672324,9.700609999999999,0.565622,5.486881,79.682208,22.313465,25.538237,0.002385,0.041651,0.672324,0.039449,0.565622,0.022313,22.313465,6279.852419,0.586384,9.700609999999999,0.565622,79.682208,5.486881,22.313465,0.002385,0.039449,0.565622,0.022313,22.313465,0.586384,0.261804,24.933736,14.69484,0.039537,0.587656,0.023234,82.970354,23.234247,1.01361,1.157833,1.681278e-13,5.722139e-09,170.453073,2994.462935,333.9497,178.447437,4723313000000000,1.120857,0.99985,1.060778,0.801999,0.008375,0.819047,0.565622,,,,,,,14.847702,0.038189,1.001306,4.012179,0.317505,3.694675,3.927379,0.225091,"False","False",3,3,"p-type",0.018,245.9,245.9,1,1,25,1,"Generalized",540,0.586642,0.285072,2.2,0,1000,-0.387841,1.66e-30,"Sinton","OFF","Center Point",3000000000000000,30,2000000000000000,4000000000000000,"OFF","Dark Rsh (Cell only)",0.4,"False","RTD (Internal)",2,10,-0.05,1,0.01,"A",0,"16-131484","True",0,0,"Hunt",,"01/27/22 17:36:31","MultiFlash v1.49","Default.mfi",,,,"False",,0.202123
109,"sandra","PV22A-210-760-40UM","24","01/27/22 17:38:10",10.252672,0.672467,9.710896,0.5641659999999999,5.478559,79.461789,22.279624,64.472458,0.002747,0.041694,0.672467,0.039491,0.5641659999999999,0.02228,22.279624,15853.777393,0.675609,9.710896,0.5641659999999999,79.461789,5.478559,22.279624,0.002747,0.039491,0.5641659999999999,0.02228,22.279624,0.675609,0.349306,24.951717,15.412882,0.039644,0.588852,0.023345,83.260379,23.344678,0.996045,1.12887,1.643665e-13,5.660762e-09,181.526683,-12033.235224,-83.103171,193.448348,4723313000000000,1.120882,0.999824,1.072325,0.8041509999999999,0.008427,1.11226,0.5641659999999999,,,,,,,16.035297,0.042173,1.000022,5.313968,,,4.514822,0.08938500000000001,"False","False",3,3,"p-type",0.018,245.9,245.9,1,1,25,1,"Generalized",540,0.6772820000000001,0.285072,2.2,0,1000,-0.019113,1.66e-30,"Sinton","OFF","Center Point",3000000000000000,30,2000000000000000,4000000000000000,"OFF","Dark Rsh (Cell only)",0.4,"False","RTD (Internal)",2,10,-0.05,1,0.01,"A",0,"16-131484","True",0,0,"Hunt",,"01/27/22 17:38:10","MultiFlash v1.49","Default.mfi",,,,"False",,0.202123
110,"sandra","PV22A-210-760-40UM","25","01/27/22 17:39:58",10.238077,0.671937,9.691186999999999,0.563744,5.463352,79.416769,22.21778,11.675097,0.002487,0.041635,0.671937,0.039411,0.563744,0.022218,22.21778,2870.906342,0.611629,9.691186999999999,0.563744,79.416769,5.463352,22.21778,0.002487,0.039411,0.563744,0.022218,22.21778,0.611629,0.287645,24.951717,15.096864,0.03945,0.587486,0.023176,82.84358899999999,23.176473,1.015501,1.17923,1.68619e-13,5.988553e-09,172.153888,2947.364995,339.286109,171.291336,4723313000000000,1.1119,0.99942,1.077648,0.805284,0.008349000000000001,0.907892,0.563744,,,,,,,14.359977,0.037245,1.002652,3.915492,0.311821,3.603671,4.099696,0.491798,"False","False",3,3,"p-type",0.018,245.9,245.9,1,1,25,1,"Generalized",540,0.619471,0.285072,2.2,0,1000,-0.8716,1.66e-30,"Sinton","OFF","Center Point",3000000000000000,30,2000000000000000,4000000000000000,"OFF","Dark Rsh (Cell only)",0.4,"False","RTD (Internal)",2,10,-0.05,1,0.01,"A",0,"16-131484","True",0,0,"Hunt",,"01/27/22 17:39:58","MultiFlash v1.49","Default.mfi",,,,"False",,0.202123
