Repository: dintalframe/MLPROJECT

File: FCT450csv/MultiFlash_Database WW06 - 2017.csv (part 3 of 6)
_(W/cm2),Cell_EffLoad_(percent),RsLoad_(ohm-cm2),Rs_Modulation_(ohm-cm2),Measured_Temperature_(C),Total_Test_Time_(s),pJmp_(A/cm2),pVmp_(V/cell),pPmp_(W/cm2),pFF_(percent),pEfficiency_(percent),n_at_1_sun,n_at_ 1/10_suns,Jo1_(A/cm2),Jo2_(A/cm2),Jo_(fA/cm2),Est_Bulk_Lifetime_(us),BRR_(Hz),Lifetime_at_Vmp_(us),Doping_(cm-3),Measured_Resistivity_(Ohm-cm),Lifetime_Fit_R2,Max_Intensity_(suns),Intensity_@_flash_cutoff_(suns),V_at_Isc_(V),dV/dt,V_Pad_0_(V),V_Pad_1_(V),V_Pad_2_(V),V_Pad_3_(V),V_Pad_4_(V),Pm/Pe,Resistivity_(ohm-cm),Sample_Type,Thickness_(cm),Cell_Area_(cm2),Total_Area_(cm2),Number_of_Cells_per_String,Number_of_Strings,Temperature_(C),Intensity_(suns),Analysis_Type,Nominal_Load_Voltage_(mV/cell),Rs_Modulation_Target_(ohm-cm2),Reference_Constant_(V/sun),Voltage_Temperature_Coefficient_(mV/C),Temperature_Offset_(C),Power_per_Sun_(W/m2),Conductivity_Modulation_(ohm-cm2/V),Auger_Coefficient,Auger_Method,Band_Gap_Narrowing,Fit_Method,Carrier_Density_Center_Point_(cm-3),Percent_Fit,Lower_Bound_(cm-3),Upper_Bound_(cm-3),Rsh_Lifetime_Correction,Rsh_Measurement_Method,SunsVoc_Rsh_Voltage_(V),Do_Dark_Break_Measurement,Temperature_Measurement_Method,Number_of_dRsh_Points,dRsh_Output_Vlimit_(V),Current_Transfer,Voltage_Transfer,Temperature_Transfer,Final_Bin,Bin_Index,Tester_ID,Do_Doping_Measurement,Doping_Sample_Time_(us),Doping_Measurement_Length_(us),Measurement_Type,Comments,Calibration,dBreak_(V),dBreak_(A),Dark_Break_Interpolated,Measurement_Date-Time_String,Software Version
81,"Katy","WiseBiz3BB-ET20203BB200","C418","02/08/17 19:15:51",9.15967,0.650987,8.653835000000001,0.547027,4.733882,79.389916,19.701525,340.401525,0.002863,0.038121,0.650987,0.036016,0.547027,0.019702,19.701525,81791.67844600001,0.687816,8.653835000000001,0.547027,79.389916,4.733882,19.701525,0.002863,0.036016,0.547027,0.019702,19.701525,0.687816,0.693876,24.833072,26.513516,0.036317,0.567627,0.020614,83.068712,20.614461,1.063891,1.077532,4.342161e-13,5.03306e-09,,,,119.907376,8843662000000000,1.650105,,1.192873,0.887771,0.002573,2.415456,0.547027,,,,,,3,"p-type",0.022,240.28,240.28,1,1,25,1,"Generalized",540,0.694432,0.262913,2.2,0,1000,1.672425,1.66e-30,"Sinton","OFF","Center Point",3000000000000000,30,2000000000000000,4000000000000000,"OFF","Dark Rsh (Cell only)",0.4,"True","RTD (Internal)",2,10,-0.05,1,0.01,"A",0,"16-131484","True",0,0,"Full IV","default_KatyCal_3BB_2ndBatch.mfi","False",-2,-0.004996,"False","02/08/17 19:15:51","MultiFlash v1.27"
82,"Katy","WiseBiz3BB-ET20203BB200","C419","02/08/17 19:16:57",9.157873,0.6504,8.647593000000001,0.546229,4.723566,79.30389099999999,19.65859,398.424652,0.002915,0.038113,0.6504,0.03599,0.546229,0.019659,19.65859,95733.47547200001,0.700468,8.647593000000001,0.546229,79.30389099999999,4.723566,19.65859,0.002915,0.03599,0.546229,0.019659,19.65859,0.700468,0.703848,24.82148,26.92354,0.036316,0.566925,0.020589,83.05595700000001,20.588687,1.073056,1.077033,4.462639e-13,4.944201e-09,,,,117.224973,8870672000000000,1.645361,,1.190068,0.889021,0.00235,2.444214,0.546229,,,,,,3,"p-type",0.022,240.28,240.28,1,1,25,1,"Generalized",540,0.703379,0.262913,2.2,0,1000,1.908181,1.66e-30,"Sinton","OFF","Center Point",3000000000000000,30,2000000000000000,4000000000000000,"OFF","Dark Rsh (Cell only)",0.4,"True","RTD (Internal)",2,10,-0.05,1,0.01,"A",0,"16-131484","True",0,0,"Full IV","default_KatyCal_3BB_2ndBatch.mfi","False",-2,-0.003129,"False","02/08/17 19:16:57","MultiFlash v1.27"
83,"Katy","WiseBiz3BB-ET20203BB200","C420","02/08/17 19:18:22",9.156809000000001,0.650665,8.644363999999999,0.546854,4.727203,79.341917,19.673725,196.942315,0.002808,0.038109,0.650665,0.035976,0.546854,0.019674,19.673725,47321.299464,0.67471,8.644363999999999,0.546854,79.341917,4.727203,19.673725,0.002808,0.035976,0.546854,0.019674,19.673725,0.67471,0.701366,24.831416,27.223557,0.036269,0.567078,0.020567,82.945583,20.567294,1.076997,1.090632,4.359363e-13,6.015918e-09,,,,115.397629,9093813000000000,1.60724,,1.182551,0.889134,0.002377,2.418216,0.546854,,,,,,3,"p-type",0.022,240.28,240.28,1,1,25,1,"Generalized",540,0.676037,0.262913,2.2,0,1000,1.562311,1.66e-30,"Sinton","OFF","Center Point",3000000000000000,30,2000000000000000,4000000000000000,"OFF","Dark Rsh (Cell only)",0.4,"True","RTD (Internal)",2,10,-0.05,1,0.01,"A",0,"16-131484","True",0,0,"Full IV","default_KatyCal_3BB_2ndBatch.mfi","False",-2,-0.012742,"True","02/08/17 19:18:22","MultiFlash v1.27"
84,"Katy","WiseBiz3BB-ET20203BB200","C421","02/08/17 19:19:48",9.150632,0.651007,8.577313999999999,0.550737,4.723843,79.297326,19.659744,212.659201,0.002862,0.038083,0.651007,0.035697,0.550737,0.01966,19.659744,51097.752794,0.687619,8.577313999999999,0.550737,79.297326,4.723843,19.659744,0.002862,0.035697,0.550737,0.01966,19.659744,0.687619,0.713376,24.818168,28.058605,0.036277,0.567605,0.020591,83.054216,20.591169,1.066504,1.078867,4.316749e-13,5.28202e-09,,,,120.844236,8729356000000000,1.670501,,1.187134,0.8894,0.00228,2.469454,0.550737,,,,,,3,"p-type",0.022,240.28,240.28,1,1,25,1,"Generalized",540,0.701986,0.262913,2.2,0,1000,1.822042,1.66e-30,"Sinton","OFF","Center Point",3000000000000000,30,2000000000000000,4000000000000000,"OFF","Dark Rsh (Cell only)",0.4,"True","RTD (Internal)",2,10,-0.05,1,0.01,"A",0,"16-131484","True",0,0,"Full IV","default_KatyCal_3BB_2ndBatch.mfi","False",-2,-0.012282,"True","02/08/17 19:19:48","MultiFlash v1.27"
85,"Katy","WiseBiz3BB-ET20203BB200","C422","02/08/17 19:21:27",9.161845,0.650887,8.589706,0.550814,4.731328,79.34038700000001,19.690895,195.824859,0.002764,0.03813,0.650887,0.035749,0.550814,0.019691,19.690895,47052.797042,0.6641590000000001,8.589706,0.550814,79.34038700000001,4.731328,19.690895,0.002764,0.035749,0.550814,0.019691,19.690895,0.6641590000000001,0.678283,24.801608,26.998544,0.036297,0.56729,0.020591,82.966897,20.590931,1.078064,1.088462,4.322473e-13,5.970088e-09,,,,117.839209,9114407000000000,1.603814,,1.190637,0.8892640000000001,0.002379,2.352166,0.550814,,,,,,3,"p-type",0.022,240.28,240.28,1,1,25,1,"Generalized",540,0.678696,0.262913,2.2,0,1000,1.231334,1.66e-30,"Sinton","OFF","Center Point",3000000000000000,30,2000000000000000,4000000000000000,"OFF","Dark Rsh (Cell only)",0.4,"True","RTD (Internal)",2,10,-0.05,1,0.01,"A",0,"16-131484","True",0,0,"Full IV","default_KatyCal_3BB_2ndBatch.mfi","False",-2,-0.009951,"True","02/08/17 19:21:27","MultiFlash v1.27"
86,"Katy","WiseBiz3BB-ET20203BB200","C423","02/08/17 19:23:03",9.117413000000001,0.651248,8.605575,0.547737,4.713589,79.384157,19.617069,246.438278,0.002686,0.037945,0.651248,0.035815,0.547737,0.019617,19.617069,59214.189469,0.645319,8.605575,0.547737,79.384157,4.713589,19.617069,0.002686,0.035815,0.547737,0.019617,19.617069,0.645319,0.639761,24.785048,26.660525,0.03608,0.567127,0.020462,82.80328799999999,20.46199,1.060135,1.109139,4.179287e-13,7.460887e-09,,,,114.344808,1.256949e+16,1.186611,,1.178159,0.891016,0.002162,2.19618,0.547737,,,,,,3,"p-type",0.022,240.28,240.28,1,1,25,1,"Generalized",540,0.646611,0.262913,2.2,0,1000,1.376423,1.66e-30,"Sinton","OFF","Center Point",3000000000000000,30,2000000000000000,4000000000000000,"OFF","Dark Rsh (Cell only)",0.4,"True","RTD (Internal)",2,10,-0.05,1,0.01,"A",0,"16-131484","True",0,0,"Full IV","default_KatyCal_3BB_2ndBatch.mfi","False",-2,-0.006932,"False","02/08/17 19:23:03","MultiFlash v1.27"
87,"Katy","WiseBiz3BB-ET20203BB200","C424","02/08/17 19:24:25",9.097,0.650837,8.563371999999999,0.55075,4.716279,79.657933,19.628262,511.100233,0.002539,0.03786,0.650837,0.035639,0.55075,0.019628,19.628262,122807.163993,0.61003,8.563371999999999,0.55075,79.657933,4.716279,19.628262,0.002539,0.035639,0.55075,0.019628,19.628262,0.61003,0.623034,24.819824,27.404567,0.036067,0.56662,0.020436,82.936515,20.436127,1.0875,1.082054,4.401623e-13,5.412773e-09,,,,116.700347,1.195153e+16,1.243712,,1.183203,0.8901250000000001,0.002217,2.165543,0.55075,,,,,,3,"p-type",0.022,240.28,240.28,1,1,25,1,"Generalized",540,0.620456,0.262913,2.2,0,1000,0.921479,1.66e-30,"Sinton","OFF","Center Point",3000000000000000,30,2000000000000000,4000000000000000,"OFF","Dark Rsh (Cell only)",0.4,"True","RTD (Internal)",2,10,-0.05,1,0.01,"A",0,"16-131484","True",0,0,"Full IV","default_KatyCal_3BB_2ndBatch.mfi","False",-2,-0.002856,"False","02/08/17 19:24:25","MultiFlash v1.27"
88,"Katy","WiseBiz3BB-ET20203BB200","C425","02/08/17 19:25:40",9.120566999999999,0.650807,8.620436,0.547048,4.715789,79.447558,19.626224,309.43997,0.00281,0.037958,0.650807,0.035877,0.547048,0.019626,19.626224,74352.235873,0.675087,8.620436,0.547048,79.447558,4.715789,19.626224,0.00281,0.035877,0.547048,0.019626,19.626224,0.675087,0.695875,24.776768,27.927598,0.036165,0.567234,0.020514,83.041854,20.514137,1.07761,1.076528,4.355136e-13,5.252325e-09,,,,118.794246,1.311689e+16,1.140469,,1.188784,0.8893489999999999,0.002164,2.409582,0.547048,,,,,,3,"p-type",0.022,240.28,240.28,1,1,25,1,"Generalized",540,0.679311,0.262913,2.2,0,1000,1.564702,1.66e-30,"Sinton","OFF","Center Point",3000000000000000,30,2000000000000000,4000000000000000,"OFF","Dark Rsh (Cell only)",0.4,"True","RTD (Internal)",2,10,-0.05,1,0.01,"A",0,"16-131484","True",0,0,"Full IV","default_KatyCal_3BB_2ndBatch.mfi","False",-2,-0.006814,"False","02/08/17 19:25:40","MultiFlash v1.27"
89,"Katy","WiseBiz3BB-ET20203BB200","C426","02/08/17 19:26:58",9.081466000000001,0.651233,8.595801,0.548783,4.717228,79.761673,19.632211,358.476822,0.002645,0.037795,0.651233,0.035774,0.548783,0.019632,19.632211,86134.81084000001,0.635625,8.595801,0.548783,79.761673,4.717228,19.632211,0.002645,0.035774,0.548783,0.019632,19.632211,0.635625,0.648506,24.751928,26.851536,0.036018,0.568098,0.020462,83.131674,20.461689,1.066935,1.070538,4.255432e-13,4.625101e-09,,,,123.527758,1.307551e+16,1.143825,,1.189586,0.889474,0.0019,2.234295,0.548783,,,,,,3,"p-type",0.022,240.28,240.28,1,1,25,1,"Generalized",540,0.640595,0.262913,2.2,0,1000,1.243639,1.66e-30,"Sinton","OFF","Center Point",3000000000000000,30,2000000000000000,4000000000000000,"OFF","Dark Rsh (Cell only)",0.4,"True","RTD (Internal)",2,10,-0.05,1,0.01,"A",0,"16-131484","True",0,0,"Full IV","default_KatyCal_3BB_2ndBatch.mfi","False",-2,-0.004345,"False","02/08/17 19:26:58","MultiFlash v1.27"
90,"Katy","WiseBiz3BB-ET20203BB200","C427","02/08/17 19:29:06",9.074609000000001,0.651367,8.595507,0.5488499999999999,4.717644,79.81259300000001,19.633942,407.38502,0.002636,0.037767,0.651367,0.035773,0.5488499999999999,0.019634,19.633942,97886.472664,0.633366,8.595507,0.5488499999999999,79.81259300000001,4.717644,19.633942,0.002636,0.035773,0.5488499999999999,0.019634,19.633942,0.633366,0.643278,24.75524,27.129552,0.03601,0.5681659999999999,0.02046,83.1692,20.459669,1.071437,1.063413,4.264186e-13,4.23621e-09,,,,125.082924,1.320518e+16,1.133381,,1.190506,0.888365,0.002024,2.202947,0.5488499999999999,,,,,,3,"p-type",0.022,240.28,240.28,1,1,25,1,"Generalized",540,0.636477,0.262913,2.2,0,1000,1.1749,1.66e-30,"Sinton","OFF","Center Point",3000000000000000,30,2000000000000000,4000000000000000,"OFF","Dark Rsh (Cell only)",0.4,"True","RTD (Internal)",2,10,-0.05,1,0.01,"A",0,"16-131484","True",0,0,"Full IV","default_KatyCal_3BB_2ndBatch.mfi","False",-2,-0.004334,"False","02/08/17 19:29:06","MultiFlash v1.27"
91,"Katy","WiseBiz3BB-ET20203BB200","C428","02/08/17 19:30:15",9.116251999999999,0.651227,8.623119000000001,0.54834,4.7284,79.64632,19.67871,363.762655,0.002725,0.03794,0.651227,0.035888,0.54834,0.019679,19.67871,87404.890638,0.654787,8.623119000000001,0.54834,79.64632,4.7284,19.67871,0.002725,0.035888,0.54834,0.019679,19.67871,0.654787,0.658899,24.814856,27.747587,0.036158,0.568053,0.02054,83.13126699999999,20.539757,1.071541,1.069504,4.27644e-13,4.664703e-09,,,,123.134314,1.298431e+16,1.151293,,1.194196,0.8883450000000001,0.002027,2.285452,0.54834,,,,,,3,"p-type",0.022,240.28,240.28,1,1,25,1,"Generalized",540,0.658633,0.262913,2.2,0,1000,1.305775,1.66e-30,"Sinton","OFF","Center Point",3000000000000000,30,2000000000000000,4000000000000000,"OFF","Dark Rsh (Cell only)",0.4,"True","RTD (Internal)",2,10,-0.05,1,0.01,"A",0,"16-131484","True",0,0,"Full IV","default_KatyCal_3BB_2ndBatch.mfi","False",-2,-0.004752,"False","02/08/17 19:30:15","MultiFlash v1.27"
92,"Katy","WiseBiz3BB-ET20203BB200","C429","02/08/17 19:31:31",9.122047999999999,0.652232,8.589283,0.550779,4.730798,79.513346,19.688688,161.976437,0.002755,0.037964,0.652232,0.035747,0.550779,0.019689,19.688688,38919.698241,0.661899,8.589283,0.550779,79.513346,4.730798,19.688688,0.002755,0.035747,0.550779,0.019689,19.688688,0.661899,0.659649,24.791672,27.543575,0.036138,0.569061,0.020565,83.051695,20.564836,1.057598,1.08614,4.059933e-13,5.389657e-09,,,,125.975084,1.299705e+16,1.150243,,1.185176,0.890635,0.002056,2.262195,0.550779,,,,,,3,"p-type",0.022,240.28,240.28,1,1,25,1,"Generalized",540,0.6702399999999999,0.262913,2.2,0,1000,1.189505,1.66e-30,"Sinton","OFF","Center Point",3000000000000000,30,2000000000000000,4000000000000000,"OFF","Dark Rsh (Cell only)",0.4,"True","RTD (Internal)",2,10,-0.05,1,0.01,"A",0,"16-131484","True",0,0,"Full IV","default_KatyCal_3BB_2ndBatch.mfi","False",-2,-0.013627,"True","02/08/17 19:31:31","MultiFlash v1.27"
93,"Katy","WiseBiz3BB-ET20203BB200","C429","02/08/17 19:33:28",9.124473999999999,0.652265,8.622199,0.548716,4.731142,79.493916,19.690119,163.416372,0.002786,0.037974,0.652265,0.035884,0.548716,0.01969,19.690119,39265.685752,0.669496,8.622199,0.548716,79.493916,4.731142,19.690119,0.002786,0.035884,0.548716,0.01969,19.690119,0.669496,0.6709310000000001,24.841352,26.938541,0.036143,0.569112,0.02057,83.044943,20.569685,1.060063,1.086562,4.054787e-13,5.457541e-09,,,,125.206942,1.297999e+16,1.151649,,1.190314,0.889821,0.002238,2.332598,0.548716,,,,,,3,"p-type",0.022,240.28,240.28,1,1,25,1,"Generalized",540,0.671076,0.262913,2.2,0,1000,1.385701,1.66e-30,"Sinton","OFF","Center Point",3000000000000000,30,2000000000000000,4000000000000000,"OFF","Dark Rsh (Cell only)",0.4,"True","RTD (Internal)",2,10,-0.05,1,0.01,"A",0,"16-131484","True",0,0,"Full IV","default_KatyCal_3BB_2ndBatch.mfi","False",-2,-0.014025,"True","02/08/17 19:33:28","MultiFlash v1.27"
94,"Katy","WiseBiz3BB-ET20203BB200","C430","02/08/17 19:34:40",9.126502,0.651801,8.626999,0.547685,4.724875,79.427556,19.664038,255.643457,0.002892,0.037983,0.651801,0.035904,0.547685,0.019664,19.664038,61426.009772,0.694887,8.626999,0.547685,79.427556,4.724875,19.664038,0.002892,0.035904,0.547685,0.019664,19.664038,0.694887,0.720523,24.75524,26.934541,0.036199,0.568524,0.02058,83.128225,20.58022,1.068776,1.070684,4.191775e-13,4.629371e-09,,,,125.345081,1.294023e+16,1.15494,,1.193793,0.888726,0.002158,2.495925,0.547685,,,,,,3,"p-type",0.022,240.28,240.28,1,1,25,1,"Generalized",540,0.70168,0.262913,2.2,0,1000,1.505146,1.66e-30,"Sinton","OFF","Center Point",3000000000000000,30,2000000000000000,4000000000000000,"OFF","Dark Rsh (Cell only)",0.4,"True","RTD (Internal)",2,10,-0.05,1,0.01,"A",0,"16-131484","True",0,0,"Full IV","default_KatyCal_3BB_2ndBatch.mfi","False",-2,-0.009410999999999999,"False","02/08/17 19:34:40","MultiFlash v1.27"
95,"Katy","BareCell","SintonCalCell_1","02/09/17 14:12:35",8.949778,,,,,,,,,0.036661,,,,,,,,8.949778,-0.005027,,-0.044988,-0.184281,0.000562,0.036661,-0.005027,-0.000184,-0.184281,0.137114,1.557495,25.025887,313.285919,,,,,,,,,,,,,,,,,1.176543,0.885857,-0.005027,4.808534,-0.005027,,,,,,3,"p-type",0.022,244.125,244.125,1,1,25,1,"Generalized",540,0.70168,0.262984,2.2,0,1000,,1.66e-30,"Sinton","OFF","Center Point",3000000000000000,30,2000000000000000,4000000000000000,"OFF","Dark Rsh (Cell only)",0.4,"True","RTD (Internal)",2,10,-0.05,1,0.01,"A",0,"16-131484","True",0,0,"Full IV","default_KatyCal_3BB_2ndBatch.mfi","True",0,,"False","02/09/17 14:12:35","MultiFlash v1.27"
96,"Katy","BareCell","SintonCalCell_1","02/09/17 14:15:13",8.952146000000001,0.619024,8.401439,0.519809,4.367142,78.806634,17.888958,569.6271819999999,0.002285,0.03667,0.619024,0.034414,0.519809,0.017889,17.888958,139060.235825,0.557908,8.401439,0.519809,78.806634,4.367142,17.888958,0.002285,0.034414,0.519809,0.017889,17.888958,0.557908,0.587218,24.976176,24.805418,0.034789,0.533952,0.018575,81.830901,18.57546,1.311789,1.096057,1.515486e-12,1.324655e-08,,,,31.613982,1.228828e+16,1.211893,,1.185354,0.887135,0.00258,1.955269,0.519809,,,,,,3,"p-type",0.022,244.125,244.125,1,1,25,1,"Generalized",540,0.568699,0.262984,2.2,0,1000,2.357901,1.66e-30,"Sinton","OFF","Center Point",3000000000000000,30,2000000000000000,4000000000000000,"OFF","Dark Rsh (Cell only)",0.4,"True","RTD (Internal)",2,10,-0.05,1,0.01,"A",0,"16-131484","True",0,0,"Full IV","default_KatyCal_3BB_2ndBatch.mfi","False",-2,-0.001388,"False","02/09/17 14:15:13","MultiFlash v1.27"
97,"Katy","WiseBiz3BB-ET20203BB200","C431","02/09/17 14:22:11",9.110877,0.652101,8.616600999999999,0.549068,4.731101,79.63193099999999,19.689948,161.946414,0.002724,0.037918,0.652101,0.035861,0.549068,0.01969,19.689948,38912.484337,0.654419,8.616600999999999,0.549068,79.63193099999999,4.731101,19.689948,0.002724,0.035861,0.549068,0.01969,19.689948,0.654419,0.663787,24.960589,27.079549,0.036113,0.569005,0.020548,83.102951,20.548199,1.062207,1.07849,4.103778e-13,4.913121e-09,,,,126.170971,1.307104e+16,1.144188,,1.189312,0.887906,0.003422,2.306926,0.549068,,,,,,3,"p-type",0.022,240.28,240.28,1,1,25,1,"Generalized",540,0.652805,0.262984,2.2,0,1000,1.388976,1.66e-30,"Sinton","OFF","Center Point",3000000000000000,30,2000000000000000,4000000000000000,"OFF","Dark Rsh (Cell only)",0.4,"True","RTD (Internal)",2,10,-0.05,1,0.01,"A",0,"16-131484","True",0,0,"Full IV","default_KatyCal_3BB_2ndBatch.mfi","False",-2,-0.012247,"True","02/09/17 14:22:11","MultiFlash v1.27"
98,"Katy","WiseBiz3BB-ET20203BB200","C432","02/09/17 14:24:34",9.12283,0.651041,8.628576000000001,0.547227,4.721791,79.50029000000001,19.651201,259.280034,0.002835,0.037967,0.651041,0.035911,0.547227,0.019651,19.651201,62299.806553,0.681226,8.628576000000001,0.547227,79.50029000000001,4.721791,19.651201,0.002835,0.035911,0.547227,0.019651,19.651201,0.681226,0.700868,24.924155,28.088607,0.036191,0.567797,0.020549,83.133673,20.549315,1.074036,1.067417,4.336807e-13,4.495871e-09,,,,122.157491,1.113389e+16,1.328878,,1.192173,0.886172,0.00321,2.429307,0.547227,,,,,,3,"p-type",0.022,240.28,240.28,1,1,25,1,"Generalized",540,0.682983,0.262984,2.2,0,1000,1.360416,1.66e-30,"Sinton","OFF","Center Point",3000000000000000,30,2000000000000000,4000000000000000,"OFF","Dark Rsh (Cell only)",0.4,"True","RTD (Internal)",2,10,-0.05,1,0.01,"A",0,"16-131484","True",0,0,"Full IV","default_KatyCal_3BB_2ndBatch.mfi","False",-2,-0.009735000000000001,"True","02/09/17 14:24:34","MultiFlash v1.27"
99,"Katy","WiseBiz3BB-ET20203BB200","C433","02/09/17 14:26:19",9.142234,0.651936,8.633717000000001,0.547196,4.724335,79.265349,19.661791,153.953396,0.00285,0.038048,0.651936,0.035932,0.547196,0.019662,19.661791,36991.921913,0.684871,8.633717000000001,0.547196,79.265349,4.724335,19.661791,0.00285,0.035932,0.547196,0.019662,19.661791,0.684871,0.69093,24.919187,27.958599,0.036194,0.568138,0.020563,82.900397,20.563466,1.084962,1.099509,4.120029e-13,6.371844e-09,,,,119.347874,1.09151e+16,1.353804,,1.187879,0.885992,0.003247,2.401027,0.547196,,,,,,3,"p-type",0.022,240.28,240.28,1,1,25,1,"Generalized",540,0.687632,0.262984,2.2,0,1000,1.171537,1.66e-30,"Sinton","OFF","Center Point",3000000000000000,30,2000000000000000,4000000000000000,"OFF","Dark Rsh (Cell only)",0.4,"True","RTD (Internal)",2,10,-0.05,1,0.01,"A",0,"16-131484","True",0,0,"Full IV","default_KatyCal_3BB_2ndBatch.mfi","False",-2,-0.010183,"True","02/09/17 14:26:19","MultiFlash v1.27"
100,"Katy","WiseBiz3BB-ET20203BB200","C434","02/09/17 14:28:23",9.134221999999999,0.650887,8.635355000000001,0.546885,4.722549,79.43275199999999,19.654359,460.830172,0.002879,0.038015,0.650887,0.035939,0.546885,0.019654,19.654359,110728.273703,0.691885,8.635355000000001,0.546885,79.43275199999999,4.722549,19.654359,0.002879,0.035939,0.546885,0.019654,19.654359,0.691885,0.66353,24.93906,26.259502,0.036236,0.567626,0.020569,83.12728799999999,20.568513,1.076691,1.069349,4.364282e-13,4.568707e-09,,,,121.289916,1.110409e+16,1.332216,,1.17919,0.886494,0.003207,2.245324,0.546885,,,,,,3,"p-type",0.022,240.28,240.28,1,1,25,1,"Generalized",540,0.692759,0.262984,2.2,0,1000,1.371876,1.66e-30,"Sinton","OFF","Center Point",3000000000000000,30,2000000000000000,4000000000000000,"OFF","Dark Rsh (Cell only)",0.4,"True","RTD (Internal)",2,10,-0.05,1,0.01,"A",0,"16-131484","True",0,0,"Full IV","default_KatyCal_3BB_2ndBatch.mfi","False",-2,-0.003275,"False","02/09/17 14:28:23","MultiFlash v1.27"
101,"Katy","WiseBiz3BB-ET20203BB200","C435","02/09/17 14:29:54",9.143736000000001,0.651241,8.638185999999999,0.546098,4.7173,79.218797,19.63251,228.909817,0.002953,0.038055,0.651241,0.035951,0.546098,0.019633,19.63251,55002.45085,0.709512,8.638185999999999,0.546098,79.218797,4.7173,19.63251,0.002953,0.035951,0.546098,0.019633,19.63251,0.709512,0.721836,24.889377,27.141552,0.036236,0.56765,0.02057,82.99996400000001,20.569583,1.07784,1.085905,4.266022e-13,5.713882e-09,,,,119.10811,1.250232e+16,1.192548,,1.183515,0.887205,0.003346,2.49344,0.546098,,,,,,3,"p-type",0.022,240.28,240.28,1,1,25,1,"Generalized",540,0.713138,0.262984,2.2,0,1000,1.251013,1.66e-30,"Sinton","OFF","Center Point",3000000000000000,30,2000000000000000,4000000000000000,"OFF","Dark Rsh (Cell only)",0.4,"True","RTD (Internal)",2,10,-0.05,1,0.01,"A",0,"16-131484","True",0,0,"Full IV","default_KatyCal_3BB_2ndBatch.mfi","False",-2,-0.011156,"True","02/09/17 14:29:54","MultiFlash v1.27"
102,"Katy","WiseBiz3BB-ET20203BB200","C436","02/09/17 14:31:22",9.105618,0.65057,8.615614000000001,0.548324,4.724145,79.748008,19.660999,268.157342,0.002609,0.037896,0.65057,0.035857,0.548324,0.019661,19.660999,64432.846098,0.6269940000000001,8.615614000000001,0.548324,79.748008,4.724145,19.660999,0.002609,0.035857,0.548324,0.019661,19.660999,0.6269940000000001,0.6382330000000001,24.917531,27.030546,0.036095,0.567487,0.020483,83.08387999999999,20.483422,1.077479,1.07505,4.371593e-13,4.925069e-09,,,,119.105101,1.307918e+16,1.143526,,1.18379,0.887182,0.003086,2.200916,0.548324,,,,,,3,"p-type",0.022,240.28,240.28,1,1,25,1,"Generalized",540,0.630258,0.262984,2.2,0,1000,1.16387,1.66e-30,"Sinton","OFF","Center Point",3000000000000000,30,2000000000000000,4000000000000000,"OFF","Dark Rsh (Cell only)",0.4,"True","RTD (Internal)",2,10,-0.05,1,0.01,"A",0,"16-131484","True",0,0,"Full IV","default_KatyCal_3BB_2ndBatch.mfi","False",-2,-0.006189,"False","02/09/17 14:31:22","MultiFlash v1.27"
103,"Katy","WiseBiz3BB-ET20203BB200","C437","02/09/17 14:32:31",9.105449999999999,0.652317,8.573141,0.551119,4.724822,79.54732,19.663815,131.140378,0.0027,0.037895,0.652317,0.03568,0.551119,0.019664,19.663815,31510.410085,0.648715,8.573141,0.551119,79.54732,4.724822,19.663815,0.0027,0.03568,0.551119,0.019664,19.663815,0.648715,0.6609080000000001,24.887721,27.353565,0.036085,0.568677,0.020521,83.014792,20.520962,1.072224,1.085764,4.076638e-13,5.47261e-09,,,,125.217472,1.145917e+16,1.293559,,1.183072,0.888016,0.002873,2.285576,0.551119,,,,,,3,"p-type",0.022,240.28,240.28,1,1,25,1,"Generalized",540,0.659604,0.262984,2.2,0,1000,0.953413,1.66e-30,"Sinton","OFF","Center Point",3000000000000000,30,2000000000000000,4000000000000000,"OFF","Dark Rsh (Cell only)",0.4,"True","RTD (Internal)",2,10,-0.05,1,0.01,"A",0,"16-131484","True",0,0,"Full IV","default_KatyCal_3BB_2ndBatch.mfi","False",-2,-0.015946,"True","02/09/17 14:32:31","MultiFlash v1.27"
104,"Katy","WiseBiz3BB-ET20203BB200","C438","02/09/17 14:33:36",9.123397000000001,0.651595,8.577959,0.551186,4.728052,79.533118,19.677261,330.426174,0.002763,0.03797,0.651595,0.0357,0.551186,0.019677,19.677261,79394.80111299999,0.6638540000000001,8.577959,0.551186,79.533118,4.728052,19.677261,0.002763,0.0357,0.551186,0.019677,19.677261,0.6638540000000001,0.683691,24.90925,27.529574,0.036176,0.568443,0.020564,83.117315,20.564026,1.080366,1.073453,4.203423e-13,4.834072e-09,,,,125.116711,1.32644e+16,1.128679,,1.181985,0.886317,0.00314,2.32702,0.551186,,,,,,3,"p-type",0.022,240.28,240.28,1,1,25,1,"Generalized",540,0.670469,0.262984,2.2,0,1000,1.39089,1.66e-30,"Sinton","OFF","Center Point",3000000000000000,30,2000000000000000,4000000000000000,"OFF","Dark Rsh (Cell only)",0.4,"True","RTD (Internal)",2,10,-0.05,1,0.01,"A",0,"16-131484","True",0,0,"Full IV","default_KatyCal_3BB_2ndBatch.mfi","False",-2,-0.006188,"False","02/09/17 14:33:36","MultiFlash v1.27"
105,"Katy","WiseBiz3BB-ET20203BB200","C439","02/09/17 14:34:41",9.110747999999999,0.6512559999999999,8.610958999999999,0.548153,4.720125,79.551339,19.644269,168.607545,0.002729,0.037917,0.6512559999999999,0.035837,0.548153,0.019644,19.644269,40513.021007,0.655645,8.610958999999999,0.548153,79.551339,4.720125,19.644269,0.002729,0.035837,0.548153,0.019644,19.644269,0.655645,0.657483,24.881097,28.164611,0.036104,0.5679110000000001,0.020504,83.033275,20.504092,1.076312,1.082011,4.253649e-13,5.238327e-09,,,,120.668607,1.119703e+16,1.321863,,1.189087,0.886219,0.002899,2.277848,0.548153,,,,,,3,"p-type",0.022,240.28,240.28,1,1,25,1,"Generalized",540,0.659599,0.262984,2.2,0,1000,1.345867,1.66e-30,"Sinton","OFF","Center Point",3000000000000000,30,2000000000000000,4000000000000000,"OFF","Dark Rsh (Cell only)",0.4,"True","RTD (Internal)",2,10,-0.05,1,0.01,"A",0,"16-131484","True",0,0,"Full IV","default_KatyCal_3BB_2ndBatch.mfi","False",-2,-0.008073,"False","02/09/17 14:34:41","MultiFlash v1.27"
106,"Katy","WiseBiz3BB-ET20203BB200","C440","02/09/17 14:36:06",9.123839,0.6516999999999999,8.576912999999999,0.551192,4.727522,79.507532,19.675053,410.860951,0.002808,0.037972,0.6516999999999999,0.035695,0.551192,0.019675,19.675053,98721.669217,0.6748150000000001,8.576912999999999,0.551192,79.507532,4.727522,19.675053,0.002808,0.035695,0.551192,0.019675,19.675053,0.6748150000000001,0.604013,24.877785,27.09755,0.036203,0.568437,0.020579,83.16175200000001,20.579332,1.066033,1.068769,4.215851e-13,4.429192e-09,,,,126.623408,1.111809e+16,1.330645,,1.182023,0.886729,0.002977,1.977029,0.551192,,,,,,3,"p-type",0.022,240.28,240.28,1,1,25,1,"Generalized",540,0.685381,0.262984,2.2,0,1000,1.262166,1.66e-30,"Sinton","OFF","Center Point",3000000000000000,30,2000000000000000,4000000000000000,"OFF","Dark Rsh (Cell only)",0.4,"True","RTD (Internal)",2,10,-0.05,1,0.01,"A",0,"16-131484","True",0,0,"Full IV","default_KatyCal_3BB_2ndBatch.mfi","False",-2,-0.002777,"False","02/09/17 14:36:06","MultiFlash v1.27"
107,"Katy","WiseBiz3BB-ET20203BB200","C441","02/09/17 14:39:39",9.124983,0.651925,8.581592000000001,0.551036,4.728765,79.490955,19.680226,205.629652,0.00283,0.037976,0.651925,0.035715,0.551036,0.01968,19.680226,49408.692666,0.679934,8.581592000000001,0.551036,79.490955,4.728765,19.680226,0.00283,0.035715,0.551036,0.01968,19.680226,0.679934,0.679929,24.816512,26.894538,0.03619,0.568899,0.020588,83.15913500000001,20.588387,1.073661,1.071553,4.158819e-13,4.462859e-09,,,,127.643015,1.312907e+16,1.139486,,1.187468,0.887252,0.003296,2.364595,0.551036,,,,,,3,"p-type",0.022,240.28,240.28,1,1,25,1,"Generalized",540,0.683854,0.262984,2.2,0,1000,1.276174,1.66e-30,"Sinton","OFF","Center Point",3000000000000000,30,2000000000000000,4000000000000000,"OFF","Dark Rsh (Cell only)",0.4,"True","RTD (Internal)",2,10,-0.05,1,0.01,"A",0,"16-131484","True",0,0,"Full IV","default_KatyCal_3BB_2ndBatch.mfi","False",-2,-0.008776000000000001,"False","02/09/17 14:39:39","MultiFlash v1.27"
108,"Katy","WiseBiz3BB-ET20203BB200","C442","02/09/17 14:41:07",9.088708,0.651135,8.557845,0.55096,4.715033,79.67307700000001,19.623078,119.145002,0.002628,0.037825,0.651135,0.035616,0.55096,0.019623,19.623078,28628.16116,0.631462,8.557845,0.55096,79.67307700000001,4.715033,19.623078,0.002628,0.035616,0.55096,0.019623,19.623078,0.631462,0.654021,24.867849,26.92054,0.036041,0.567636,0.020458,83.06310499999999,20.458025,1.078354,1.076414,4.298562e-13,4.796733e-09,,,,121.688606,1.260358e+16,1.183623,,1.189247,0.886647,0.00284,2.260272,0.55096,,,,,,3,"p-type",0.022,240.28,240.28,1,1,25,1,"Generalized",540,0.639112,0.262984,2.2,0,1000,1.052173,1.66e-30,"Sinton","OFF","Center Point",3000000000000000,30,2000000000000000,4000000000000000,"OFF","Dark Rsh (Cell only)",0.4,"True","RTD (Internal)",2,10,-0.05,1,0.01,"A",0,"16-131484","True",0,0,"Full IV","default_KatyCal_3BB_2ndBatch.mfi","False",-2,-0.013036,"True","02/09/17 14:41:07","MultiFlash v1.27"
109,"Katy","WiseBiz3BB-ET20203BB200","C443","02/09/17 14:42:36",9.127706999999999,0.651764,8.623832,0.54796,4.725518,79.432362,19.666714,158.821026,0.002845,0.037988,0.651764,0.035891,0.54796,0.019667,19.666714,38161.516018,0.68363,8.623832,0.54796,79.432362,4.725518,19.666714,0.002845,0.035891,0.54796,0.019667,19.666714,0.68363,0.680924,24.872817,27.204556,0.036169,0.568616,0.020567,83.06677000000001,20.56656,1.068113,1.082112,4.155716e-13,5.236996e-09,,,,123.622992,1.282076e+16,1.164949,,1.179986,0.886684,0.003089,2.343224,0.54796,,,,,,3,"p-type",0.022,240.28,240.28,1,1,25,1,"Generalized",540,0.683879,0.262984,2.2,0,1000,1.481073,1.66e-30,"Sinton","OFF","Center Point",3000000000000000,30,2000000000000000,4000000000000000,"OFF","Dark Rsh (Cell only)",0.4,"True","RTD (Internal)",2,10,-0.05,1,0.01,"A",0,"16-131484","True",0,0,"Full IV","default_KatyCal_3BB_2ndBatch.mfi","False",-2,-0.017064,"True","02/09/17 14:42:36","MultiFlash v1.27"
110,"Katy","WiseBiz3BB-ET20203BB200","C444","02/09/17 14:53:15",9.116082,0.651748,8.624051,0.5482669999999999,4.728283,79.58211,19.678223,263.909248,0.002711,0.037939,0.651748,0.035892,0.5482669999999999,0.019678,19.678223,63412.114146,0.651291,8.624051,0.5482669999999999,79.58211,4.728283,19.678223,0.002711,0.035892,0.5482669999999999,0.019678,19.678223,0.651291,0.664381,24.697281,27.141552,0.036138,0.568176,0.020533,83.038467,20.532874,1.076373,1.081382,4.176386e-13,5.367548e-09,,,,122.505443,1.307851e+16,1.143581,,1.182285,0.887794,0.002812,2.285791,0.5482669999999999,,,,,,3,"p-type",0.022,240.28,240.28,1,1,25,1,"Generalized",540,0.65425,0.262984,2.2,0,1000,1.128147,1.66e-30,"Sinton","OFF","Center Point",3000000000000000,30,2000000000000000,4000000000000000,"OFF","Dark Rsh (Cell only)",0.4,"True","RTD (Internal)",2,10,-0.05,1,0.01,"A",0,"16-131484","True",0,0,"Full IV","default_KatyCal_3BB_2ndBatch.mfi","False",-2,-0.008458,"False","02/09/17 14:53:15","MultiFlash v1.27"
111,"Katy","WiseBiz3BB-ET20203BB200","C445","02/09/17 14:54:30",9.127188,0.651541,8.582314,0.551132,4.729987,79.53921800000001,19.685311,212.961907,0.00276,0.037986,0.651541,0.035718,0.551132,0.019685,19.685311,51170.486986,0.663127,8.582314,0.551132,79.53921800000001,4.729987,19.685311,0.00276,0.035718,0.551132,0.019685,19.685311,0.663127,0.663668,24.783392,27.182555,0.036192,0.568419,0.020572,83.121762,20.571962,1.067956,1.075118,4.217723e-13,4.677171e-09,,,,124.973874,1.295565e+16,1.153661,,1.180878,0.888028,0.002976,2.263432,0.551132,,,,,,3,"p-type",0.022,240.28,240.28,1,1,25,1,"Generalized",540,0.673351,0.262984,2.2,0,1000,1.205255,1.66e-30,"Sinton","OFF","Center Point",3000000000000000,30,2000000000000000,4000000000000000,"OFF","Dark Rsh (Cell only)",0.4,"True","RTD (Internal)",2,10,-0.05,1,0.01,"A",0,"16-131484","True",0,0,"Full IV","default_KatyCal_3BB_2ndBatch.mfi","False",-2,-0.007077,"False","02/09/17 14:54:30","MultiFlash v1.27"
112,"Katy","WiseBiz3BB-ET20203BB200","C446","02/09/17 14:56:03",9.110818,0.6504720000000001,8.603838,0.547722,4.712514,79.518276,19.612595,220.533416,0.002548,0.037918,0.6504720000000001,0.035808,0.547722,0.019613,19.612595,52989.769155,0.612195,8.603838,0.547722,79.518276,4.712514,19.612595,0.002548,0.035808,0.547722,0.019613,19.612595,0.612195,0.600813,24.776768,26.902539,0.036052,0.566221,0.020414,82.76586399999999,20.413589,1.09316,1.109756,4.330556e-13,7.455074e-09,,,,110.273892,1.118396e+16,1.323308,,1.186415,0.888137,0.002764,2.085434,0.547722,,,,,,3,"p-type",0.022,240.28,240.28,1,1,25,1,"Generalized",540,0.610668,0.262984,2.2,0,1000,1.21157,1.66e-30,"Sinton","OFF","Center Point",3000000000000000,30,2000000000000000,4000000000000000,"OFF","Dark Rsh (Cell only)",0.4,"True","RTD (Internal)",2,10,-0.05,1,0.01,"A",0,"16-131484","True",0,0,"Full IV","default_KatyCal_3BB_2ndBatch.mfi","False",-2,-0.008102,"False","02/09/17 14:56:03","MultiFlash v1.27"
113,"Katy","WiseBiz3BB-ET20203BB200","C447","02/09/17 14:57:51",9.118176,0.649586,8.620134,0.54714,4.716416,79.628365,19.628835,205.192533,0.002518,0.037948,0.649586,0.035875,0.54714,0.019629,19.628835,49303.66182,0.604945,8.620134,0.54714,79.628365,4.716416,19.628835,0.002518,0.035875,0.54714,0.019629,19.628835,0.604945,0.603015,24.78008,27.44857,0.036105,0.565614,0.020422,82.844016,20.421511,1.099888,1.098257,4.517156e-13,6.806289e-09,,,,108.798042,1.128696e+16,1.312006,,1.183386,0.88795,0.002939,2.03638,0.54714,,,,,,3,"p-type",0.022,240.28,240.28,1,1,25,1,"Generalized",540,0.60547,0.262984,2.2,0,1000,0.963221,1.66e-30,"Sinton","OFF","Center Point",3000000000000000,30,2000000000000000,4000000000000000,"OFF","Dark Rsh (Cell only)",0.4,"True","RTD (Internal)",2,10,-0.05,1,0.01,"A",0,"16-131484","True",0,0,"Full IV","default_KatyCal_3BB_2ndBatch.mfi","False",-2,-0.007854999999999999,"False","02/09/17 14:57:51","MultiFlash v1.27"
114,"Katy","WiseBiz3BB-ET20203BB200","C448","02/09/17 14:59:38",9.119450000000001,0.650007,8.607951999999999,0.547243,4.710646,79.468232,19.604817,343.305254,0.002527,0.037953,0.650007,0.035825,0.547243,0.019605,19.604817,82489.386459,0.607208,8.607951999999999,0.547243,79.468232,4.710646,19.604817,0.002527,0.035825,0.547243,0.019605,19.604817,0.607208,0.627767,24.824792,28.057605,0.036051,0.565823,0.020399,82.686446,20.398751,1.100002,1.12129,4.358713e-13,8.438666e-09,,,,106.652291,1.141692e+16,1.298034,,1.187966,0.887286,0.003033,2.175399,0.547243,,,,,,3,"p-type",0.022,240.28,240.28,1,1,25,1,"Generalized",540,0.607936,0.262984,2.2,0,1000,0.944203,1.66e-30,"Sinton","OFF","Center Point",3000000000000000,30,2000000000000000,4000000000000000,"OFF","Dark Rsh (Cell only)",0.4,"True","RTD (Internal)",2,10,-0.05,1,0.01,"A",0,"16-131484","True",0,0,"Full IV","default_KatyCal_3BB_2ndBatch.mfi","False",-2,-0.006956,"False","02/09/17 14:59:38","MultiFlash v1.27"
115,"Katy","WiseBiz3BB-ET20203BB200","C449","02/09/17 15:00:57",9.136960999999999,0.649985,8.629739000000001,0.546207,4.71362,79.36872,19.617198,496.779178,0.002675,0.038026,0.649985,0.035915,0.546207,0.019617,19.617198,119366.100808,0.64271,8.629739000000001,0.546207,79.36872,4.71362,19.617198,0.002675,0.035915,0.546207,0.019617,19.617198,0.64271,0.649508,24.83804,27.385566,0.036162,0.565829,0.020462,82.78470900000001,20.461512,1.085694,1.108085,4.419213e-13,7.568186e-09,,,,108.702577,1.112593e+16,1.329767,,1.180169,0.886094,0.003025,2.241052,0.546207,,,,,,3,"p-type",0.022,240.28,240.28,1,1,25,1,"Generalized",540,0.646841,0.262984,2.2,0,1000,0.954948,1.66e-30,"Sinton","OFF","Center Point",3000000000000000,30,2000000000000000,4000000000000000,"OFF","Dark Rsh (Cell only)",0.4,"True","RTD (Internal)",2,10,-0.05,1,0.01,"A",0,"16-131484","True",0,0,"Full IV","default_KatyCal_3BB_2ndBatch.mfi","False",-2,-0.002451,"False","02/09/17 15:00:57","MultiFlash v1.27"
116,"Katy","WiseBiz3BB-ET20203BB200","C450","02/09/17 15:02:14",9.144352,0.650141,8.629462,0.546463,4.715679,79.320217,19.625766,410.450609,0.002673,0.038057,0.650141,0.035914,0.546463,0.019626,19.625766,98623.07230299999,0.642371,8.629462,0.546463,79.320217,4.715679,19.625766,0.002673,0.035914,0.546463,0.019626,19.625766,0.642371,0.624173,24.847976,28.165611,0.036174,0.565887,0.02047,82.733492,20.470293,1.08639,1.114244,4.375483e-13,7.979068e-09,,,,108.101808,9583893000000000,1.52968,,1.18675,0.8870980000000001,0.003032,2.155603,0.546463,,,,,,3,"p-type",0.022,240.28,240.28,1,1,25,1,"Generalized",540,0.640995,0.262984,2.2,0,1000,1.179853,1.66e-30,"Sinton","OFF","Center Point",3000000000000000,30,2000000000000000,4000000000000000,"OFF","Dark Rsh (Cell only)",0.4,"True","RTD (Internal)",2,10,-0.05,1,0.01,"A",0,"16-131484","True",0,0,"Full IV","default_KatyCal_3BB_2ndBatch.mfi","False",-2,-0.003527,"False","02/09/17 15:02:14","MultiFlash v1.27"
117,"Katy","WiseBiz3BB-ET20203BB200","C451","02/09/17 15:03:25",9.120361000000001,0.649717,8.624609,0.54702,4.717835,79.617081,19.634738,485.015856,0.002559,0.037957,0.649717,0.035894,0.54702,0.019635,19.634738,116539.609997,0.61494,8.624609,0.54702,79.617081,4.717835,19.634738,0.002559,0.035894,0.54702,0.019635,19.634738,0.61494,0.612351,24.794984,28.13661,0.036119,0.5659419999999999,0.020441,82.887973,20.441388,1.086859,1.093768,4.497249e-13,6.605792e-09,,,,110.329532,1.140181e+16,1.299642,,1.18349,0.886312,0.002773,2.101574,0.54702,,,,,,3,"p-type",0.022,240.28,240.28,1,1,25,1,"Generalized",540,0.617224,0.262984,2.2,0,1000,0.988827,1.66e-30,"Sinton","OFF","Center Point",3000000000000000,30,2000000000000000,4000000000000000,"OFF","Dark Rsh (Cell only)",0.4,"True","RTD (Internal)",2,10,-0.05,1,0.01,"A",0,"16-131484","True",0,0,"Full IV","default_KatyCal_3BB_2ndBatch.mfi","False",-2,-0.00233,"False","02/09/17 15:03:25","MultiFlash v1.27"
118,"Katy","WiseBiz3BB-ET20203BB200","C452","02/09/17 15:06:04",9.124845000000001,0.651408,8.625457000000001,0.547521,4.722618,79.451887,19.654643,416.014896,0.002716,0.037976,0.651408,0.035898,0.547521,0.019655,19.654643,99960.05917199999,0.6525069999999999,8.625457000000001,0.547521,79.451887,4.722618,19.654643,0.002716,0.035898,0.547521,0.019655,19.654643,0.6525069999999999,0.68596,24.844664,27.44457,0.036136,0.567603,0.020511,82.913709,20.511021,1.070432,1.097391,4.190408e-13,6.536478e-09,,,,117.589238,1.163261e+16,1.275524,,1.186663,0.887731,0.002943,2.367475,0.547521,,,,,,3,"p-type",0.022,240.28,240.28,1,1,25,1,"Generalized",540,0.652525,0.262984,2.2,0,1000,1.001956,1.66e-30,"Sinton","OFF","Center Point",3000000000000000,30,2000000000000000,4000000000000000,"OFF","Dark Rsh (Cell only)",0.4,"True","RTD (Internal)",2,10,-0.05,1,0.01,"A",0,"16-131484","True",0,0,"Full IV","default_KatyCal_3BB_2ndBatch.mfi","False",-2,-0.002959,"False","02/09/17 15:06:04","MultiFlash v1.27"
119,"Katy","WiseBiz3BB-ET20203BB200","C453","02/09/17 15:07:23",9.109239000000001,0.651529,8.574624,0.550966,4.724327,79.602065,19.661756,337.896373,0.002434,0.037911,0.651529,0.035686,0.550966,0.019662,19.661756,81189.740471,0.5848410000000001,8.574624,0.550966,79.602065,4.724327,19.661756,0.002434,0.035686,0.550966,0.019662,19.661756,0.5848410000000001,0.591737,24.828104,28.121608,0.036047,0.566827,0.020432,82.72206799999999,20.432398,1.091252,1.11411,4.181078e-13,7.692704e-09,,,,113.740227,1.425657e+16,1.055631,,1.180642,0.8873760000000001,0.002882,2.041167,0.550966,,,,,,3,"p-type",0.022,240.28,240.28,1,1,25,1,"Generalized",540,0.58492,0.262984,2.2,0,1000,0.810636,1.66e-30,"Sinton","OFF","Center Point",3000000000000000,30,2000000000000000,4000000000000000,"OFF","Dark Rsh (Cell only)",0.4,"True","RTD (Internal)",2,10,-0.05,1,0.01,"A",0,"16-131484","True",0,0,"Full IV","default_KatyCal_3BB_2ndBatch.mfi","False",-2,-0.005915,"False","02/09/17 15:07:23","MultiFlash v1.27"
120,"Katy","WiseBiz3BB-ET20203BB200","C454","02/09/17 15:09:11",9.117635,0.651748,8.625538000000001,0.548785,4.733568,79.65746300000001,19.700214,373.134168,0.002579,0.037946,0.651748,0.035898,0.548785,0.0197,19.700214,89656.677839,0.6195850000000001,8.625538000000001,0.548785,79.65746300000001,4.733568,19.700214,0.002579,0.035898,0.548785,0.0197,19.700214,0.6195850000000001,0.631471,24.84632,27.548576,0.036124,0.567855,0.020513,82.944956,20.51325,1.0793,1.092881,4.156321e-13,6.22235e-09,,,,119.687546,1.039787e+16,1.41685,,1.193021,0.886283,0.002831,2.188757,0.548785,,,,,,3,"p-type",0.022,240.28,240.28,1,1,25,1,"Generalized",540,0.625542,0.262984,2.2,0,1000,0.991959,1.66e-30,"Sinton","OFF","Center Point",3000000000000000,30,2000000000000000,4000000000000000,"OFF","Dark Rsh (Cell only)",0.4,"True","RTD (Internal)",2,10,-0.05,1,0.01,"A",0,"16-131484","True",0,0,"Full IV","default_KatyCal_3BB_2ndBatch.mfi","False",-2,-0.00445,"False","02/09/17 15:09:11","MultiFlash v1.27"
121,"Katy","WiseBiz3BB-ET20203BB200","C455","02/09/17 15:11:17",9.148939,0.65124,8.641613,0.547163,4.728369,79.35963099999999,19.678579,452.787757,0.002713,0.038076,0.65124,0.035965,0.547163,0.019679,19.678579,108795.842213,0.651793,8.641613,0.547163,79.35963099999999,4.728369,19.678579,0.002713,0.035965,0.547163,0.019679,19.678579,0.651793,0.660725,24.882753,27.225557,0.036229,0.566918,0.020539,82.82860700000001,20.538771,1.086573,1.102182,4.275525e-13,6.757301e-09,,,,114.304713,8548400000000000,1.703893,,1.182766,0.885968,0.00307,2.291144,0.547163,,,,,,3,"p-type",0.022,240.28,240.28,1,1,25,1,"Generalized",540,0.651708,0.262984,2.2,0,1000,1.219616,1.66e-30,"Sinton","OFF","Center Point",3000000000000000,30,2000000000000000,4000000000000000,"OFF","Dark Rsh (Cell only)",0.4,"True","RTD (Internal)",2,10,-0.05,1,0.01,"A",0,"16-131484","True",0,0,"Full IV","default_KatyCal_3BB_2ndBatch.mfi","False",-2,-0.002897,"False","02/09/17 15:11:17","MultiFlash v1.27"
