Repository: dintalframe/MLPROJECT

File: FCT450csv/MultiFlash_Database WW09 - 2017.csv (part 3 of 3)
_(W/cm2),Cell_EffLoad_(percent),RsLoad_(ohm-cm2),Rs_Modulation_(ohm-cm2),Measured_Temperature_(C),Total_Test_Time_(s),pJmp_(A/cm2),pVmp_(V/cell),pPmp_(W/cm2),pFF_(percent),pEfficiency_(percent),n_at_1_sun,n_at_ 1/10_suns,Jo1_(A/cm2),Jo2_(A/cm2),Jo_(fA/cm2),Est_Bulk_Lifetime_(us),BRR_(Hz),Lifetime_at_Vmp_(us),Doping_(cm-3),Measured_Resistivity_(Ohm-cm),Lifetime_Fit_R2,Max_Intensity_(suns),Intensity_@_flash_cutoff_(suns),V_at_Isc_(V),dV/dt,V_Pad_0_(V),V_Pad_1_(V),V_Pad_2_(V),V_Pad_3_(V),V_Pad_4_(V),Pm/Pe,Resistivity_(ohm-cm),Sample_Type,Thickness_(cm),Cell_Area_(cm2),Total_Area_(cm2),Number_of_Cells_per_String,Number_of_Strings,Temperature_(C),Intensity_(suns),Analysis_Type,Nominal_Load_Voltage_(mV/cell),Rs_Modulation_Target_(ohm-cm2),Reference_Constant_(V/sun),Voltage_Temperature_Coefficient_(mV/C),Temperature_Offset_(C),Power_per_Sun_(W/m2),Conductivity_Modulation_(ohm-cm2/V),Auger_Coefficient,Auger_Method,Band_Gap_Narrowing,Fit_Method,Carrier_Density_Center_Point_(cm-3),Percent_Fit,Lower_Bound_(cm-3),Upper_Bound_(cm-3),Rsh_Lifetime_Correction,Rsh_Measurement_Method,SunsVoc_Rsh_Voltage_(V),Do_Dark_Break_Measurement,Temperature_Measurement_Method,Number_of_dRsh_Points,dRsh_Output_Vlimit_(V),Current_Transfer,Voltage_Transfer,Temperature_Transfer,Final_Bin,Bin_Index,Tester_ID,Do_Doping_Measurement,Doping_Sample_Time_(us),Doping_Measurement_Length_(us),Measurement_Type,Comments,Calibration,dBreak_(V),dBreak_(A),Dark_Break_Interpolated,Measurement_Date-Time_String,Software Version
62,"Kayla","Newport Calibration","Encap_NPT_1649_20170302","03/02/17 14:34:37",8.878743,,,,,,,,,0.035566,,,,,,,,8.878743,-0.015516,,-0.137767,-0.551862,0.001748,0.035566,-0.015516,-0.000552,-0.551862,0.436271,1.797104,24.803382,5857.838049,,,,,,,,,,,,,,,,,1.258436,0.940038,-0.015516,6.11936,-0.015516,,,,,,3,"p-type",0.021,249.64,249.64,1,1,25,1,"Generalized",500,1.782833,0.246419,2.2,0,1000,,1.66e-30,"Sinton","OFF","Center Point",3000000000000000,30,2000000000000000,4000000000000000,"OFF","Dark Rsh (Cell only)",0.4,"True","RTD (Internal)",2,10,-0.05,1,0.01,"A",0,"16-131484","True",0,0,"Hunt","w/Encapsulated Cell_NPT_1649Cal 20170302","True",0,,"False","03/02/17 14:34:37","MultiFlash v1.27"
63,"Kayla","Encapsulated Cells","C210","03/02/17 14:44:32",8.684502999999999,0.622097,8.135458,0.486391,3.957016,73.242724,15.85089,347.855639,0.007205,0.034788,0.622097,0.032589,0.486391,0.015851,15.85089,86838.68169899999,1.798739,8.135458,0.486391,73.242724,3.957016,15.85089,0.007205,0.032589,0.486391,0.015851,15.85089,1.798739,1.885575,24.838592,25.990486,0.033043,0.538611,0.017797,82.236863,17.797365,1.124768,1.081527,1.245922e-12,8.796744e-09,,,,38.997745,5680837000000000,2.513349,,1.259874,0.939084,-0.001321,6.299904,0.486391,,,,,,3,"p-type",0.021,249.64,249.64,1,1,25,1,"Generalized",500,1.834545,0.246419,2.2,0,1000,2.686909,1.66e-30,"Sinton","OFF","Center Point",3000000000000000,30,2000000000000000,4000000000000000,"OFF","Dark Rsh (Cell only)",0.4,"True","RTD (Internal)",2,10,-0.05,1,0.01,"A",0,"16-131484","True",0,0,"Full IV","w/Encapsulated Cell_NPT_1649Cal 20170302  no solder, tempered glass","False",-2,-0.004686,"False","03/02/17 14:44:32","MultiFlash v1.27"
94,"Elise","EncapsulatedCell","C574","03/03/17 15:39:17",8.657878,0.62708,8.032890999999999,0.495764,3.982422,73.35216800000001,15.948825,374.958956,0.006747,0.034673,0.62708,0.03217,0.495764,0.015949,15.948825,93627.251317,1.684625,8.032890999999999,0.495764,73.35216800000001,3.982422,15.948825,0.006747,0.03217,0.495764,0.015949,15.948825,1.684625,1.773446,24.885789,13.152752,0.032774,0.541523,0.017748,81.627442,17.748102,1.127494,1.17239,9.576266000000001e-13,1.82933e-08,,,,41.619792,7014828000000000,2.055246,,1.250844,0.92904,-0.002499,5.870875,0.495764,,,,,0.991684,3,"p-type",0.021,249.7,249.7,1,1,25,1,"Generalized",500,1.722442,0.246517,2.2,0,1000,1.982498,1.66e-30,"Sinton","OFF","Center Point",3000000000000000,30,2000000000000000,4000000000000000,"OFF","Dark Rsh (Cell only)",0.4,"True","RTD (Internal)",2,10,-0.05,1,0.01,"A",0,"16-131484","True",0,0,"Hunt","C:\SintonInstruments\Recipe\MultiFlash\Encapsulated Cell_NPT_1649Cal.mfi","False",-2,-0.003609,"False","03/03/17 15:39:17","MultiFlash v1.27"
95,"Elise","EncapsulatedCell","C575","03/03/17 15:40:14",8.853813000000001,0.63182,8.07945,0.496667,4.012799,71.733779,16.07048,577.488078,0.008192,0.035458,0.63182,0.032357,0.496667,0.01607,16.07048,144198.77312,2.04562,8.07945,0.496667,71.733779,4.012799,16.07048,0.008192,0.032357,0.496667,0.01607,16.07048,2.04562,2.267846,24.843836,13.892795,0.033743,0.54665,0.018445,82.33510800000001,18.44549,1.236575,1.068894,9.04298e-13,7.373425e-09,,,,55.077127,6733320000000000,2.136941,,1.240656,0.92962,-0.001563,7.606662,0.496667,,,,,0.969454,3,"p-type",0.021,249.7,249.7,1,1,25,1,"Generalized",500,2.265396,0.246517,2.2,0,1000,7.425434,1.66e-30,"Sinton","OFF","Center Point",3000000000000000,30,2000000000000000,4000000000000000,"OFF","Dark Rsh (Cell only)",0.4,"True","RTD (Internal)",2,10,-0.05,1,0.01,"A",0,"16-131484","True",0,0,"Hunt","C:\SintonInstruments\Recipe\MultiFlash\Encapsulated Cell_NPT_1649Cal.mfi","False",-2,-0.001641,"False","03/03/17 15:40:14","MultiFlash v1.27"
96,"Elise","EncapsulatedCell","C576","03/03/17 15:41:10",8.925217,0.642796,8.283037,0.5120440000000001,4.24128,73.92730899999999,16.985504,623.385271,0.006631,0.035744,0.642796,0.033172,0.5120440000000001,0.016986,16.985504,155659.302233,1.655702,8.283037,0.5120440000000001,73.92730899999999,4.24128,16.985504,0.006631,0.033172,0.5120440000000001,0.016986,16.985504,1.655702,1.649149,24.780908,12.553718,0.033929,0.556795,0.018892,82.2231,18.891541,1.102189,1.132442,5.596907e-13,1.024949e-08,,,,77.95214300000001,6646218000000000,2.163607,,1.244194,0.92903,-0.001336,5.592539,0.5120440000000001,,,,,0.988195,3,"p-type",0.021,249.7,249.7,1,1,25,1,"Generalized",500,1.69903,0.246517,2.2,0,1000,2.904091,1.66e-30,"Sinton","OFF","Center Point",3000000000000000,30,2000000000000000,4000000000000000,"OFF","Dark Rsh (Cell only)",0.4,"True","RTD (Internal)",2,10,-0.05,1,0.01,"A",0,"16-131484","True",0,0,"Hunt","C:\SintonInstruments\Recipe\MultiFlash\Encapsulated Cell_NPT_1649Cal.mfi","False",-2,-0.002083,"False","03/03/17 15:41:10","MultiFlash v1.27"
64,"Kayla","Encapsulated Cells","C211","03/02/17 14:47:50",8.660888999999999,0.615174,8.096615999999999,0.47876,3.876338,72.754712,15.527714,423.309459,0.00726,0.034694,0.615174,0.032433,0.47876,0.015528,15.527714,105674.973356,1.812347,8.096615999999999,0.47876,72.754712,3.876338,15.527714,0.00726,0.032433,0.47876,0.015528,15.527714,1.812347,1.926897,24.807128,26.2225,0.032902,0.530981,0.01747,81.856253,17.470215,1.158032,1.097798,1.622818e-12,1.337809e-08,,,,28.429013,4228236000000000,3.337241,,1.253173,0.937198,-0.001697,6.377263,0.47876,,,,,,3,"p-type",0.021,249.64,249.64,1,1,25,1,"Generalized",500,1.853126,0.246419,2.2,0,1000,2.667359,1.66e-30,"Sinton","OFF","Center Point",3000000000000000,30,2000000000000000,4000000000000000,"OFF","Dark Rsh (Cell only)",0.4,"True","RTD (Internal)",2,10,-0.05,1,0.01,"A",0,"16-131484","True",0,0,"Full IV","w/Encapsulated Cell_NPT_1649Cal 20170302  soldered tabs, tempered glass","False",-2,-0.002696,"False","03/02/17 14:47:50","MultiFlash v1.27"
65,"Kayla","Encapsulated Cells","C212","03/02/17 14:49:35",8.823873000000001,0.629089,8.117098,0.495612,4.022934,72.472244,16.11494,511.504123,0.007267,0.035346,0.629089,0.032515,0.495612,0.016115,16.11494,127691.889271,1.814118,8.117098,0.495612,72.472244,4.022934,16.11494,0.007267,0.032515,0.495612,0.016115,16.11494,1.814118,1.868023,24.77042,27.09955,0.033498,0.54209,0.018159,81.664981,18.159038,1.214231,1.141448,9.563397e-13,1.605397e-08,,,,43.997477,5652602000000000,2.525359,,1.262094,0.939026,-0.0006890000000000001,6.274706,0.495612,,,,,,3,"p-type",0.021,249.64,249.64,1,1,25,1,"Generalized",500,1.879807,0.246419,2.2,0,1000,2.623872,1.66e-30,"Sinton","OFF","Center Point",3000000000000000,30,2000000000000000,4000000000000000,"OFF","Dark Rsh (Cell only)",0.4,"True","RTD (Internal)",2,10,-0.05,1,0.01,"A",0,"16-131484","True",0,0,"Full IV","w/Encapsulated Cell_NPT_1649Cal 20170302  soldered tabs, tempered glass","False",-2,-0.002012,"False","03/02/17 14:49:35","MultiFlash v1.27"
66,"Kayla","Encapsulated Cells","C213","03/02/17 14:51:32",8.724005,0.615922,8.169452,0.478694,3.910668,72.779537,15.665232,507.63002,0.007452,0.034946,0.615922,0.032725,0.478694,0.015665,15.665232,126724.758162,1.860387,8.169452,0.478694,72.779537,3.910668,15.665232,0.007452,0.032725,0.478694,0.015665,15.665232,1.860387,1.954906,24.81412,26.417511,0.033228,0.532654,0.017699,82.22916499999999,17.699191,1.133646,1.061676,1.615973e-12,8.399937000000001e-09,,,,31.267916,4565777000000000,3.099441,,1.262159,0.93911,-0.001286,6.508349,0.478694,,,,,,3,"p-type",0.021,249.64,249.64,1,1,25,1,"Generalized",500,1.90464,0.246419,2.2,0,1000,3.068443,1.66e-30,"Sinton","OFF","Center Point",3000000000000000,30,2000000000000000,4000000000000000,"OFF","Dark Rsh (Cell only)",0.4,"True","RTD (Internal)",2,10,-0.05,1,0.01,"A",0,"16-131484","True",0,0,"Full IV","w/Encapsulated Cell_NPT_1649Cal 20170302  soldered tabs, tempered glass","False",-2,-0.001493,"False","03/02/17 14:51:32","MultiFlash v1.27"
97,"Elise","EncapsulatedCell","C577","03/03/17 15:42:14",8.905041000000001,0.637867,8.168509999999999,0.507728,4.147382,73.01425999999999,16.60946,400.788137,0.007127,0.035663,0.637867,0.032713,0.507728,0.016609,16.60946,100076.797816,1.779728,8.168509999999999,0.507728,73.01425999999999,4.147382,16.60946,0.007127,0.032713,0.507728,0.016609,16.60946,1.779728,1.847867,24.833348,13.341763,0.033886,0.551543,0.01869,82.15910599999999,18.689752,1.180883,1.104679,7.048774e-13,9.436095e-09,,,,65.33460599999999,7597300000000000,1.905259,,1.246053,0.928599,-0.001242,6.227619,0.507728,,,,,0.980847,3,"p-type",0.021,249.7,249.7,1,1,25,1,"Generalized",500,1.910194,0.246517,2.2,0,1000,4.030531,1.66e-30,"Sinton","OFF","Center Point",3000000000000000,30,2000000000000000,4000000000000000,"OFF","Dark Rsh (Cell only)",0.4,"True","RTD (Internal)",2,10,-0.05,1,0.01,"A",0,"16-131484","True",0,0,"Hunt","C:\SintonInstruments\Recipe\MultiFlash\Encapsulated Cell_NPT_1649Cal.mfi","False",-2,-0.002449,"False","03/03/17 15:42:14","MultiFlash v1.27"
98,"Elise","EncapsulatedCell","C578","03/03/17 15:43:12",8.870668999999999,0.64049,8.213471999999999,0.510202,4.190528,73.756489,16.782249,575.355896,0.006708,0.035525,0.64049,0.032893,0.510202,0.016782,16.782249,143666.367181,1.674983,8.213471999999999,0.510202,73.756489,4.190528,16.782249,0.006708,0.032893,0.510202,0.016782,16.782249,1.674983,1.683016,24.885789,13.769787,0.033766,0.553862,0.018702,82.193161,18.701895,1.137243,1.109534,6.285256e-13,9.795855000000001e-09,,,,71.39750100000001,7218566000000000,2.000058,,1.246825,0.928978,-0.001327,5.64317,0.510202,,,,,0.989629,3,"p-type",0.021,249.7,249.7,1,1,25,1,"Generalized",500,1.726606,0.246517,2.2,0,1000,2.283441,1.66e-30,"Sinton","OFF","Center Point",3000000000000000,30,2000000000000000,4000000000000000,"OFF","Dark Rsh (Cell only)",0.4,"True","RTD (Internal)",2,10,-0.05,1,0.01,"A",0,"16-131484","True",0,0,"Hunt","C:\SintonInstruments\Recipe\MultiFlash\Encapsulated Cell_NPT_1649Cal.mfi","False",-2,-0.001907,"False","03/03/17 15:43:12","MultiFlash v1.27"
99,"Elise","EncapsulatedCell","C579","03/03/17 15:44:11",8.958617,0.642795,8.169045000000001,0.5064959999999999,4.137585,71.85109799999999,16.570224,412.935208,0.008162000000000001,0.035878,0.642795,0.032715,0.5064959999999999,0.01657,16.570224,103109.921551,2.038172,8.169045000000001,0.5064959999999999,71.85109799999999,4.137585,16.570224,0.008162000000000001,0.032715,0.5064959999999999,0.01657,16.570224,2.038172,2.135814,24.917254,12.531717,0.034092,0.556831,0.018983,82.315155,18.983434,1.134542,1.110487,5.766125e-13,8.585175e-09,,,,80.364245,7950519000000000,1.82491,,1.245505,0.928819,-0.000751,7.286113,0.5064959999999999,,,,,0.976904,3,"p-type",0.021,249.7,249.7,1,1,25,1,"Generalized",500,2.181433,0.246517,2.2,0,1000,4.883606,1.66e-30,"Sinton","OFF","Center Point",3000000000000000,30,2000000000000000,4000000000000000,"OFF","Dark Rsh (Cell only)",0.4,"True","RTD (Internal)",2,10,-0.05,1,0.01,"A",0,"16-131484","True",0,0,"Hunt","C:\SintonInstruments\Recipe\MultiFlash\Encapsulated Cell_NPT_1649Cal.mfi","False",-2,-0.002736,"False","03/03/17 15:44:11","MultiFlash v1.27"
67,"Kayla","Encapsulated Cells","C215","03/02/17 14:53:12",8.738234,0.6154539999999999,8.178011,0.481456,3.93735,73.212479,15.772113,434.682507,0.007154,0.035003,0.6154539999999999,0.032759,0.481456,0.015772,15.772113,108514.141017,1.785809,8.178011,0.481456,73.212479,3.93735,15.772113,0.007154,0.032759,0.481456,0.015772,15.772113,1.785809,1.874623,24.79664,27.212556,0.0333,0.532603,0.017736,82.32694499999999,17.735636,1.134377,1.049766,1.653205e-12,7.081681e-09,,,,31.392817,4667334000000000,3.034573,,1.256623,0.9379459999999999,-0.001207,6.223682,0.481456,,,,,,3,"p-type",0.021,249.64,249.64,1,1,25,1,"Generalized",500,1.822329,0.246419,2.2,0,1000,2.710958,1.66e-30,"Sinton","OFF","Center Point",3000000000000000,30,2000000000000000,4000000000000000,"OFF","Dark Rsh (Cell only)",0.4,"True","RTD (Internal)",2,10,-0.05,1,0.01,"A",0,"16-131484","True",0,0,"Full IV","w/Encapsulated Cell_NPT_1649Cal 20170302  soldered tabs, tempered glass","False",-2,-0.002872,"False","03/02/17 14:53:12","MultiFlash v1.27"
68,"Kayla","Encapsulated Cells","C217","03/02/17 14:54:48",8.828412999999999,0.642761,8.266843,0.507235,4.193235,73.89528799999999,16.797127,381.77463,0.00695,0.035365,0.642761,0.033115,0.507235,0.016797,16.797127,95306.218671,1.735047,8.266843,0.507235,73.89528799999999,4.193235,16.797127,0.00695,0.033115,0.507235,0.016797,16.797127,1.735047,1.758804,24.7925,28.280618,0.033616,0.557588,0.018744,82.459125,18.743771,1.099208,1.104611,5.65609e-13,7.417167e-09,,,,81.58824300000001,7467811000000000,1.9366,,1.260979,0.938273,-0.000671,5.902907,0.507235,,,,,,3,"p-type",0.021,249.64,249.64,1,1,25,1,"Generalized",500,1.769593,0.246419,2.2,0,1000,2.235278,1.66e-30,"Sinton","OFF","Center Point",3000000000000000,30,2000000000000000,4000000000000000,"OFF","Dark Rsh (Cell only)",0.4,"True","RTD (Internal)",2,10,-0.05,1,0.01,"A",0,"16-131484","True",0,0,"Full IV","w/Encapsulated Cell_NPT_1649Cal 20170302  soldered tabs, tempered glass","False",-2,-0.002704,"False","03/02/17 14:54:48","MultiFlash v1.27"
69,"Kayla","Encapsulated Cells","C207","03/02/17 14:57:04",8.828859,0.639532,8.108909000000001,0.482416,3.911866,69.28148,15.670029,425.893669,0.010466,0.035366,0.639532,0.032482,0.482416,0.01567,15.670029,106320.09553,2.612781,8.108909000000001,0.482416,69.28148,3.911866,15.670029,0.010466,0.032482,0.482416,0.01567,15.670029,2.612781,2.838649,24.827276,27.309562,0.033572,0.553523,0.018583,82.16058,18.583013,1.140349,1.12617,6.338587e-13,1.07546e-08,,,,70.358341,7474274000000000,1.93501,,1.261852,0.93874,-0.000612,9.551145,0.482416,,,,,,3,"p-type",0.021,249.64,249.64,1,1,25,1,"Generalized",500,2.77805,0.246419,2.2,0,1000,8.317321,1.66e-30,"Sinton","OFF","Center Point",3000000000000000,30,2000000000000000,4000000000000000,"OFF","Dark Rsh (Cell only)",0.4,"True","RTD (Internal)",2,10,-0.05,1,0.01,"A",0,"16-131484","True",0,0,"Full IV","w/Encapsulated Cell_NPT_1649Cal 20170302  soldered tabs, tempered glass, cell cracked","False",-2,-0.001647,"False","03/02/17 14:57:04","MultiFlash v1.27"
70,"Katy","Bare Cell","C209","01/20/17 12:33:51",8.824311,0.617735,8.279662,0.515855,4.271105,78.353298,17.495567,341.714226,0.002864,0.036147,0.617735,0.033916,0.515855,0.017496,17.495567,83420.985397,0.699272,8.279662,0.515855,78.353298,4.271105,17.495567,0.002864,0.033916,0.515855,0.017496,17.495567,0.699272,0.74766,24.79664,760.969525,0.034364,0.533498,0.018333,82.10534800000001,18.333365,1.1805,1.067627,1.579953e-12,9.66947e-09,,,,29.646886,4723313000000000,2.105275,,1.194988,0.897338,0.000465,2.453029,0.515855,,,,,,3,"p-type",0.02,244.125,244.125,1,1,25,1,"Generalized",540,0.718895,0.260571,2.2,0,1000,2.616169,1.66e-30,"Sinton","OFF","Center Point",3000000000000000,30,2000000000000000,4000000000000000,"OFF","Dark Rsh (Cell only)",0.4,"False","RTD (Internal)",2,10,-0.05,1,0.01,"A",0,"16-131484","True",0,0,"Full IV","w/defaultKatyCal.mfi, with Bare_NPT_1648 adjustment","False",,,"False","01/20/17 12:33:51","MultiFlash v1.27"
71,"Katy","Bare Cell","C216-repeat","01/20/17 16:11:01",8.795539,0.614422,8.29743,0.509677,4.229005,78.254426,17.323115,562.3056329999999,0.003033,0.036029,0.614422,0.033988,0.509677,0.017323,17.323115,137272.862734,0.74041,8.29743,0.509677,78.254426,4.229005,17.323115,0.003033,0.033988,0.509677,0.017323,17.323115,0.74041,0.710171,24.702248,713.409804,0.034257,0.531107,0.018194,82.18869599999999,18.194041,1.132296,1.063092,1.763019e-12,9.134435000000001e-09,,,,26.987754,4723313000000000,1.791082,,1.187577,0.900284,5.519346e-05,2.266236,0.509677,,,,,,3,"p-type",0.02,244.125,244.125,1,1,25,1,"Generalized",540,0.751098,0.260571,2.2,0,1000,1.533556,1.66e-30,"Sinton","OFF","Center Point",3000000000000000,30,2000000000000000,4000000000000000,"OFF","Dark Rsh (Cell only)",0.4,"False","RTD (Internal)",2,10,-0.05,1,0.01,"A",0,"16-131484","True",0,0,"Full IV","w/defaultKatyCal.mfi, with Bare_NPT_1648 adjustment","False",,,"False","01/20/17 16:11:01","MultiFlash v1.27"
72,"Katy","Bare Cell","C217","01/20/17 16:17:19",8.925905999999999,0.641788,8.418146999999999,0.54144,4.557925,79.565279,18.670455,534.731781,0.002476,0.036563,0.641788,0.034483,0.54144,0.01867,18.670455,130541.39606,0.604349,8.418146999999999,0.54144,79.565279,4.557925,18.670455,0.002476,0.034483,0.54144,0.01867,18.670455,0.604349,0.64147,24.733712,770.135049,0.034822,0.557484,0.019413,82.729553,19.412971,1.097373,1.077504,6.141705e-13,5.726404e-09,,,,76.552769,4723313000000000,1.824681,,1.195291,0.897587,0.000753,2.145795,0.54144,,,,,,3,"p-type",0.02,244.125,244.125,1,1,25,1,"Generalized",540,0.611098,0.260571,2.2,0,1000,2.044502,1.66e-30,"Sinton","OFF","Center Point",3000000000000000,30,2000000000000000,4000000000000000,"OFF","Dark Rsh (Cell only)",0.4,"False","RTD (Internal)",2,10,-0.05,1,0.01,"A",0,"16-131484","True",0,0,"Full IV","w/defaultKatyCal.mfi, with Bare_NPT_1648 adjustment","False",,,"False","01/20/17 16:17:19","MultiFlash v1.27"
