Repository: dintalframe/MLPROJECT

File: FCT450csv/MultiFlash_Database WW11 - 2017.csv (part 3 of 6)
_(W/cm2),Cell_EffLoad_(percent),RsLoad_(ohm-cm2),Rs_Modulation_(ohm-cm2),Measured_Temperature_(C),Total_Test_Time_(s),pJmp_(A/cm2),pVmp_(V/cell),pPmp_(W/cm2),pFF_(percent),pEfficiency_(percent),n_at_1_sun,n_at_ 1/10_suns,Jo1_(A/cm2),Jo2_(A/cm2),Jo_(fA/cm2),Est_Bulk_Lifetime_(us),BRR_(Hz),Lifetime_at_Vmp_(us),Doping_(cm-3),Measured_Resistivity_(Ohm-cm),Lifetime_Fit_R2,Max_Intensity_(suns),Intensity_@_flash_cutoff_(suns),V_at_Isc_(V),dV/dt,V_Pad_0_(V),V_Pad_1_(V),V_Pad_2_(V),V_Pad_3_(V),V_Pad_4_(V),Pm/Pe,Resistivity_(ohm-cm),Sample_Type,Thickness_(cm),Cell_Area_(cm2),Total_Area_(cm2),Number_of_Cells_per_String,Number_of_Strings,Temperature_(C),Intensity_(suns),Analysis_Type,Nominal_Load_Voltage_(mV/cell),Rs_Modulation_Target_(ohm-cm2),Reference_Constant_(V/sun),Voltage_Temperature_Coefficient_(mV/C),Temperature_Offset_(C),Power_per_Sun_(W/m2),Conductivity_Modulation_(ohm-cm2/V),Auger_Coefficient,Auger_Method,Band_Gap_Narrowing,Fit_Method,Carrier_Density_Center_Point_(cm-3),Percent_Fit,Lower_Bound_(cm-3),Upper_Bound_(cm-3),Rsh_Lifetime_Correction,Rsh_Measurement_Method,SunsVoc_Rsh_Voltage_(V),Do_Dark_Break_Measurement,Temperature_Measurement_Method,Number_of_dRsh_Points,dRsh_Output_Vlimit_(V),Current_Transfer,Voltage_Transfer,Temperature_Transfer,Final_Bin,Bin_Index,Tester_ID,Do_Doping_Measurement,Doping_Sample_Time_(us),Doping_Measurement_Length_(us),Measurement_Type,Comments,Calibration,dBreak_(V),dBreak_(A),Dark_Break_Interpolated,Measurement_Date-Time_String,Software Version
77,"Katy","WiseBiz3BB-ET20203BB200","C477","02/09/17 15:43:57",9.066682999999999,0.649676,8.561431000000001,0.546889,4.682156,79.487886,19.486249,120.204251,0.002699,0.037734,0.649676,0.035631,0.546889,0.019486,19.486249,28882.677395,0.648531,8.561431000000001,0.546889,79.487886,4.682156,19.486249,0.002699,0.035631,0.546889,0.019486,19.486249,0.648531,0.6672979999999999,24.828104,854636.288227,0.035904,0.566176,0.020328,82.920979,20.327863,1.085824,1.094086,4.469061e-13,6.124755e-09,,,,112.060575,4723313000000000,1.168777,,1.199543,0.893532,0.002907,2.28818,0.546889,,,,,1.10548,3,"p-type",0.022,240.28,240.28,1,1,25,1,"Generalized",540,0.649118,0.261208,2.2,0,1000,1.210453,1.66e-30,"Sinton","OFF","Center Point",3000000000000000,30,2000000000000000,4000000000000000,"OFF","Dark Rsh (Cell only)",0.4,"True","RTD (Internal)",2,10,-0.05,1,0.01,"A",0,"16-131484","True",0,0,"Full IV","default_KatyCal_3BB_2ndBatch.mfi, with Bare_NPT_1648 adjustment","False",-2,-0.013303,"True","02/09/17 15:43:57","MultiFlash v1.27"
78,"Katy","WiseBiz3BB-ET20203BB200","C478","02/09/17 15:45:03",9.053050000000001,0.649042,8.560495,0.5470390000000001,4.682921,79.698266,19.489435,274.082124,0.002512,0.037677,0.649042,0.035627,0.5470390000000001,0.019489,19.489435,65856.45269999999,0.603545,8.560495,0.5470390000000001,79.698266,4.682921,19.489435,0.002512,0.035627,0.5470390000000001,0.019489,19.489435,0.603545,0.59673,24.79664,854675.5314710001,0.03587,0.56512,0.020271,82.89358900000001,20.27082,1.09575,1.09032,4.624641e-13,6.164582e-09,,,,108.703122,4723313000000000,1.457269,,1.192365,0.894447,0.002863,2.041486,0.5470390000000001,,,,,1.10566,3,"p-type",0.022,240.28,240.28,1,1,25,1,"Generalized",540,0.605137,0.261208,2.2,0,1000,1.010507,1.66e-30,"Sinton","OFF","Center Point",3000000000000000,30,2000000000000000,4000000000000000,"OFF","Dark Rsh (Cell only)",0.4,"True","RTD (Internal)",2,10,-0.05,1,0.01,"A",0,"16-131484","True",0,0,"Full IV","default_KatyCal_3BB_2ndBatch.mfi, with Bare_NPT_1648 adjustment","False",-2,-0.006822,"False","02/09/17 15:45:03","MultiFlash v1.27"
79,"Katy","WiseBiz3BB-ET20203BB200","C479","02/09/17 15:46:07",9.078771,0.649855,8.585053,0.546832,4.694579,79.570747,19.537951,216.55762,0.002703,0.037784,0.649855,0.035729,0.546832,0.019538,19.537951,52034.464907,0.64945,8.585053,0.546832,79.570747,4.694579,19.537951,0.002703,0.035729,0.546832,0.019538,19.537951,0.64945,0.659033,24.828104,854715.2627439999,0.035992,0.566351,0.020384,83.017634,20.384306,1.072802,1.080268,4.487894e-13,5.380741e-09,,,,114.833182,4723313000000000,1.351146,,1.189871,0.894048,0.00293,2.261204,0.546832,,,,,1.108413,3,"p-type",0.022,240.28,240.28,1,1,25,1,"Generalized",540,0.654102,0.261208,2.2,0,1000,0.892297,1.66e-30,"Sinton","OFF","Center Point",3000000000000000,30,2000000000000000,4000000000000000,"OFF","Dark Rsh (Cell only)",0.4,"True","RTD (Internal)",2,10,-0.05,1,0.01,"A",0,"16-131484","True",0,0,"Full IV","default_KatyCal_3BB_2ndBatch.mfi, with Bare_NPT_1648 adjustment","False",-2,-0.008271000000000001,"False","02/09/17 15:46:07","MultiFlash v1.27"
80,"Katy","WiseBiz3BB-ET20203BB200","C480","02/09/17 15:47:33",9.076162999999999,0.650749,8.495296,0.550983,4.680761,79.250309,19.480442,260.182145,0.002868,0.037773,0.650749,0.035356,0.550983,0.01948,19.480442,62516.565821,0.689044,8.495296,0.550983,79.250309,4.680761,19.480442,0.002868,0.035356,0.550983,0.01948,19.480442,0.689044,0.696925,24.828104,854748.1736259999,0.035985,0.567043,0.020405,83.01091599999999,20.404834,1.078756,1.08178,4.361716e-13,5.199537e-09,,,,119.598687,4723313000000000,1.346677,,1.195948,0.8953719999999999,0.00322,2.39716,0.550983,,,,,1.10515,3,"p-type",0.022,240.28,240.28,1,1,25,1,"Generalized",540,0.699285,0.261208,2.2,0,1000,0.935178,1.66e-30,"Sinton","OFF","Center Point",3000000000000000,30,2000000000000000,4000000000000000,"OFF","Dark Rsh (Cell only)",0.4,"True","RTD (Internal)",2,10,-0.05,1,0.01,"A",0,"16-131484","True",0,0,"Full IV","default_KatyCal_3BB_2ndBatch.mfi, with Bare_NPT_1648 adjustment","False",-2,-0.006693,"False","02/09/17 15:47:33","MultiFlash v1.27"
81,"Katy","WiseBiz3BB-ET20203BB200","C481","02/09/17 15:52:15",9.082098,0.649902,8.579013,0.545537,4.680169,79.291698,19.477982,327.609099,0.002852,0.037798,0.649902,0.035704,0.545537,0.019478,19.477982,78717.914261,0.685301,8.579013,0.545537,79.291698,4.680169,19.477982,0.002852,0.035704,0.545537,0.019478,19.477982,0.685301,0.689866,24.828104,854790.180029,0.035993,0.565966,0.020371,82.925179,20.370545,1.093535,1.086339,4.497732e-13,5.902161e-09,,,,112.58176,4723313000000000,1.345055,,1.197053,0.894005,0.003306,2.398043,0.545537,,,,,1.105011,3,"p-type",0.022,240.28,240.28,1,1,25,1,"Generalized",540,0.6877180000000001,0.261208,2.2,0,1000,1.282986,1.66e-30,"Sinton","OFF","Center Point",3000000000000000,30,2000000000000000,4000000000000000,"OFF","Dark Rsh (Cell only)",0.4,"True","RTD (Internal)",2,10,-0.05,1,0.01,"A",0,"16-131484","True",0,0,"Full IV","default_KatyCal_3BB_2ndBatch.mfi, with Bare_NPT_1648 adjustment","False",-2,-0.004581,"False","02/09/17 15:52:15","MultiFlash v1.27"
82,"Katy","WiseBiz3BB-ET20203BB200","C482","02/09/17 15:53:25",9.054957999999999,0.65017,8.494539,0.550921,4.679817,79.490556,19.476515,202.721454,0.002578,0.037685,0.65017,0.035353,0.550921,0.019477,19.476515,48709.911037,0.619542,8.494539,0.550921,79.490556,4.679817,19.476515,0.002578,0.035353,0.550921,0.019477,19.476515,0.619542,0.642764,24.828104,854843.0880549999,0.035838,0.566218,0.020292,82.81872,20.291971,1.095344,1.105796,4.351167e-13,7.127409e-09,,,,112.654231,4723313000000000,1.369699,,1.198157,0.894092,0.00289,2.225803,0.550921,,,,,1.104928,3,"p-type",0.022,240.28,240.28,1,1,25,1,"Generalized",540,0.629373,0.261208,2.2,0,1000,0.981052,1.66e-30,"Sinton","OFF","Center Point",3000000000000000,30,2000000000000000,4000000000000000,"OFF","Dark Rsh (Cell only)",0.4,"True","RTD (Internal)",2,10,-0.05,1,0.01,"A",0,"16-131484","True",0,0,"Full IV","default_KatyCal_3BB_2ndBatch.mfi, with Bare_NPT_1648 adjustment","False",-2,-0.008613000000000001,"False","02/09/17 15:53:25","MultiFlash v1.27"
83,"Katy","WiseBiz3BB-ET20203BB200","C483","02/09/17 15:54:31",9.075393999999999,0.650211,8.574659,0.5464830000000001,4.685909,79.40984899999999,19.50187,257.396022,0.002797,0.03777,0.650211,0.035686,0.5464830000000001,0.019502,19.50187,61847.116129,0.67217,8.574659,0.5464830000000001,79.40984899999999,4.685909,19.50187,0.002797,0.035686,0.5464830000000001,0.019502,19.50187,0.67217,0.659018,24.859569,854879.649146,0.035969,0.5665,0.020376,82.969944,20.376176,1.077067,1.086142,4.408391e-13,5.844974e-09,,,,115.140781,4723313000000000,1.335771,,1.190107,0.893806,0.003077,2.179004,0.5464830000000001,,,,,1.106366,3,"p-type",0.022,240.28,240.28,1,1,25,1,"Generalized",540,0.671407,0.261208,2.2,0,1000,1.079522,1.66e-30,"Sinton","OFF","Center Point",3000000000000000,30,2000000000000000,4000000000000000,"OFF","Dark Rsh (Cell only)",0.4,"True","RTD (Internal)",2,10,-0.05,1,0.01,"A",0,"16-131484","True",0,0,"Full IV","default_KatyCal_3BB_2ndBatch.mfi, with Bare_NPT_1648 adjustment","False",-2,-0.006072,"False","02/09/17 15:54:31","MultiFlash v1.27"
84,"Katy","WiseBiz3BB-ET20203BB200","C484","02/09/17 15:55:51",9.057850999999999,0.65001,8.55383,0.547175,4.680445,79.49535,19.479128,300.581868,0.00259,0.037697,0.65001,0.035599,0.547175,0.019479,19.479128,72223.811363,0.622409,8.55383,0.547175,79.49535,4.680445,19.479128,0.00259,0.035599,0.547175,0.019479,19.479128,0.622409,0.650228,24.891033,854915.126175,0.035846,0.565849,0.020284,82.778227,20.283547,1.093906,1.107533,4.387098e-13,7.406895e-09,,,,109.569595,4723313000000000,1.468518,,1.194949,0.892907,0.002956,2.243402,0.547175,,,,,1.105076,3,"p-type",0.022,240.28,240.28,1,1,25,1,"Generalized",540,0.626061,0.261208,2.2,0,1000,1.163774,1.66e-30,"Sinton","OFF","Center Point",3000000000000000,30,2000000000000000,4000000000000000,"OFF","Dark Rsh (Cell only)",0.4,"True","RTD (Internal)",2,10,-0.05,1,0.01,"A",0,"16-131484","True",0,0,"Full IV","default_KatyCal_3BB_2ndBatch.mfi, with Bare_NPT_1648 adjustment","False",-2,-0.005361,"False","02/09/17 15:55:51","MultiFlash v1.27"
85,"Katy","WiseBiz3BB-ET20203BB200","C485","02/09/17 15:57:00",9.058203000000001,0.650555,8.568235,0.547525,4.691324,79.610345,19.524405,279.757888,0.002687,0.037699,0.650555,0.035659,0.547525,0.019524,19.524405,67220.22530799999,0.645675,8.568235,0.547525,79.610345,4.691324,19.524405,0.002687,0.035659,0.547525,0.019524,19.524405,0.645675,0.677042,24.859569,854950.333189,0.035906,0.567067,0.020361,83.02285000000001,20.361321,1.065406,1.083999,4.332216e-13,5.559053e-09,,,,118.018961,4723313000000000,1.318054,,1.192588,0.893527,0.002958,2.322307,0.547525,,,,,1.107644,3,"p-type",0.022,240.28,240.28,1,1,25,1,"Generalized",540,0.64863,0.261208,2.2,0,1000,0.90826,1.66e-30,"Sinton","OFF","Center Point",3000000000000000,30,2000000000000000,4000000000000000,"OFF","Dark Rsh (Cell only)",0.4,"True","RTD (Internal)",2,10,-0.05,1,0.01,"A",0,"16-131484","True",0,0,"Full IV","default_KatyCal_3BB_2ndBatch.mfi, with Bare_NPT_1648 adjustment","False",-2,-0.006656,"False","02/09/17 15:57:00","MultiFlash v1.27"
86,"Katy","WiseBiz3BB-ET20203BB200","C486","02/09/17 15:58:12",9.052727000000001,0.650263,8.556756,0.547539,4.68516,79.58948100000001,19.498752,205.132977,0.002578,0.037676,0.650263,0.035612,0.547539,0.019499,19.498752,49289.351618,0.619324,8.556756,0.547539,79.58948100000001,4.68516,19.498752,0.002578,0.035612,0.547539,0.019499,19.498752,0.619324,0.611163,24.859569,854983.098063,0.035851,0.566223,0.0203,82.85801499999999,20.299515,1.088679,1.097932,4.381331e-13,6.65065e-09,,,,112.436174,4723313000000000,1.457767,,1.195031,0.893911,0.002885,2.093833,0.547539,,,,,1.106189,3,"p-type",0.022,240.28,240.28,1,1,25,1,"Generalized",540,0.619537,0.261208,2.2,0,1000,1.141885,1.66e-30,"Sinton","OFF","Center Point",3000000000000000,30,2000000000000000,4000000000000000,"OFF","Dark Rsh (Cell only)",0.4,"True","RTD (Internal)",2,10,-0.05,1,0.01,"A",0,"16-131484","True",0,0,"Full IV","default_KatyCal_3BB_2ndBatch.mfi, with Bare_NPT_1648 adjustment","False",-2,-0.008921,"False","02/09/17 15:58:12","MultiFlash v1.27"
87,"Katy","WiseBiz3BB-ET20203BB200","C487","02/09/17 15:59:22",9.07943,0.649577,8.573651999999999,0.545988,4.681114,79.37071299999999,19.481912,241.704452,0.002742,0.037787,0.649577,0.035682,0.545988,0.019482,19.481912,58076.745833,0.65881,8.573651999999999,0.545988,79.37071299999999,4.681114,19.481912,0.002742,0.035682,0.545988,0.019482,19.481912,0.65881,0.655143,24.859569,855013.424798,0.03594,0.565859,0.020337,82.85518399999999,20.337191,1.066566,1.10146,4.457963e-13,6.910907e-09,,,,109.847155,4723313000000000,1.345488,,1.195323,0.892252,0.003009,2.273686,0.545988,,,,,1.105234,3,"p-type",0.022,240.28,240.28,1,1,25,1,"Generalized",540,0.666747,0.261208,2.2,0,1000,0.865686,1.66e-30,"Sinton","OFF","Center Point",3000000000000000,30,2000000000000000,4000000000000000,"OFF","Dark Rsh (Cell only)",0.4,"True","RTD (Internal)",2,10,-0.05,1,0.01,"A",0,"16-131484","True",0,0,"Full IV","default_KatyCal_3BB_2ndBatch.mfi, with Bare_NPT_1648 adjustment","False",-2,-0.007307,"False","02/09/17 15:59:22","MultiFlash v1.27"
88,"Katy","WiseBiz3BB-ET20203BB200","C488","02/09/17 16:00:27",9.063729,0.64962,8.561064999999999,0.546705,4.68038,79.49038,19.478858,251.626795,0.002653,0.037722,0.64962,0.03563,0.546705,0.019479,19.478858,60460.886249,0.637441,8.561064999999999,0.546705,79.49038,4.68038,19.478858,0.002653,0.03563,0.546705,0.019479,19.478858,0.637441,0.641234,24.828104,855046.5526920001,0.035898,0.565647,0.020306,82.86414499999999,20.305588,1.089079,1.095649,4.496347e-13,6.630385e-09,,,,110.205906,4723313000000000,1.476538,,1.198635,0.893594,0.002804,2.214123,0.546705,,,,,1.10506,3,"p-type",0.022,240.28,240.28,1,1,25,1,"Generalized",540,0.638262,0.261208,2.2,0,1000,1.245431,1.66e-30,"Sinton","OFF","Center Point",3000000000000000,30,2000000000000000,4000000000000000,"OFF","Dark Rsh (Cell only)",0.4,"True","RTD (Internal)",2,10,-0.05,1,0.01,"A",0,"16-131484","True",0,0,"Full IV","default_KatyCal_3BB_2ndBatch.mfi, with Bare_NPT_1648 adjustment","False",-2,-0.00733,"False","02/09/17 16:00:27","MultiFlash v1.27"
89,"Katy","WiseBiz3BB-ET20203BB200","C489","02/09/17 16:01:36",9.080240999999999,0.650848,8.48968,0.55113,4.67892,79.17144,19.472782,150.983759,0.002808,0.03779,0.650848,0.035332,0.55113,0.019473,19.472782,36278.37752,0.674767,8.48968,0.55113,79.17144,4.67892,19.472782,0.002808,0.035332,0.55113,0.019473,19.472782,0.674767,0.702623,24.922499,855074.29528,0.035926,0.567072,0.020373,82.83096500000001,20.372869,1.077061,1.109642,4.229352e-13,7.051925e-09,,,,116.081756,4723313000000000,1.2998,,1.188379,0.8953989999999999,0.003194,2.317223,0.55113,,,,,1.104716,3,"p-type",0.022,240.28,240.28,1,1,25,1,"Generalized",540,0.686425,0.261208,2.2,0,1000,1.027925,1.66e-30,"Sinton","OFF","Center Point",3000000000000000,30,2000000000000000,4000000000000000,"OFF","Dark Rsh (Cell only)",0.4,"True","RTD (Internal)",2,10,-0.05,1,0.01,"A",0,"16-131484","True",0,0,"Full IV","default_KatyCal_3BB_2ndBatch.mfi, with Bare_NPT_1648 adjustment","False",-2,-0.012573,"True","02/09/17 16:01:36","MultiFlash v1.27"
90,"Katy","WiseBiz3BB-ET20203BB200","C490","02/09/17 16:02:46",9.083747000000001,0.65124,8.505295,0.551025,4.686631,79.223609,19.504875,184.025539,0.002898,0.037805,0.65124,0.035397,0.551025,0.019505,19.504875,44217.656401,0.696384,8.505295,0.551025,79.223609,4.686631,19.504875,0.002898,0.035397,0.551025,0.019505,19.504875,0.696384,0.694257,24.859569,855110.245336,0.036004,0.567614,0.020436,83.00702699999999,20.436354,1.069692,1.085558,4.234892e-13,5.606106e-09,,,,121.611535,4723313000000000,1.350583,,1.18944,0.893748,0.00295,2.383365,0.551025,,,,,1.106536,3,"p-type",0.022,240.28,240.28,1,1,25,1,"Generalized",540,0.704861,0.261208,2.2,0,1000,1.232728,1.66e-30,"Sinton","OFF","Center Point",3000000000000000,30,2000000000000000,4000000000000000,"OFF","Dark Rsh (Cell only)",0.4,"True","RTD (Internal)",2,10,-0.05,1,0.01,"A",0,"16-131484","True",0,0,"Full IV","default_KatyCal_3BB_2ndBatch.mfi, with Bare_NPT_1648 adjustment","False",-2,-0.00997,"False","02/09/17 16:02:46","MultiFlash v1.27"
91,"Katy","WiseBiz3BB-ET20203BB200","C491","02/09/17 16:05:48",9.072850000000001,0.649164,8.560847000000001,0.545845,4.672899,79.339215,19.447722,191.594284,0.002638,0.037759,0.649164,0.035629,0.545845,0.019448,19.447722,46036.274523,0.633899,8.560847000000001,0.545845,79.339215,4.672899,19.447722,0.002638,0.035629,0.545845,0.019448,19.447722,0.633899,0.610572,24.733712,855164.745453,0.035882,0.564841,0.020268,82.683926,20.267581,1.092277,1.118484,4.505393e-13,8.279686e-09,,,,104.21508,4723313000000000,1.471505,,1.19128,0.893739,0.002857,2.109036,0.545845,,,,,1.103294,3,"p-type",0.022,240.28,240.28,1,1,25,1,"Generalized",540,0.641382,0.261208,2.2,0,1000,0.975183,1.66e-30,"Sinton","OFF","Center Point",3000000000000000,30,2000000000000000,4000000000000000,"OFF","Dark Rsh (Cell only)",0.4,"True","RTD (Internal)",2,10,-0.05,1,0.01,"A",0,"16-131484","True",0,0,"Full IV","default_KatyCal_3BB_2ndBatch.mfi, with Bare_NPT_1648 adjustment","False",-2,-0.008467000000000001,"False","02/09/17 16:05:48","MultiFlash v1.27"
92,"Katy","WiseBiz3BB-ET20203BB200","C492","02/09/17 16:08:22",9.085440999999999,0.650146,8.567856000000001,0.546681,4.683883,79.29554899999999,19.493435,215.531857,0.002665,0.037812,0.650146,0.035658,0.546681,0.019493,19.493435,51787.994689,0.640342,8.567856000000001,0.546681,79.29554899999999,4.683883,19.493435,0.002665,0.035658,0.546681,0.019493,19.493435,0.640342,0.6686839999999999,24.79664,855197.065301,0.035925,0.565751,0.020325,82.67775399999999,20.324891,1.086277,1.122367,4.326151e-13,8.369612e-09,,,,107.499113,4723313000000000,1.497729,,1.195128,0.892834,0.003018,2.323209,0.546681,,,,,1.105887,3,"p-type",0.022,240.28,240.28,1,1,25,1,"Generalized",540,0.649069,0.261208,2.2,0,1000,1.047528,1.66e-30,"Sinton","OFF","Center Point",3000000000000000,30,2000000000000000,4000000000000000,"OFF","Dark Rsh (Cell only)",0.4,"True","RTD (Internal)",2,10,-0.05,1,0.01,"A",0,"16-131484","True",0,0,"Full IV","default_KatyCal_3BB_2ndBatch.mfi, with Bare_NPT_1648 adjustment","False",-2,-0.008751999999999999,"False","02/09/17 16:08:22","MultiFlash v1.27"
93,"Katy","WiseBiz3BB-ET20203BB200","C493","02/09/17 16:09:30",9.091301,0.650239,8.590379,0.5456839999999999,4.687635,79.29659700000001,19.509053,318.40411,0.00289,0.037836,0.650239,0.035752,0.5456839999999999,0.019509,19.509053,76506.13963400001,0.694418,8.590379,0.5456839999999999,79.29659700000001,4.687635,19.509053,0.00289,0.035752,0.5456839999999999,0.019509,19.509053,0.694418,0.699303,24.765176,855229.781173,0.036036,0.566544,0.020416,82.982035,20.415768,1.074211,1.085018,4.422589e-13,5.674956e-09,,,,115.292774,4723313000000000,1.351333,,1.195054,0.894203,0.002964,2.424792,0.5456839999999999,,,,,1.106773,3,"p-type",0.022,240.28,240.28,1,1,25,1,"Generalized",540,0.691372,0.261208,2.2,0,1000,1.049114,1.66e-30,"Sinton","OFF","Center Point",3000000000000000,30,2000000000000000,4000000000000000,"OFF","Dark Rsh (Cell only)",0.4,"True","RTD (Internal)",2,10,-0.05,1,0.01,"A",0,"16-131484","True",0,0,"Full IV","default_KatyCal_3BB_2ndBatch.mfi, with Bare_NPT_1648 adjustment","False",-2,-0.005239,"False","02/09/17 16:09:30","MultiFlash v1.27"
94,"Katy","WiseBiz3BB-ET20203BB200","C494","02/09/17 16:10:38",9.070793,0.649411,8.567655999999999,0.546413,4.68148,79.47271000000001,19.483434,146.091819,0.002658,0.037751,0.649411,0.035657,0.546413,0.019483,19.483434,35102.942307,0.63855,8.567655999999999,0.546413,79.47271000000001,4.68148,19.483434,0.002658,0.035657,0.546413,0.019483,19.483434,0.63855,0.626309,24.765176,855268.789404,0.035922,0.5654709999999999,0.020313,82.855056,20.312646,1.0847,1.098383,4.523687e-13,6.642467e-09,,,,109.126286,4723313000000000,1.485418,,1.192723,0.893177,0.002916,2.142333,0.546413,,,,,1.10532,3,"p-type",0.022,240.28,240.28,1,1,25,1,"Generalized",540,0.6430979999999999,0.261208,2.2,0,1000,1.049288,1.66e-30,"Sinton","OFF","Center Point",3000000000000000,30,2000000000000000,4000000000000000,"OFF","Dark Rsh (Cell only)",0.4,"True","RTD (Internal)",2,10,-0.05,1,0.01,"A",0,"16-131484","True",0,0,"Full IV","default_KatyCal_3BB_2ndBatch.mfi, with Bare_NPT_1648 adjustment","False",-2,-0.013162,"True","02/09/17 16:10:38","MultiFlash v1.27"
95,"Katy","WiseBiz3BB-ET20203BB200","C495","02/09/17 16:12:54",9.098174,0.651378,8.592734999999999,0.546906,4.699418,79.296941,19.558089,185.019626,0.002803,0.037865,0.651378,0.035761,0.546906,0.019558,19.558089,44456.515712,0.67343,8.592734999999999,0.546906,79.296941,4.699418,19.558089,0.002803,0.035761,0.546906,0.019558,19.558089,0.67343,0.6813129999999999,24.733712,855301.858295,0.036024,0.56731,0.020437,82.859566,20.436788,1.091062,1.100398,4.202134e-13,6.706832e-09,,,,116.384687,4723313000000000,1.249999,,1.197659,0.893749,0.002981,2.347209,0.546906,,,,,1.109555,3,"p-type",0.022,240.28,240.28,1,1,25,1,"Generalized",540,0.676917,0.261208,2.2,0,1000,1.078883,1.66e-30,"Sinton","OFF","Center Point",3000000000000000,30,2000000000000000,4000000000000000,"OFF","Dark Rsh (Cell only)",0.4,"True","RTD (Internal)",2,10,-0.05,1,0.01,"A",0,"16-131484","True",0,0,"Full IV","default_KatyCal_3BB_2ndBatch.mfi, with Bare_NPT_1648 adjustment","False",-2,-0.009527000000000001,"False","02/09/17 16:12:54","MultiFlash v1.27"
96,"Katy","WiseBiz3BB-ET20203BB200","C496","02/09/17 16:14:06",9.078692,0.650792,8.496202,0.550911,4.680649,79.221058,19.479976,235.622423,0.002753,0.037784,0.650792,0.03536,0.550911,0.01948,19.479976,56615.355717,0.6613869999999999,8.496202,0.550911,79.221058,4.680649,19.479976,0.002753,0.03536,0.550911,0.01948,19.479976,0.6613869999999999,0.668914,24.79664,855371.7802940001,0.035948,0.566461,0.020363,82.813559,20.36335,1.112052,1.103078,4.309158e-13,6.900016e-09,,,,114.671025,4723313000000000,1.462068,,1.194365,0.895394,0.003018,2.318909,0.550911,,,,,1.105124,3,"p-type",0.022,240.28,240.28,1,1,25,1,"Generalized",540,0.66561,0.261208,2.2,0,1000,1.131015,1.66e-30,"Sinton","OFF","Center Point",3000000000000000,30,2000000000000000,4000000000000000,"OFF","Dark Rsh (Cell only)",0.4,"True","RTD (Internal)",2,10,-0.05,1,0.01,"A",0,"16-131484","True",0,0,"Full IV","default_KatyCal_3BB_2ndBatch.mfi, with Bare_NPT_1648 adjustment","False",-2,-0.008666,"False","02/09/17 16:14:06","MultiFlash v1.27"
97,"Katy","WiseBiz3BB-ET20203BB200","C497","02/09/17 16:15:10",9.081644000000001,0.651219,8.505925,0.551144,4.687987,79.267416,19.510515,249.16867,0.002725,0.037796,0.651219,0.0354,0.551144,0.019511,19.510515,59870.24802,0.65467,8.505925,0.551144,79.267416,4.687987,19.510515,0.002725,0.0354,0.551144,0.019511,19.510515,0.65467,0.6761819999999999,24.859569,855408.287383,0.035962,0.5667720000000001,0.020382,82.80972300000001,20.382402,1.08895,1.10414,4.2664e-13,6.657536e-09,,,,116.136363,4723313000000000,1.513233,,1.185287,0.89384,0.003495,2.305902,0.551144,,,,,1.106856,3,"p-type",0.022,240.28,240.28,1,1,25,1,"Generalized",540,0.6568580000000001,0.261208,2.2,0,1000,0.939761,1.66e-30,"Sinton","OFF","Center Point",3000000000000000,30,2000000000000000,4000000000000000,"OFF","Dark Rsh (Cell only)",0.4,"True","RTD (Internal)",2,10,-0.05,1,0.01,"A",0,"16-131484","True",0,0,"Full IV","default_KatyCal_3BB_2ndBatch.mfi, with Bare_NPT_1648 adjustment","False",-2,-0.008142999999999999,"False","02/09/17 16:15:10","MultiFlash v1.27"
98,"Katy","WiseBiz3BB-ET20203BB200","C498","02/09/17 16:16:21",9.074832000000001,0.6522019999999999,8.535219,0.551033,4.703192,79.464249,19.573795,36.803434,0.002641,0.037768,0.6522019999999999,0.035522,0.551033,0.019574,19.573795,8843.129142,0.634571,8.535219,0.551033,79.464249,4.703192,19.573795,0.002641,0.035522,0.551033,0.019574,19.573795,0.634571,0.640155,24.79664,855442.694351,0.035893,0.568401,0.020402,82.825721,20.4018,1.066848,1.11328,4.045728e-13,6.088862e-09,,,,120.422937,4723313000000000,1.249524,,1.192497,0.893651,0.002866,2.208096,0.551033,,,,,1.110446,3,"p-type",0.022,240.28,240.28,1,1,25,1,"Generalized",540,0.636691,0.261208,2.2,0,1000,0.815116,1.66e-30,"Sinton","OFF","Center Point",3000000000000000,30,2000000000000000,4000000000000000,"OFF","Dark Rsh (Cell only)",0.4,"True","RTD (Internal)",2,10,-0.05,1,0.01,"A",0,"16-131484","True",0,0,"Full IV","default_KatyCal_3BB_2ndBatch.mfi, with Bare_NPT_1648 adjustment","False",-2,-0.046625,"True","02/09/17 16:16:21","MultiFlash v1.27"
99,"Katy","WiseBiz3BB-ET20203BB200","C499","02/09/17 16:17:39",9.078082,0.6510010000000001,8.562485000000001,0.546988,4.683577,79.25054299999999,19.492164,341.623118,0.002757,0.037781,0.6510010000000001,0.035635,0.546988,0.019492,19.492164,82085.202879,0.662466,8.562485000000001,0.546988,79.25054299999999,4.683577,19.492164,0.002757,0.035635,0.546988,0.019492,19.492164,0.662466,0.648183,24.79664,855486.650865,0.035901,0.566846,0.020351,82.74046800000001,20.350533,1.063003,1.118373,4.170576e-13,8.059806e-09,,,,112.496631,4723313000000000,1.250518,,1.185388,0.8939589999999999,0.002914,2.212822,0.546988,,,,,1.105815,3,"p-type",0.022,240.28,240.28,1,1,25,1,"Generalized",540,0.668126,0.261208,2.2,0,1000,1.021912,1.66e-30,"Sinton","OFF","Center Point",3000000000000000,30,2000000000000000,4000000000000000,"OFF","Dark Rsh (Cell only)",0.4,"True","RTD (Internal)",2,10,-0.05,1,0.01,"A",0,"16-131484","True",0,0,"Full IV","default_KatyCal_3BB_2ndBatch.mfi, with Bare_NPT_1648 adjustment","False",-2,-0.004704,"False","02/09/17 16:17:39","MultiFlash v1.27"
100,"Katy","WiseBiz3BB-ET20203BB200","C500","02/09/17 16:18:46",9.070778000000001,0.649691,8.479091,0.550826,4.670502,79.25229400000001,19.437747,157.163092,0.002678,0.037751,0.649691,0.035288,0.550826,0.019438,19.437747,37763.147796,0.643404,8.479091,0.550826,79.25229400000001,4.670502,19.437747,0.002678,0.035288,0.550826,0.019438,19.437747,0.643404,0.6554140000000001,24.79664,855518.172668,0.0359,0.5654169999999999,0.020299,82.762579,20.298694,1.09513,1.106355,4.471169e-13,7.359361e-09,,,,109.640203,4723313000000000,1.504687,,1.186947,0.894128,0.002959,2.24424,0.550826,,,,,1.102728,3,"p-type",0.022,240.28,240.28,1,1,25,1,"Generalized",540,0.6507039999999999,0.261208,2.2,0,1000,1.141212,1.66e-30,"Sinton","OFF","Center Point",3000000000000000,30,2000000000000000,4000000000000000,"OFF","Dark Rsh (Cell only)",0.4,"True","RTD (Internal)",2,10,-0.05,1,0.01,"A",0,"16-131484","True",0,0,"Full IV","default_KatyCal_3BB_2ndBatch.mfi, with Bare_NPT_1648 adjustment","False",-2,-0.011888,"True","02/09/17 16:18:46","MultiFlash v1.27"
101,"Katy","WiseBiz3BB-ET20203BB200","C501","02/10/17 12:21:55",8.933049,0.64442,8.445007,0.536921,4.534299,78.766479,18.870898,317.139901,0.002797,0.037178,0.64442,0.035147,0.536921,0.018871,18.870898,76202.37533,0.672115,8.445007,0.536921,78.766479,4.534299,18.870898,0.002797,0.035147,0.536921,0.018871,18.870898,0.672115,0.689978,25.048362,855981.317158,0.035375,0.557323,0.019715,82.291135,19.715336,1.196001,1.092363,5.92967e-13,7.709285e-09,,,,80.673733,4723313000000000,1.264268,,1.194347,0.890088,0.000579,2.268349,0.536921,,,,,1.07057,3,"p-type",0.022,240.28,240.28,1,1,25,1,"Generalized",540,0.672088,0.261314,2.2,0,1000,1.14252,1.66e-30,"Sinton","OFF","Center Point",3000000000000000,30,2000000000000000,4000000000000000,"OFF","Dark Rsh (Cell only)",0.4,"True","RTD (Internal)",2,10,-0.05,1,0.01,"A",0,"16-131484","True",0,0,"Full IV","default_KatyCal_3BB_2ndBatch.mfi, with Bare_NPT_1648 adjustment","False",-2,-0.003682,"False","02/10/17 12:21:55","MultiFlash v1.27"
102,"Katy","WiseBiz3BB-ET20203BB200","C502","02/10/17 12:29:02",8.998291,0.6478699999999999,8.5068,0.545805,4.643057,79.64455599999999,19.323526,387.657811,0.002586,0.037449,0.6478699999999999,0.035404,0.545805,0.019324,19.323526,93146.41875899999,0.621271,8.5068,0.545805,79.64455599999999,4.643057,19.323526,0.002586,0.035404,0.545805,0.019324,19.323526,0.621271,0.631356,24.953964,856107.0533490001,0.035656,0.564255,0.020119,82.92372400000001,20.119124,1.113832,1.083158,4.810094e-13,5.912492e-09,,,,105.937934,4723313000000000,1.227478,,1.195467,0.887613,0.000581,2.174254,0.545805,,,,,1.096248,3,"p-type",0.022,240.28,240.28,1,1,25,1,"Generalized",540,0.626058,0.261314,2.2,0,1000,1.248068,1.66e-30,"Sinton","OFF","Center Point",3000000000000000,30,2000000000000000,4000000000000000,"OFF","Dark Rsh (Cell only)",0.4,"True","RTD (Internal)",2,10,-0.05,1,0.01,"A",0,"16-131484","True",0,0,"Full IV","default_KatyCal_3BB_2ndBatch.mfi, with Bare_NPT_1648 adjustment","False",-2,-0.003539,"False","02/10/17 12:29:02","MultiFlash v1.27"
103,"Katy","WiseBiz3BB-ET20203BB200"," C503","02/10/17 14:55:06",8.98537,0.650291,8.443070000000001,0.550018,4.643842,79.475595,19.326795,118.957548,0.002574,0.037395,0.650291,0.035138,0.550018,0.019327,19.326795,28583.119708,0.618456,8.443070000000001,0.550018,79.475595,4.643842,19.326795,0.002574,0.035138,0.550018,0.019327,19.326795,0.618456,0.618408,24.828104,856157.458233,0.035523,0.566369,0.020119,82.73399499999999,20.119169,1.078329,1.120344,4.241455e-13,7.725263999999999e-09,,,,111.723791,4723313000000000,1.232605,,1.185897,0.889315,0.000718,2.103048,0.550018,,,,,1.096434,3,"p-type",0.022,240.28,240.28,1,1,25,1,"Generalized",540,0.623632,0.261314,2.2,0,1000,1.068318,1.66e-30,"Sinton","OFF","Center Point",3000000000000000,30,2000000000000000,4000000000000000,"OFF","Dark Rsh (Cell only)",0.4,"True","RTD (Internal)",2,10,-0.05,1,0.01,"A",0,"16-131484","True",0,0,"Full IV","default_KatyCal_3BB_2ndBatch.mfi, with Bare_NPT_1648 adjustment","False",-2,-0.015128,"True","02/10/17 14:55:06","MultiFlash v1.27"
104,"Katy","WiseBiz3BB-ET20203BB200"," C504","02/10/17 14:57:14",8.988644000000001,0.650095,8.497055,0.547929,4.65578,79.674919,19.376478,125.701505,0.00261,0.037409,0.650095,0.035363,0.547929,0.019376,19.376478,30203.557603,0.627109,8.497055,0.547929,79.674919,4.65578,19.376478,0.00261,0.035363,0.547929,0.019376,19.376478,0.627109,0.651555,24.891033,856195.7814250001,0.035609,0.566625,0.020177,82.96619699999999,20.176897,1.076974,1.086855,4.388951e-13,5.4997e-09,,,,115.619855,4723313000000000,1.20983,,1.184867,0.888566,0.000733,2.214219,0.547929,,,,,1.099252,3,"p-type",0.022,240.28,240.28,1,1,25,1,"Generalized",540,0.63028,0.261314,2.2,0,1000,1.251756,1.66e-30,"Sinton","OFF","Center Point",3000000000000000,30,2000000000000000,4000000000000000,"OFF","Dark Rsh (Cell only)",0.4,"True","RTD (Internal)",2,10,-0.05,1,0.01,"A",0,"16-131484","True",0,0,"Full IV","default_KatyCal_3BB_2ndBatch.mfi, with Bare_NPT_1648 adjustment","False",-2,-0.01294,"True","02/10/17 14:57:14","MultiFlash v1.27"
105,"Katy","WiseBiz3BB-ET20203BB200","C505","02/10/17 14:59:44",9.003728000000001,0.647276,8.491351,0.544574,4.624173,79.34542500000001,19.244934,421.27885,0.00263,0.037472,0.647276,0.035339,0.544574,0.019245,19.244934,101224.882033,0.632016,8.491351,0.544574,79.34542500000001,4.624173,19.244934,0.00263,0.035339,0.544574,0.019245,19.244934,0.632016,0.665851,24.859569,856232.202508,0.035621,0.562964,0.020053,82.6789,20.053456,1.134898,1.104358,4.884433e-13,7.908735e-09,,,,98.187376,4723313000000000,1.438239,,1.185499,0.887984,0.000693,2.272958,0.544574,,,,,1.09179,3,"p-type",0.022,240.28,240.28,1,1,25,1,"Generalized",540,0.631845,0.261314,2.2,0,1000,1.340565,1.66e-30,"Sinton","OFF","Center Point",3000000000000000,30,2000000000000000,4000000000000000,"OFF","Dark Rsh (Cell only)",0.4,"True","RTD (Internal)",2,10,-0.05,1,0.01,"A",0,"16-131484","True",0,0,"Full IV","default_KatyCal_3BB_2ndBatch.mfi, with Bare_NPT_1648 adjustment","False",-2,-0.003347,"False","02/10/17 14:59:44","MultiFlash v1.27"
106,"Katy","WiseBiz3BB-ET20203BB200","C506","02/10/17 15:01:17",8.999919999999999,0.649834,8.510325999999999,0.547813,4.662068,79.71453099999999,19.402647,376.768307,0.002596,0.037456,0.649834,0.035418,0.547813,0.019403,19.402647,90529.888823,0.623789,8.510325999999999,0.547813,79.71453099999999,4.662068,19.402647,0.002596,0.035418,0.547813,0.019403,19.402647,0.623789,0.637385,24.922499,856272.855833,0.035679,0.566211,0.020202,82.99915,20.202128,1.101411,1.079857,4.457048e-13,5.470137e-09,,,,115.182347,4723313000000000,1.240082,,1.186982,0.889855,0.000837,2.17881,0.547813,,,,,1.100737,3,"p-type",0.022,240.28,240.28,1,1,25,1,"Generalized",540,0.624099,0.261314,2.2,0,1000,1.335566,1.66e-30,"Sinton","OFF","Center Point",3000000000000000,30,2000000000000000,4000000000000000,"OFF","Dark Rsh (Cell only)",0.4,"True","RTD (Internal)",2,10,-0.05,1,0.01,"A",0,"16-131484","True",0,0,"Full IV","default_KatyCal_3BB_2ndBatch.mfi, with Bare_NPT_1648 adjustment","False",-2,-0.003171,"False","02/10/17 15:01:17","MultiFlash v1.27"
107,"Katy","WiseBiz3BB-ET20203BB200","C507","02/10/17 15:02:36",9.006919999999999,0.650119,8.4848,0.549955,4.666255,79.689134,19.420074,65.338189,0.002538,0.037485,0.650119,0.035312,0.549955,0.01942,19.420074,15699.460131,0.6098710000000001,8.4848,0.549955,79.689134,4.666255,19.420074,0.002538,0.035312,0.549955,0.01942,19.420074,0.6098710000000001,0.599087,24.79664,856329.931098,0.035665,0.566562,0.020206,82.915942,20.20644,1.091247,1.094656,4.392139e-13,5.528584e-09,,,,114.822199,4723313000000000,1.288837,,1.187461,0.889598,0.000455,2.055659,0.549955,,,,,1.101726,3,"p-type",0.022,240.28,240.28,1,1,25,1,"Generalized",540,0.615783,0.261314,2.2,0,1000,1.084619,1.66e-30,"Sinton","OFF","Center Point",3000000000000000,30,2000000000000000,4000000000000000,"OFF","Dark Rsh (Cell only)",0.4,"True","RTD (Internal)",2,10,-0.05,1,0.01,"A",0,"16-131484","True",0,0,"Full IV","default_KatyCal_3BB_2ndBatch.mfi, with Bare_NPT_1648 adjustment","False",-2,-0.026298,"True","02/10/17 15:02:36","MultiFlash v1.27"
108,"Katy","WiseBiz3BB-ET20203BB200","C508","02/10/17 15:04:06",8.996530999999999,0.650328,8.503591,0.547311,4.654106,79.547923,19.369512,390.14171,0.002654,0.037442,0.650328,0.03539,0.547311,0.01937,19.369512,93743.25002799999,0.637788,8.503591,0.547311,79.547923,4.654106,19.369512,0.002654,0.03539,0.547311,0.01937,19.369512,0.637788,0.664034,24.859569,856361.466901,0.035619,0.566623,0.020183,82.88775099999999,20.182743,1.065796,1.099019,4.278791e-13,6.946267e-09,,,,114.405803,4723313000000000,0.987352,,1.193541,0.888289,0.000737,2.270864,0.547311,,,,,1.098857,3,"p-type",0.022,240.28,240.28,1,1,25,1,"Generalized",540,0.64162,0.261314,2.2,0,1000,0.910683,1.66e-30,"Sinton","OFF","Center Point",3000000000000000,30,2000000000000000,4000000000000000,"OFF","Dark Rsh (Cell only)",0.4,"True","RTD (Internal)",2,10,-0.05,1,0.01,"A",0,"16-131484","True",0,0,"Full IV","default_KatyCal_3BB_2ndBatch.mfi, with Bare_NPT_1648 adjustment","False",-2,-0.004339,"False","02/10/17 15:04:06","MultiFlash v1.27"
109,"Katy","WiseBiz3BB-ET20203BB200","C509","02/10/17 15:05:35",9.004339,0.647807,8.505155999999999,0.545068,4.63589,79.475891,19.293697,308.708107,0.002673,0.037474,0.647807,0.035397,0.545068,0.019294,19.293697,74176.383949,0.64233,8.505155999999999,0.545068,79.475891,4.63589,19.293697,0.002673,0.035397,0.545068,0.019294,19.293697,0.64233,0.643842,24.79664,856395.836867,0.035665,0.564008,0.020116,82.861553,20.115606,1.103401,1.086789,4.82763e-13,6.233652e-09,,,,104.226163,4723313000000000,1.112374,,1.190861,0.889181,0.000461,2.201063,0.545068,,,,,1.094556,3,"p-type",0.022,240.28,240.28,1,1,25,1,"Generalized",540,0.641797,0.261314,2.2,0,1000,1.188693,1.66e-30,"Sinton","OFF","Center Point",3000000000000000,30,2000000000000000,4000000000000000,"OFF","Dark Rsh (Cell only)",0.4,"True","RTD (Internal)",2,10,-0.05,1,0.01,"A",0,"16-131484","True",0,0,"Full IV","default_KatyCal_3BB_2ndBatch.mfi, with Bare_NPT_1648 adjustment","False",-2,-0.006189,"False","02/10/17 15:05:35","MultiFlash v1.27"
110,"Katy","WiseBiz3BB-ET20203BB200","C510","02/10/17 15:07:23",8.977567000000001,0.645861,8.488643,0.545404,4.629736,79.847009,19.268089,302.093387,0.002446,0.037363,0.645861,0.035328,0.545404,0.019268,19.268089,72586.998941,0.587664,8.488643,0.545404,79.847009,4.629736,19.268089,0.002446,0.035328,0.545404,0.019268,19.268089,0.587664,0.584697,24.922499,856425.1595440001,0.035563,0.562848,0.020017,82.949639,20.016793,1.078985,1.081131,5.138988e-13,6.001004e-09,,,,99.930679,4723313000000000,1.098503,,1.185327,0.888385,0.000632,1.980773,0.545404,,,,,1.093103,3,"p-type",0.022,240.28,240.28,1,1,25,1,"Generalized",540,0.5927249999999999,0.261314,2.2,0,1000,1.111674,1.66e-30,"Sinton","OFF","Center Point",3000000000000000,30,2000000000000000,4000000000000000,"OFF","Dark Rsh (Cell only)",0.4,"True","RTD (Internal)",2,10,-0.05,1,0.01,"A",0,"16-131484","True",0,0,"Full IV","default_KatyCal_3BB_2ndBatch.mfi, with Bare_NPT_1648 adjustment","False",-2,-0.002264,"False","02/10/17 15:07:23","MultiFlash v1.27"
111,"Katy","WiseBiz3BB-ET20203BB200","C511","02/10/17 15:08:54",8.998203999999999,0.64872,8.509556,0.546897,4.653855,79.72596,19.368465,460.973986,0.002567,0.037449,0.64872,0.035415,0.546897,0.019368,19.368465,110762.829451,0.61671,8.509556,0.546897,79.72596,4.653855,19.368465,0.002567,0.035415,0.546897,0.019368,19.368465,0.61671,0.631665,24.828104,856457.166375,0.035665,0.565212,0.020158,82.97730799999999,20.158341,1.090656,1.080654,4.650464e-13,5.657585e-09,,,,110.34684,4723313000000000,1.247035,,1.193351,0.888147,0.000544,2.169639,0.546897,,,,,1.098798,3,"p-type",0.022,240.28,240.28,1,1,25,1,"Generalized",540,0.613799,0.261314,2.2,0,1000,1.177245,1.66e-30,"Sinton","OFF","Center Point",3000000000000000,30,2000000000000000,4000000000000000,"OFF","Dark Rsh (Cell only)",0.4,"True","RTD (Internal)",2,10,-0.05,1,0.01,"A",0,"16-131484","True",0,0,"Full IV","default_KatyCal_3BB_2ndBatch.mfi, with Bare_NPT_1648 adjustment","False",-2,-0.003255,"False","02/10/17 15:08:54","MultiFlash v1.27"
112,"Katy","WiseBiz3BB-ET20203BB200","C512","02/10/17 15:10:09",8.982689000000001,0.648444,8.491478000000001,0.545144,4.629078,79.472227,19.265348,388.994396,0.002696,0.037384,0.648444,0.03534,0.545144,0.019265,19.265348,93467.573359,0.647756,8.491478000000001,0.545144,79.472227,4.629078,19.265348,0.002696,0.03534,0.545144,0.019265,19.265348,0.647756,0.6632169999999999,24.828104,856486.45505,0.03558,0.564654,0.02009,82.875467,20.090348,1.087297,1.091332,4.676629e-13,6.430383e-09,,,,106.936578,4723313000000000,1.328724,,1.188477,0.888005,0.000375,2.25975,0.545144,,,,,1.092948,3,"p-type",0.022,240.28,240.28,1,1,25,1,"Generalized",540,0.650559,0.261314,2.2,0,1000,0.847087,1.66e-30,"Sinton","OFF","Center Point",3000000000000000,30,2000000000000000,4000000000000000,"OFF","Dark Rsh (Cell only)",0.4,"True","RTD (Internal)",2,10,-0.05,1,0.01,"A",0,"16-131484","True",0,0,"Full IV","default_KatyCal_3BB_2ndBatch.mfi, with Bare_NPT_1648 adjustment","False",-2,-0.003775,"False","02/10/17 15:10:09","MultiFlash v1.27"
113,"Katy","WiseBiz3BB-ET20203BB200","C513","02/10/17 15:11:20",8.995615000000001,0.647298,8.507393,0.546193,4.646676,79.800804,19.338587,589.1066070000001,0.002489,0.037438,0.647298,0.035406,0.546193,0.019339,19.338587,141550.535468,0.5981379999999999,8.507393,0.546193,79.800804,4.646676,19.338587,0.002489,0.035406,0.546193,0.019339,19.338587,0.5981379999999999,0.578954,24.828104,856519.193923,0.03566,0.563806,0.020105,82.964645,20.105299,1.119714,1.075483,4.948304e-13,5.452575e-09,,,,104.82224,4723313000000000,1.163676,,1.187631,0.889188,0.000388,1.972634,0.546193,,,,,1.097103,3,"p-type",0.022,240.28,240.28,1,1,25,1,"Generalized",540,0.597603,0.261314,2.2,0,1000,1.263885,1.66e-30,"Sinton","OFF","Center Point",3000000000000000,30,2000000000000000,4000000000000000,"OFF","Dark Rsh (Cell only)",0.4,"True","RTD (Internal)",2,10,-0.05,1,0.01,"A",0,"16-131484","True",0,0,"Full IV","default_KatyCal_3BB_2ndBatch.mfi, with Bare_NPT_1648 adjustment","False",-2,-0.001853,"False","02/10/17 15:11:20","MultiFlash v1.27"
114,"Katy","WiseBiz3BB-ET20203BB200","C514","02/10/17 15:12:36",9.020035,0.647903,8.511278000000001,0.546215,4.648988,79.54994000000001,19.348208,47.083889,0.002506,0.03754,0.647903,0.035422,0.546215,0.019348,19.348208,11313.316945,0.602043,8.511278000000001,0.546215,79.54994000000001,4.648988,19.348208,0.002506,0.035422,0.546215,0.019348,19.348208,0.602043,0.590657,24.922499,856554.822961,0.035691,0.563764,0.020121,82.727977,20.121174,1.135014,1.106248,4.823928e-13,6.519532e-09,,,,101.319175,4723313000000000,1.483887,,1.182559,0.8897699999999999,0.000724,2.010981,0.546215,,,,,1.097649,3,"p-type",0.022,240.28,240.28,1,1,25,1,"Generalized",540,0.598392,0.261314,2.2,0,1000,1.422948,1.66e-30,"Sinton","OFF","Center Point",3000000000000000,30,2000000000000000,4000000000000000,"OFF","Dark Rsh (Cell only)",0.4,"True","RTD (Internal)",2,10,-0.05,1,0.01,"A",0,"16-131484","True",0,0,"Full IV","default_KatyCal_3BB_2ndBatch.mfi, with Bare_NPT_1648 adjustment","False",-2,-0.037842,"True","02/10/17 15:12:36","MultiFlash v1.27"
115,"Katy","WiseBiz3BB-ET20203BB200","C515","02/10/17 15:13:59",8.972765000000001,0.648903,8.475784000000001,0.54752,4.64066,79.70278500000001,19.313552,51.041256,0.002463,0.037343,0.648903,0.035275,0.54752,0.019314,19.313552,12264.193091,0.591809,8.475784000000001,0.54752,79.70278500000001,4.64066,19.313552,0.002463,0.035275,0.54752,0.019314,19.313552,0.591809,0.602473,24.922499,856608.406025,0.035493,0.565298,0.020064,82.799132,20.063858,1.115399,1.106346,4.562326e-13,6.314922e-09,,,,107.176053,4723313000000000,1.109094,,1.185021,0.887774,0.000478,2.030146,0.54752,,,,,1.095682,3,"p-type",0.022,240.28,240.28,1,1,25,1,"Generalized",540,0.594764,0.261314,2.2,0,1000,0.793013,1.66e-30,"Sinton","OFF","Center Point",3000000000000000,30,2000000000000000,4000000000000000,"OFF","Dark Rsh (Cell only)",0.4,"True","RTD (Internal)",2,10,-0.05,1,0.01,"A",0,"16-131484","True",0,0,"Full IV","default_KatyCal_3BB_2ndBatch.mfi, with Bare_NPT_1648 adjustment","False",-2,-0.036119,"True","02/10/17 15:13:59","MultiFlash v1.27"
