Repository: dintalframe/MLPROJECT

File: FCT450csv/MultiFlash_Database WW12 - 2017.csv (part 3 of 3)
_(W/cm2),Cell_EffLoad_(percent),RsLoad_(ohm-cm2),Rs_Modulation_(ohm-cm2),Measured_Temperature_(C),Total_Test_Time_(s),pJmp_(A/cm2),pVmp_(V/cell),pPmp_(W/cm2),pFF_(percent),pEfficiency_(percent),n_at_1_sun,n_at_ 1/10_suns,Jo1_(A/cm2),Jo2_(A/cm2),Jo_(fA/cm2),Est_Bulk_Lifetime_(us),BRR_(Hz),Lifetime_at_Vmp_(us),Doping_(cm-3),Measured_Resistivity_(Ohm-cm),Lifetime_Fit_R2,Max_Intensity_(suns),Intensity_@_flash_cutoff_(suns),V_at_Isc_(V),dV/dt,V_Pad_0_(V),V_Pad_1_(V),V_Pad_2_(V),V_Pad_3_(V),V_Pad_4_(V),Pm/Pe,Resistivity_(ohm-cm),Sample_Type,Thickness_(cm),Cell_Area_(cm2),Total_Area_(cm2),Number_of_Cells_per_String,Number_of_Strings,Temperature_(C),Intensity_(suns),Analysis_Type,Nominal_Load_Voltage_(mV/cell),Rs_Modulation_Target_(ohm-cm2),Reference_Constant_(V/sun),Voltage_Temperature_Coefficient_(mV/C),Temperature_Offset_(C),Power_per_Sun_(W/m2),Conductivity_Modulation_(ohm-cm2/V),Auger_Coefficient,Auger_Method,Band_Gap_Narrowing,Fit_Method,Carrier_Density_Center_Point_(cm-3),Percent_Fit,Lower_Bound_(cm-3),Upper_Bound_(cm-3),Rsh_Lifetime_Correction,Rsh_Measurement_Method,SunsVoc_Rsh_Voltage_(V),Do_Dark_Break_Measurement,Temperature_Measurement_Method,Number_of_dRsh_Points,dRsh_Output_Vlimit_(V),Current_Transfer,Voltage_Transfer,Temperature_Transfer,Final_Bin,Bin_Index,Tester_ID,Do_Doping_Measurement,Doping_Sample_Time_(us),Doping_Measurement_Length_(us),Measurement_Type,Comments,Calibration,dBreak_(V),dBreak_(A),Dark_Break_Interpolated,Measurement_Date-Time_String,Software Version
70,"Kayla","TeamTechnik_Tabbed","C413","03/23/17 11:44:55",8.927448,0.649385,8.353583,0.509669,4.257563,73.43981599999999,17.719174,266.799786,0.0074,0.037154,0.649385,0.034766,0.509669,0.017719,17.719174,64106.652482,1.778174,8.353583,0.509669,73.43981599999999,4.257563,17.719174,0.0074,0.034766,0.509669,0.017719,17.719174,1.778174,1.69892,24.979634,26.92754,0.035334,0.563795,0.019921,82.565674,19.921013,1.104782,1.109091,4.527002e-13,8.238784999999999e-09,,,,99.78477100000001,8228683000000000,1.766442,,1.233664,0.922829,-0.001931,5.902555,0.509669,,,,,,3,"p-type",0.021,240.28,240.28,1,1,25,1,"Generalized",500,1.802561,0.246771,2.2,0,1000,1.165514,1.66e-30,"Sinton","OFF","Center Point",3000000000000000,30,2000000000000000,4000000000000000,"OFF","Dark Rsh (Cell only)",0.4,"True","RTD (Internal)",2,10,-0.05,1,0.01,"A",0,"16-131484","True",0,0,"Full IV","Recipe\MultiFlash\Tabbed Cell_NPT_1649Cal.mfi","False",-2,-0.007104,"True","03/23/17 11:44:55","MultiFlash v1.27"
71,"Kayla","TeamTechnik_Tabbed","C414","03/23/17 11:47:06",8.896744999999999,0.6490010000000001,8.318975999999999,0.510929,4.250405,73.612914,17.689382,257.66903,0.007151,0.037027,0.6490010000000001,0.034622,0.510929,0.017689,17.689382,61912.714437,1.718314,8.318975999999999,0.510929,73.612914,4.250405,17.689382,0.007151,0.034622,0.510929,0.017689,17.689382,1.718314,1.645275,24.928295,28.358622,0.035149,0.563177,0.019795,82.376251,19.795236,1.099424,1.136272,4.490562e-13,1.003307e-08,,,,95.23093799999999,9179000000000000,1.59317,,1.225813,0.922885,-0.002083,5.586595,0.510929,,,,,,3,"p-type",0.021,240.28,240.28,1,1,25,1,"Generalized",500,1.735625,0.246771,2.2,0,1000,1.024435,1.66e-30,"Sinton","OFF","Center Point",3000000000000000,30,2000000000000000,4000000000000000,"OFF","Dark Rsh (Cell only)",0.4,"True","RTD (Internal)",2,10,-0.05,1,0.01,"A",0,"16-131484","True",0,0,"Full IV","Recipe\MultiFlash\Tabbed Cell_NPT_1649Cal.mfi","False",-2,-0.007155,"False","03/23/17 11:47:06","MultiFlash v1.27"
72,"Kayla","TeamTechnik_Tabbed","C415","03/23/17 11:48:48",8.928063999999999,0.648927,8.355969999999999,0.511792,4.276523,73.813766,17.79808,245.612492,0.007135,0.037157,0.648927,0.034776,0.511792,0.017798,17.79808,59015.769544,1.714511,8.355969999999999,0.511792,73.813766,4.276523,17.79808,0.007135,0.034776,0.511792,0.017798,17.79808,1.714511,1.638796,24.910078,27.696584,0.035327,0.563931,0.019922,82.622325,19.922012,1.093634,1.107829,4.575649e-13,7.840046000000001e-09,,,,99.77257899999999,8999499000000000,1.623124,,1.226355,0.923255,-0.001787,5.635523,0.511792,,,,,,3,"p-type",0.021,240.28,240.28,1,1,25,1,"Generalized",500,1.725699,0.246771,2.2,0,1000,1.452371,1.66e-30,"Sinton","OFF","Center Point",3000000000000000,30,2000000000000000,4000000000000000,"OFF","Dark Rsh (Cell only)",0.4,"True","RTD (Internal)",2,10,-0.05,1,0.01,"A",0,"16-131484","True",0,0,"Full IV","Recipe\MultiFlash\Tabbed Cell_NPT_1649Cal.mfi","False",-2,-0.009257,"True","03/23/17 11:48:48","MultiFlash v1.27"
73,"Kayla","TeamTechnik_Tabbed","C416","03/23/17 11:50:42",8.920375,0.649165,8.346334000000001,0.511209,4.266724,73.681185,17.757302,266.029897,0.00704,0.037125,0.649165,0.034736,0.511209,0.017757,17.757302,63921.663751,1.69166,8.346334000000001,0.511209,73.681185,4.266724,17.757302,0.00704,0.034736,0.511209,0.017757,17.757302,1.69166,1.620341,24.929951,27.133552,0.035236,0.563079,0.019841,82.32547700000001,19.840592,1.092001,1.149076,4.63256e-13,8.92561e-09,,,,94.283266,6692242000000000,2.149431,,1.234207,0.921484,-0.00218,5.631695,0.511209,,,,,,3,"p-type",0.021,240.28,240.28,1,1,25,1,"Generalized",500,1.698315,0.246771,2.2,0,1000,0.769024,1.66e-30,"Sinton","OFF","Center Point",3000000000000000,30,2000000000000000,4000000000000000,"OFF","Dark Rsh (Cell only)",0.4,"True","RTD (Internal)",2,10,-0.05,1,0.01,"A",0,"16-131484","True",0,0,"Full IV","Recipe\MultiFlash\Tabbed Cell_NPT_1649Cal.mfi","False",-2,-0.00835,"True","03/23/17 11:50:42","MultiFlash v1.27"
74,"Kayla","TeamTechnik_Tabbed","C417","03/23/17 11:52:03",8.936165000000001,0.649868,8.356187,0.510985,4.269882,73.525761,17.770443,363.960031,0.007193,0.037191,0.649868,0.034777,0.510985,0.01777,17.770443,87452.316307,1.728297,8.356187,0.510985,73.525761,4.269882,17.770443,0.007193,0.034777,0.510985,0.01777,17.770443,1.728297,1.64361,24.908422,27.497573,0.035308,0.563801,0.019907,82.364915,19.906778,1.085356,1.146751,4.521995e-13,8.576149e-09,,,,97.40901700000001,6684829000000000,2.151702,,1.226762,0.922092,-0.002052,5.590769,0.510985,,,,,,3,"p-type",0.021,240.28,240.28,1,1,25,1,"Generalized",500,1.735642,0.246771,2.2,0,1000,0.862178,1.66e-30,"Sinton","OFF","Center Point",3000000000000000,30,2000000000000000,4000000000000000,"OFF","Dark Rsh (Cell only)",0.4,"True","RTD (Internal)",2,10,-0.05,1,0.01,"A",0,"16-131484","True",0,0,"Full IV","Recipe\MultiFlash\Tabbed Cell_NPT_1649Cal.mfi","False",-2,-0.004823,"True","03/23/17 11:52:03","MultiFlash v1.27"
75,"Kayla","TeamTechnik_Tabbed","C418","03/23/17 11:53:40",8.956776,0.649713,8.381444999999999,0.507113,4.250341,73.038246,17.689117,336.690123,0.007861999999999999,0.037276,0.649713,0.034882,0.507113,0.017689,17.689117,80899.90272699999,1.889038,8.381444999999999,0.507113,73.038246,4.250341,17.689117,0.007861999999999999,0.034882,0.507113,0.017689,17.689117,1.889038,1.794873,24.936575,27.006545,0.03548,0.564985,0.020046,82.767974,20.045558,1.072888,1.096567,4.484957e-13,6.787863e-09,,,,105.459939,6461702000000000,2.222448,,1.228314,0.922756,-0.001899,6.179124,0.507113,,,,,,3,"p-type",0.021,240.28,240.28,1,1,25,1,"Generalized",500,1.914299,0.246771,2.2,0,1000,2.500108,1.66e-30,"Sinton","OFF","Center Point",3000000000000000,30,2000000000000000,4000000000000000,"OFF","Dark Rsh (Cell only)",0.4,"True","RTD (Internal)",2,10,-0.05,1,0.01,"A",0,"16-131484","True",0,0,"Full IV","Recipe\MultiFlash\Tabbed Cell_NPT_1649Cal.mfi","False",-2,-0.004405,"False","03/23/17 11:53:40","MultiFlash v1.27"
76,"Kayla","TeamTechnik_Tabbed","C419","03/23/17 11:55:19",8.960777,0.648884,8.385999999999999,0.510117,4.277845,73.57191,17.803583,468.082842,0.007386,0.037293,0.648884,0.034901,0.510117,0.017804,17.803583,112470.945283,1.774653,8.385999999999999,0.510117,73.57191,4.277845,17.803583,0.007386,0.034901,0.510117,0.017804,17.803583,1.774653,1.657803,24.918359,27.779589,0.035508,0.5639420000000001,0.020024,82.74926600000001,20.024401,1.089144,1.090702,4.745704e-13,6.013922e-09,,,,101.741684,6476022000000000,2.217762,,1.224787,0.924285,-0.001732,5.587047,0.510117,,,,,,3,"p-type",0.021,240.28,240.28,1,1,25,1,"Generalized",500,1.792117,0.246771,2.2,0,1000,1.913235,1.66e-30,"Sinton","OFF","Center Point",3000000000000000,30,2000000000000000,4000000000000000,"OFF","Dark Rsh (Cell only)",0.4,"True","RTD (Internal)",2,10,-0.05,1,0.01,"A",0,"16-131484","True",0,0,"Full IV","Recipe\MultiFlash\Tabbed Cell_NPT_1649Cal.mfi","False",-2,-0.002589,"False","03/23/17 11:55:19","MultiFlash v1.27"
77,"Kayla","TeamTechnik_Tabbed","C420","03/23/17 11:56:55",8.938079,0.650345,8.340242999999999,0.509688,4.250926,73.12997900000001,17.691552,202.79873,0.007443,0.037199,0.650345,0.034711,0.509688,0.017692,17.691552,48728.478748,1.788362,8.340242999999999,0.509688,73.12997900000001,4.250926,17.691552,0.007443,0.034711,0.509688,0.017692,17.691552,1.788362,1.689149,24.893518,27.437569,0.035269,0.56412,0.019896,82.241409,19.895782,1.084793,1.165572,4.284317e-13,1.067886e-08,,,,96.992828,6764884000000000,2.127446,,1.232935,0.922359,-0.001929,5.811317,0.509688,,,,,,3,"p-type",0.021,240.28,240.28,1,1,25,1,"Generalized",500,1.816245,0.246771,2.2,0,1000,0.883673,1.66e-30,"Sinton","OFF","Center Point",3000000000000000,30,2000000000000000,4000000000000000,"OFF","Dark Rsh (Cell only)",0.4,"True","RTD (Internal)",2,10,-0.05,1,0.01,"A",0,"16-131484","True",0,0,"Full IV","Recipe\MultiFlash\Tabbed Cell_NPT_1649Cal.mfi","False",-2,-0.012477,"True","03/23/17 11:56:55","MultiFlash v1.27"
78,"Kayla","TeamTechnik_Tabbed","C423","03/23/17 11:58:39",8.898816,0.648829,8.318989,0.511124,4.252033,73.643411,17.696159,240.606407,0.007074,0.037035,0.648829,0.034622,0.511124,0.017696,17.696159,57812.907408,1.699699,8.318989,0.511124,73.643411,4.252033,17.696159,0.007074,0.034622,0.511124,0.017696,17.696159,1.699699,1.641014,24.890206,27.148553,0.035154,0.562673,0.01978,82.31735,19.780466,1.114267,1.136824,4.54101e-13,1.039175e-08,,,,93.240392,8457622000000000,1.721177,,1.230461,0.924409,-0.002372,5.518427,0.511124,,,,,,3,"p-type",0.021,240.28,240.28,1,1,25,1,"Generalized",500,1.717849,0.246771,2.2,0,1000,1.258385,1.66e-30,"Sinton","OFF","Center Point",3000000000000000,30,2000000000000000,4000000000000000,"OFF","Dark Rsh (Cell only)",0.4,"True","RTD (Internal)",2,10,-0.05,1,0.01,"A",0,"16-131484","True",0,0,"Full IV","Recipe\MultiFlash\Tabbed Cell_NPT_1649Cal.mfi","False",-2,-0.006306,"True","03/23/17 11:58:39","MultiFlash v1.27"
79,"Kayla","TeamTechnik_Tabbed","C424","03/23/17 12:00:16",8.889049,0.649447,8.219832,0.519754,4.27229,74.005149,17.780464,316.791104,0.00695,0.036995,0.649447,0.034209,0.519754,0.01778,17.780464,76118.566404,1.669953,8.219832,0.519754,74.005149,4.27229,17.780464,0.00695,0.034209,0.519754,0.01778,17.780464,1.669953,1.607864,24.867021,27.294561,0.035209,0.564397,0.019872,82.710031,19.871898,1.094307,1.094513,4.553345e-13,6.761314e-09,,,,105.10465,8260481000000000,1.760006,,1.234779,0.924304,-0.002581,5.552988,0.519754,,,,,,3,"p-type",0.021,240.28,240.28,1,1,25,1,"Generalized",500,1.693785,0.246771,2.2,0,1000,1.052354,1.66e-30,"Sinton","OFF","Center Point",3000000000000000,30,2000000000000000,4000000000000000,"OFF","Dark Rsh (Cell only)",0.4,"True","RTD (Internal)",2,10,-0.05,1,0.01,"A",0,"16-131484","True",0,0,"Full IV","Recipe\MultiFlash\Tabbed Cell_NPT_1649Cal.mfi","False",-2,-0.002593,"False","03/23/17 12:00:16","MultiFlash v1.27"
80,"Kayla","TeamTechnik_Tabbed","C425","03/23/17 12:01:40",8.928675999999999,0.648705,8.369736,0.512141,4.286487,74.00604800000001,17.83955,308.086782,0.007105,0.037159,0.648705,0.034833,0.512141,0.01784,17.83955,74027.092024,1.707246,8.369736,0.512141,74.00604800000001,4.286487,17.83955,0.007105,0.034833,0.512141,0.01784,17.83955,1.707246,1.625875,24.852117,27.899596,0.035384,0.564155,0.019962,82.811352,19.962115,1.089595,1.085193,4.677053e-13,6.39585e-09,,,,102.839133,8793777000000000,1.658941,,1.233817,0.922399,-0.002159,5.616616,0.512141,,,,,,3,"p-type",0.021,240.28,240.28,1,1,25,1,"Generalized",500,1.729775,0.246771,2.2,0,1000,1.504107,1.66e-30,"Sinton","OFF","Center Point",3000000000000000,30,2000000000000000,4000000000000000,"OFF","Dark Rsh (Cell only)",0.4,"True","RTD (Internal)",2,10,-0.05,1,0.01,"A",0,"16-131484","True",0,0,"Full IV","Recipe\MultiFlash\Tabbed Cell_NPT_1649Cal.mfi","False",-2,-0.006182,"True","03/23/17 12:01:40","MultiFlash v1.27"
81,"Kayla","TeamTechnik_Tabbed","C426","03/23/17 12:03:09",8.890734999999999,0.649055,8.342015,0.5063839999999999,4.224263,73.20344,17.580585,347.311413,0.007847,0.037002,0.649055,0.034718,0.5063839999999999,0.017581,17.580585,83451.986347,1.885422,8.342015,0.5063839999999999,73.20344,4.224263,17.580585,0.007847,0.034718,0.5063839999999999,0.017581,17.580585,1.885422,1.826015,24.878613,27.409568,0.035232,0.5648069999999999,0.019899,82.857781,19.899178,1.08477,1.081573,4.592323e-13,6.001557e-09,,,,105.636535,9058359000000000,1.613172,,1.235544,0.922567,-0.002421,6.263886,0.5063839999999999,,,,,,3,"p-type",0.021,240.28,240.28,1,1,25,1,"Generalized",500,1.916463,0.246771,2.2,0,1000,1.355915,1.66e-30,"Sinton","OFF","Center Point",3000000000000000,30,2000000000000000,4000000000000000,"OFF","Dark Rsh (Cell only)",0.4,"True","RTD (Internal)",2,10,-0.05,1,0.01,"A",0,"16-131484","True",0,0,"Full IV","Recipe\MultiFlash\Tabbed Cell_NPT_1649Cal.mfi","False",-2,-0.004416,"False","03/23/17 12:03:09","MultiFlash v1.27"
82,"Kayla","TeamTechnik_Tabbed","C427","03/23/17 12:04:46",8.877542999999999,0.649412,8.330994,0.513786,4.280349,74.24477899999999,17.814007,390.968662,0.007045,0.036947,0.649412,0.034672,0.513786,0.017814,17.814007,93941.949991,1.692795,8.330994,0.513786,74.24477899999999,4.280349,17.814007,0.007045,0.034672,0.513786,0.017814,17.814007,1.692795,1.621645,24.858741,28.333621,0.035192,0.565345,0.019896,82.92123100000001,19.895801,1.077836,1.077425,4.513378e-13,5.665079e-09,,,,108.6747,8957466000000000,1.63031,,1.234941,0.9228769999999999,-0.002474,5.571084,0.513786,,,,,,3,"p-type",0.021,240.28,240.28,1,1,25,1,"Generalized",500,1.705083,0.246771,2.2,0,1000,1.339843,1.66e-30,"Sinton","OFF","Center Point",3000000000000000,30,2000000000000000,4000000000000000,"OFF","Dark Rsh (Cell only)",0.4,"True","RTD (Internal)",2,10,-0.05,1,0.01,"A",0,"16-131484","True",0,0,"Full IV","Recipe\MultiFlash\Tabbed Cell_NPT_1649Cal.mfi","False",-2,-0.004336,"False","03/23/17 12:04:46","MultiFlash v1.27"
83,"Kayla","TeamTechnik_Tabbed","C428","03/23/17 12:06:10",8.918165999999999,0.648923,8.343006000000001,0.503125,4.197572,72.531965,17.469504,316.00034,0.00831,0.037116,0.648923,0.034722,0.503125,0.01747,17.469504,75928.561598,1.996759,8.343006000000001,0.503125,72.531965,4.197572,17.469504,0.00831,0.034722,0.503125,0.01747,17.469504,1.996759,1.942305,24.84218,26.2155,0.03532,0.564449,0.019936,82.77342899999999,19.936186,1.093188,1.09047,4.619327e-13,6.558702e-09,,,,103.2317,9068601000000000,1.611454,,1.234324,0.923109,-0.002217,6.680873,0.503125,,,,,,3,"p-type",0.021,240.28,240.28,1,1,25,1,"Generalized",500,2.029287,0.246771,2.2,0,1000,1.909197,1.66e-30,"Sinton","OFF","Center Point",3000000000000000,30,2000000000000000,4000000000000000,"OFF","Dark Rsh (Cell only)",0.4,"True","RTD (Internal)",2,10,-0.05,1,0.01,"A",0,"16-131484","True",0,0,"Full IV","Recipe\MultiFlash\Tabbed Cell_NPT_1649Cal.mfi","False",-2,-0.004879,"False","03/23/17 12:06:10","MultiFlash v1.27"
84,"Kayla","TeamTechnik_Tabbed","C429","03/23/17 12:07:44",8.931285000000001,0.650685,8.346216,0.503611,4.203247,72.326987,17.493123,165.117964,0.008528000000000001,0.03717,0.650685,0.034735,0.503611,0.017493,17.493123,39674.544492,2.04921,8.346216,0.503611,72.326987,4.203247,17.493123,0.008528000000000001,0.034735,0.503611,0.017493,17.493123,2.04921,1.982827,24.848556,28.371623,0.035357,0.56645,0.020028,82.80832599999999,20.028156,1.071586,1.099248,4.264096e-13,6.543142e-09,,,,110.98458,9229524000000000,1.584947,,1.227892,0.924424,-0.00237,6.791164,0.503611,,,,,,3,"p-type",0.021,240.28,240.28,1,1,25,1,"Generalized",500,2.079026,0.246771,2.2,0,1000,2.079988,1.66e-30,"Sinton","OFF","Center Point",3000000000000000,30,2000000000000000,4000000000000000,"OFF","Dark Rsh (Cell only)",0.4,"True","RTD (Internal)",2,10,-0.05,1,0.01,"A",0,"16-131484","True",0,0,"Full IV","Recipe\MultiFlash\Tabbed Cell_NPT_1649Cal.mfi","False",-2,-0.014104,"True","03/23/17 12:07:44","MultiFlash v1.27"
85,"Kayla","TeamTechnik_Tabbed","C430","03/23/17 12:09:04",8.870077,0.645311,8.298567,0.501098,4.158396,72.64897000000001,17.306459,249.8712,0.008024,0.036916,0.645311,0.034537,0.501098,0.017306,17.306459,60039.051889,1.928061,8.298567,0.501098,72.64897000000001,4.158396,17.306459,0.008024,0.034537,0.501098,0.017306,17.306459,1.928061,1.881312,24.847148,27.813591,0.035122,0.559808,0.019662,82.53603099999999,19.661758,1.145103,1.087933,5.40005e-13,7.680483e-09,,,,86.505453,8411543000000000,1.730091,,1.230847,0.920975,-0.002528,6.456686,0.501098,,,,,,3,"p-type",0.021,240.28,240.28,1,1,25,1,"Generalized",500,1.970383,0.246771,2.2,0,1000,1.714283,1.66e-30,"Sinton","OFF","Center Point",3000000000000000,30,2000000000000000,4000000000000000,"OFF","Dark Rsh (Cell only)",0.4,"True","RTD (Internal)",2,10,-0.05,1,0.01,"A",0,"16-131484","True",0,0,"Full IV","Recipe\MultiFlash\Tabbed Cell_NPT_1649Cal.mfi","False",-2,-0.009527000000000001,"True","03/23/17 12:09:04","MultiFlash v1.27"
