Repository: dintalframe/MLPROJECT

File: FCT450csv/MultiFlash_Database WW14 - 2017.csv (part 3 of 4)
_(W/cm2),Cell_EffLoad_(percent),RsLoad_(ohm-cm2),Rs_Modulation_(ohm-cm2),Measured_Temperature_(C),Total_Test_Time_(s),pJmp_(A/cm2),pVmp_(V/cell),pPmp_(W/cm2),pFF_(percent),pEfficiency_(percent),n_at_1_sun,n_at_ 1/10_suns,Jo1_(A/cm2),Jo2_(A/cm2),Jo_(fA/cm2),Est_Bulk_Lifetime_(us),BRR_(Hz),Lifetime_at_Vmp_(us),Doping_(cm-3),Measured_Resistivity_(Ohm-cm),Lifetime_Fit_R2,Max_Intensity_(suns),Intensity_@_flash_cutoff_(suns),V_at_Isc_(V),dV/dt,V_Pad_0_(V),V_Pad_1_(V),V_Pad_2_(V),V_Pad_3_(V),V_Pad_4_(V),Pm/Pe,Resistivity_(ohm-cm),Sample_Type,Thickness_(cm),Cell_Area_(cm2),Total_Area_(cm2),Number_of_Cells_per_String,Number_of_Strings,Temperature_(C),Intensity_(suns),Analysis_Type,Nominal_Load_Voltage_(mV/cell),Rs_Modulation_Target_(ohm-cm2),Reference_Constant_(V/sun),Voltage_Temperature_Coefficient_(mV/C),Temperature_Offset_(C),Power_per_Sun_(W/m2),Conductivity_Modulation_(ohm-cm2/V),Auger_Coefficient,Auger_Method,Band_Gap_Narrowing,Fit_Method,Carrier_Density_Center_Point_(cm-3),Percent_Fit,Lower_Bound_(cm-3),Upper_Bound_(cm-3),Rsh_Lifetime_Correction,Rsh_Measurement_Method,SunsVoc_Rsh_Voltage_(V),Do_Dark_Break_Measurement,Temperature_Measurement_Method,Number_of_dRsh_Points,dRsh_Output_Vlimit_(V),Current_Transfer,Voltage_Transfer,Temperature_Transfer,Final_Bin,Bin_Index,Tester_ID,Do_Doping_Measurement,Doping_Sample_Time_(us),Doping_Measurement_Length_(us),Measurement_Type,Comments,Calibration,dBreak_(V),dBreak_(A),Dark_Break_Interpolated,Measurement_Date-Time_String,Software Version
99,"Kayla","TT_Tabbed","C481","04/07/17 11:04:49",8.919479000000001,0.647776,8.315035999999999,0.493343,4.102168,70.99848299999999,17.072448,346.344959,0.009394,0.037121,0.647776,0.034606,0.493343,0.017072,17.072448,83219.76672100001,2.257238,8.315035999999999,0.493343,70.99848299999999,4.102168,17.072448,0.009394,0.034606,0.493343,0.017072,17.072448,2.257238,2.245038,24.880269,27.330563,0.035307,0.562221,0.01985,82.549716,19.850083,1.111503,1.105362,4.862791e-13,8.020241000000001e-09,,,,94.61250099999999,7983466000000000,1.817774,,1.253359,0.932678,-0.002886,7.716442,0.493343,,,,,,3,"p-type",0.021,240.28,240.28,1,1,25,1,"Generalized",500,2.319793,0.246591,2.2,0,1000,3.35129,1.66e-30,"Sinton","OFF","Center Point",3000000000000000,30,2000000000000000,4000000000000000,"OFF","Dark Rsh (Cell only)",0.4,"True","RTD (Internal)",2,10,-0.05,1,0.01,"A",0,"16-131484","True",0,0,"Full IV","Recipe\MultiFlash\Tabbed Cell_NPT_1649Cal.mfi big ECA smudge under ribbon","False",-2,-0.004447,"False","04/07/17 11:04:49","MultiFlash v1.27"
100,"Kayla","TT_Tabbed","C479","04/07/17 11:09:16",8.89406,0.643167,8.344428000000001,0.494587,4.127043,72.14648099999999,17.175974,269.324977,0.008260999999999999,0.037015,0.643167,0.034728,0.494587,0.017176,17.175974,64713.405434,1.98492,8.344428000000001,0.494587,72.14648099999999,4.127043,17.175974,0.008260999999999999,0.034728,0.494587,0.017176,17.175974,1.98492,1.957384,24.873645,27.779589,0.035228,0.5567220000000001,0.019612,82.379851,19.612241,1.161601,1.090163,6.114125e-13,7.393029e-09,,,,76.665712,7465015000000000,1.937288,,1.246147,0.9360039999999999,-0.002765,6.567599,0.494587,,,,,,3,"p-type",0.021,240.28,240.28,1,1,25,1,"Generalized",500,2.015134,0.246591,2.2,0,1000,1.472712,1.66e-30,"Sinton","OFF","Center Point",3000000000000000,30,2000000000000000,4000000000000000,"OFF","Dark Rsh (Cell only)",0.4,"True","RTD (Internal)",2,10,-0.05,1,0.01,"A",0,"16-131484","True",0,0,"Full IV","Recipe\MultiFlash\Tabbed Cell_NPT_1649Cal.mfi big ECA smudge under ribbon","False",-2,-0.006138,"True","04/07/17 11:09:16","MultiFlash v1.27"
52,"Kayla","TT_Tabbed","C442-redone","04/06/17 14:06:10",8.883728,0.649232,8.45068,0.498482,4.212515,73.037612,16.870303,116.876765,0.007860000000000001,0.035578,0.649232,0.033843,0.498482,0.01687,16.870303,29184.128245,1.962636,8.45068,0.498482,73.037612,4.212515,16.870303,0.007860000000000001,0.033843,0.498482,0.01687,16.870303,1.962636,1.924858,24.830588,28.097607,0.033865,0.56472,0.019124,82.795666,19.124229,1.087413,1.089943,4.380648e-13,5.947533e-09,,,,106.673686,9244126000000000,1.582586,,1.239717,0.934756,0.001952,6.31914,0.498482,,,,,,3,"p-type",0.021,249.7,249.7,1,1,25,1,"Generalized",500,1.984439,0.246557,2.2,0,1000,1.261178,1.66e-30,"Sinton","OFF","Center Point",3000000000000000,30,2000000000000000,4000000000000000,"OFF","Dark Rsh (Cell only)",0.4,"True","RTD (Internal)",2,10,-0.05,1,0.01,"A",0,"16-131484","True",0,0,"Full IV","Encapsulated Cell_NPT_1649Cal_20170406newStability2.mfi calibration 2 of day","False",-2,-0.012806,"True","04/06/17 14:06:10","MultiFlash v1.27"
53,"Kayla","TT_Tabbed","C443-redone","04/06/17 14:07:19",8.914118999999999,0.649853,8.339892000000001,0.506511,4.224247,72.92149000000001,16.91729,156.26491,0.007998999999999999,0.035699,0.649853,0.0334,0.506511,0.016917,16.91729,39019.348026,1.997309,8.339892000000001,0.506511,72.92149000000001,4.224247,16.91729,0.007998999999999999,0.0334,0.506511,0.016917,16.91729,1.997309,1.982146,24.807404,28.224614,0.03394,0.56558,0.019196,82.74225199999999,19.19564,1.078218,1.106959,4.186664e-13,7.048918e-09,,,,110.700325,9225637000000000,1.585576,,1.246099,0.933192,0.002138,6.362378,0.506511,,,,,,3,"p-type",0.021,249.7,249.7,1,1,25,1,"Generalized",500,2.024585,0.246557,2.2,0,1000,1.614876,1.66e-30,"Sinton","OFF","Center Point",3000000000000000,30,2000000000000000,4000000000000000,"OFF","Dark Rsh (Cell only)",0.4,"True","RTD (Internal)",2,10,-0.05,1,0.01,"A",0,"16-131484","True",0,0,"Full IV","Encapsulated Cell_NPT_1649Cal_20170406newStability2.mfi calibration 2 of day","False",-2,-0.017533,"True","04/06/17 14:07:19","MultiFlash v1.27"
54,"Kayla","TT_Tabbed","C440","04/06/17 14:11:43",8.913373,0.650387,8.339574000000001,0.506188,4.221391,72.81855299999999,16.905853,434.08858,0.008199,0.035696,0.650387,0.033398,0.506188,0.016906,16.905853,108391.918311,2.047413,8.339574000000001,0.506188,72.81855299999999,4.221391,16.905853,0.008199,0.033398,0.506188,0.016906,16.905853,2.047413,2.031684,24.814028,28.15361,0.033984,0.5664,0.019248,82.908044,19.24827,1.064621,1.085968,4.159981e-13,5.753812e-09,,,,116.575378,8366386000000000,1.738922,,1.249404,0.934386,0.002044,6.740905,0.506188,,,,,,3,"p-type",0.021,249.7,249.7,1,1,25,1,"Generalized",500,2.077658,0.246557,2.2,0,1000,2.481556,1.66e-30,"Sinton","OFF","Center Point",3000000000000000,30,2000000000000000,4000000000000000,"OFF","Dark Rsh (Cell only)",0.4,"True","RTD (Internal)",2,10,-0.05,1,0.01,"A",0,"16-131484","True",0,0,"Full IV","Encapsulated Cell_NPT_1649Cal_20170406newStability2.mfi calibration 2 of day","False",-2,-0.002849,"False","04/06/17 14:11:43","MultiFlash v1.27"
101,"Kayla","TT_Tabbed","C478","04/07/17 11:10:34",8.880114000000001,0.644467,8.302317,0.500342,4.153997,72.58497,17.288152,282.971134,0.007837999999999999,0.036957,0.644467,0.034553,0.500342,0.017288,17.288152,67992.30409000001,1.883284,8.302317,0.500342,72.58497,4.153997,17.288152,0.007837999999999999,0.034553,0.500342,0.017288,17.288152,1.883284,1.847299,24.868677,28.257616,0.03514,0.557505,0.019591,82.251909,19.590606,1.157691,1.110646,5.748154e-13,8.636403e-09,,,,78.50042000000001,7177543000000000,2.010921,,1.239975,0.9338070000000001,-0.002981,6.209252,0.500342,,,,,,3,"p-type",0.021,240.28,240.28,1,1,25,1,"Generalized",500,1.930707,0.246591,2.2,0,1000,1.589325,1.66e-30,"Sinton","OFF","Center Point",3000000000000000,30,2000000000000000,4000000000000000,"OFF","Dark Rsh (Cell only)",0.4,"True","RTD (Internal)",2,10,-0.05,1,0.01,"A",0,"16-131484","True",0,0,"Full IV","Recipe\MultiFlash\Tabbed Cell_NPT_1649Cal.mfi big ECA smudge under ribbon","False",-2,-0.0073,"True","04/07/17 11:10:34","MultiFlash v1.27"
102,"Kayla","TT_Tabbed","C477","04/07/17 11:11:41",8.897396000000001,0.646097,8.326909000000001,0.501932,4.179542,72.705676,17.394464,122.949979,0.007958,0.037029,0.646097,0.034655,0.501932,0.017394,17.394464,29542.420876,1.912152,8.326909000000001,0.501932,72.705676,4.179542,17.394464,0.007958,0.034655,0.501932,0.017394,17.394464,1.912152,1.868094,24.90511,27.387567,0.035213,0.560621,0.019741,82.515333,19.741375,1.126152,1.102935,5.169341e-13,8.250428e-09,,,,88.436263,8721726000000000,1.671881,,1.247777,0.930279,-0.002927,6.469842,0.501932,,,,,,3,"p-type",0.021,240.28,240.28,1,1,25,1,"Generalized",500,1.934136,0.246591,2.2,0,1000,1.262407,1.66e-30,"Sinton","OFF","Center Point",3000000000000000,30,2000000000000000,4000000000000000,"OFF","Dark Rsh (Cell only)",0.4,"True","RTD (Internal)",2,10,-0.05,1,0.01,"A",0,"16-131484","True",0,0,"Full IV","Recipe\MultiFlash\Tabbed Cell_NPT_1649Cal.mfi big ECA smudge under ribbon","False",-2,-0.012161,"True","04/07/17 11:11:41","MultiFlash v1.27"
103,"Kayla","TT_Tabbed","C476","04/07/17 11:14:28",8.918646000000001,0.646142,8.35087,0.501823,4.190656,72.720189,17.440717,368.157617,0.007865,0.037118,0.646142,0.034755,0.501823,0.017441,17.440717,88460.91209699999,1.889914,8.35087,0.501823,72.720189,4.190656,17.440717,0.007865,0.034755,0.501823,0.017441,17.440717,1.889914,1.853444,24.883581,26.971543,0.035326,0.559813,0.019776,82.45738,19.776019,1.141541,1.095117,5.416671e-13,7.093769e-09,,,,86.51704599999999,7576187000000000,1.910297,,1.241488,0.93338,-0.002555,6.295967,0.501823,,,,,,3,"p-type",0.021,240.28,240.28,1,1,25,1,"Generalized",500,1.914354,0.246591,2.2,0,1000,1.54154,1.66e-30,"Sinton","OFF","Center Point",3000000000000000,30,2000000000000000,4000000000000000,"OFF","Dark Rsh (Cell only)",0.4,"True","RTD (Internal)",2,10,-0.05,1,0.01,"A",0,"16-131484","True",0,0,"Full IV","Recipe\MultiFlash\Tabbed Cell_NPT_1649Cal.mfi ","False",-2,-0.004099,"False","04/07/17 11:14:28","MultiFlash v1.27"
55,"Kayla","TT_Tabbed","C439","04/06/17 14:13:17",8.902379,0.650201,8.332252,0.507681,4.230123,73.080161,16.94082,168.106553,0.007915999999999999,0.035652,0.650201,0.033369,0.507681,0.016941,16.94082,41976.206287,1.976598,8.332252,0.507681,73.080161,4.230123,16.94082,0.007915999999999999,0.033369,0.507681,0.016941,16.94082,1.976598,1.983481,24.827276,27.10755,0.033902,0.5660849999999999,0.019192,82.789754,19.191615,1.068608,1.1041,4.134936e-13,6.607744e-09,,,,113.380562,8534012000000000,1.706608,,1.238209,0.935118,0.002048,6.448913,0.507681,,,,,,3,"p-type",0.021,249.7,249.7,1,1,25,1,"Generalized",500,2.005746,0.246557,2.2,0,1000,1.799677,1.66e-30,"Sinton","OFF","Center Point",3000000000000000,30,2000000000000000,4000000000000000,"OFF","Dark Rsh (Cell only)",0.4,"True","RTD (Internal)",2,10,-0.05,1,0.01,"A",0,"16-131484","True",0,0,"Full IV","Encapsulated Cell_NPT_1649Cal_20170406newStability2.mfi calibration 2 of day","False",-2,-0.008621,"True","04/06/17 14:13:17","MultiFlash v1.27"
56,"Kayla","TT_Tabbed","C439-redone","04/06/17 14:15:08",8.902272999999999,0.650135,8.330503,0.507912,4.23116,73.106298,16.944976,170.244692,0.007892,0.035652,0.650135,0.033362,0.507912,0.016945,16.944976,42510.099541,1.970706,8.330503,0.507912,73.106298,4.23116,16.944976,0.007892,0.033362,0.507912,0.016945,16.944976,1.970706,1.935688,24.837212,28.337621,0.033903,0.566006,0.019189,82.788494,19.189168,1.069513,1.104751,4.141961e-13,6.642492e-09,,,,113.062396,8515354000000000,1.710143,,1.245492,0.931399,0.002386,6.393335,0.507912,,,,,,3,"p-type",0.021,249.7,249.7,1,1,25,1,"Generalized",500,1.991663,0.246557,2.2,0,1000,1.827908,1.66e-30,"Sinton","OFF","Center Point",3000000000000000,30,2000000000000000,4000000000000000,"OFF","Dark Rsh (Cell only)",0.4,"True","RTD (Internal)",2,10,-0.05,1,0.01,"A",0,"16-131484","True",0,0,"Full IV","Encapsulated Cell_NPT_1649Cal_20170406newStability2.mfi calibration 2 of day","False",-2,-0.00842,"True","04/06/17 14:15:08","MultiFlash v1.27"
57,"Kayla","TT_Tabbed","C438","04/06/17 14:17:08",8.917756000000001,0.649734,8.359007999999999,0.510342,4.265957,73.62505,17.084329,316.19713,0.007495,0.035714,0.649734,0.033476,0.510342,0.017084,17.084329,78954.42340499999,1.871489,8.359007999999999,0.510342,73.62505,4.265957,17.084329,0.007495,0.033476,0.510342,0.017084,17.084329,1.871489,1.810266,24.802436,27.219557,0.033977,0.565851,0.019226,82.854264,19.225923,1.072966,1.094088,4.225275e-13,6.271782e-09,,,,112.730892,9592043000000000,1.528457,,1.246952,0.932289,0.002084,5.918799,0.510342,,,,,,3,"p-type",0.021,249.7,249.7,1,1,25,1,"Generalized",500,1.886075,0.246557,2.2,0,1000,1.661844,1.66e-30,"Sinton","OFF","Center Point",3000000000000000,30,2000000000000000,4000000000000000,"OFF","Dark Rsh (Cell only)",0.4,"True","RTD (Internal)",2,10,-0.05,1,0.01,"A",0,"16-131484","True",0,0,"Full IV","Encapsulated Cell_NPT_1649Cal_20170406newStability2.mfi calibration 2 of day","False",-2,-0.005563,"True","04/06/17 14:17:08","MultiFlash v1.27"
104,"Kayla","TT_Tabbed","C475","04/07/17 11:15:38",8.907565,0.64714,8.325749,0.5017470000000001,4.177416,72.468735,17.385616,89.38129600000001,0.008071,0.037072,0.64714,0.03465,0.5017470000000001,0.017386,17.385616,21476.53779,1.939305,8.325749,0.5017470000000001,72.468735,4.177416,17.385616,0.008071,0.03465,0.5017470000000001,0.017386,17.385616,1.939305,1.89808,24.868677,27.537575,0.035235,0.561053,0.019768,82.40121499999999,19.768468,1.119051,1.116362,4.966041e-13,9.029741999999999e-09,,,,89.28787199999999,7308557000000000,1.976652,,1.252129,0.930948,-0.002927,6.550435,0.5017470000000001,,,,,,3,"p-type",0.021,240.28,240.28,1,1,25,1,"Generalized",500,1.957489,0.246591,2.2,0,1000,1.407575,1.66e-30,"Sinton","OFF","Center Point",3000000000000000,30,2000000000000000,4000000000000000,"OFF","Dark Rsh (Cell only)",0.4,"True","RTD (Internal)",2,10,-0.05,1,0.01,"A",0,"16-131484","True",0,0,"Full IV","Recipe\MultiFlash\Tabbed Cell_NPT_1649Cal.mfi ","False",-2,-0.018842,"True","04/07/17 11:15:38","MultiFlash v1.27"
105,"Kayla","TT_Tabbed","C474","04/07/17 11:17:29",8.886264000000001,0.645325,8.315695,0.500412,4.16127,72.56518,17.318419,271.406288,0.007913,0.036983,0.645325,0.034608,0.500412,0.017318,17.318419,65213.502781,1.901424,8.315695,0.500412,72.56518,4.16127,17.318419,0.007913,0.034608,0.500412,0.017318,17.318419,1.901424,1.891826,24.862053,26.873537,0.035176,0.558537,0.019647,82.322367,19.647072,1.151548,1.107042,5.545087e-13,8.208687e-09,,,,81.97860900000001,7407269000000000,1.951625,,1.250017,0.931258,-0.003002,6.531084,0.500412,,,,,,3,"p-type",0.021,240.28,240.28,1,1,25,1,"Generalized",500,1.935731,0.246591,2.2,0,1000,1.229996,1.66e-30,"Sinton","OFF","Center Point",3000000000000000,30,2000000000000000,4000000000000000,"OFF","Dark Rsh (Cell only)",0.4,"True","RTD (Internal)",2,10,-0.05,1,0.01,"A",0,"16-131484","True",0,0,"Full IV","Recipe\MultiFlash\Tabbed Cell_NPT_1649Cal.mfi ","False",-2,-0.005709,"True","04/07/17 11:17:29","MultiFlash v1.27"
106,"Kayla","TT_Tabbed","C473","04/07/17 11:18:29",8.886953,0.647523,8.341583,0.493902,4.119924,71.594759,17.146345,231.454016,0.008841,0.036986,0.647523,0.034716,0.493902,0.017146,17.146345,55613.77095,2.12438,8.341583,0.493902,71.594759,4.119924,17.146345,0.008841,0.034716,0.493902,0.017146,17.146345,2.12438,2.088783,24.878613,27.966599,0.03514,0.561732,0.019739,82.420636,19.739052,1.113697,1.122567,4.807548e-13,9.451070999999999e-09,,,,90.65268,8190711000000000,1.774191,,1.251604,0.93008,-0.003263,7.186766,0.493902,,,,,,3,"p-type",0.021,240.28,240.28,1,1,25,1,"Generalized",500,2.175692,0.246591,2.2,0,1000,1.843485,1.66e-30,"Sinton","OFF","Center Point",3000000000000000,30,2000000000000000,4000000000000000,"OFF","Dark Rsh (Cell only)",0.4,"True","RTD (Internal)",2,10,-0.05,1,0.01,"A",0,"16-131484","True",0,0,"Full IV","Recipe\MultiFlash\Tabbed Cell_NPT_1649Cal.mfi ","False",-2,-0.007088,"True","04/07/17 11:18:29","MultiFlash v1.27"
58,"Kayla","TT_Tabbed1","Encap_NPT_1649","04/06/17 14:26:27",8.878079,,,,,,,,,0.035555,,,,,,,,8.878079,-0.012973,,-0.115175,-0.461252,0.001461,0.035555,-0.012973,-0.000461,-0.461252,0.364869,1.877371,24.886539,415.74978,,,,,,,,,,,,,,,,,1.254525,0.934086,-0.012973,6.185239,-0.012973,,,,,,3,"p-type",0.021,249.7,249.7,1,1,25,1,"Generalized",500,1.792197,0.24646,2.2,0,1000,,1.66e-30,"Sinton","OFF","Center Point",3000000000000000,30,2000000000000000,4000000000000000,"OFF","Dark Rsh (Cell only)",0.4,"True","RTD (Internal)",2,10,-0.05,1,0.01,"A",0,"16-131484","True",0,0,"Full IV","C:\SintonInstruments\Recipe\MultiFlash\Tabbed Cell_NPT_1649Cal.mfi","True",0,,"False","04/06/17 14:26:27","MultiFlash v1.27"
59,"Kayla","TT_Tabbed1","Encap_NPT_1649","04/06/17 14:27:29",8.88044,0.6388,8.306376,0.49825,4.138651,72.955715,16.574493,588.734014,0.007395,0.035564,0.6388,0.033265,0.49825,0.016574,16.574493,147006.883347,1.846649,8.306376,0.49825,72.955715,4.138651,16.574493,0.007395,0.033265,0.49825,0.016574,16.574493,1.846649,1.819558,24.818996,27.740587,0.033797,0.552264,0.018665,82.156505,18.664781,1.199858,1.102931,6.750207e-13,1.04151e-08,,,,65.826571,7640591000000000,1.895016,,1.244298,0.9357220000000001,-0.000987,6.04555,0.49825,,,,,,3,"p-type",0.021,249.7,249.7,1,1,25,1,"Generalized",500,1.874809,0.24646,2.2,0,1000,1.655986,1.66e-30,"Sinton","OFF","Center Point",3000000000000000,30,2000000000000000,4000000000000000,"OFF","Dark Rsh (Cell only)",0.4,"True","RTD (Internal)",2,10,-0.05,1,0.01,"A",0,"16-131484","True",0,0,"Full IV","C:\SintonInstruments\Recipe\MultiFlash\Tabbed Cell_NPT_1649Cal.mfi","False",-2,-0.001729,"False","04/06/17 14:27:29","MultiFlash v1.27"
107,"Kayla","TT_Tabbed","C472","04/07/17 11:20:35",8.893288999999999,0.647054,8.370820999999999,0.494292,4.137627,71.90324,17.220024,121.229857,0.008532,0.037012,0.647054,0.034838,0.494292,0.01722,17.220024,29129.110151,2.050018,8.370820999999999,0.494292,71.90324,4.137627,17.220024,0.008532,0.034838,0.494292,0.01722,17.220024,2.050018,1.995191,24.890206,27.855593,0.035167,0.561038,0.01973,82.384884,19.730261,1.132492,1.117186,4.972506e-13,9.117031e-09,,,,87.81300299999999,8488923000000000,1.715176,,1.248365,0.934462,-0.003099,6.900208,0.494292,,,,,,3,"p-type",0.021,240.28,240.28,1,1,25,1,"Generalized",500,2.07577,0.246591,2.2,0,1000,1.726975,1.66e-30,"Sinton","OFF","Center Point",3000000000000000,30,2000000000000000,4000000000000000,"OFF","Dark Rsh (Cell only)",0.4,"True","RTD (Internal)",2,10,-0.05,1,0.01,"A",0,"16-131484","True",0,0,"Full IV","Recipe\MultiFlash\Tabbed Cell_NPT_1649Cal.mfi ","False",-2,-0.014112,"True","04/07/17 11:20:35","MultiFlash v1.27"
108,"Kayla","TT_Tabbed","C471","04/07/17 11:22:49",8.910683000000001,0.648163,8.337165000000001,0.504846,4.208984,72.87554900000001,17.516997,289.48637,0.007854999999999999,0.037085,0.648163,0.034698,0.504846,0.017517,17.516997,69557.784916,1.887369,8.337165000000001,0.504846,72.87554900000001,4.208984,17.516997,0.007854999999999999,0.034698,0.504846,0.017517,17.516997,1.887369,1.848754,24.843836,27.677583,0.035252,0.5628069999999999,0.01984,82.539025,19.839794,1.100786,1.112567,4.706009e-13,8.705119999999999e-09,,,,95.527395,8073279000000000,1.798615,,1.254921,0.932833,-0.002904,6.423309,0.504846,,,,,,3,"p-type",0.021,240.28,240.28,1,1,25,1,"Generalized",500,1.920375,0.246591,2.2,0,1000,1.496687,1.66e-30,"Sinton","OFF","Center Point",3000000000000000,30,2000000000000000,4000000000000000,"OFF","Dark Rsh (Cell only)",0.4,"True","RTD (Internal)",2,10,-0.05,1,0.01,"A",0,"16-131484","True",0,0,"Full IV","Recipe\MultiFlash\Tabbed Cell_NPT_1649Cal.mfi ","False",-2,-0.005674,"True","04/07/17 11:22:49","MultiFlash v1.27"
109,"Kayla","TT_Tabbed","C470","04/07/17 11:24:01",8.866857,0.647292,8.312799999999999,0.5065229999999999,4.210624,73.362886,17.523823,277.269819,0.007531,0.036902,0.647292,0.034596,0.5065229999999999,0.017524,17.523823,66622.392005,1.809534,8.312799999999999,0.5065229999999999,73.362886,4.210624,17.523823,0.007531,0.034596,0.5065229999999999,0.017524,17.523823,1.809534,1.736369,24.863709,26.937541,0.035109,0.5620810000000001,0.019734,82.61706100000001,19.734321,1.121766,1.095982,4.911107e-13,7.742658e-09,,,,94.352343,9013422000000000,1.620758,,1.241899,0.934273,-0.003052,5.864103,0.5065229999999999,,,,,,3,"p-type",0.021,240.28,240.28,1,1,25,1,"Generalized",500,1.82681,0.246591,2.2,0,1000,1.372688,1.66e-30,"Sinton","OFF","Center Point",3000000000000000,30,2000000000000000,4000000000000000,"OFF","Dark Rsh (Cell only)",0.4,"True","RTD (Internal)",2,10,-0.05,1,0.01,"A",0,"16-131484","True",0,0,"Full IV","Recipe\MultiFlash\Tabbed Cell_NPT_1649Cal.mfi ","False",-2,-0.006987,"True","04/07/17 11:24:01","MultiFlash v1.27"
61,"Kayla","TT_Tabbed1","C500","04/06/17 14:31:10",8.920693,0.647891,8.257258,0.497594,4.10876,71.090254,17.099885,160.37859,0.009086,0.037126,0.647891,0.034365,0.497594,0.0171,17.099885,38535.767639,2.183188,8.257258,0.497594,71.090254,4.10876,17.099885,0.009086,0.034365,0.497594,0.0171,17.099885,2.183188,2.132472,24.881925,28.281618,0.035243,0.561395,0.019785,82.254822,19.785384,1.120058,1.141244,4.725897e-13,1.09227e-08,,,,90.253372,7204892000000000,2.003665,,1.253967,0.932487,-0.000492,7.128863,0.497594,,,,,,3,"p-type",0.021,240.28,240.28,1,1,25,1,"Generalized",500,2.223467,0.24646,2.2,0,1000,2.435077,1.66e-30,"Sinton","OFF","Center Point",3000000000000000,30,2000000000000000,4000000000000000,"OFF","Dark Rsh (Cell only)",0.4,"True","RTD (Internal)",2,10,-0.05,1,0.01,"A",0,"16-131484","True",0,0,"Full IV","C:\SintonInstruments\Recipe\MultiFlash\Tabbed Cell_NPT_1649Cal.mfi","False",-2,-0.010727,"True","04/06/17 14:31:10","MultiFlash v1.27"
62,"Kayla","TT_Tabbed1","C499","04/06/17 14:33:11",8.928376999999999,0.648652,8.327178999999999,0.504215,4.198692,72.49866900000001,17.474165,332.737503,0.008083,0.037158,0.648652,0.034656,0.504215,0.017474,17.474165,79950.167227,1.942227,8.327178999999999,0.504215,72.49866900000001,4.198692,17.474165,0.008083,0.034656,0.504215,0.017474,17.474165,1.942227,1.85905,24.852116,28.083606,0.035275,0.563213,0.019867,82.42719700000001,19.867212,1.091412,1.131966,4.538165e-13,9.925714e-09,,,,95.456468,8299092000000000,1.752257,,1.244482,0.933419,-0.000857,6.281454,0.504215,,,,,,3,"p-type",0.021,240.28,240.28,1,1,25,1,"Generalized",500,1.963111,0.24646,2.2,0,1000,2.039845,1.66e-30,"Sinton","OFF","Center Point",3000000000000000,30,2000000000000000,4000000000000000,"OFF","Dark Rsh (Cell only)",0.4,"True","RTD (Internal)",2,10,-0.05,1,0.01,"A",0,"16-131484","True",0,0,"Full IV","C:\SintonInstruments\Recipe\MultiFlash\Tabbed Cell_NPT_1649Cal.mfi","False",-2,-0.004747,"False","04/06/17 14:33:11","MultiFlash v1.27"
63,"Kayla","TT_Tabbed1","C498","04/06/17 14:34:34",8.922814000000001,0.650158,8.347174000000001,0.509474,4.252669,73.306276,17.698806,36.613783,0.007514,0.037135,0.650158,0.034739,0.509474,0.017699,17.698806,8797.559825,1.805499,8.347174000000001,0.509474,73.306276,4.252669,17.698806,0.007514,0.034739,0.509474,0.017699,17.698806,1.805499,1.721636,24.82562,27.867594,0.035255,0.56513,0.019924,82.521277,19.923643,1.081764,1.1302,4.335317e-13,7.830405e-09,,,,102.249955,8236881000000000,1.764778,,1.238998,0.934767,-0.0009859999999999999,5.795247,0.509474,,,,,,3,"p-type",0.021,240.28,240.28,1,1,25,1,"Generalized",500,1.814557,0.24646,2.2,0,1000,1.325036,1.66e-30,"Sinton","OFF","Center Point",3000000000000000,30,2000000000000000,4000000000000000,"OFF","Dark Rsh (Cell only)",0.4,"True","RTD (Internal)",2,10,-0.05,1,0.01,"A",0,"16-131484","True",0,0,"Full IV","C:\SintonInstruments\Recipe\MultiFlash\Tabbed Cell_NPT_1649Cal.mfi","False",-2,-0.050344,"True","04/06/17 14:34:34","MultiFlash v1.27"
110,"Kayla","TT_Tabbed","C469","04/07/17 11:25:11",8.910178999999999,0.648313,8.379946,0.494108,4.1406,71.678995,17.232395,97.806381,0.008887000000000001,0.037082,0.648313,0.034876,0.494108,0.017232,17.232395,23500.917123,2.135478,8.379946,0.494108,71.678995,4.1406,17.232395,0.008887000000000001,0.034876,0.494108,0.017232,17.232395,2.135478,2.055811,24.865365,27.953598,0.035258,0.563226,0.019859,82.60242599999999,19.858505,1.100495,1.108943,4.703493e-13,7.684188e-09,,,,96.61621599999999,8077680000000000,1.797687,,1.245256,0.934295,-0.002939,7.035416,0.494108,,,,,,3,"p-type",0.021,240.28,240.28,1,1,25,1,"Generalized",500,2.154086,0.246591,2.2,0,1000,1.571875,1.66e-30,"Sinton","OFF","Center Point",3000000000000000,30,2000000000000000,4000000000000000,"OFF","Dark Rsh (Cell only)",0.4,"True","RTD (Internal)",2,10,-0.05,1,0.01,"A",0,"16-131484","True",0,0,"Full IV","Recipe\MultiFlash\Tabbed Cell_NPT_1649Cal.mfi ","False",-2,-0.01794,"True","04/07/17 11:25:11","MultiFlash v1.27"
111,"Kayla","TT_Tabbed","C468","04/07/17 11:26:14",8.871995999999999,0.648046,8.321607999999999,0.506646,4.216107,73.330415,17.546641,251.163423,0.007592,0.036924,0.648046,0.034633,0.506646,0.017547,17.546641,60349.547218,1.824274,8.321607999999999,0.506646,73.330415,4.216107,17.546641,0.007592,0.034633,0.506646,0.017547,17.546641,1.824274,1.765854,24.830588,27.11055,0.03513,0.562987,0.019778,82.654859,19.777812,1.106519,1.097157,4.751352e-13,7.509276e-09,,,,97.581146,8816128000000000,1.65497,,1.248291,0.932156,-0.003393,6.047741,0.506646,,,,,,3,"p-type",0.021,240.28,240.28,1,1,25,1,"Generalized",500,1.8416,0.246591,2.2,0,1000,1.09808,1.66e-30,"Sinton","OFF","Center Point",3000000000000000,30,2000000000000000,4000000000000000,"OFF","Dark Rsh (Cell only)",0.4,"True","RTD (Internal)",2,10,-0.05,1,0.01,"A",0,"16-131484","True",0,0,"Full IV","Recipe\MultiFlash\Tabbed Cell_NPT_1649Cal.mfi ","False",-2,-0.006057,"False","04/07/17 11:26:14","MultiFlash v1.27"
112,"Kayla","TT_Tabbed","C467","04/07/17 11:27:17",8.858919,0.6469780000000001,8.312215,0.5062990000000001,4.208463,73.42655999999999,17.514829,120.148898,0.007491,0.036869,0.6469780000000001,0.034594,0.5062990000000001,0.017515,17.514829,28869.377121,1.800051,8.312215,0.5062990000000001,73.42655999999999,4.208463,17.514829,0.007491,0.034594,0.5062990000000001,0.017515,17.514829,1.800051,1.756413,24.865365,28.338621,0.035077,0.561911,0.01971,82.63104,19.710422,1.11438,1.095607,4.986730000000001e-13,7.215114e-09,,,,93.607142,8657803000000000,1.683539,,1.251346,0.933169,-0.003466,5.95991,0.5062990000000001,,,,,,3,"p-type",0.021,240.28,240.28,1,1,25,1,"Generalized",500,1.818567,0.246591,2.2,0,1000,0.969377,1.66e-30,"Sinton","OFF","Center Point",3000000000000000,30,2000000000000000,4000000000000000,"OFF","Dark Rsh (Cell only)",0.4,"True","RTD (Internal)",2,10,-0.05,1,0.01,"A",0,"16-131484","True",0,0,"Full IV","Recipe\MultiFlash\Tabbed Cell_NPT_1649Cal.mfi ","False",-2,-0.017602,"True","04/07/17 11:27:17","MultiFlash v1.27"
64,"Kayla","TT_Tabbed1","C497","04/06/17 14:36:14",8.928842,0.64921,8.360552999999999,0.5082989999999999,4.249657,73.311752,17.686269,240.421995,0.007439,0.03716,0.64921,0.034795,0.5082989999999999,0.017686,17.686269,57768.597062,1.787536,8.360552999999999,0.5082989999999999,73.311752,4.249657,17.686269,0.007439,0.034795,0.5082989999999999,0.017686,17.686269,1.787536,1.681893,24.785876,27.992601,0.035316,0.5633550000000001,0.019895,82.46886499999999,19.895399,1.098249,1.12442,4.557632e-13,8.789380000000001e-09,,,,97.064166,6982760000000000,2.064223,,1.24768,0.933071,-0.00085,5.786181,0.5082989999999999,,,,,,3,"p-type",0.021,240.28,240.28,1,1,25,1,"Generalized",500,1.79206,0.24646,2.2,0,1000,1.367525,1.66e-30,"Sinton","OFF","Center Point",3000000000000000,30,2000000000000000,4000000000000000,"OFF","Dark Rsh (Cell only)",0.4,"True","RTD (Internal)",2,10,-0.05,1,0.01,"A",0,"16-131484","True",0,0,"Full IV","C:\SintonInstruments\Recipe\MultiFlash\Tabbed Cell_NPT_1649Cal.mfi","False",-2,-0.009015,"True","04/06/17 14:36:14","MultiFlash v1.27"
65,"Kayla","TT_Tabbed1","C496","04/06/17 14:39:37",8.919835000000001,0.64894,8.308989,0.497946,4.137425,71.47742700000001,17.21918,236.079119,0.008918000000000001,0.037123,0.64894,0.03458,0.497946,0.017219,17.21918,56725.090749,2.142717,8.308989,0.497946,71.47742700000001,4.137425,17.21918,0.008918000000000001,0.03458,0.497946,0.017219,17.21918,2.142717,2.034203,24.837212,27.395567,0.035268,0.5628919999999999,0.019852,82.40698500000001,19.852152,1.107956,1.129145,4.555916e-13,9.635467e-09,,,,95.821016,7312027000000000,1.975761,,1.251805,0.93743,-0.000831,6.880363,0.497946,,,,,,3,"p-type",0.021,240.28,240.28,1,1,25,1,"Generalized",500,2.160545,0.24646,2.2,0,1000,1.642358,1.66e-30,"Sinton","OFF","Center Point",3000000000000000,30,2000000000000000,4000000000000000,"OFF","Dark Rsh (Cell only)",0.4,"True","RTD (Internal)",2,10,-0.05,1,0.01,"A",0,"16-131484","True",0,0,"Full IV","C:\SintonInstruments\Recipe\MultiFlash\Tabbed Cell_NPT_1649Cal.mfi","False",-2,-0.007216,"True","04/06/17 14:39:37","MultiFlash v1.27"
66,"Kayla","TT_Tabbed1","C495","04/06/17 14:41:07",8.929921999999999,0.648793,8.353339,0.505258,4.220594,72.84835,17.565314,184.958619,0.007858,0.037165,0.648793,0.034765,0.505258,0.017565,17.565314,44441.857041,1.888054,8.353339,0.505258,72.84835,4.220594,17.565314,0.007858,0.034765,0.505258,0.017565,17.565314,1.888054,1.795051,24.802436,26.545518,0.03533,0.563238,0.019899,82.527233,19.899102,1.105921,1.114082,4.615673e-13,8.56508e-09,,,,97.10746899999999,8114682000000000,1.789924,,1.243529,0.931482,-0.000869,6.023876,0.505258,,,,,,3,"p-type",0.021,240.28,240.28,1,1,25,1,"Generalized",500,1.909076,0.24646,2.2,0,1000,1.455594,1.66e-30,"Sinton","OFF","Center Point",3000000000000000,30,2000000000000000,4000000000000000,"OFF","Dark Rsh (Cell only)",0.4,"True","RTD (Internal)",2,10,-0.05,1,0.01,"A",0,"16-131484","True",0,0,"Full IV","C:\SintonInstruments\Recipe\MultiFlash\Tabbed Cell_NPT_1649Cal.mfi","False",-2,-0.009993,"True","04/06/17 14:41:07","MultiFlash v1.27"
113,"Kayla","TT_Tabbed","C466","04/07/17 11:28:22",8.828836000000001,0.647316,8.250080000000001,0.508263,4.193209,73.37133900000001,17.451342,112.541911,0.007513,0.036744,0.647316,0.034335,0.508263,0.017451,17.451342,27041.570453,1.805316,8.250080000000001,0.508263,73.37133900000001,4.193209,17.451342,0.007513,0.034335,0.508263,0.017451,17.451342,1.805316,1.734113,24.862053,27.285561,0.034926,0.562207,0.019636,82.554588,19.635574,1.108414,1.109094,4.844341e-13,7.966882e-09,,,,94.331485,8936521000000000,1.633916,,1.246039,0.933797,-0.003416,5.75891,0.508263,,,,,,3,"p-type",0.021,240.28,240.28,1,1,25,1,"Generalized",500,1.79183,0.246591,2.2,0,1000,1.913085,1.66e-30,"Sinton","OFF","Center Point",3000000000000000,30,2000000000000000,4000000000000000,"OFF","Dark Rsh (Cell only)",0.4,"True","RTD (Internal)",2,10,-0.05,1,0.01,"A",0,"16-131484","True",0,0,"Full IV","Recipe\MultiFlash\Tabbed Cell_NPT_1649Cal.mfi ","False",-2,-0.014726,"True","04/07/17 11:28:22","MultiFlash v1.27"
114,"Kayla","TT_Tabbed","C431","04/07/17 11:33:05",8.874306000000001,0.647747,8.300483,0.504633,4.188694,72.86831100000001,17.432554,157.050117,0.007926000000000001,0.036933,0.647747,0.034545,0.504633,0.017433,17.432554,37736.002042,1.9045,8.300483,0.504633,72.86831100000001,4.188694,17.432554,0.007926000000000001,0.034545,0.504633,0.017433,17.432554,1.9045,1.877845,24.8339,27.887595,0.035123,0.5626060000000001,0.01976,82.59777099999999,19.760168,1.11113,1.102344,4.812589e-13,7.707576000000001e-09,,,,95.759326,8899908000000000,1.640259,,1.247161,0.9351159999999999,-0.003242,6.248701,0.504633,,,,,,3,"p-type",0.021,240.28,240.28,1,1,25,1,"Generalized",500,1.93795,0.246591,2.2,0,1000,1.961121,1.66e-30,"Sinton","OFF","Center Point",3000000000000000,30,2000000000000000,4000000000000000,"OFF","Dark Rsh (Cell only)",0.4,"True","RTD (Internal)",2,10,-0.05,1,0.01,"A",0,"16-131484","True",0,0,"Full IV","Recipe\MultiFlash\Tabbed Cell_NPT_1649Cal.mfi ","False",-2,-0.01334,"True","04/07/17 11:33:05","MultiFlash v1.27"
115,"Kayla","TT_Tabbed","C432","04/07/17 11:34:16",8.893587999999999,0.6445959999999999,8.314786,0.49955,4.153655,72.454582,17.286729,250.33292,0.00805,0.037013,0.6445959999999999,0.034605,0.49955,0.017287,17.286729,60149.994117,1.934186,8.314786,0.49955,72.454582,4.153655,17.286729,0.00805,0.034605,0.49955,0.017287,17.286729,1.934186,1.875878,24.853773,27.751587,0.035217,0.558299,0.019662,82.40846500000001,19.661597,1.156457,1.094606,5.641618e-13,8.280492e-09,,,,81.587506,7832391000000000,1.850983,,1.239945,0.93412,-0.003052,6.280732,0.49955,,,,,,3,"p-type",0.021,240.28,240.28,1,1,25,1,"Generalized",500,1.966393,0.246591,2.2,0,1000,1.985343,1.66e-30,"Sinton","OFF","Center Point",3000000000000000,30,2000000000000000,4000000000000000,"OFF","Dark Rsh (Cell only)",0.4,"True","RTD (Internal)",2,10,-0.05,1,0.01,"A",0,"16-131484","True",0,0,"Full IV","Recipe\MultiFlash\Tabbed Cell_NPT_1649Cal.mfi ","False",-2,-0.010948,"True","04/07/17 11:34:16","MultiFlash v1.27"
67,"Kayla","TT_Tabbed1","C494","04/06/17 15:01:37",8.926014,0.647671,8.328844,0.502603,4.186103,72.40991200000001,17.421771,138.20821,0.008174000000000001,0.037148,0.647671,0.034663,0.502603,0.017422,17.421771,33208.668608,1.964111,8.328844,0.502603,72.40991200000001,4.186103,17.421771,0.008174000000000001,0.034663,0.502603,0.017422,17.421771,1.964111,1.906386,24.7097,26.329506,0.035295,0.5622200000000001,0.019844,82.475669,19.843585,1.097827,1.123098,4.784383e-13,8.985126e-09,,,,93.024489,7147650000000000,2.018914,,1.244383,0.93443,-0.00099,6.573352,0.502603,,,,,,3,"p-type",0.021,240.28,240.28,1,1,25,1,"Generalized",500,1.991096,0.24646,2.2,0,1000,2.015311,1.66e-30,"Sinton","OFF","Center Point",3000000000000000,30,2000000000000000,4000000000000000,"OFF","Dark Rsh (Cell only)",0.4,"True","RTD (Internal)",2,10,-0.05,1,0.01,"A",0,"16-131484","True",0,0,"Full IV","C:\SintonInstruments\Recipe\MultiFlash\Tabbed Cell_NPT_1649Cal.mfi","False",-2,-0.012734,"True","04/06/17 15:01:37","MultiFlash v1.27"
68,"Kayla","TT_Tabbed1","C493","04/06/17 15:03:42",8.925658,0.647733,8.351438999999999,0.502999,4.200767,72.65952799999999,17.4828,301.845599,0.008077000000000001,0.037147,0.647733,0.034757,0.502999,0.017483,17.4828,72527.460452,1.940688,8.351438999999999,0.502999,72.65952799999999,4.200767,17.4828,0.008077000000000001,0.034757,0.502999,0.017483,17.4828,1.940688,1.899713,24.777596,26.208499,0.03534,0.562596,0.019882,82.630906,19.882039,1.097962,1.099865,4.872244e-13,7.434373e-09,,,,95.782776,7816563000000000,1.854535,,1.241776,0.93202,-0.0009790000000000001,6.393613,0.502999,,,,,,3,"p-type",0.021,240.28,240.28,1,1,25,1,"Generalized",500,1.955418,0.24646,2.2,0,1000,1.611982,1.66e-30,"Sinton","OFF","Center Point",3000000000000000,30,2000000000000000,4000000000000000,"OFF","Dark Rsh (Cell only)",0.4,"True","RTD (Internal)",2,10,-0.05,1,0.01,"A",0,"16-131484","True",0,0,"Full IV","C:\SintonInstruments\Recipe\MultiFlash\Tabbed Cell_NPT_1649Cal.mfi","False",-2,-0.004918,"False","04/06/17 15:03:42","MultiFlash v1.27"
69,,,,"04/06/17 15:22:49",8.927655,0.6480050000000001,8.351846,0.503201,4.20266,72.64550699999999,17.490679,311.401973,0.008068000000000001,0.037155,0.6480050000000001,0.034759,0.503201,0.017491,17.490679,74823.66597099999,1.938681,8.351846,0.503201,72.64550699999999,4.20266,17.490679,0.008068000000000001,0.034759,0.503201,0.017491,17.490679,1.938681,1.894277,25.411075,28.304619,0.035347,0.562685,0.019889,82.606813,19.889037,1.100458,1.101512,4.853567e-13,7.359191e-09,,,,96.050269,7869091000000000,1.842799,,1.242574,0.9327220000000001,-0.001277,6.561658,0.503201,,,,,,3,"p-type",0.021,240.28,240.28,1,1,25,1,"Generalized",500,1.962571,0.24646,2.2,0,1000,1.637153,1.66e-30,"Sinton","OFF","Center Point",3000000000000000,30,2000000000000000,4000000000000000,"OFF","Dark Rsh (Cell only)",0.4,"True","RTD (Internal)",2,10,-0.05,1,0.01,"A",0,"16-131484","True",0,0,"Full IV",,"False",-2,-0.00569,"False","04/06/17 15:22:49","MultiFlash v1.27"
116,"Kayla","TT_Tabbed","C433","04/07/17 11:35:25",8.900029999999999,0.645383,8.315200000000001,0.500173,4.159037,72.407571,17.309126,151.774029,0.007988,0.03704,0.645383,0.034606,0.500173,0.017309,17.309126,36468.263585,1.919335,8.315200000000001,0.500173,72.407571,4.159037,17.309126,0.007988,0.034606,0.500173,0.017309,17.309126,1.919335,1.876393,24.857085,27.508573,0.035208,0.558525,0.019665,82.261701,19.664769,1.168232,1.110127,5.412599e-13,9.769638e-09,,,,81.143102,7739673000000000,1.871999,,1.246771,0.9329499999999999,-0.003223,6.415138,0.500173,,,,,,3,"p-type",0.021,240.28,240.28,1,1,25,1,"Generalized",500,1.950613,0.246591,2.2,0,1000,1.807336,1.66e-30,"Sinton","OFF","Center Point",3000000000000000,30,2000000000000000,4000000000000000,"OFF","Dark Rsh (Cell only)",0.4,"True","RTD (Internal)",2,10,-0.05,1,0.01,"A",0,"16-131484","True",0,0,"Full IV","Recipe\MultiFlash\Tabbed Cell_NPT_1649Cal.mfi ","False",-2,-0.009580999999999999,"True","04/07/17 11:35:25","MultiFlash v1.27"
117,"Kayla","TT_Tabbed","C434","04/07/17 11:37:22",8.881656,0.64418,8.369213999999999,0.494492,4.138506,72.333996,17.22368,455.701002,0.008205,0.036964,0.64418,0.034831,0.494492,0.017224,17.22368,109495.836832,1.971511,8.369213999999999,0.494492,72.333996,4.138506,17.22368,0.008205,0.034831,0.494492,0.017224,17.22368,1.971511,1.923706,24.852116,27.390566,0.035201,0.55799,0.019642,82.488392,19.641576,1.159627,1.082054,5.916124e-13,6.264312e-09,,,,81.06787300000001,7760862000000000,1.867152,,1.242304,0.936206,-0.003314,6.634139,0.494492,,,,,,3,"p-type",0.021,240.28,240.28,1,1,25,1,"Generalized",500,1.986948,0.246591,2.2,0,1000,1.852987,1.66e-30,"Sinton","OFF","Center Point",3000000000000000,30,2000000000000000,4000000000000000,"OFF","Dark Rsh (Cell only)",0.4,"True","RTD (Internal)",2,10,-0.05,1,0.01,"A",0,"16-131484","True",0,0,"Full IV","Recipe\MultiFlash\Tabbed Cell_NPT_1649Cal.mfi ","False",-2,-0.003265,"False","04/07/17 11:37:22","MultiFlash v1.27"
118,"Kayla","TT_Tabbed","C435","04/07/17 11:38:47",8.86463,0.6406849999999999,8.310465000000001,0.494218,4.107181,72.316699,17.093313,221.239356,0.008075000000000001,0.036893,0.6406849999999999,0.034587,0.494218,0.017093,17.093313,53159.392411,1.940166,8.310465000000001,0.494218,72.316699,4.107181,17.093313,0.008075000000000001,0.034587,0.494218,0.017093,17.093313,1.940166,1.900259,24.852117,26.939541,0.035094,0.5544249999999999,0.019457,82.317761,19.457238,1.183959,1.090069,6.60832e-13,8.703313999999999e-09,,,,69.869674,7912478000000000,1.833222,,1.248783,0.931691,-0.003648,6.498763,0.494218,,,,,,3,"p-type",0.021,240.28,240.28,1,1,25,1,"Generalized",500,1.970221,0.246591,2.2,0,1000,1.803042,1.66e-30,"Sinton","OFF","Center Point",3000000000000000,30,2000000000000000,4000000000000000,"OFF","Dark Rsh (Cell only)",0.4,"True","RTD (Internal)",2,10,-0.05,1,0.01,"A",0,"16-131484","True",0,0,"Full IV","Recipe\MultiFlash\Tabbed Cell_NPT_1649Cal.mfi ","False",-2,-0.010677,"True","04/07/17 11:38:47","MultiFlash v1.27"
119,"Kayla","TT_Tabbed","C436","04/07/17 11:39:55",8.842891,0.642103,8.345817,0.494481,4.126844,72.680744,17.175147,264.800835,0.007922,0.036802,0.642103,0.034734,0.494481,0.017175,17.175147,63626.344745,1.903507,8.345817,0.494481,72.680744,4.126844,17.175147,0.007922,0.034734,0.494481,0.017175,17.175147,1.903507,1.865475,24.822308,27.565577,0.035014,0.556626,0.019489,82.474338,19.489465,1.1561,1.08688,6.115701e-13,8.151315000000001e-09,,,,75.72282,8615544000000000,1.691341,,1.252477,0.934947,-0.003439,6.291047,0.494481,,,,,,3,"p-type",0.021,240.28,240.28,1,1,25,1,"Generalized",500,1.92839,0.246591,2.2,0,1000,1.666289,1.66e-30,"Sinton","OFF","Center Point",3000000000000000,30,2000000000000000,4000000000000000,"OFF","Dark Rsh (Cell only)",0.4,"True","RTD (Internal)",2,10,-0.05,1,0.01,"A",0,"16-131484","True",0,0,"Full IV","Recipe\MultiFlash\Tabbed Cell_NPT_1649Cal.mfi ","False",-2,-0.005561,"False","04/07/17 11:39:55","MultiFlash v1.27"
120,"Kayla","TT_Tabbed","C437","04/07/17 11:41:08",8.853201,0.646039,8.321624,0.494253,4.112987,71.911509,17.117475,132.52083,0.008526000000000001,0.036845,0.646039,0.034633,0.494253,0.017117,17.117475,31842.105125,2.048523,8.321624,0.494253,71.911509,4.112987,17.117475,0.008526000000000001,0.034633,0.494253,0.017117,17.117475,2.048523,2.068614,24.797468,26.790532,0.035033,0.559594,0.019605,82.359651,19.604501,1.153296,1.103963,5.237792e-13,8.989479000000001e-09,,,,84.59158100000001,8135132000000000,1.785664,,1.242382,0.934053,-0.003627,7.028075,0.494253,,,,,,3,"p-type",0.021,240.28,240.28,1,1,25,1,"Generalized",500,2.092257,0.246591,2.2,0,1000,1.005623,1.66e-30,"Sinton","OFF","Center Point",3000000000000000,30,2000000000000000,4000000000000000,"OFF","Dark Rsh (Cell only)",0.4,"True","RTD (Internal)",2,10,-0.05,1,0.01,"A",0,"16-131484","True",0,0,"Full IV","Recipe\MultiFlash\Tabbed Cell_NPT_1649Cal.mfi ","False",-2,-0.016758,"True","04/07/17 11:41:08","MultiFlash v1.27"
121,"Kayla","TT_Tabbed","C438","04/07/17 11:42:45",8.913323,0.649474,8.31244,0.5016890000000001,4.170263,72.03806899999999,17.355847,307.812876,0.008770999999999999,0.037096,0.649474,0.034595,0.5016890000000001,0.017356,17.355847,73961.277759,2.107585,8.31244,0.5016890000000001,72.03806899999999,4.170263,17.355847,0.008770999999999999,0.034595,0.5016890000000001,0.017356,17.355847,2.107585,2.074995,24.826531,28.632638,0.035282,0.5655289999999999,0.019953,82.817156,19.95281,1.077301,1.09481,4.445117e-13,6.687013e-09,,,,107.274609,9323074000000000,1.569953,,1.244703,0.931891,-0.003129,7.132677,0.5016890000000001,,,,,,3,"p-type",0.021,240.28,240.28,1,1,25,1,"Generalized",500,2.135906,0.246591,2.2,0,1000,3.029873,1.66e-30,"Sinton","OFF","Center Point",3000000000000000,30,2000000000000000,4000000000000000,"OFF","Dark Rsh (Cell only)",0.4,"True","RTD (Internal)",2,10,-0.05,1,0.01,"A",0,"16-131484","True",0,0,"Full IV","Recipe\MultiFlash\Tabbed Cell_NPT_1649Cal.mfi ","False",-2,-0.006085,"False","04/07/17 11:42:45","MultiFlash v1.27"
