Repository: dintalframe/MLPROJECT

File: FCT450csv/MultiFlash_Database WW23 - 2021.csv (part 3 of 6)
ash_cutoff_(suns),V_at_Isc_(V),dV/dt,V_Pad_0_(V),V_Pad_1_(V),V_Pad_2_(V),V_Pad_3_(V),V_Pad_4_(V),dBreak_(A),dBreak_(V),Capacitance_(uF/cm2),Capacitance_Error_(percent),Pm/Pe,BulkSRH_AND_Jo_Power_Loss_(percent),BulkSRH_Power_Loss_(percent),Jo_Power_Loss_(percent),Rs_Power_Loss_(percent),Rsh_Power_Loss_(percent),Dark_Break_Interpolated,Calibration,Resistivity_(ohm-cm),Analysis_Resistivity_(ohm-cm),Sample_Type,Thickness_(cm),Cell_Area_(cm2),Total_Area_(cm2),Number_of_Cells_per_String,Number_of_Strings,Temperature_(C),Intensity_(suns),Analysis_Type,Nominal_Load_Voltage_(mV/cell),Rs_Modulation_Target_(ohm-cm2),Reference_Constant_(V/sun),Voltage_Temperature_Coefficient_(mV/C),Temperature_Offset_(C),Power_per_Sun_(W/m2),Conductivity_Modulation_(ohm-cm2/V),Auger_Coefficient,Auger_Method,Band_Gap_Narrowing,Fit_Method,Carrier_Density_Center_Point_(cm-3),Percent_Fit,Lower_Bound_(cm-3),Upper_Bound_(cm-3),Rsh_Lifetime_Correction,Rsh_Measurement_Method,SunsVoc_Rsh_Voltage_(V),Do_Dark_Break_Measurement,Temperature_Measurement_Method,Number_of_dRsh_Points,dRsh_Output_Vlimit_(V),Current_Transfer,Voltage_Transfer,Temperature_Transfer,Final_Bin,Bin_Index,Tester_ID,Do_Doping_Measurement,Doping_Sample_Time_(us),Doping_Measurement_Length_(us),Measurement_Type,Comments,Measurement_Date-Time_String,Software Version,Recipe_Filename,EL Pulse Current Delivered (Coulombs),Forward Dark IV (V),Forward Dark IV (A),Forward Dark IV Interpolated?,EL Pulse Energy Delivered (J),Doping Calibration Factor (V/sun)
77,"Aba","V7-19","CNT-57","06/08/21 18:07:20",10.155696,0.670216,9.609869,0.559387,5.375637,78.977906,21.331892,24.883327,0.003094,0.0403,0.670216,0.038134,0.559387,0.021332,21.331892,6270.598486,0.779794,9.609869,0.559387,78.977906,5.375637,21.331892,0.003094,0.038134,0.559387,0.021332,21.331892,0.779794,0.578994,24.942727,15.397881,0.038303,0.586873,0.022479,83.224394,22.478866,1.002902,1.125881,1.771542e-13,4.636606e-09,185.735739,10292.117422,97.161736,184.64238,4723313000000000,1.13871,0.999884,1.05826,0.800821,0.001214,1.681753,0.559387,,,,,,,15.051116,0.023015,1.000529,4.317956,0.096818,4.221138,5.047377,0.233125,"False","False",3,3,"p-type",0.018,252,252,1,1,25,1,"Generalized",540,0.774497,0.283725,2.2,0,1000,-0.30519,1.66e-30,"Sinton","OFF","Center Point",3000000000000000,30,2000000000000000,4000000000000000,"OFF","Dark Rsh (Cell only)",0.4,"False","RTD (Internal)",2,10,-0.05,1,0.01,"A",0,"16-131484","True",0,0,"Hunt",,"06/08/21 18:07:20","MultiFlash v1.49","Default.mfi",,,,"False",,0.199759
78,"Aba","V7-19","CNT-58","06/08/21 18:08:35",10.20588,0.6710660000000001,9.654782000000001,0.553621,5.345095,78.044065,21.210695,47.716847,0.00385,0.0405,0.6710660000000001,0.038313,0.553621,0.021211,21.210695,12024.645549,0.970195,9.654782000000001,0.553621,78.044065,5.345095,21.210695,0.00385,0.038313,0.553621,0.021211,21.210695,0.970195,0.783048,24.884291,14.610836,0.038527,0.587915,0.02265,83.341104,22.650316,0.984832,1.118401,1.701815e-13,4.875584e-09,198.074324,-2144.868548,-466.229038,194.600696,4723313000000000,1.128397,0.998978,1.06847,0.812727,0.002004,2.259381,0.553621,,,,,,,16.003191,0.022545,0.999381,5.427154,,,6.291118,0.121314,"False","False",3,3,"p-type",0.018,252,252,1,1,25,1,"Generalized",540,0.970398,0.283725,2.2,0,1000,0.138633,1.66e-30,"Sinton","OFF","Center Point",3000000000000000,30,2000000000000000,4000000000000000,"OFF","Dark Rsh (Cell only)",0.4,"False","RTD (Internal)",2,10,-0.05,1,0.01,"A",0,"16-131484","True",0,0,"Hunt",,"06/08/21 18:08:35","MultiFlash v1.49","Default.mfi",,,,"False",,0.199759
79,"Aba","V7-19","CNT-59","06/08/21 18:09:51",10.209864,0.671756,9.641287999999999,0.559957,5.398705,78.715157,21.423431,14.442567,0.003336,0.040515,0.671756,0.038259,0.559957,0.021423,21.423431,3639.526943,0.840706,9.641287999999999,0.559957,78.715157,5.398705,21.423431,0.003336,0.038259,0.559957,0.021423,21.423431,0.840706,0.664484,24.893281,14.789846,0.038489,0.589006,0.02267,83.295433,22.670018,0.992159,1.126915,1.669578e-13,3.839379e-09,184.729299,-5299.822712,-188.685557,198.182196,4723313000000000,1.109583,0.999937,1.076511,0.813246,0.002041,1.8929,0.559957,,,,,,,16.802208,0.022062,0.999406,5.601169,,,5.432938,0.401556,"False","False",3,3,"p-type",0.018,252,252,1,1,25,1,"Generalized",540,0.835876,0.283725,2.2,0,1000,0.149637,1.66e-30,"Sinton","OFF","Center Point",3000000000000000,30,2000000000000000,4000000000000000,"OFF","Dark Rsh (Cell only)",0.4,"False","RTD (Internal)",2,10,-0.05,1,0.01,"A",0,"16-131484","True",0,0,"Hunt",,"06/08/21 18:09:51","MultiFlash v1.49","Default.mfi",,,,"False",,0.199759
80,"Aba","V7-19","CNT-60","06/08/21 18:11:12",10.225794,0.672006,9.598941,0.552951,5.307747,77.23962299999999,21.062487,75.116314,0.004469,0.040579,0.672006,0.038091,0.552951,0.021062,21.062487,18929.311066,1.126193,9.598941,0.552951,77.23962299999999,5.307747,21.062487,0.004469,0.038091,0.552951,0.021062,21.062487,1.126193,0.957752,24.902271,15.271873,0.038637,0.588743,0.022747,83.417705,22.747189,0.985637,1.106658,1.658124e-13,4.507219e-09,189.678875,-2463.872024,-405.865236,206.887471,4723313000000000,1.124831,0.99817,1.090316,0.8189340000000001,0.001824,3.028408,0.552951,,,,,,,19.247567,0.02692,0.993866,6.164249,,,7.199728,0.077572,"False","False",3,3,"p-type",0.018,252,252,1,1,25,1,"Generalized",540,1.133252,0.283725,2.2,0,1000,1.263319,1.66e-30,"Sinton","OFF","Center Point",3000000000000000,30,2000000000000000,4000000000000000,"OFF","Dark Rsh (Cell only)",0.4,"False","RTD (Internal)",2,10,-0.05,1,0.01,"A",0,"16-131484","True",0,0,"Hunt",,"06/08/21 18:11:12","MultiFlash v1.49","Default.mfi",,,,"False",,0.199759
81,"Aba","V7-19","CNT-61","06/08/21 18:13:09",10.177212,0.670109,9.129576,0.557788,5.092364,74.669805,20.207792,68.72715599999999,0.005654,0.040386,0.670109,0.036228,0.557788,0.020208,20.207792,17319.243324,1.42478,9.129576,0.557788,74.669805,5.092364,20.207792,0.005654,0.036228,0.557788,0.020208,20.207792,1.42478,1.639336,24.906766,15.328876,0.038438,0.587595,0.022586,83.458446,22.586251,0.982262,1.104643,1.763461e-13,4.189605e-09,206.745948,-1825.999592,-547.645248,204.661497,4723313000000000,1.14529,0.999845,1.094624,0.8161119999999999,0.001508,5.305113,0.557788,,,,,,,31.190485,-0.059778,0.949678,10.365133,,,8.470162,0.087126,"False","False",3,3,"p-type",0.018,252,252,1,1,25,1,"Generalized",540,1.80041,0.283725,2.2,0,1000,14.1093,1.66e-30,"Sinton","OFF","Center Point",3000000000000000,30,2000000000000000,4000000000000000,"OFF","Dark Rsh (Cell only)",0.4,"False","RTD (Internal)",2,10,-0.05,1,0.01,"A",0,"16-131484","True",0,0,"Hunt",,"06/08/21 18:13:09","MultiFlash v1.49","Default.mfi",,,,"False",,0.199759
82,"Aba","V7-19","CNT-62","06/08/21 18:14:53",9.092026000000001,0.66813,7.853056,0.548387,4.306513,70.893092,17.089336,38.505463,0.008434000000000001,0.036079,0.66813,0.031163,0.548387,0.017089,17.089336,9703.376700000001,2.12549,7.853056,0.548387,70.893092,4.306513,17.089336,0.008434000000000001,0.031163,0.548387,0.017089,17.089336,2.12549,3.267337,24.884291,15.474886,0.034285,0.585202,0.020064,83.232826,20.063925,0.986503,1.126039,1.688293e-13,4.767109e-09,199.51988,-2028.066016,-493.080596,209.184419,4723313000000000,1.158988,0.99951,1.080346,0.821066,-0.004335,9.609643,0.548387,,,,,,,37.344033,-0.40248,0.915857,13.737804,,,10.77622,0.17556,"False","False",3,3,"p-type",0.018,252,252,1,1,25,1,"Generalized",540,3.308038,0.283725,2.2,0,1000,30.504147,1.66e-30,"Sinton","OFF","Center Point",3000000000000000,30,2000000000000000,4000000000000000,"OFF","Dark Rsh (Cell only)",0.4,"False","RTD (Internal)",2,10,-0.05,1,0.01,"A",0,"16-131484","True",0,0,"Hunt",,"06/08/21 18:14:53","MultiFlash v1.49","Default.mfi",,,,"False",,0.199759
83,"Aba","V7-19","CAV  Ag-Cu 02","06/08/21 18:16:20",1.591926,0.580534,0.802015,0.298458,0.239368,25.9009,0.949872,28.27135,0.334119,0.006317,0.580534,0.003183,0.298458,0.00095,0.949872,7124.380099,84.198003,0.802015,0.298458,25.9009,0.239368,0.949872,0.334119,0.003183,0.298458,0.00095,0.949872,84.198003,80.97049699999999,24.933736,14.654839,0.005904,0.510798,0.003016,82.23770500000001,3.01593,0.732255,1.22899,6.895893e-13,6.56422e-09,,,,53.481974,4723313000000000,3.09431,,1.057591,0.800041,-0.059339,18.905764,0.298458,,,,,,,6.427565,0.152219,0.950102,49.946249,,,47.308893,1.25856,"False","False",3,3,"p-type",0.018,252,252,1,1,25,1,"Generalized",540,10.263791,0.283725,2.2,0,1000,563.693634,1.66e-30,"Sinton","OFF","Center Point",3000000000000000,30,2000000000000000,4000000000000000,"OFF","Dark Rsh (Cell only)",0.4,"False","RTD (Internal)",2,10,-0.05,1,0.01,"A",0,"16-131484","True",0,0,"Hunt",,"06/08/21 18:16:20","MultiFlash v1.49","Default.mfi",,,,"False",,0.199759
84,"Aba","V7-19","V7-19 cal","06/09/21 16:18:23",9.533982999999999,,,,,,,,,0.037833,,,,,,,,9.533982999999999,-0.006248,,-0.059564,-0.236366,0.000655,0.037833,-0.006248,-0.000236,-0.236366,0.165134,-0.360253,25.169736,1952.21566,,,,,,,,,,,,,,,,,1.084531,0.816295,-0.006248,-1.05939,-0.006248,,,,,,0,0,0,,,,,,,"False","True",3,3,"p-type",0.018,252,252,1,1,25,1,"Generalized",540,0.654105,0.284942,2.2,0,1000,,1.66e-30,"Sinton","OFF","Center Point",3000000000000000,30,2000000000000000,4000000000000000,"OFF","Dark Rsh (Cell only)",0.4,"False","RTD (Internal)",2,10,-0.05,1,0.01,"A",0,"16-131484","True",0,0,"Hunt",,"06/09/21 16:18:23","MultiFlash v1.49","Default.mfi",0,0,0,"False",0,0.200925
85,"Aba","V7-19","V7-19 cal","06/09/21 16:19:46",9.534516,0.647026,8.743631000000001,0.520487,4.550943,73.770184,18.059296,43.990456,0.005831,0.037835,0.647026,0.034697,0.520487,0.018059,18.059296,11085.594974,1.469372,8.743631000000001,0.520487,73.770184,4.550943,18.059296,0.005831,0.034697,0.520487,0.018059,18.059296,1.469372,1.46121,25.187717,14.458827,0.035417,0.56206,0.019906,81.315099,19.906328,1.136289,1.324542,3.277069e-13,2.464774e-08,,,,65.014286,4723313000000000,1.467016,,1.093262,0.813838,0.002351,4.55296,0.520487,,,,,,,7.781506,0.000584,0.973044,8.326513,,,8.922494,0.13625,"False","False",3,3,"p-type",0.018,252,252,1,1,25,1,"Generalized",540,1.515681,0.284942,2.2,0,1000,7.401245,1.66e-30,"Sinton","OFF","Center Point",3000000000000000,30,2000000000000000,4000000000000000,"OFF","Dark Rsh (Cell only)",0.4,"False","RTD (Internal)",2,10,-0.05,1,0.01,"A",0,"16-131484","True",0,0,"Hunt",,"06/09/21 16:19:46","MultiFlash v1.49","Default.mfi",,,,"False",,0.200925
86,"Aba","V7-19","CNT-63","06/09/21 16:24:27",7.943379,0.652246,5.341165,0.509296,2.720236,52.503671,10.794589,136.839737,0.021648,0.031521,0.652246,0.021195,0.509296,0.010795,10.794589,34483.613713,5.455389,5.341165,0.509296,52.503671,2.720236,10.794589,0.021648,0.021195,0.509296,0.010795,10.794589,5.455389,7.955527,25.09781,14.314819,0.030079,0.573628,0.017254,83.920861,17.253863,0.932467,1.02849,2.793578e-13,6.660944e-10,,,,144.686213,4723313000000000,1.403196,,1.092579,0.813424,-0.00546,18.871976,0.509296,,,,,,,52.670532,-1.473683,0.716556,32.909128,,,18.503445,0.057492,"False","False",3,3,"p-type",0.018,252,252,1,1,25,1,"Generalized",540,9.848884,0.284942,2.2,0,1000,178.613061,1.66e-30,"Sinton","OFF","Center Point",3000000000000000,30,2000000000000000,4000000000000000,"OFF","Dark Rsh (Cell only)",0.4,"False","RTD (Internal)",2,10,-0.05,1,0.01,"A",0,"16-131484","True",0,0,"Hunt",,"06/09/21 16:24:27","MultiFlash v1.49","Default.mfi",,,,"False",,0.200925
87,"Aba","V7-19","CNT-64","06/09/21 16:26:37",7.381326,0.661042,5.013333,0.511752,2.565584,52.580267,10.180888,40.256529,0.024315,0.029291,0.661042,0.019894,0.511752,0.010181,10.180888,10144.64523,6.127499,5.013333,0.511752,52.580267,2.565584,10.180888,0.024315,0.019894,0.511752,0.010181,10.180888,6.127499,8.680062,25.149506,15.093863,0.027842,0.582436,0.016216,83.750739,16.216291,0.8888160000000001,1.093444,1.716847e-13,2.84226e-09,,,,214.755766,4723313000000000,1.254669,,1.087434,0.81162,-0.008279,19.412701,0.511752,,,,,,,69.53409600000001,-1.995639,0.7281609999999999,32.372294,,,19.236581,0.213246,"False","False",3,3,"p-type",0.018,252,252,1,1,25,1,"Generalized",540,10.821327,0.284942,2.2,0,1000,178.349796,1.66e-30,"Sinton","OFF","Center Point",3000000000000000,30,2000000000000000,4000000000000000,"OFF","Dark Rsh (Cell only)",0.4,"False","RTD (Internal)",2,10,-0.05,1,0.01,"A",0,"16-131484","True",0,0,"Hunt",,"06/09/21 16:26:37","MultiFlash v1.49","Default.mfi",,,,"False",,0.200925
88,"Aba","V7-19","21um-d-01","06/09/21 16:35:09",5.745628,0.644606,3.368501,0.394781,1.329819,35.905456,5.27706,119.121148,0.068813,0.0228,0.644606,0.013367,0.394781,0.005277,5.27706,30018.529343,17.340784,3.368501,0.394781,35.905456,1.329819,5.27706,0.068813,0.013367,0.394781,0.005277,5.27706,17.340784,17.47757,25.104554,14.788846,0.021863,0.575008,0.012571,85.535258,12.571201,0.776293,0.888011,2.181213e-13,9.999999999999999e-12,,,,166.380003,4723313000000000,1.516125,,1.089325,0.812392,-0.016849,19.882464,0.394781,,,,,,,55.569852,-0.065623,0.658917,41.943506,,,36.989767,0.091548,"False","False",3,3,"p-type",0.018,252,252,1,1,25,1,"Generalized",540,23.806999,0.284942,2.2,0,1000,562.3657940000001,1.66e-30,"Sinton","OFF","Center Point",3000000000000000,30,2000000000000000,4000000000000000,"OFF","Dark Rsh (Cell only)",0.4,"False","RTD (Internal)",2,10,-0.05,1,0.01,"A",0,"16-131484","True",0,0,"Hunt",,"06/09/21 16:35:09","MultiFlash v1.49","Default.mfi",,,,"False",,0.200925
89,"sandra","cal","V7-19","06/10/21 16:01:51",9.531503000000001,,,,,,,,,0.037823,,,,,,,,9.531503000000001,-0.008928,,-0.085095,-0.337678,0.000937,0.037823,-0.008928,-0.000338,-0.337678,0.236037,0.352857,24.223591,167.960607,,,,,,,,,,,,,,,,,1.09215,0.817962,-0.008928,1.085752,-0.008928,,,,,,0,0,0,,,,,,,"False","True",3,3,"p-type",0.018,252,252,1,1,25,1,"Generalized",540,0.654105,0.283358,2.2,0,1000,,1.66e-30,"Sinton","OFF","Center Point",3000000000000000,30,2000000000000000,4000000000000000,"OFF","Dark Rsh (Cell only)",0.4,"False","RTD (Internal)",2,10,-0.05,1,0.01,"A",0,"16-131484","True",0,0,"Hunt",,"06/10/21 16:01:51","MultiFlash v1.49","Default.mfi",0,0,0,"False",0,0.200361
90,"sandra","cal","V7-19","06/10/21 16:02:33",9.528897000000001,0.647196,8.665562,0.535973,4.644506,75.31145100000001,18.430579,44.135986,0.004494,0.037813,0.647196,0.034387,0.535973,0.018431,18.430579,11122.268513,1.132474,8.665562,0.535973,75.31145100000001,4.644506,18.430579,0.004494,0.034387,0.535973,0.018431,18.430579,1.132474,1.102649,24.464035,15.39488,0.035395,0.562445,0.019908,81.34773199999999,19.907807,1.131748,1.322829,3.268611e-13,2.403432e-08,,,,68.124511,4723313000000000,1.460178,,1.086421,0.813072,0.001717,3.042837,0.535973,,,,,,,8.862195,0.002135,0.976878,9.073815,,,6.774764,0.1367,"False","False",3,3,"p-type",0.018,252,252,1,1,25,1,"Generalized",540,1.227392,0.283358,2.2,0,1000,7.466506,1.66e-30,"Sinton","OFF","Center Point",3000000000000000,30,2000000000000000,4000000000000000,"OFF","Dark Rsh (Cell only)",0.4,"False","RTD (Internal)",2,10,-0.05,1,0.01,"A",0,"16-131484","True",0,0,"Hunt",,"06/10/21 16:02:33","MultiFlash v1.49","Default.mfi",,,,"False",,0.200361
91,"sandra","PT_770_BS_210_Z6_790","CNT-65","06/10/21 16:12:42",8.099999,0.656618,5.528388,0.458907,2.537014,47.700749,10.067514,190.4922,0.031004,0.032143,0.656618,0.021938,0.458907,0.010068,10.067514,48004.034325,7.813088,5.528388,0.458907,47.700749,2.537014,10.067514,0.031004,0.021938,0.458907,0.010068,10.067514,7.813088,8.884961000000001,25.297856,17.744015,0.030707,0.580507,0.017826,84.458895,17.82553,0.853337,1.005494,2.270363e-13,9.999999999999999e-12,,,,176.241252,4723313000000000,1.328709,,1.070545,0.808898,-0.003759,17.933203,0.458907,,,,,,,62.616372,-0.617628,0.742384,32.014763,,,27.192785,0.04085,"False","False",3,3,"p-type",0.018,252,252,1,1,25,1,"Generalized",540,11.691672,0.283358,2.2,0,1000,165.029647,1.66e-30,"Sinton","OFF","Center Point",3000000000000000,30,2000000000000000,4000000000000000,"OFF","Dark Rsh (Cell only)",0.4,"False","RTD (Internal)",2,10,-0.05,1,0.01,"A",0,"16-131484","True",0,0,"Hunt",,"06/10/21 16:12:42","MultiFlash v1.49","Default.mfi",,,,"False",,0.200361
92,"sandra","PT_770_BS_210_Z6_790","PV22-7-061021-1","06/10/21 16:23:18",10.152192,0.663622,9.618353000000001,0.55745,5.361751,79.584041,21.276788,29.491825,0.00269,0.040286,0.663622,0.038168,0.55745,0.021277,21.276788,7431.939997,0.677894,9.618353000000001,0.55745,79.584041,5.361751,21.276788,0.00269,0.038168,0.55745,0.021277,21.276788,0.677894,0.507282,25.230424,14.807847,0.038353,0.580852,0.022278,83.327724,22.277661,1.009349,1.091378,2.340441e-13,3.916197e-09,,,,151.386189,4723313000000000,1.223734,,1.099742,0.817542,0.006446,1.644148,0.55745,,,,,,,12.142053,0.017582,0.998729,5.28333,,,4.435031,0.194827,"False","False",3,3,"p-type",0.018,252,252,1,1,25,1,"Generalized",540,0.676511,0.283358,2.2,0,1000,0.312743,1.66e-30,"Sinton","OFF","Center Point",3000000000000000,30,2000000000000000,4000000000000000,"OFF","Dark Rsh (Cell only)",0.4,"False","RTD (Internal)",2,10,-0.05,1,0.01,"A",0,"16-131484","True",0,0,"Hunt",,"06/10/21 16:23:18","MultiFlash v1.49","Default.mfi",,,,"False",,0.200361
93,"sandra","PT_770_BS_210_Z6_790","CNT-66","06/10/21 16:28:37",7.10199,0.655721,4.89046,0.480891,2.351779,50.500728,9.332458000000001,20.552318,0.029435,0.028183,0.655721,0.019407,0.480891,0.009332,9.332458000000001,5179.184011,7.417536,4.89046,0.480891,50.500728,2.351779,9.332458000000001,0.029435,0.019407,0.480891,0.009332,9.332458000000001,7.417536,9.67154,25.122535,14.940855,0.02665,0.570972,0.015216,82.339482,15.216211,0.971583,1.244654,2.101995e-13,6.687229e-09,,,,169.538915,4723313000000000,1.31743,,1.089442,0.817952,-0.010232,18.737147,0.480891,,,,,,,52.527225,-1.181902,0.749444,31.319348,,,23.038,0.428083,"False","False",3,3,"p-type",0.018,252,252,1,1,25,1,"Generalized",540,12.6599,0.283358,2.2,0,1000,195.55475,1.66e-30,"Sinton","OFF","Center Point",3000000000000000,30,2000000000000000,4000000000000000,"OFF","Dark Rsh (Cell only)",0.4,"False","RTD (Internal)",2,10,-0.05,1,0.01,"A",0,"16-131484","True",0,0,"Hunt",,"06/10/21 16:28:37","MultiFlash v1.49","Default.mfi",,,,"False",,0.200361
94,"sandra","PT_770_BS_210_Z6_790","CNT-67","06/10/21 16:33:57",8.872019999999999,0.663582,6.551611,0.516871,3.386341,57.519275,13.43786,219.380836,0.017156,0.035206,0.663582,0.025998,0.516871,0.013438,13.43786,55283.970711,4.323253,6.551611,0.516871,57.519275,3.386341,13.43786,0.017156,0.025998,0.516871,0.013438,13.43786,4.323253,6.447613,25.13602,15.523888,0.033463,0.582205,0.019482,83.392349,19.48242,0.945956,1.115876,1.906711e-13,5.184409e-09,,,,188.872818,4723313000000000,1.219439,,1.086213,0.817503,-0.001187,18.027568,0.516871,,,,,,,60.581391,-1.383864,0.790611,26.300945,,,17.862959,0.032331,"False","False",3,3,"p-type",0.018,252,252,1,1,25,1,"Generalized",540,7.300896,0.283358,2.2,0,1000,99.62995600000001,1.66e-30,"Sinton","OFF","Center Point",3000000000000000,30,2000000000000000,4000000000000000,"OFF","Dark Rsh (Cell only)",0.4,"False","RTD (Internal)",2,10,-0.05,1,0.01,"A",0,"16-131484","True",0,0,"Hunt",,"06/10/21 16:33:57","MultiFlash v1.49","Default.mfi",,,,"False",,0.200361
95,"sandra","PT_770_BS_210_Z6_790","PV22-7 100621-83","06/10/21 16:41:06",10.127847,0.667162,9.596587,0.557654,5.351574,79.201397,21.236406,64.843194,0.002979,0.04019,0.667162,0.038082,0.557654,0.021236,21.236406,16340.484775,0.750719,9.596587,0.557654,79.201397,5.351574,21.236406,0.002979,0.038082,0.557654,0.021236,21.236406,0.750719,0.594109,25.077582,15.130866,0.038266,0.583751,0.022338,83.309738,22.337982,1.006786,1.101548,2.010618e-13,4.777727e-09,239.442076,-1150.897998,-868.8867320000001,169.779004,4723313000000000,1.176409,0.991935,1.090362,0.817272,0.005311,1.897769,0.557654,,,,,,,13.531663,0.017761,0.999752,5.276326,,,4.875749,0.089268,"False","False",3,3,"p-type",0.018,252,252,1,1,25,1,"Generalized",540,0.75065,0.283358,2.2,0,1000,0.032892,1.66e-30,"Sinton","OFF","Center Point",3000000000000000,30,2000000000000000,4000000000000000,"OFF","Dark Rsh (Cell only)",0.4,"False","RTD (Internal)",2,10,-0.05,1,0.01,"A",0,"16-131484","True",0,0,"Hunt",,"06/10/21 16:41:06","MultiFlash v1.49","Default.mfi",,,,"False",,0.200361
96,"sandra","PT_770_BS_210_Z6_790","PV22-7 100621-21UM","06/10/21 17:08:33",3.696529,0.630295,2.21869,0.350116,0.7768,33.340439,3.082539,20.727884,0.119097,0.014669,0.630295,0.008803999999999999,0.350116,0.003083,3.082539,5223.426877,30.012472,2.21869,0.350116,33.340439,0.7768,3.082539,0.119097,0.008803999999999999,0.350116,0.003083,3.082539,30.012472,29.522319,24.992173,15.004858,0.014036,0.567016,0.007959000000000001,86.08145500000001,7.958787,0.641919,0.864668,2.183096e-13,9.999999999999999e-12,,,,173.526322,4723313000000000,1.755653,,1.074082,0.815839,-0.03265,19.302758,0.350116,,,,,,,37.004493,0.13444,0.748881,40.339036,,,43.009476,0.801809,"False","False",3,3,"p-type",0.018,252,252,1,1,25,1,"Generalized",540,39.210978,0.283358,2.2,0,1000,777.647394,1.66e-30,"Sinton","OFF","Center Point",3000000000000000,30,2000000000000000,4000000000000000,"OFF","Dark Rsh (Cell only)",0.4,"False","RTD (Internal)",2,10,-0.05,1,0.01,"A",0,"16-131484","True",0,0,"Hunt",,"06/10/21 17:08:33","MultiFlash v1.49","Default.mfi",,,,"False",,0.200361
97,"sandra","PT_770_BS_210_Z6_790","PV22-7 100621-84","06/10/21 17:09:42",10.161656,0.660407,9.360175,0.537869,5.034552,75.021286,19.978382,38.129693,0.005517,0.040324,0.660407,0.037144,0.537869,0.019978,19.978382,9608.682632,1.390238,9.360175,0.537869,75.021286,5.034552,19.978382,0.005517,0.037144,0.537869,0.019978,19.978382,1.390238,1.280742,24.951717,14.297818,0.038186,0.577226,0.022042,82.77115000000001,22.042193,1.015895,1.164561,2.479259e-13,8.385372e-09,,,,127.443851,4723313000000000,1.270126,,1.088321,0.818403,0.005282,4.0224,0.537869,,,,,,,15.265285,0.014156,0.960492,7.928532,,,8.760693,0.152146,"False","False",3,3,"p-type",0.018,252,252,1,1,25,1,"Generalized",540,1.480992,0.283358,2.2,0,1000,11.780151,1.66e-30,"Sinton","OFF","Center Point",3000000000000000,30,2000000000000000,4000000000000000,"OFF","Dark Rsh (Cell only)",0.4,"False","RTD (Internal)",2,10,-0.05,1,0.01,"A",0,"16-131484","True",0,0,"Hunt",,"06/10/21 17:09:42","MultiFlash v1.49","Default.mfi",,,,"False",,0.200361
98,"sandra","PT_770_BS_210_Z6_790","PV22-7 100621-85","06/10/21 17:11:40",10.04873,0.659108,9.524823,0.552623,5.263637,79.472796,20.887449,43.218373,0.002739,0.039876,0.659108,0.037797,0.552623,0.020887,20.887449,10891.030097,0.690341,9.524823,0.552623,79.472796,5.263637,20.887449,0.002739,0.037797,0.552623,0.020887,20.887449,0.690341,0.521674,24.915756,14.318819,0.037965,0.576466,0.021885,83.269938,21.885434,1.008013,1.090297,2.751501e-13,4.45479e-09,,,,129.401428,4723313000000000,1.275267,,1.103132,0.819206,0.004148,1.669692,0.552623,,,,,,,10.222326,0.014593,0.999903,5.238472,,,4.508165,0.133256,"False","False",3,3,"p-type",0.018,252,252,1,1,25,1,"Generalized",540,0.693809,0.283358,2.2,0,1000,-0.023381,1.66e-30,"Sinton","OFF","Center Point",3000000000000000,30,2000000000000000,4000000000000000,"OFF","Dark Rsh (Cell only)",0.4,"False","RTD (Internal)",2,10,-0.05,1,0.01,"A",0,"16-131484","True",0,0,"Hunt",,"06/10/21 17:11:40","MultiFlash v1.49","Default.mfi",,,,"False",,0.200361
99,"sandra","PT_770_BS_210_Z6_790","PV22-7 100621-86","06/10/21 17:13:43",10.086625,0.663625,9.407499,0.5563,5.233394,78.18346200000001,20.767435,5.151176,0.002747,0.040026,0.663625,0.037331,0.5563,0.020767,20.767435,1298.096393,0.692314,9.407499,0.5563,78.18346200000001,5.233394,20.767435,0.002747,0.037331,0.5563,0.020767,20.767435,0.692314,0.5622549999999999,25.005658,15.04386,0.037459,0.580487,0.021745,81.861975,21.744538,1.026211,1.34573,2.255187e-13,4.264275e-09,,,,114.135058,4723313000000000,1.202764,,1.093948,0.81635,0.004908,1.830373,0.5563,,,,,,,11.620496,0.013175,1.000759,6.743723,,,4.43933,1.120415,"False","False",3,3,"p-type",0.018,252,252,1,1,25,1,"Generalized",540,0.704972,0.283358,2.2,0,1000,-0.348329,1.66e-30,"Sinton","OFF","Center Point",3000000000000000,30,2000000000000000,4000000000000000,"OFF","Dark Rsh (Cell only)",0.4,"False","RTD (Internal)",2,10,-0.05,1,0.01,"A",0,"16-131484","True",0,0,"Hunt",,"06/10/21 17:13:43","MultiFlash v1.49","Default.mfi",,,,"False",,0.200361
100,"sandra","PT_734_BS_210_Z6_790","PV22-7 100621-87","06/10/21 17:15:22",10.12599,0.667646,9.534036,0.565614,5.392587,79.765164,21.399153,79.711251,0.002576,0.040183,0.667646,0.037833,0.565614,0.021399,21.399153,20087.235374,0.649089,9.534036,0.565614,79.765164,5.392587,21.399153,0.002576,0.037833,0.565614,0.021399,21.399153,0.649089,0.459612,25.023639,15.394881,0.038266,0.584448,0.022364,83.362595,22.364261,1.010087,1.09656,1.976001e-13,4.384208e-09,204.499733,7063.596394,141.570943,176.55367,4723313000000000,1.166361,0.999897,1.072948,0.815665,0.004703,1.373418,0.565614,,,,,,,15.64249,0.023383,0.998949,5.002449,0.147202,4.855246,4.159648,0.073117,"False","False",3,3,"p-type",0.018,252,252,1,1,25,1,"Generalized",540,0.648226,0.283358,2.2,0,1000,0.16058,1.66e-30,"Sinton","OFF","Center Point",3000000000000000,30,2000000000000000,4000000000000000,"OFF","Dark Rsh (Cell only)",0.4,"False","RTD (Internal)",2,10,-0.05,1,0.01,"A",0,"16-131484","True",0,0,"Hunt",,"06/10/21 17:15:22","MultiFlash v1.49","Default.mfi",,,,"False",,0.200361
101,"sandra","PT_734_BS_210_Z6_790","PV22-7 100621-88","06/10/21 17:17:22",10.115139,0.664052,9.595108,0.559928,5.372572,79.984981,21.31973,24.734661,0.002408,0.040139,0.664052,0.038076,0.559928,0.02132,21.31973,6233.134616,0.606915,9.595108,0.559928,79.984981,5.372572,21.31973,0.002408,0.038076,0.559928,0.02132,21.31973,0.606915,0.413774,24.960707,14.678839,0.038213,0.5812079999999999,0.02221,83.324775,22.209941,1.009815,1.091579,2.304924e-13,3.5941e-09,,,,153.631213,4723313000000000,1.222684,,1.099246,0.8163010000000001,0.004851,1.322731,0.559928,,,,,,,12.013107,0.019458,1.000092,5.168464,,,3.962107,0.233033,"False","False",3,3,"p-type",0.018,252,252,1,1,25,1,"Generalized",540,0.613323,0.283358,2.2,0,1000,-0.030212,1.66e-30,"Sinton","OFF","Center Point",3000000000000000,30,2000000000000000,4000000000000000,"OFF","Dark Rsh (Cell only)",0.4,"False","RTD (Internal)",2,10,-0.05,1,0.01,"A",0,"16-131484","True",0,0,"Hunt",,"06/10/21 17:17:22","MultiFlash v1.49","Default.mfi",,,,"False",,0.200361
102,"sandra","PT_734_BS_210_Z6_790","PV22-7 100621-89","06/10/21 17:19:49",10.11167,0.65979,9.588155,0.553597,5.307976,79.560973,21.063396,112.9472,0.002677,0.040126,0.65979,0.038048,0.553597,0.021063,21.063396,28462.694459,0.674522,9.588155,0.553597,79.560973,5.307976,21.063396,0.002677,0.038048,0.553597,0.021063,21.063396,0.674522,0.48804,24.951717,15.491887,0.038206,0.577163,0.022051,83.291799,22.051115,1.006264,1.089774,2.674824e-13,4.961619e-09,,,,132.034198,4723313000000000,1.277131,,1.076848,0.815107,0.004427,1.520138,0.553597,,,,,,,10.433458,0.015917,0.999819,5.209498,,,4.429679,0.05072,"False","False",3,3,"p-type",0.018,252,252,1,1,25,1,"Generalized",540,0.672229,0.283358,2.2,0,1000,-0.102577,1.66e-30,"Sinton","OFF","Center Point",3000000000000000,30,2000000000000000,4000000000000000,"OFF","Dark Rsh (Cell only)",0.4,"False","RTD (Internal)",2,10,-0.05,1,0.01,"A",0,"16-131484","True",0,0,"Hunt",,"06/10/21 17:19:49","MultiFlash v1.49","Default.mfi",,,,"False",,0.200361
103,"sandra","PT_734_BS_210_Z6_790","PV22-7 100621-90","06/10/21 17:22:07",10.096925,0.659327,9.581448,0.555625,5.323696,79.969324,21.125778,92.971706,0.002403,0.040067,0.659327,0.038022,0.555625,0.021126,21.125778,23428.86984,0.605511,9.581448,0.555625,79.969324,5.323696,21.125778,0.002403,0.038022,0.555625,0.021126,21.125778,0.605511,0.407072,24.969697,15.221871,0.038148,0.576979,0.022011,83.31925200000001,22.01074,0.999547,1.089953,2.707911e-13,4.800387e-09,,,,130.997739,4723313000000000,1.28012,,1.085649,0.816774,0.004619,1.318279,0.555625,,,,,,,10.196338,0.017234,1.000254,5.136594,,,3.978673,0.061642,"False","False",3,3,"p-type",0.018,252,252,1,1,25,1,"Generalized",540,0.606203,0.283358,2.2,0,1000,-0.191397,1.66e-30,"Sinton","OFF","Center Point",3000000000000000,30,2000000000000000,4000000000000000,"OFF","Dark Rsh (Cell only)",0.4,"False","RTD (Internal)",2,10,-0.05,1,0.01,"A",0,"16-131484","True",0,0,"Hunt",,"06/10/21 17:22:07","MultiFlash v1.49","Default.mfi",,,,"False",,0.200361
104,"sandra","PT_734_BS_210_Z6_790","PV22-7 100621-91","06/10/21 17:24:45",10.079014,0.659304,9.555308,0.555229,5.305386,79.838649,21.053117,70.30822999999999,0.002494,0.039996,0.659304,0.037918,0.555229,0.021053,21.053117,17717.674079,0.628491,9.555308,0.555229,79.838649,5.305386,21.053117,0.002494,0.037918,0.555229,0.021053,21.053117,0.628491,0.451935,24.947222,15.491887,0.038076,0.576964,0.021969,83.31096599999999,21.968753,1.003299,1.088431,2.719885e-13,4.659154e-09,,,,131.146737,4723313000000000,1.29992,,1.08154,0.818569,0.0042,1.39274,0.555229,,,,,,,10.355057,0.014852,0.999539,5.221438,,,4.114902,0.081715,"False","False",3,3,"p-type",0.018,252,252,1,1,25,1,"Generalized",540,0.633958,0.283358,2.2,0,1000,0.132978,1.66e-30,"Sinton","OFF","Center Point",3000000000000000,30,2000000000000000,4000000000000000,"OFF","Dark Rsh (Cell only)",0.4,"False","RTD (Internal)",2,10,-0.05,1,0.01,"A",0,"16-131484","True",0,0,"Hunt",,"06/10/21 17:24:45","MultiFlash v1.49","Default.mfi",,,,"False",,0.200361
105,"sandra","PT_734_BS_210_Z6_790","PV22-7 100621-92","06/10/21 17:26:18",10.052872,0.657362,8.897931,0.5402709999999999,4.807291,72.745447,19.076552,1.012773,0.004575,0.039892,0.657362,0.035309,0.5402709999999999,0.019077,19.076552,255.218675,1.152972,8.897931,0.5402709999999999,72.745447,4.807291,19.076552,0.004575,0.035309,0.5402709999999999,0.019077,19.076552,1.152972,0.983582,24.969697,15.081863,0.035924,0.572862,0.02058,78.47750600000001,20.579711,1.090301,2.519231,2.791642e-13,4.013456e-09,,,,68.88387400000001,4723313000000000,1.246846,,1.0899,0.815982,0.004541,3.080776,0.5402709999999999,,,,,,,11.126519,0.016719,0.989218,10.724853,,,7.007211,5.706372,"False","False",3,3,"p-type",0.018,252,252,1,1,25,1,"Generalized",540,1.155552,0.283358,2.2,0,1000,2.922068,1.66e-30,"Sinton","OFF","Center Point",3000000000000000,30,2000000000000000,4000000000000000,"OFF","Dark Rsh (Cell only)",0.4,"False","RTD (Internal)",2,10,-0.05,1,0.01,"A",0,"16-131484","True",0,0,"Hunt",,"06/10/21 17:26:18","MultiFlash v1.49","Default.mfi",,,,"False",,0.200361
106,"sandra","PT_734_BS_210_Z6_790","PV22-7 100621-92","06/10/21 17:27:54",10.084319,0.6591399999999999,9.522599,0.552223,5.2586,79.112605,20.867459,115.520404,0.003014,0.040017,0.6591399999999999,0.037788,0.552223,0.020867,20.867459,29111.141883,0.759582,9.522599,0.552223,79.112605,5.2586,20.867459,0.003014,0.037788,0.552223,0.020867,20.867459,0.759582,0.5015540000000001,24.983182,15.061862,0.038126,0.576426,0.021977,83.31785600000001,21.976674,1.007772,1.081707,2.759902e-13,4.736611e-09,,,,131.207767,4723313000000000,1.289729,,1.076602,0.818614,0.00435,1.325413,0.552223,,,,,,,11.1037,0.02005,1.000235,5.601223,,,4.942061,0.049867,"False","False",3,3,"p-type",0.018,252,252,1,1,25,1,"Generalized",540,0.761466,0.283358,2.2,0,1000,-0.125101,1.66e-30,"Sinton","OFF","Center Point",3000000000000000,30,2000000000000000,4000000000000000,"OFF","Dark Rsh (Cell only)",0.4,"False","RTD (Internal)",2,10,-0.05,1,0.01,"A",0,"16-131484","True",0,0,"Hunt",,"06/10/21 17:27:54","MultiFlash v1.49","Default.mfi",,,,"False",,0.200361
107,"sandra","PT_734_BS_210_Z6_785","PV22-7 100621-93","06/10/21 17:30:22",10.080008,0.662795,9.533625000000001,0.559285,5.332015,79.808886,21.158789,143.080494,0.002332,0.04,0.662795,0.037832,0.559285,0.021159,21.158789,36056.284498,0.5877599999999999,9.533625000000001,0.559285,79.808886,5.332015,21.158789,0.002332,0.037832,0.559285,0.021159,21.158789,0.5877599999999999,0.393307,24.947222,15.165867,0.037987,0.579442,0.022012,83.025296,22.011518,1.008703,1.131357,2.291835e-13,7.086632e-09,,,,137.794454,4723313000000000,1.245512,,1.086868,0.814534,0.004521,1.204106,0.559285,,,,,,,11.353112,0.017857,0.999173,5.458154,,,3.823208,0.04032,"False","False",3,3,"p-type",0.018,252,252,1,1,25,1,"Generalized",540,0.585041,0.283358,2.2,0,1000,0.125042,1.66e-30,"Sinton","OFF","Center Point",3000000000000000,30,2000000000000000,4000000000000000,"OFF","Dark Rsh (Cell only)",0.4,"False","RTD (Internal)",2,10,-0.05,1,0.01,"A",0,"16-131484","True",0,0,"Hunt",,"06/10/21 17:30:22","MultiFlash v1.49","Default.mfi",,,,"False",,0.200361
108,"sandra","PT_734_BS_210_Z6_785","PV22-7 100621-94","06/10/21 17:32:30",10.098604,0.663987,9.584122000000001,0.560296,5.369941,80.08449,21.309291,98.536816,0.002458,0.040074,0.663987,0.038032,0.560296,0.021309,21.309291,24831.277679,0.619383,9.584122000000001,0.560296,80.08449,5.369941,21.309291,0.002458,0.038032,0.560296,0.021309,21.309291,0.619383,0.461378,24.974192,15.394881,0.03821,0.581477,0.022218,83.50121900000001,22.218432,0.998533,1.072544,2.29813e-13,3.479235e-09,,,,160.004794,4723313000000000,1.22506,,1.092552,0.817702,0.004562,1.468044,0.560296,,,,,,,12.383033,0.016365,0.998941,5.127303,,,4.034388,0.058674,"False","False",3,3,"p-type",0.018,252,252,1,1,25,1,"Generalized",540,0.620085,0.283358,2.2,0,1000,0.338906,1.66e-30,"Sinton","OFF","Center Point",3000000000000000,30,2000000000000000,4000000000000000,"OFF","Dark Rsh (Cell only)",0.4,"False","RTD (Internal)",2,10,-0.05,1,0.01,"A",0,"16-131484","True",0,0,"Hunt",,"06/10/21 17:32:30","MultiFlash v1.49","Default.mfi",,,,"False",,0.200361
109,"sandra","PT_734_BS_210_Z6_785","PV22-7 100621-95","06/10/21 17:34:10",10.127864,0.6655219999999999,9.610498,0.562766,5.408465,80.24050099999999,21.462163,139.022103,0.002302,0.04019,0.6655219999999999,0.038137,0.562766,0.021462,21.462163,35033.570078,0.58003,9.610498,0.562766,80.24050099999999,5.408465,21.462163,0.002302,0.038137,0.562766,0.021462,21.462163,0.58003,0.364859,24.987678,15.39888,0.038298,0.582742,0.022318,83.440704,22.318131,1.000396,1.082757,2.155844e-13,4.044979e-09,,,,165.47726,4723313000000000,1.211088,,1.076261,0.812065,0.004676,1.10287,0.562766,,,,,,,12.868333,0.021929,0.998834,5.141783,,,3.780892,0.04154,"False","False",3,3,"p-type",0.018,252,252,1,1,25,1,"Generalized",540,0.578435,0.283358,2.2,0,1000,0.539407,1.66e-30,"Sinton","OFF","Center Point",3000000000000000,30,2000000000000000,4000000000000000,"OFF","Dark Rsh (Cell only)",0.4,"False","RTD (Internal)",2,10,-0.05,1,0.01,"A",0,"16-131484","True",0,0,"Hunt",,"06/10/21 17:34:10","MultiFlash v1.49","Default.mfi",,,,"False",,0.200361
110,"sandra","PT_734_BS_210_Z6_785","PV22-7 100621-96","06/10/21 17:36:03",10.141762,0.666401,9.625632,0.562671,5.416062,80.137286,21.492308,244.866823,0.002428,0.040245,0.666401,0.038197,0.562671,0.021492,21.492308,61706.439317,0.6117629999999999,9.625632,0.562671,80.137286,5.416062,21.492308,0.002428,0.038197,0.562671,0.021492,21.492308,0.6117629999999999,0.425449,24.987678,15.451883,0.038376,0.583645,0.022398,83.513418,22.397766,0.9996119999999999,1.075835,2.090091e-13,3.88248e-09,-77.259964,104.957402,9527.674853,173.222951,4723313000000000,1.195718,1,1.076278,0.8087220000000001,0.004816,1.2607,0.562671,,,,,,,13.429633,0.019393,0.998733,5.124421,,,3.986243,0.023598,"False","False",3,3,"p-type",0.018,252,252,1,1,25,1,"Generalized",540,0.604697,0.283358,2.2,0,1000,0.350755,1.66e-30,"Sinton","OFF","Center Point",3000000000000000,30,2000000000000000,4000000000000000,"OFF","Dark Rsh (Cell only)",0.4,"False","RTD (Internal)",2,10,-0.05,1,0.01,"A",0,"16-131484","True",0,0,"Hunt",,"06/10/21 17:36:03","MultiFlash v1.49","Default.mfi",,,,"False",,0.200361
111,"sandra","PT_734_BS_210_Z6_785","PV22-7 100621-97","06/10/21 17:38:19",10.08379,0.6619429999999999,9.565206999999999,0.556442,5.322485,79.738916,21.120974,136.449437,0.00263,0.040015,0.6619429999999999,0.037957,0.556442,0.021121,21.120974,34385.258043,0.662738,9.565206999999999,0.556442,79.738916,5.322485,21.120974,0.00263,0.037957,0.556442,0.021121,21.120974,0.662738,0.492921,24.947222,14.33482,0.038127,0.579334,0.022088,83.389865,22.088025,1.000166,1.083046,2.456039e-13,4.467842e-09,,,,145.720845,4723313000000000,1.244701,,1.098447,0.817649,0.004646,1.605434,0.556442,,,,,,,11.385665,0.016582,0.999492,5.174433,,,4.324699,0.04227,"False","False",3,3,"p-type",0.018,252,252,1,1,25,1,"Generalized",540,0.6625220000000001,0.283358,2.2,0,1000,-0.007295,1.66e-30,"Sinton","OFF","Center Point",3000000000000000,30,2000000000000000,4000000000000000,"OFF","Dark Rsh (Cell only)",0.4,"False","RTD (Internal)",2,10,-0.05,1,0.01,"A",0,"16-131484","True",0,0,"Hunt",,"06/10/21 17:38:19","MultiFlash v1.49","Default.mfi",,,,"False",,0.200361
112,"sandra","PT_734_BS_210_Z6_785","PV22-7 100621-98","06/10/21 17:40:01",10.192138,0.667316,9.670724,0.560627,5.421665,79.714259,21.514544,169.026172,0.002818,0.040445,0.667316,0.038376,0.560627,0.021515,21.514544,42594.595364,0.7100109999999999,9.670724,0.560627,79.714259,5.421665,21.514544,0.002818,0.038376,0.560627,0.021515,21.514544,0.7100109999999999,0.496048,24.942726,14.986856,0.038581,0.585139,0.022575,83.644655,22.575342,0.989795,1.066297,2.026448e-13,3.155273e-09,234.128758,-1460.352726,-684.766072,183.848278,4723313000000000,1.179248,0.999791,1.078177,0.814759,0.005425,1.56781,0.560627,,,,,,,14.372991,0.025323,0.998649,5.150853,,,4.63461,0.034124,"False","False",3,3,"p-type",0.018,252,252,1,1,25,1,"Generalized",540,0.7059,0.283358,2.2,0,1000,0.375632,1.66e-30,"Sinton","OFF","Center Point",3000000000000000,30,2000000000000000,4000000000000000,"OFF","Dark Rsh (Cell only)",0.4,"False","RTD (Internal)",2,10,-0.05,1,0.01,"A",0,"16-131484","True",0,0,"Hunt",,"06/10/21 17:40:01","MultiFlash v1.49","Default.mfi",,,,"False",,0.200361
113,"sandra","PT_734_BS_210_Z6_785","PV22-7 100621-99","06/10/21 19:45:43",10.135993,0.666096,9.632422,0.56279,5.421034,80.293279,21.512038,182.833831,0.002372,0.040222,0.666096,0.038224,0.56279,0.021512,21.512038,46074.125502,0.597862,9.632422,0.56279,80.293279,5.421034,21.512038,0.002372,0.038224,0.56279,0.021512,21.512038,0.597862,0.415346,24.682022,14.420825,0.038372,0.583692,0.022398,83.598966,22.397692,0.996753,1.065358,2.128332e-13,3.235278e-09,,,,174.8192,4723313000000000,1.189341,,1.092495,0.819333,0.004432,1.256707,0.56279,,,,,,,13.234337,0.019125,0.999214,5.004828,,,3.902425,0.031602,"False","False",3,3,"p-type",0.018,252,252,1,1,25,1,"Generalized",540,0.604287,0.283358,2.2,0,1000,0.177901,1.66e-30,"Sinton","OFF","Center Point",3000000000000000,30,2000000000000000,4000000000000000,"OFF","Dark Rsh (Cell only)",0.4,"False","RTD (Internal)",2,10,-0.05,1,0.01,"A",0,"16-131484","True",0,0,"Hunt",,"06/10/21 19:45:43","MultiFlash v1.49","Default.mfi",,,,"False",,0.200361
114,"sandra","PT_734_BS_210_Z6_785","PV22-7 100621-100","06/10/21 19:47:21",10.125034,0.665119,9.546932,0.564539,5.389612,80.03163000000001,21.387348,186.60712,0.002513,0.040179,0.665119,0.037885,0.564539,0.021387,21.387348,47024.994219,0.633386,9.546932,0.564539,80.03163000000001,5.389612,21.387348,0.002513,0.037885,0.564539,0.021387,21.387348,0.633386,0.481358,24.664044,14.32982,0.038333,0.582665,0.022335,83.579504,22.335468,0.994981,1.065657,2.208047e-13,3.426791e-09,,,,169.516694,4723313000000000,1.216807,,1.091365,0.821608,0.004331,1.512885,0.564539,,,,,,,14.727475,0.01849,0.997985,5.765809,,,4.072702,0.031149,"False","False",3,3,"p-type",0.018,252,252,1,1,25,1,"Generalized",540,0.630624,0.283358,2.2,0,1000,0.488367,1.66e-30,"Sinton","OFF","Center Point",3000000000000000,30,2000000000000000,4000000000000000,"OFF","Dark Rsh (Cell only)",0.4,"False","RTD (Internal)",2,10,-0.05,1,0.01,"A",0,"16-131484","True",0,0,"Hunt",,"06/10/21 19:47:21","MultiFlash v1.49","Default.mfi",,,,"False",,0.200361
115,"sandra","PT_734_BS_210_Z6_785","PV22-7 100621-101","06/10/21 19:48:45",10.084495,0.663446,9.584716,0.561301,5.379913,80.410984,21.348861,155.58585,0.002257,0.040018,0.663446,0.038035,0.561301,0.021349,21.348861,39207.634182,0.5687680000000001,9.584716,0.561301,80.410984,5.379913,21.348861,0.002257,0.038035,0.561301,0.021349,21.348861,0.5687680000000001,0.426296,24.753939,14.629837,0.038174,0.581091,0.022183,83.551838,22.182747,0.997846,1.06385,2.351811e-13,3.355755e-09,,,,158.963218,4723313000000000,1.223398,,1.088087,0.817435,0.004143,1.280076,0.561301,,,,,,,11.967157,0.013457,0.999379,4.990689,,,3.710746,0.037153,"False","False",3,3,"p-type",0.018,252,252,1,1,25,1,"Generalized",540,0.565698,0.283358,2.2,0,1000,0.255985,1.66e-30,"Sinton","OFF","Center Point",3000000000000000,30,2000000000000000,4000000000000000,"OFF","Dark Rsh (Cell only)",0.4,"False","RTD (Internal)",2,10,-0.05,1,0.01,"A",0,"16-131484","True",0,0,"Hunt",,"06/10/21 19:48:45","MultiFlash v1.49","Default.mfi",,,,"False",,0.200361
116,"sandra","PT_734_BS_210_Z6_785","PV22-7 100621-102","06/10/21 19:50:12",10.127523,0.665167,9.620441,0.561308,5.400029,80.160785,21.428685,96.660349,0.002462,0.040189,0.665167,0.038176,0.561308,0.021429,21.428685,24358.408013,0.620312,9.620441,0.561308,80.160785,5.400029,21.428685,0.002462,0.038176,0.561308,0.021429,21.428685,0.620312,0.448861,24.812372,14.978857,0.038339,0.582846,0.022346,83.592298,22.346002,0.993181,1.065033,2.212453e-13,3.065657e-09,,,,170.010213,4723313000000000,1.20404,,1.073483,0.810346,0.004509,1.36202,0.561308,,,,,,,12.91721,0.017603,0.998994,5.024322,,,4.048151,0.059758,"False","False",3,3,"p-type",0.018,252,252,1,1,25,1,"Generalized",540,0.613773,0.283358,2.2,0,1000,0.434746,1.66e-30,"Sinton","OFF","Center Point",3000000000000000,30,2000000000000000,4000000000000000,"OFF","Dark Rsh (Cell only)",0.4,"False","RTD (Internal)",2,10,-0.05,1,0.01,"A",0,"16-131484","True",0,0,"Hunt",,"06/10/21 19:50:12","MultiFlash v1.49","Default.mfi",,,,"False",,0.200361
