Repository: dintalframe/MLPROJECT

File: FCT450csv/MultiFlash_Database WW31 - 2023.csv (part 3 of 14)
ash_cutoff_(suns),V_at_Isc_(V),dV/dt,V_Pad_0_(V),V_Pad_1_(V),V_Pad_2_(V),V_Pad_3_(V),V_Pad_4_(V),dBreak_(A),dBreak_(V),Capacitance_(uF/cm2),Capacitance_Error_(percent),Pm/Pe,BulkSRH_AND_Jo_Power_Loss_(percent),BulkSRH_Power_Loss_(percent),Jo_Power_Loss_(percent),Rs_Power_Loss_(percent),Rsh_Power_Loss_(percent),Dark_Break_Interpolated,Calibration,Resistivity_(ohm-cm),Analysis_Resistivity_(ohm-cm),Sample_Type,Thickness_(cm),Cell_Area_(cm2),Total_Area_(cm2),Number_of_Cells_per_String,Number_of_Strings,Temperature_(C),Intensity_(suns),Analysis_Type,Nominal_Load_Voltage_(mV/cell),Rs_Modulation_Target_(ohm-cm2),Reference_Constant_(V/sun),Voltage_Temperature_Coefficient_(mV/C),Temperature_Offset_(C),Power_per_Sun_(W/m2),Conductivity_Modulation_(ohm-cm2/V),Auger_Coefficient,Auger_Method,Band_Gap_Narrowing,Fit_Method,Carrier_Density_Center_Point_(cm-3),Percent_Fit,Lower_Bound_(cm-3),Upper_Bound_(cm-3),Rsh_Lifetime_Correction,Rsh_Measurement_Method,SunsVoc_Rsh_Voltage_(V),Do_Dark_Break_Measurement,Temperature_Measurement_Method,Number_of_dRsh_Points,dRsh_Output_Vlimit_(V),Current_Transfer,Voltage_Transfer,Temperature_Transfer,Final_Bin,Bin_Index,Tester_ID,Do_Doping_Measurement,Doping_Sample_Time_(us),Doping_Measurement_Length_(us),Measurement_Type,Comments,Measurement_Date-Time_String,Software Version,Recipe_Filename,EL Pulse Current Delivered (Coulombs),Forward Dark IV (V),Forward Dark IV (A),Forward Dark IV Interpolated?,EL Pulse Energy Delivered (J),Doping Calibration Factor (V/sun)
76,"Donald","210BS_760Z6_735PT_CFAL_FA_SFTB","MZ2210_83UM_NP_663","07/31/23 09:36:15",9.937965999999999,0.66761,9.432924,0.568708,5.364581,80.856644,21.816108,16.890819,0.001846,0.040415,0.66761,0.038361,0.568708,0.021816,21.816108,4153.452346,0.453928,9.432924,0.568708,80.856644,5.364581,21.816108,0.001846,0.038361,0.568708,0.021816,21.816108,0.453928,0.111274,24.646064,14.672839,0.03842,0.585466,0.022493,83.36681,22.493381,0.986223,1.107321,1.981532e-13,3.306984e-09,,,,66.388403,1.261862e+16,1.17515,,1.108094,0.832561,0.009925,0.365632,0.568708,,,,,,,5.265838,0.01546,1.001022,5.111868,,,2.971457,0.349172,"False","False",3,1.17515,"p-type",0.018,245.9,245.9,1,1,25,1,"Generalized",540,0.454754,0.28467,2.2,0,1000,-0.38481,1.66e-30,"Sinton","OFF","Center Point",3000000000000000,30,2000000000000000,4000000000000000,"OFF","Dark Rsh (Cell only)",0.4,"False","RTD (Internal)",2,10,-0.05,1,0.01,"A",0,"16-131484","True",0,0,"Hunt",,"07/31/23 09:36:15","MultiFlash v1.49","Default.mfi",,,,"False",,0.20189
77,"Donald","210BS_760Z6_735PT_CFAL_FA_SFTB","MZ2210_83UM_NP_664","07/31/23 09:37:07",9.9236,0.666441,9.395778999999999,0.566337,5.321181,80.459445,21.639613,11.60646,0.001929,0.040356,0.666441,0.03821,0.566337,0.02164,21.639613,2854.028593,0.47429,9.395778999999999,0.566337,80.459445,5.321181,21.639613,0.001929,0.03821,0.566337,0.02164,21.639613,0.47429,0.144085,24.63258,15.56189,0.038283,0.583588,0.022341,83.068511,22.341323,0.994567,1.141906,2.065506e-13,4.195985e-09,,,,59.135802,1.270121e+16,1.193151,,1.096541,0.829768,0.009681,0.465007,0.566337,,,,,,,4.90675,0.013681,1.000701,5.353596,,,3.100161,0.507441,"False","False",3,1.193151,"p-type",0.018,245.9,245.9,1,1,25,1,"Generalized",540,0.474961,0.28467,2.2,0,1000,-0.40563,1.66e-30,"Sinton","OFF","Center Point",3000000000000000,30,2000000000000000,4000000000000000,"OFF","Dark Rsh (Cell only)",0.4,"False","RTD (Internal)",2,10,-0.05,1,0.01,"A",0,"16-131484","True",0,0,"Hunt",,"07/31/23 09:37:07","MultiFlash v1.49","Default.mfi",,,,"False",,0.20189
78,"Donald","210BS_760Z6_735PT_CFAL_FA_SFTB","MZ2210_83UM_NP_665","07/31/23 09:38:12",9.956571,0.669529,9.397926,0.568589,5.343562,80.15887499999999,21.730629,7.921288,0.002009,0.04049,0.669529,0.038218,0.568589,0.021731,21.730629,1947.844633,0.494032,9.397926,0.568589,80.15887499999999,5.343562,21.730629,0.002009,0.038218,0.568589,0.021731,21.730629,0.494032,0.180756,24.587634,15.075862,0.038303,0.586399,0.022461,82.852566,22.460874,1.000667,1.183885,1.823402e-13,4.178999e-09,,,,63.757667,1.249554e+16,1.151169,,1.093309,0.827172,0.010111,0.573587,0.568589,,,,,,,5.601356,0.014558,1.000339,5.653024,,,3.21229,0.74487,"False","False",3,1.151169,"p-type",0.018,245.9,245.9,1,1,25,1,"Generalized",540,0.495727,0.28467,2.2,0,1000,-0.064164,1.66e-30,"Sinton","OFF","Center Point",3000000000000000,30,2000000000000000,4000000000000000,"OFF","Dark Rsh (Cell only)",0.4,"False","RTD (Internal)",2,10,-0.05,1,0.01,"A",0,"16-131484","True",0,0,"Hunt",,"07/31/23 09:38:12","MultiFlash v1.49","Default.mfi",,,,"False",,0.20189
79,"Donald","210BS_760Z6_735PT_CFAL_FA_SFTB","MZ2210_83UM_NP_666","07/31/23 09:39:03",9.935546,0.668488,9.407806000000001,0.569246,5.355354,80.63115999999999,21.778584,11.074165,0.001818,0.040405,0.668488,0.038259,0.569246,0.021779,21.778584,2723.13718,0.446975,9.407806000000001,0.569246,80.63115999999999,5.355354,21.778584,0.001818,0.038259,0.569246,0.021779,21.778584,0.446975,0.116255,24.605613,14.371822,0.03833,0.5855,0.022442,83.087771,22.442118,0.997631,1.142129,1.916841e-13,3.910305e-09,,,,62.34193,1.298581e+16,1.150543,,1.106125,0.820398,0.009671000000000001,0.373616,0.569246,,,,,,,5.1638,0.01434,1.000539,5.338582,,,2.915634,0.532907,"False","False",3,1.150543,"p-type",0.018,245.9,245.9,1,1,25,1,"Generalized",540,0.448557,0.28467,2.2,0,1000,-0.123413,1.66e-30,"Sinton","OFF","Center Point",3000000000000000,30,2000000000000000,4000000000000000,"OFF","Dark Rsh (Cell only)",0.4,"False","RTD (Internal)",2,10,-0.05,1,0.01,"A",0,"16-131484","True",0,0,"Hunt",,"07/31/23 09:39:03","MultiFlash v1.49","Default.mfi",,,,"False",,0.20189
80,"Donald","210BS_760Z6_735PT_CFAL_FA_SFTB","MZ2210_83UM_NP_667","07/31/23 09:40:18",9.926017999999999,0.6680970000000001,9.399849,0.568177,5.340777,80.536012,21.719305,10.696789,0.001909,0.040366,0.6680970000000001,0.038226,0.568177,0.021719,21.719305,2630.340419,0.469443,9.399849,0.568177,80.536012,5.340777,21.719305,0.001909,0.038226,0.568177,0.021719,21.719305,0.469443,0.120877,24.63258,14.68884,0.038301,0.585202,0.022414,83.111171,22.413785,0.995641,1.139265,1.953848e-13,3.562535e-09,,,,61.836418,1.299341e+16,1.168571,,1.089355,0.819665,0.009877,0.375489,0.568177,,,,,,,5.116251,0.014488,1.000564,5.33758,,,3.061098,0.552026,"False","False",3,1.168571,"p-type",0.018,245.9,245.9,1,1,25,1,"Generalized",540,0.4647,0.28467,2.2,0,1000,-0.158454,1.66e-30,"Sinton","OFF","Center Point",3000000000000000,30,2000000000000000,4000000000000000,"OFF","Dark Rsh (Cell only)",0.4,"False","RTD (Internal)",2,10,-0.05,1,0.01,"A",0,"16-131484","True",0,0,"Hunt",,"07/31/23 09:40:18","MultiFlash v1.49","Default.mfi",,,,"False",,0.20189
81,"Donald","210BS_760Z6_735PT_CFAL_FA_SFTB","MZ2210_83UM_NP_668","07/31/23 09:41:12",9.916501,0.6668770000000001,9.377541000000001,0.568707,5.333068,80.644121,21.687956,7.880807,0.001752,0.040327,0.6668770000000001,0.038136,0.568707,0.021688,21.687956,1937.890388,0.430822,9.377541000000001,0.568707,80.644121,5.333068,21.687956,0.001752,0.038136,0.568707,0.021688,21.687956,0.430822,0.102068,24.64157,14.363821,0.038196,0.584453,0.022324,83.008816,22.323904,0.991986,1.158411,2.031832e-13,3.359738e-09,,,,59.278176,1.277806e+16,1.170355,,1.10587,0.830414,0.009468000000000001,0.337243,0.568707,,,,,,,5.00683,0.014267,1.000871,5.453896,,,2.808678,0.748734,"False","False",3,1.170355,"p-type",0.018,245.9,245.9,1,1,25,1,"Generalized",540,0.429993,0.28467,2.2,0,1000,-0.372745,1.66e-30,"Sinton","OFF","Center Point",3000000000000000,30,2000000000000000,4000000000000000,"OFF","Dark Rsh (Cell only)",0.4,"False","RTD (Internal)",2,10,-0.05,1,0.01,"A",0,"16-131484","True",0,0,"Hunt",,"07/31/23 09:41:12","MultiFlash v1.49","Default.mfi",,,,"False",,0.20189
82,"Donald","210BS_760Z6_735PT_CFAL_FA_SFTB","MZ2210_83UM_NP_669","07/31/23 09:42:06",9.887791999999999,0.66578,9.334619,0.568051,5.302543,80.547901,21.563817,6.603341,0.001704,0.040211,0.66578,0.037961,0.568051,0.021564,21.563817,1623.761662,0.418999,9.334619,0.568051,80.547901,5.302543,21.563817,0.001704,0.037961,0.568051,0.021564,21.563817,0.418999,0.089103,24.623591,14.716842,0.038033,0.58307,0.022176,82.835342,22.176198,1.00097,1.177063,2.117208e-13,3.580721e-09,,,,55.166517,1.275712e+16,1.197988,,1.102713,0.830365,0.009423000000000001,0.292363,0.568051,,,,,,,4.79147,0.013663,1.000653,5.62368,,,2.723766,0.894371,"False","False",3,1.197988,"p-type",0.018,245.9,245.9,1,1,25,1,"Generalized",540,0.42344,0.28467,2.2,0,1000,-0.398385,1.66e-30,"Sinton","OFF","Center Point",3000000000000000,30,2000000000000000,4000000000000000,"OFF","Dark Rsh (Cell only)",0.4,"False","RTD (Internal)",2,10,-0.05,1,0.01,"A",0,"16-131484","True",0,0,"Hunt",,"07/31/23 09:42:06","MultiFlash v1.49","Default.mfi",,,,"False",,0.20189
83,"Donald","210BS_760Z6_735PT_CFAL_FA_SFTB","MZ2210_83UM_NP_670","07/31/23 09:43:00",9.934456000000001,0.668816,9.413235999999999,0.568057,5.34725,80.47848500000001,21.745627,15.371925,0.00207,0.0404,0.668816,0.038281,0.568057,0.021746,21.745627,3779.956385,0.509068,9.413235999999999,0.568057,80.47848500000001,5.34725,21.745627,0.00207,0.038281,0.568057,0.021746,21.745627,0.509068,0.20095,24.619096,15.537889,0.038397,0.586068,0.022503,83.281397,22.502986,0.993544,1.116945,1.902315e-13,3.442166e-09,,,,69.0402,1.24414e+16,1.148322,,1.099916,0.835126,0.009587999999999999,0.649656,0.568057,,,,,,,5.641308,0.014682,0.999671,5.269675,,,3.317056,0.384741,"False","False",3,1.148322,"p-type",0.018,245.9,245.9,1,1,25,1,"Generalized",540,0.5167350000000001,0.28467,2.2,0,1000,0.135745,1.66e-30,"Sinton","OFF","Center Point",3000000000000000,30,2000000000000000,4000000000000000,"OFF","Dark Rsh (Cell only)",0.4,"False","RTD (Internal)",2,10,-0.05,1,0.01,"A",0,"16-131484","True",0,0,"Hunt",,"07/31/23 09:43:00","MultiFlash v1.49","Default.mfi",,,,"False",,0.20189
84,"Donald","210BS_760Z6_735PT_CFAL_FA_SFTB","MZ2210_83UM_NP_671","07/31/23 09:43:48",9.919795000000001,0.668699,9.407667,0.569723,5.35976,80.800145,21.796503,14.17461,0.001848,0.040341,0.668699,0.038258,0.569723,0.021797,21.796503,3485.536588,0.454452,9.407667,0.569723,80.800145,5.35976,21.796503,0.001848,0.038258,0.569723,0.021797,21.796503,0.454452,0.138804,24.655054,14.34282,0.038323,0.586375,0.022472,83.30239899999999,22.471506,0.986999,1.119561,1.888699e-13,3.452771e-09,,,,66.038009,1.302044e+16,1.156669,,1.109265,0.831639,0.009645000000000001,0.457682,0.569723,,,,,,,5.304286,0.014444,1.000858,5.185629,,,2.963337,0.417547,"False","False",3,1.156669,"p-type",0.018,245.9,245.9,1,1,25,1,"Generalized",540,0.458785,0.28467,2.2,0,1000,-0.523585,1.66e-30,"Sinton","OFF","Center Point",3000000000000000,30,2000000000000000,4000000000000000,"OFF","Dark Rsh (Cell only)",0.4,"False","RTD (Internal)",2,10,-0.05,1,0.01,"A",0,"16-131484","True",0,0,"Hunt",,"07/31/23 09:43:48","MultiFlash v1.49","Default.mfi",,,,"False",,0.20189
85,"Donald","210BS_760Z6_735PT_CFAL_FA_SFTB","MZ2210_83UM_NP_672","07/31/23 09:44:36",9.927642000000001,0.666627,9.374537999999999,0.568448,5.328937,80.52144800000001,21.671154,6.858449,0.00176,0.040373,0.666627,0.038123,0.568448,0.021671,21.671154,1686.492529,0.432812,9.374537999999999,0.568448,80.52144800000001,5.328937,21.671154,0.00176,0.038123,0.568448,0.021671,21.671154,0.432812,0.102536,24.610107,14.418825,0.038183,0.58425,0.022308,82.888594,22.308236,0.990126,1.177852,2.049794e-13,3.424684e-09,,,,56.573726,1.291943e+16,1.177051,,1.112613,0.831137,0.009528,0.340085,0.568448,,,,,,,4.916924,0.014121,1.000641,5.605129,,,2.819677,0.859103,"False","False",3,1.177051,"p-type",0.018,245.9,245.9,1,1,25,1,"Generalized",540,0.437995,0.28467,2.2,0,1000,-0.479791,1.66e-30,"Sinton","OFF","Center Point",3000000000000000,30,2000000000000000,4000000000000000,"OFF","Dark Rsh (Cell only)",0.4,"False","RTD (Internal)",2,10,-0.05,1,0.01,"A",0,"16-131484","True",0,0,"Hunt",,"07/31/23 09:44:36","MultiFlash v1.49","Default.mfi",,,,"False",,0.20189
86,"Donald","210BS_760Z6_735PT_CFAL_FA_SFTB","MZ2210_83UM_NP_673","07/31/23 09:45:34",9.926778000000001,0.6679619999999999,9.405427,0.569346,5.354938,80.759697,21.776895,10.419701,0.001775,0.040369,0.6679619999999999,0.038249,0.569346,0.021777,21.776895,2562.204419,0.436367,9.405427,0.569346,80.759697,5.354938,21.776895,0.001775,0.038249,0.569346,0.021777,21.776895,0.436367,0.092885,24.605613,14.417824,0.038297,0.585534,0.022424,83.159361,22.423966,0.989873,1.137808,1.949217e-13,3.470615e-09,,,,63.885059,1.267917e+16,1.177539,,1.096022,0.830644,0.009528999999999999,0.303291,0.569346,,,,,,,5.223875,0.015325,1.001016,5.27553,,,2.849174,0.56658,"False","False",3,1.177539,"p-type",0.018,245.9,245.9,1,1,25,1,"Generalized",540,0.439306,0.28467,2.2,0,1000,-0.351844,1.66e-30,"Sinton","OFF","Center Point",3000000000000000,30,2000000000000000,4000000000000000,"OFF","Dark Rsh (Cell only)",0.4,"False","RTD (Internal)",2,10,-0.05,1,0.01,"A",0,"16-131484","True",0,0,"Hunt",,"07/31/23 09:45:34","MultiFlash v1.49","Default.mfi",,,,"False",,0.20189
87,"Donald","210BS_760Z6_735PT_CFAL_FA_SFTB","MZ2210_83UM_NP_674","07/31/23 09:46:42",9.934143000000001,0.666166,9.391848,0.567837,5.333041,80.586478,21.687847,6.832902,0.001669,0.040399,0.666166,0.038194,0.567837,0.021688,21.687847,1680.210486,0.410352,9.391848,0.567837,80.586478,5.333041,21.687847,0.001669,0.038194,0.567837,0.021688,21.687847,0.410352,0.109624,24.655054,15.54889,0.038209,0.583525,0.022296,82.84630199999999,22.296022,1.002327,1.173715,2.10167e-13,3.502162e-09,,,,55.622206,1.267353e+16,1.179106,,1.095328,0.829214,0.00978,0.346801,0.567837,,,,,,,4.740068,0.011807,1.001998,5.49191,,,2.685966,0.859633,"False","False",3,1.179106,"p-type",0.018,245.9,245.9,1,1,25,1,"Generalized",540,0.415194,0.28467,2.2,0,1000,-0.713046,1.66e-30,"Sinton","OFF","Center Point",3000000000000000,30,2000000000000000,4000000000000000,"OFF","Dark Rsh (Cell only)",0.4,"False","RTD (Internal)",2,10,-0.05,1,0.01,"A",0,"16-131484","True",0,0,"Hunt",,"07/31/23 09:46:42","MultiFlash v1.49","Default.mfi",,,,"False",,0.20189
88,"Donald","210BS_760Z6_735PT_CFAL_FA_SFTB","MZ2210_83UM_NP_675","07/31/23 09:47:43",9.918149,0.665256,9.390195,0.568215,5.335648,80.866283,21.698447,9.156497,0.001575,0.040334,0.665256,0.038187,0.568215,0.021698,21.698447,2251.582705,0.387384,9.390195,0.568215,80.866283,5.335648,21.698447,0.001575,0.038187,0.568215,0.021698,21.698447,0.387384,0.042515,24.605613,15.120864,0.038218,0.582741,0.022271,83.00055,22.271124,0.996869,1.151217,2.16776e-13,3.776877e-09,,,,56.193925,1.265544e+16,1.20378,,1.111565,0.835208,0.009456000000000001,0.133644,0.568215,,,,,,,4.655464,0.013223,1.001319,5.347283,,,2.538497,0.64197,"False","False",3,1.20378,"p-type",0.018,245.9,245.9,1,1,25,1,"Generalized",540,0.39076,0.28467,2.2,0,1000,-0.47524,1.66e-30,"Sinton","OFF","Center Point",3000000000000000,30,2000000000000000,4000000000000000,"OFF","Dark Rsh (Cell only)",0.4,"False","RTD (Internal)",2,10,-0.05,1,0.01,"A",0,"16-131484","True",0,0,"Hunt",,"07/31/23 09:47:43","MultiFlash v1.49","Default.mfi",,,,"False",,0.20189
89,"Donald","210BS_760Z6_735PT_CFAL_FA_SFTB","MZ2210_83UM_NP_676","07/31/23 09:48:49",9.967943999999999,0.670978,9.468256999999999,0.569707,5.394135,80.65069800000001,21.936296,32.505847,0.002111,0.040537,0.670978,0.038505,0.569707,0.021936,21.936296,7993.187874,0.51906,9.468256999999999,0.569707,80.65069800000001,5.394135,21.936296,0.002111,0.038505,0.569707,0.021936,21.936296,0.51906,0.198737,24.623591,15.110865,0.038614,0.588289,0.022716,83.518631,22.716349,0.987026,1.090195,1.754045e-13,3.332113e-09,,,,78.14000299999999,1.237716e+16,1.132702,,1.109876,0.831113,0.010235,0.650349,0.569707,,,,,,,6.160486,0.016755,0.999709,5.069566,,,3.387289,0.181995,"False","False",3,1.132702,"p-type",0.018,245.9,245.9,1,1,25,1,"Generalized",540,0.519332,0.28467,2.2,0,1000,-0.089063,1.66e-30,"Sinton","OFF","Center Point",3000000000000000,30,2000000000000000,4000000000000000,"OFF","Dark Rsh (Cell only)",0.4,"False","RTD (Internal)",2,10,-0.05,1,0.01,"A",0,"16-131484","True",0,0,"Hunt",,"07/31/23 09:48:49","MultiFlash v1.49","Default.mfi",,,,"False",,0.20189
90,"Donald","210BS_760Z6_735PT_CFAL_FA_SFTB","MZ2210_83UM_NP_677","07/31/23 09:49:58",9.912286999999999,0.6643829999999999,9.38775,0.563656,5.291459,80.349462,21.518744,14.884452,0.002102,0.04031,0.6643829999999999,0.038177,0.563656,0.021519,21.518744,3660.08676,0.516902,9.38775,0.563656,80.349462,5.291459,21.518744,0.002102,0.038177,0.563656,0.021519,21.518744,0.516902,0.18226,24.623591,14.370821,0.038274,0.582159,0.022282,83.198643,22.281796,0.989463,1.122351,2.238617e-13,3.866995e-09,,,,54.836475,1.321371e+16,1.221544,,1.104338,0.825075,0.009594999999999999,0.592073,0.563656,,,,,,,4.527544,0.012892,1.000174,5.33109,,,3.382617,0.395414,"False","False",3,1.221544,"p-type",0.018,245.9,245.9,1,1,25,1,"Generalized",540,0.514719,0.28467,2.2,0,1000,-0.170266,1.66e-30,"Sinton","OFF","Center Point",3000000000000000,30,2000000000000000,4000000000000000,"OFF","Dark Rsh (Cell only)",0.4,"False","RTD (Internal)",2,10,-0.05,1,0.01,"A",0,"16-131484","True",0,0,"Hunt",,"07/31/23 09:49:58","MultiFlash v1.49","Default.mfi",,,,"False",,0.20189
91,"Donald","210BS_760Z6_735PT_CFAL_FA_SFTB","MZ2210_83UM_NP_678","07/31/23 09:51:01",9.949876,0.667757,9.412929,0.56658,5.333182,80.26943300000001,21.688416,9.747916,0.002057,0.040463,0.667757,0.03828,0.56658,0.021688,21.688416,2397.012526,0.505821,9.412929,0.56658,80.26943300000001,5.333182,21.688416,0.002057,0.03828,0.56658,0.021688,21.688416,0.505821,0.146879,24.601118,14.655838,0.03836,0.5849760000000001,0.02244,83.049982,22.439707,0.9961680000000001,1.148467,1.968439e-13,3.848848e-09,,,,64.23510400000001,1.218418e+16,1.155573,,1.09507,0.827214,0.009786,0.46446,0.56658,,,,,,,5.413307,0.016061,1.000754,5.425953,,,3.305922,0.604124,"False","False",3,1.155573,"p-type",0.018,245.9,245.9,1,1,25,1,"Generalized",540,0.506155,0.28467,2.2,0,1000,-0.241646,1.66e-30,"Sinton","OFF","Center Point",3000000000000000,30,2000000000000000,4000000000000000,"OFF","Dark Rsh (Cell only)",0.4,"False","RTD (Internal)",2,10,-0.05,1,0.01,"A",0,"16-131484","True",0,0,"Hunt",,"07/31/23 09:51:01","MultiFlash v1.49","Default.mfi",,,,"False",,0.20189
92,"Donald","210BS_760Z6_735PT_CFAL_FA_SFTB","MZ2210_83UM_NP_679","07/31/23 09:52:07",9.912334,0.663693,9.368268,0.56396,5.283327,80.309037,21.485673,7.639159,0.001872,0.04031,0.663693,0.038098,0.56396,0.021486,21.485673,1878.469096,0.460428,9.368268,0.56396,80.309037,5.283327,21.485673,0.001872,0.038098,0.56396,0.021486,21.485673,0.460428,0.129254,24.64157,14.406824,0.038125,0.581326,0.022163,82.83993700000001,22.162784,0.996925,1.175429,2.281847e-13,4.083386e-09,,,,50.345452,1.293261e+16,1.216095,,1.099364,0.829608,0.009535999999999999,0.420823,0.56396,,,,,,,4.298946,0.012171,1.002134,5.512767,,,3.01741,0.767943,"False","False",3,1.216095,"p-type",0.018,245.9,245.9,1,1,25,1,"Generalized",540,0.460993,0.28467,2.2,0,1000,-0.732996,1.66e-30,"Sinton","OFF","Center Point",3000000000000000,30,2000000000000000,4000000000000000,"OFF","Dark Rsh (Cell only)",0.4,"False","RTD (Internal)",2,10,-0.05,1,0.01,"A",0,"16-131484","True",0,0,"Hunt",,"07/31/23 09:52:07","MultiFlash v1.49","Default.mfi",,,,"False",,0.20189
93,"Donald","210BS_760Z6_735PT_CFAL_FA_SFTB","MZ2210_83UM_NP_680","07/31/23 09:53:03",9.933579999999999,0.668171,9.421763,0.569037,5.361335,80.775497,21.802907,14.560283,0.001885,0.040397,0.668171,0.038315,0.569037,0.021803,21.802907,3580.373685,0.46351,9.421763,0.569037,80.775497,5.361335,21.802907,0.001885,0.038315,0.569037,0.021803,21.802907,0.46351,0.149842,24.583139,14.488829,0.0384,0.585749,0.022493,83.33131400000001,22.492773,0.992549,1.110194,1.957746e-13,3.010913e-09,,,,69.257035,1.224274e+16,1.167251,,1.114116,0.827735,0.009658999999999999,0.48903,0.569037,,,,,,,5.568422,0.014882,1.000233,5.185761,,,3.027093,0.405707,"False","False",3,1.167251,"p-type",0.018,245.9,245.9,1,1,25,1,"Generalized",540,0.458784,0.28467,2.2,0,1000,0.111302,1.66e-30,"Sinton","OFF","Center Point",3000000000000000,30,2000000000000000,4000000000000000,"OFF","Dark Rsh (Cell only)",0.4,"False","RTD (Internal)",2,10,-0.05,1,0.01,"A",0,"16-131484","True",0,0,"Hunt",,"07/31/23 09:53:03","MultiFlash v1.49","Default.mfi",,,,"False",,0.20189
94,"Donald","210BS_760Z6_735PT_CFAL_FA_SFTB","MZ2210_83UM_NP_681","07/31/23 09:53:54",9.935366,0.666686,9.425376999999999,0.5679070000000001,5.352742,80.811134,21.767964,15.374609,0.001791,0.040404,0.666686,0.03833,0.5679070000000001,0.021768,21.767964,3780.616265,0.440341,9.425376999999999,0.5679070000000001,80.811134,5.352742,21.767964,0.001791,0.03833,0.5679070000000001,0.021768,21.767964,0.440341,0.124193,24.57415,14.350821,0.038391,0.58408,0.022423,83.243728,22.423228,0.994812,1.116771,2.056829e-13,3.829725e-09,,,,61.441276,1.279359e+16,1.176071,,1.092702,0.83677,0.009594999999999999,0.384057,0.5679070000000001,,,,,,,4.933572,0.012579,1.000716,5.174739,,,2.885394,0.382833,"False","False",3,1.176071,"p-type",0.018,245.9,245.9,1,1,25,1,"Generalized",540,0.438664,0.28467,2.2,0,1000,-0.272127,1.66e-30,"Sinton","OFF","Center Point",3000000000000000,30,2000000000000000,4000000000000000,"OFF","Dark Rsh (Cell only)",0.4,"False","RTD (Internal)",2,10,-0.05,1,0.01,"A",0,"16-131484","True",0,0,"Hunt",,"07/31/23 09:53:54","MultiFlash v1.49","Default.mfi",,,,"False",,0.20189
95,"Donald","210BS_760Z6_735PT_CFAL_FA_SFTB","MZ2210_83UM_NP_682","07/31/23 09:54:48",9.92271,0.66576,9.353047,0.566267,5.296323,80.17264,21.538526,6.841651,0.001923,0.040353,0.66576,0.038036,0.566267,0.021539,21.538526,1682.362023,0.472937,9.353047,0.566267,80.17264,5.296323,21.538526,0.001923,0.038036,0.566267,0.021539,21.538526,0.472937,0.150362,24.587634,14.566833,0.038118,0.583255,0.022233,82.75683600000001,22.232775,0.999435,1.193883,2.095427e-13,4.18597e-09,,,,54.434852,1.269052e+16,1.195163,,1.105037,0.828855,0.009738,0.5067970000000001,0.566267,,,,,,,4.872245,0.013929,1.000488,5.775405,,,3.079179,0.860621,"False","False",3,1.195163,"p-type",0.018,245.9,245.9,1,1,25,1,"Generalized",540,0.471497,0.28467,2.2,0,1000,-0.213697,1.66e-30,"Sinton","OFF","Center Point",3000000000000000,30,2000000000000000,4000000000000000,"OFF","Dark Rsh (Cell only)",0.4,"False","RTD (Internal)",2,10,-0.05,1,0.01,"A",0,"16-131484","True",0,0,"Hunt",,"07/31/23 09:54:48","MultiFlash v1.49","Default.mfi",,,,"False",,0.20189
96,"Donald","210BS_760Z6_735PT_CFAL_FA_SFTB","MZ2210_83UM_NP_683","07/31/23 09:55:45",9.939461,0.667212,9.202833,0.576611,5.306452,80.016141,21.579714,5.079484,0.001804,0.040421,0.667212,0.037425,0.576611,0.02158,21.579714,1249.045117,0.443724,9.202833,0.576611,80.016141,5.306452,21.579714,0.001804,0.037425,0.576611,0.02158,21.579714,0.443724,-1.262931,24.578645,15.335877,0.038117,0.5844780000000001,0.022278,82.60677099999999,22.278386,1.006091,1.218258,2.013888e-13,3.364451e-09,,,,60.64726,1.247296e+16,1.169638,,1.092147,0.825917,0.009724,-3.355639,0.576611,,,,,,,7.003756,0.084852,0.964317,7.451793,,,2.798272,1.174982,"False","False",3,1.169638,"p-type",0.018,245.9,245.9,1,1,25,1,"Generalized",540,-3.669406,0.28467,2.2,0,1000,,1.66e-30,"Sinton","OFF","Center Point",3000000000000000,30,2000000000000000,4000000000000000,"OFF","Dark Rsh (Cell only)",0.4,"False","RTD (Internal)",2,10,-0.05,1,0.01,"A",0,"16-131484","True",0,0,"Hunt",,"07/31/23 09:55:45","MultiFlash v1.49","Default.mfi",,,,"False",,0.20189
97,"Donald","210BS_760Z6_735PT_CFAL_FA_SFTB","MZ2210_83UM_NP_684","07/31/23 09:57:37",9.922418,0.666481,9.376127,0.565736,5.304417,80.210684,21.571439,9.039797,0.002111,0.040351,0.666481,0.03813,0.565736,0.021571,21.571439,2222.886185,0.519124,9.376127,0.565736,80.210684,5.304417,21.571439,0.002111,0.03813,0.565736,0.021571,21.571439,0.519124,0.214876,24.542688,15.322877,0.038241,0.5840880000000001,0.022336,83.05440900000001,22.336215,0.992343,1.149826,2.048292e-13,3.794221e-09,,,,59.349007,1.276553e+16,1.182539,,1.110579,0.831816,0.009495999999999999,0.719902,0.565736,,,,,,,5.088645,0.013598,0.999911,5.533468,,,3.379701,0.65279,"False","False",3,1.182539,"p-type",0.018,245.9,245.9,1,1,25,1,"Generalized",540,0.5242289999999999,0.28467,2.2,0,1000,0.033205,1.66e-30,"Sinton","OFF","Center Point",3000000000000000,30,2000000000000000,4000000000000000,"OFF","Dark Rsh (Cell only)",0.4,"False","RTD (Internal)",2,10,-0.05,1,0.01,"A",0,"16-131484","True",0,0,"Hunt",,"07/31/23 09:57:37","MultiFlash v1.49","Default.mfi",,,,"False",,0.20189
98,"Donald","210BS_760Z6_735PT_CFAL_FA_SFTB","MZ2210_83UM_NP_685","07/31/23 09:58:24",9.922727,0.665997,9.407206,0.566974,5.333644,80.70875700000001,21.690298,15.076611,0.001874,0.040353,0.665997,0.038256,0.566974,0.02169,21.690298,3707.338643,0.460837,9.407206,0.566974,80.70875700000001,5.333644,21.690298,0.001874,0.038256,0.566974,0.02169,21.690298,0.460837,0.126183,24.569656,14.822848,0.03835,0.583429,0.022375,83.254648,22.374501,0.994586,1.112894,2.126868e-13,3.513618e-09,,,,61.413466,1.261599e+16,1.205734,,1.111835,0.830441,0.009449000000000001,0.421023,0.566974,,,,,,,4.967069,0.014494,0.999966,5.219227,,,3.01513,0.390775,"False","False",3,1.205734,"p-type",0.018,245.9,245.9,1,1,25,1,"Generalized",540,0.462605,0.28467,2.2,0,1000,-0.099241,1.66e-30,"Sinton","OFF","Center Point",3000000000000000,30,2000000000000000,4000000000000000,"OFF","Dark Rsh (Cell only)",0.4,"False","RTD (Internal)",2,10,-0.05,1,0.01,"A",0,"16-131484","True",0,0,"Hunt",,"07/31/23 09:58:24","MultiFlash v1.49","Default.mfi",,,,"False",,0.20189
99,"Donald","210BS_760Z6_735PT_CFAL_FA_SFTB","MZ2210_83UM_NP_686","07/31/23 09:59:21",9.899989,0.665632,9.401318,0.567168,5.332125,80.915454,21.684121,18.559226,0.001796,0.04026,0.665632,0.038232,0.567168,0.021684,21.684121,4563.713667,0.441517,9.401318,0.567168,80.915454,5.332125,21.684121,0.001796,0.038232,0.567168,0.021684,21.684121,0.441517,0.112046,24.655054,15.196869,0.038294,0.583333,0.022338,83.355433,22.337999,0.991209,1.102181,2.146902e-13,3.353568e-09,,,,63.369753,1.235563e+16,1.210387,,1.106431,0.829184,0.009527000000000001,0.376697,0.567168,,,,,,,4.962438,0.014377,1.00095,5.0653,,,2.890207,0.317873,"False","False",3,1.210387,"p-type",0.018,245.9,245.9,1,1,25,1,"Generalized",540,0.442572,0.28467,2.2,0,1000,-0.432992,1.66e-30,"Sinton","OFF","Center Point",3000000000000000,30,2000000000000000,4000000000000000,"OFF","Dark Rsh (Cell only)",0.4,"False","RTD (Internal)",2,10,-0.05,1,0.01,"A",0,"16-131484","True",0,0,"Hunt",,"07/31/23 09:59:21","MultiFlash v1.49","Default.mfi",,,,"False",,0.20189
100,"Donald","210BS_760Z6_735PT_CFAL_FA_SFTB","MZ2210_83UM_NP_687","07/31/23 10:00:06",9.938127,0.667316,9.410747000000001,0.566423,5.330465,80.376486,21.677368,13.292184,0.002111,0.040415,0.667316,0.038271,0.566423,0.021677,21.677368,3268.548136,0.519189,9.410747000000001,0.566423,80.376486,5.330465,21.677368,0.002111,0.038271,0.566423,0.021677,21.677368,0.519189,0.215993,24.650559,14.640838,0.038393,0.584686,0.022448,83.233414,22.447875,0.994883,1.12172,2.015827e-13,3.416667e-09,,,,65.831569,1.230468e+16,1.18382,,1.121233,0.82953,0.009899,0.735165,0.566423,,,,,,,5.434024,0.014655,0.999424,5.320822,,,3.389319,0.443827,"False","False",3,1.18382,"p-type",0.018,245.9,245.9,1,1,25,1,"Generalized",540,0.523721,0.28467,2.2,0,1000,0.02535,1.66e-30,"Sinton","OFF","Center Point",3000000000000000,30,2000000000000000,4000000000000000,"OFF","Dark Rsh (Cell only)",0.4,"False","RTD (Internal)",2,10,-0.05,1,0.01,"A",0,"16-131484","True",0,0,"Hunt",,"07/31/23 10:00:06","MultiFlash v1.49","Default.mfi",,,,"False",,0.20189
101,"Donald","210BS_760Z6_735PT_CFAL_FA_SFTB","MZ2210_83UM_NP_688","07/31/23 10:01:39",9.945672999999999,0.666125,9.415329,0.566864,5.337211,80.560895,21.704802,9.874555000000001,0.001844,0.040446,0.666125,0.038289,0.566864,0.021705,21.704802,2428.153173,0.453461,9.415329,0.566864,80.560895,5.337211,21.704802,0.001844,0.038289,0.566864,0.021705,21.704802,0.453461,0.184544,24.551677,14.328819,0.038348,0.583574,0.022379,83.062961,22.378912,0.9967009999999999,1.14342,2.097981e-13,3.759726e-09,,,,58.965201,1.260132e+16,1.193399,,1.111384,0.8321809999999999,0.009542999999999999,0.620627,0.566864,,,,,,,4.90074,0.011579,1.000693,5.350708,,,2.97247,0.59488,"False","False",3,1.193399,"p-type",0.018,245.9,245.9,1,1,25,1,"Generalized",540,0.460897,0.28467,2.2,0,1000,-0.285809,1.66e-30,"Sinton","OFF","Center Point",3000000000000000,30,2000000000000000,4000000000000000,"OFF","Dark Rsh (Cell only)",0.4,"False","RTD (Internal)",2,10,-0.05,1,0.01,"A",0,"16-131484","True",0,0,"Hunt",,"07/31/23 10:01:39","MultiFlash v1.49","Default.mfi",,,,"False",,0.20189
102,"Donald","210BS_760Z6_735PT_CFAL_FA_SFTB","MZ2210_83UM_NP_689","07/31/23 10:02:31",9.919577,0.666589,9.393528999999999,0.568232,5.337702,80.72402200000001,21.706801,12.699059,0.001832,0.04034,0.666589,0.038201,0.568232,0.021707,21.706801,3122.698645,0.450495,9.393528999999999,0.568232,80.72402200000001,5.337702,21.706801,0.001832,0.038201,0.568232,0.021707,21.706801,0.450495,0.132322,24.605613,14.369822,0.038303,0.5841499999999999,0.022375,83.207196,22.374529,0.991905,1.125244,2.05159e-13,3.708329e-09,,,,62.696066,1.249275e+16,1.180625,,1.11141,0.83285,0.009544,0.442425,0.568232,,,,,,,5.180186,0.01442,0.999988,5.334561,,,2.938679,0.464749,"False","False",3,1.180625,"p-type",0.018,245.9,245.9,1,1,25,1,"Generalized",540,0.4502,0.28467,2.2,0,1000,-0.186085,1.66e-30,"Sinton","OFF","Center Point",3000000000000000,30,2000000000000000,4000000000000000,"OFF","Dark Rsh (Cell only)",0.4,"False","RTD (Internal)",2,10,-0.05,1,0.01,"A",0,"16-131484","True",0,0,"Hunt",,"07/31/23 10:02:31","MultiFlash v1.49","Default.mfi",,,,"False",,0.20189
103,"Donald","210BS_760Z6_735PT_CFAL_FA_SFTB","MZ2210_83UM_NP_690","07/31/23 10:03:21",9.929964,0.666598,9.391717,0.567264,5.327584,80.485631,21.665651,9.44984,0.001797,0.040382,0.666598,0.038193,0.567264,0.021666,21.665651,2323.715772,0.441986,9.391717,0.567264,80.485631,5.327584,21.665651,0.001797,0.038193,0.567264,0.021666,21.665651,0.441986,0.138183,24.650559,15.581892,0.038237,0.583685,0.022319,82.911311,22.318611,0.999928,1.163782,2.033663e-13,4.621787e-09,,,,57.70299,1.263795e+16,1.176326,,1.099698,0.829173,0.009730000000000001,0.450179,0.567264,,,,,,,4.871315,0.012625,1.001302,5.443347,,,2.890124,0.622513,"False","False",3,1.176326,"p-type",0.018,245.9,245.9,1,1,25,1,"Generalized",540,0.444724,0.28467,2.2,0,1000,-0.341117,1.66e-30,"Sinton","OFF","Center Point",3000000000000000,30,2000000000000000,4000000000000000,"OFF","Dark Rsh (Cell only)",0.4,"False","RTD (Internal)",2,10,-0.05,1,0.01,"A",0,"16-131484","True",0,0,"Hunt",,"07/31/23 10:03:21","MultiFlash v1.49","Default.mfi",,,,"False",,0.20189
104,"Donald","210BS_760Z6_735PT_CFAL_FA_SFTB","MZ2210_83UM_NP_691","07/31/23 10:04:15",9.936954999999999,0.666121,9.378016000000001,0.567995,5.326667,80.472804,21.661923,6.025565,0.001671,0.040411,0.666121,0.038138,0.567995,0.021662,21.661923,1481.686427,0.411017,9.378016000000001,0.567995,80.472804,5.326667,21.661923,0.001671,0.038138,0.567995,0.021662,21.661923,0.411017,0.05983,24.578645,14.363822,0.038167,0.583447,0.022268,82.724971,22.268169,1.003565,1.197482,2.094192e-13,3.674055e-09,,,,54.211939,1.268757e+16,1.178426,,1.112853,0.834491,0.009450999999999999,0.196979,0.567995,,,,,,,4.764292,0.014437,1.001412,5.66206,,,2.684492,0.9748019999999999,"False","False",3,1.178426,"p-type",0.018,245.9,245.9,1,1,25,1,"Generalized",540,0.415345,0.28467,2.2,0,1000,-0.648861,1.66e-30,"Sinton","OFF","Center Point",3000000000000000,30,2000000000000000,4000000000000000,"OFF","Dark Rsh (Cell only)",0.4,"False","RTD (Internal)",2,10,-0.05,1,0.01,"A",0,"16-131484","True",0,0,"Hunt",,"07/31/23 10:04:15","MultiFlash v1.49","Default.mfi",,,,"False",,0.20189
106,"Donald","210BS_760Z6_735PT_CFAL_FA_SFTB","MZ2210_83UM_NP_692","07/31/23 10:06:24",9.915208,0.666461,9.38537,0.568267,5.333399,80.710038,21.689299,11.33082,0.001633,0.040322,0.666461,0.038167,0.568267,0.021689,21.689299,2786.248588,0.40157,9.38537,0.568267,80.710038,5.333399,21.689299,0.001633,0.038167,0.568267,0.021689,21.689299,0.40157,0.08147799999999999,24.601118,15.124865,0.038197,0.583358,0.022282,82.917434,22.282495,1.014511,1.160326,1.977467e-13,6.193581e-09,207.849032,5372.764685,186.123915,904.678825,126946000000000,1.184745,0.999934,1.111731,0.832639,0.009811,0.264307,0.568267,,,,,,,41.105889,0.111904,1.001865,4.709295,0.902671,3.806624,2.627706,0.519455,"False","False",3,1.184745,"p-type",0.018,245.9,245.9,1,1,25,1,"Generalized",540,0.410483,0.28467,2.2,0,1000,-0.873424,1.66e-30,"Sinton","OFF","Center Point",3000000000000000,30,2000000000000000,4000000000000000,"OFF","Dark Rsh (Cell only)",0.4,"False","RTD (Internal)",2,10,-0.05,1,0.01,"A",0,"16-131484","True",0,0,"Hunt",,"07/31/23 10:06:24","MultiFlash v1.49","Default.mfi",,,,"False",,0.20189
107,"Donald","210BS_760Z6_735PT_CFAL_FA_SFTB","MZ2210_83UM_NP_693","07/31/23 10:07:30",9.936778,0.667409,9.382937999999999,0.566132,5.311977,80.097407,21.602185,8.910589999999999,0.00205,0.04041,0.667409,0.038158,0.566132,0.021602,21.602185,2191.11403,0.504185,9.382937999999999,0.566132,80.097407,5.311977,21.602185,0.00205,0.038158,0.566132,0.021602,21.602185,0.504185,0.175353,24.623591,14.349821,0.038239,0.584378,0.022346,82.85456000000001,22.345787,0.996454,1.180105,1.961042e-13,4.88506e-09,,,,58.987006,1.259076e+16,1.159543,,1.110258,0.830902,0.009757,0.579538,0.566132,,,,,,,5.12637,0.014601,1.000315,5.601001,,,3.286546,0.661117,"False","False",3,1.159543,"p-type",0.018,245.9,245.9,1,1,25,1,"Generalized",540,0.505858,0.28467,2.2,0,1000,-0.170404,1.66e-30,"Sinton","OFF","Center Point",3000000000000000,30,2000000000000000,4000000000000000,"OFF","Dark Rsh (Cell only)",0.4,"False","RTD (Internal)",2,10,-0.05,1,0.01,"A",0,"16-131484","True",0,0,"Hunt",,"07/31/23 10:07:30","MultiFlash v1.49","Default.mfi",,,,"False",,0.20189
108,"Donald","210BS_760Z6_735PT_CFAL_FA_SFTB","MZ2210_83UM_NP_694","07/31/23 10:08:18",9.924253999999999,0.668466,9.392339,0.569612,5.349991,80.64470300000001,21.756775,9.920812,0.001781,0.040359,0.668466,0.038196,0.569612,0.021757,21.756775,2439.527696,0.43785,9.392339,0.569612,80.64470300000001,5.349991,21.756775,0.001781,0.038196,0.569612,0.021757,21.756775,0.43785,0.112282,24.628086,15.510887,0.038259,0.5856209999999999,0.022405,83.048169,22.405196,0.993582,1.151864,1.908799e-13,3.912682e-09,,,,62.321853,1.288501e+16,1.167753,,1.106092,0.827944,0.009547,0.361426,0.569612,,,,,,,5.201577,0.014283,1.00068,5.385776,,,2.853976,0.595527,"False","False",3,1.167753,"p-type",0.018,245.9,245.9,1,1,25,1,"Generalized",540,0.437831,0.28467,2.2,0,1000,-0.40107,1.66e-30,"Sinton","OFF","Center Point",3000000000000000,30,2000000000000000,4000000000000000,"OFF","Dark Rsh (Cell only)",0.4,"False","RTD (Internal)",2,10,-0.05,1,0.01,"A",0,"16-131484","True",0,0,"Hunt",,"07/31/23 10:08:18","MultiFlash v1.49","Default.mfi",,,,"False",,0.20189
109,"Donald","210BS_760Z6_735PT_CFAL_FA_SFTB","MZ2210_83UM_NP_695","07/31/23 10:09:04",9.862705,0.663125,9.34765,0.564254,5.274444,80.64640900000001,21.449549,11.20254,0.001645,0.040109,0.663125,0.038014,0.564254,0.02145,21.449549,2754.704707,0.404535,9.34765,0.564254,80.64640900000001,5.274444,21.449549,0.001645,0.038014,0.564254,0.02145,21.449549,0.404535,0.051379,24.596623,14.730843,0.037989,0.580238,0.022043,82.876785,22.042763,0.993278,1.164136,2.307885e-13,5.273363e-09,,,,49.973766,1.278768e+16,1.221771,,1.083341,0.814239,0.009107000000000001,0.174614,0.564254,,,,,,,4.043715,0.012766,1.002846,5.249412,,,2.652783,0.524613,"False","False",3,1.221771,"p-type",0.018,245.9,245.9,1,1,25,1,"Generalized",540,0.40677,0.28467,2.2,0,1000,-1.020848,1.66e-30,"Sinton","OFF","Center Point",3000000000000000,30,2000000000000000,4000000000000000,"OFF","Dark Rsh (Cell only)",0.4,"False","RTD (Internal)",2,10,-0.05,1,0.01,"A",0,"16-131484","True",0,0,"Hunt",,"07/31/23 10:09:04","MultiFlash v1.49","Default.mfi",,,,"False",,0.20189
110,"Donald","210BS_760Z6_735PT_CFAL_FA_SFTB","MZ2210_83UM_NP_696","07/31/23 10:10:00",9.914244,0.666081,9.398389999999999,0.568215,5.340309,80.868515,21.717403,12.168917,0.00176,0.040318,0.666081,0.03822,0.568215,0.021717,21.717403,2992.336621,0.432864,9.398389999999999,0.568215,80.868515,5.340309,21.717403,0.00176,0.03822,0.568215,0.021717,21.717403,0.432864,0.119435,24.605613,15.543889,0.038292,0.583915,0.02236,83.259597,22.359533,0.989375,1.1181,2.107303e-13,3.227466e-09,,,,63.738153,1.218175e+16,1.18819,,1.110936,0.831174,0.009514999999999999,0.390974,0.568215,,,,,,,5.172478,0.01388,1.000293,5.242752,,,2.828388,0.484692,"False","False",3,1.18819,"p-type",0.018,245.9,245.9,1,1,25,1,"Generalized",540,0.439254,0.28467,2.2,0,1000,-0.387214,1.66e-30,"Sinton","OFF","Center Point",3000000000000000,30,2000000000000000,4000000000000000,"OFF","Dark Rsh (Cell only)",0.4,"False","RTD (Internal)",2,10,-0.05,1,0.01,"A",0,"16-131484","True",0,0,"Hunt",,"07/31/23 10:10:00","MultiFlash v1.49","Default.mfi",,,,"False",,0.20189
111,"Donald","210BS_760Z6_735PT_CFAL_FA_SFTB","MZ2210_83UM_NP_697","07/31/23 10:11:12",9.943447000000001,0.666915,9.372259,0.5684360000000001,5.327533,80.337521,21.665444,5.219102,0.001708,0.040437,0.666915,0.038114,0.5684360000000001,0.021665,21.665444,1283.377113,0.419891,9.372259,0.5684360000000001,80.337521,5.327533,21.665444,0.001708,0.038114,0.5684360000000001,0.021665,21.665444,0.419891,0.07094499999999999,24.583139,14.360822,0.038157,0.584022,0.022284,82.632279,22.284295,1.006884,1.210297,2.054439e-13,3.182725e-09,,,,55.338743,1.255156e+16,1.162937,,1.098399,0.82721,0.009565000000000001,0.207639,0.5684360000000001,,,,,,,4.960653,0.013295,1.001156,5.772684,,,2.738869,1.126179,"False","False",3,1.162937,"p-type",0.018,245.9,245.9,1,1,25,1,"Generalized",540,0.427162,0.28467,2.2,0,1000,-0.6606880000000001,1.66e-30,"Sinton","OFF","Center Point",3000000000000000,30,2000000000000000,4000000000000000,"OFF","Dark Rsh (Cell only)",0.4,"False","RTD (Internal)",2,10,-0.05,1,0.01,"A",0,"16-131484","True",0,0,"Hunt",,"07/31/23 10:11:12","MultiFlash v1.49","Default.mfi",,,,"False",,0.20189
112,"Donald","210BS_760Z6_735PT_CFAL_FA_SFTB","MZ2210_83UM_NP_698","07/31/23 10:12:04",9.942739,0.666628,9.370630999999999,0.569045,5.332313,80.449968,21.684884,5.29668,0.001629,0.040434,0.666628,0.038107,0.569045,0.021685,21.684884,1302.453636,0.400533,9.370630999999999,0.569045,80.449968,5.332313,21.684884,0.001629,0.038107,0.569045,0.021685,21.684884,0.400533,0.091766,24.677528,15.182868,0.038147,0.58392,0.022275,82.638773,22.274865,1.005663,1.211134,2.064866e-13,3.428975e-09,,,,53.827284,1.28446e+16,1.178415,,1.113158,0.830896,0.009776999999999999,0.309975,0.569045,,,,,,,4.824406,0.013221,1.001263,5.771181,,,2.614739,1.109513,"False","False",3,1.178415,"p-type",0.018,245.9,245.9,1,1,25,1,"Generalized",540,0.414641,0.28467,2.2,0,1000,-0.544346,1.66e-30,"Sinton","OFF","Center Point",3000000000000000,30,2000000000000000,4000000000000000,"OFF","Dark Rsh (Cell only)",0.4,"False","RTD (Internal)",2,10,-0.05,1,0.01,"A",0,"16-131484","True",0,0,"Hunt",,"07/31/23 10:12:04","MultiFlash v1.49","Default.mfi",,,,"False",,0.20189
113,"Donald","210BS_760Z6_735PT_CFAL_FA_SFTB","MZ2210_83UM_NP_699","07/31/23 10:12:46",9.915587,0.664543,9.387670999999999,0.5647,5.301219,80.451486,21.558433,7.476041,0.001751,0.040324,0.664543,0.038177,0.5647,0.021558,21.558433,1838.358518,0.430647,9.387670999999999,0.5647,80.451486,5.301219,21.558433,0.001751,0.038177,0.5647,0.021558,21.558433,0.430647,0.119389,24.596623,15.502886,0.038144,0.581862,0.022194,82.824702,22.194379,1.003929,1.1741,2.230778e-13,3.924899e-09,,,,52.178344,1.266341e+16,1.216872,,1.11945,0.828368,0.009395000000000001,0.406529,0.5647,,,,,,,4.328459,0.012015,1.002941,5.354287,,,2.828759,0.783955,"False","False",3,1.216872,"p-type",0.018,245.9,245.9,1,1,25,1,"Generalized",540,0.435486,0.28467,2.2,0,1000,-0.999184,1.66e-30,"Sinton","OFF","Center Point",3000000000000000,30,2000000000000000,4000000000000000,"OFF","Dark Rsh (Cell only)",0.4,"False","RTD (Internal)",2,10,-0.05,1,0.01,"A",0,"16-131484","True",0,0,"Hunt",,"07/31/23 10:12:46","MultiFlash v1.49","Default.mfi",,,,"False",,0.20189
114,"Donald","210BS_760Z6_735PT_CFAL_FA_SFTB","MZ2210_83UM_NP_700","07/31/23 10:13:34",9.939919,0.667098,9.422242000000001,0.568476,5.356322,80.77820199999999,21.782522,15.510478,0.001788,0.040423,0.667098,0.038317,0.568476,0.021783,21.782522,3814.0266,0.439566,9.422242000000001,0.568476,80.77820199999999,5.356322,21.782522,0.001788,0.038317,0.568476,0.021783,21.782522,0.439566,0.103116,24.601118,14.342821,0.038401,0.584283,0.022437,83.20647700000001,22.437327,1.000148,1.120693,2.027541e-13,3.965722e-09,,,,64.675747,1.223435e+16,1.174726,,1.095529,0.818464,0.009608,0.337711,0.568476,,,,,,,5.263161,0.015131,1.000184,5.244058,,,2.877012,0.379651,"False","False",3,1.174726,"p-type",0.018,245.9,245.9,1,1,25,1,"Generalized",540,0.438651,0.28467,2.2,0,1000,-0.17762,1.66e-30,"Sinton","OFF","Center Point",3000000000000000,30,2000000000000000,4000000000000000,"OFF","Dark Rsh (Cell only)",0.4,"False","RTD (Internal)",2,10,-0.05,1,0.01,"A",0,"16-131484","True",0,0,"Hunt",,"07/31/23 10:13:34","MultiFlash v1.49","Default.mfi",,,,"False",,0.20189
