Repository: dintalframe/MLPROJECT

File: FCT450csv/MultiFlash_Database WW32 - 2022.csv (part 3 of 3)
ash_cutoff_(suns),V_at_Isc_(V),dV/dt,V_Pad_0_(V),V_Pad_1_(V),V_Pad_2_(V),V_Pad_3_(V),V_Pad_4_(V),dBreak_(A),dBreak_(V),Capacitance_(uF/cm2),Capacitance_Error_(percent),Pm/Pe,BulkSRH_AND_Jo_Power_Loss_(percent),BulkSRH_Power_Loss_(percent),Jo_Power_Loss_(percent),Rs_Power_Loss_(percent),Rsh_Power_Loss_(percent),Dark_Break_Interpolated,Calibration,Resistivity_(ohm-cm),Analysis_Resistivity_(ohm-cm),Sample_Type,Thickness_(cm),Cell_Area_(cm2),Total_Area_(cm2),Number_of_Cells_per_String,Number_of_Strings,Temperature_(C),Intensity_(suns),Analysis_Type,Nominal_Load_Voltage_(mV/cell),Rs_Modulation_Target_(ohm-cm2),Reference_Constant_(V/sun),Voltage_Temperature_Coefficient_(mV/C),Temperature_Offset_(C),Power_per_Sun_(W/m2),Conductivity_Modulation_(ohm-cm2/V),Auger_Coefficient,Auger_Method,Band_Gap_Narrowing,Fit_Method,Carrier_Density_Center_Point_(cm-3),Percent_Fit,Lower_Bound_(cm-3),Upper_Bound_(cm-3),Rsh_Lifetime_Correction,Rsh_Measurement_Method,SunsVoc_Rsh_Voltage_(V),Do_Dark_Break_Measurement,Temperature_Measurement_Method,Number_of_dRsh_Points,dRsh_Output_Vlimit_(V),Current_Transfer,Voltage_Transfer,Temperature_Transfer,Final_Bin,Bin_Index,Tester_ID,Do_Doping_Measurement,Doping_Sample_Time_(us),Doping_Measurement_Length_(us),Measurement_Type,Comments,Measurement_Date-Time_String,Software Version,Recipe_Filename,EL Pulse Current Delivered (Coulombs),Forward Dark IV (V),Forward Dark IV (A),Forward Dark IV Interpolated?,EL Pulse Energy Delivered (J),Doping Calibration Factor (V/sun)
112,"Sandra","BS325_Z6745_PT600","FSPP2BSPSB2_SA_10","08/12/22 16:04:01",9.321823999999999,0.664034,6.363769,0.361661,2.301525,37.18131,8.771055,151.60755,0.042674,0.035525,0.664034,0.024252,0.361661,0.008770999999999999,8.771055,39781.821231,11.197616,6.363769,0.361661,37.18131,2.301525,8.771055,0.042674,0.024252,0.361661,0.008770999999999999,8.771055,11.197616,10.313273,24.722475,14.86185,0.033589,0.579937,0.019479,82.57442,19.479271,1.007376,1.212936,1.784069e-13,1.017762e-08,,,,75.588973,1.237904e+16,1.211177,,1.066093,0.804053,0.005123,18.709952,0.361661,,,,,,,32.287805,0.21369,0.921198,31.945017,,,42.887665,0.044806,"False","False",3,1.211177,"p-type",0.018,262.4,262.4,1,1,25,1,"Generalized",540,12.561312,0.284871,2.2,0,1000,31.777118,1.66e-30,"Sinton","OFF","Center Point",3000000000000000,30,2000000000000000,4000000000000000,"OFF","Dark Rsh (Cell only)",0.4,"False","RTD (Internal)",2,10,-0.05,1,0.01,"A",0,"16-131484","True",0,0,"Hunt",,"08/12/22 16:04:01","MultiFlash v1.49","Default.mfi",,,,"False",,0.203482
113,"Sandra","BS325_Z6745_PT600","FSPP2BSPSB2_SA_9","08/12/22 16:05:10",5.520611,0.667405,3.184129,0.349907,1.114149,30.238961,4.245996,51.254274,0.09275,0.021039,0.667405,0.012135,0.349907,0.004246,4.245996,13449.12151,24.337686,3.184129,0.349907,30.238961,1.114149,4.245996,0.09275,0.012135,0.349907,0.004246,4.245996,24.337686,22.287498,24.664043,15.013858,0.019918,0.585138,0.011655,83.00241699999999,11.654764,0.9834850000000001,1.175416,9.534984e-14,3.843557e-09,,,,151.202087,1.229607e+16,1.171059,,1.064999,0.799918,-0.015494,19.426032,0.349907,,,,,,,50.507374,0.743336,0.950483,42.734511,,,45.768386,0.228035,"False","False",3,1.171059,"p-type",0.018,262.4,262.4,1,1,25,1,"Generalized",540,25.463208,0.284871,2.2,0,1000,62.134627,1.66e-30,"Sinton","OFF","Center Point",3000000000000000,30,2000000000000000,4000000000000000,"OFF","Dark Rsh (Cell only)",0.4,"False","RTD (Internal)",2,10,-0.05,1,0.01,"A",0,"16-131484","True",0,0,"Hunt",,"08/12/22 16:05:10","MultiFlash v1.49","Default.mfi",,,,"False",,0.203482
114,"Sandra","BS325_Z6745_PT600","FSPP2BSPSB2_SA_8","08/12/22 16:06:34",8.473556,0.6660740000000001,5.63269,0.359891,2.027155,35.916875,7.725438,50.704671,0.049297,0.032293,0.6660740000000001,0.021466,0.359891,0.007725,7.725438,13304.90572,12.935589,5.63269,0.359891,35.916875,2.027155,7.725438,0.049297,0.021466,0.359891,0.007725,7.725438,12.935589,11.699,24.691012,15.415882,0.030498,0.583789,0.017804,82.775837,17.804433,0.982643,1.208731,1.472284e-13,7.419397e-09,,,,90.183329,1.274889e+16,1.181951,,1.072281,0.8058340000000001,0.000364,19.639237,0.359891,,,,,,,36.929749,0.357262,0.912368,33.776568,,,43.553984,0.148393,"False","False",3,1.181951,"p-type",0.018,262.4,262.4,1,1,25,1,"Generalized",540,14.506271,0.284871,2.2,0,1000,44.849592,1.66e-30,"Sinton","OFF","Center Point",3000000000000000,30,2000000000000000,4000000000000000,"OFF","Dark Rsh (Cell only)",0.4,"False","RTD (Internal)",2,10,-0.05,1,0.01,"A",0,"16-131484","True",0,0,"Hunt",,"08/12/22 16:06:34","MultiFlash v1.49","Default.mfi",,,,"False",,0.203482
34,"Sandra","BS325_Z6730_PT583","FSPP2BSPSB2_SB1_90","08/12/22 11:39:22",5.993357,0.669782,3.609682,0.354137,1.278323,31.844713,4.871659,77.304754,0.081029,0.022841,0.669782,0.013756,0.354137,0.004872,4.871659,20284.767515,21.261957,3.609682,0.354137,31.844713,1.278323,4.871659,0.081029,0.013756,0.354137,0.004872,4.871659,21.261957,19.325362,24.762929,14.370822,0.021776,0.589124,0.012829,83.85849,12.828815,0.960869,1.062892,1.012128e-13,1.40318e-09,,,,151.965876,1.271081e+16,1.149663,,1.077321,0.804952,-0.012196,20.117011,0.354137,,,,,,,51.616962,0.75595,0.879037,40.011326,,,45.230468,0.139565,"False","False",3,1.149663,"p-type",0.018,262.4,262.4,1,1,25,1,"Generalized",540,23.792368,0.284871,2.2,0,1000,132.932578,1.66e-30,"Sinton","OFF","Center Point",3000000000000000,30,2000000000000000,4000000000000000,"OFF","Dark Rsh (Cell only)",0.4,"False","RTD (Internal)",2,10,-0.05,1,0.01,"A",0,"16-131484","True",0,0,"Hunt",,"08/12/22 11:39:22","MultiFlash v1.49","Default.mfi",,,,"False",,0.203482
35,"Sandra","BS325_Z6730_PT583","FSPP2BSPSB2_SB1_89","08/12/22 11:41:40",2.201841,0.670252,1.159485,0.349685,0.405454,27.473723,1.545176,55.494089,0.259831,0.008390999999999999,0.670252,0.004419,0.349685,0.001545,1.545176,14561.648976,68.17964600000001,1.159485,0.349685,27.473723,0.405454,1.545176,0.259831,0.004419,0.349685,0.001545,1.545176,68.17964600000001,64.012743,24.821362,14.774845,0.008,0.588418,0.004707,83.696988,4.707282,1.010616,1.071785,3.714422e-14,6.429875e-10,,,,398.480979,1.30041e+16,1.133229,,1.075535,0.806574,-0.042779,20.347712,0.349685,,,,,,,59.192924,1.772887,0.979702,47.831737,,,46.278991,0.532743,"False","False",3,1.133229,"p-type",0.018,262.4,262.4,1,1,25,1,"Generalized",540,69.78089199999999,0.284871,2.2,0,1000,133.572662,1.66e-30,"Sinton","OFF","Center Point",3000000000000000,30,2000000000000000,4000000000000000,"OFF","Dark Rsh (Cell only)",0.4,"False","RTD (Internal)",2,10,-0.05,1,0.01,"A",0,"16-131484","True",0,0,"Hunt",,"08/12/22 11:41:40","MultiFlash v1.49","Default.mfi",,,,"False",,0.203482
36,"Sandra","BS325_Z6730_PT583","FSPP2BSPSB2_SB1_88","08/12/22 11:43:16",3.183682,0.670292,1.828978,0.351792,0.643419,30.150899,2.452055,64.24414,0.161965,0.012133,0.670292,0.00697,0.351792,0.002452,2.452055,16857.662293,42.499685,1.828978,0.351792,30.150899,0.643419,2.452055,0.161965,0.00697,0.351792,0.002452,2.452055,42.499685,39.199529,24.821362,14.666839,0.011547,0.587674,0.006786,83.437039,6.78561,1.00229,1.103371,5.274936e-14,1.31739e-09,,,,271.40515,1.320709e+16,1.131373,,1.068956,0.807733,-0.032454,18.526998,0.351792,,,,,,,52.531071,1.175942,0.937401,42.892171,,,45.714331,0.31683,"False","False",3,1.131373,"p-type",0.018,262.4,262.4,1,1,25,1,"Generalized",540,43.349383,0.284871,2.2,0,1000,147.437513,1.66e-30,"Sinton","OFF","Center Point",3000000000000000,30,2000000000000000,4000000000000000,"OFF","Dark Rsh (Cell only)",0.4,"False","RTD (Internal)",2,10,-0.05,1,0.01,"A",0,"16-131484","True",0,0,"Hunt",,"08/12/22 11:43:16","MultiFlash v1.49","Default.mfi",,,,"False",,0.203482
70,"Sandra","BS325_Z6730_PT583","FSPP2BSPSB2_SB1_53_MESH","08/12/22 13:58:13",0.002323,0.555993,0.000958,0.328459,0.000315,24.351582,0.001199,635.302053,354.309776,8.85462e-06,0.555993,3.649935e-06,0.328459,1.198855e-06,0.001199,166703.258725,92970.885264,0.000958,0.328459,24.351582,0.000315,0.001199,354.309776,3.649935e-06,0.328459,1.198855e-06,0.001199,92970.885264,-87194.67565799999,24.691012,15.003858,8.446049000000001e-06,0.47941,4.04912e-06,82.247168,0.004049,1.067789,0.968446,2.073522e-15,9.999999999999999e-12,,,,9172.421516,1.219127e+16,4.156409,,1.076792,0.805558,-0.157356,20.263995,0.328459,,,,,,,112.035179,-128523.530666,1.506107,3872.945197,,,50.815977,45.240823,"False","False",3,4.156409,"p-type",0.018,262.4,262.4,1,1,25,1,"Generalized",540,66128.383057,0.284871,2.2,0,1000,,1.66e-30,"Sinton","OFF","Center Point",3000000000000000,30,2000000000000000,4000000000000000,"OFF","Dark Rsh (Cell only)",0.4,"False","RTD (Internal)",2,10,-0.05,1,0.01,"A",0,"16-131484","True",0,0,"Hunt",,"08/12/22 13:58:13","MultiFlash v1.49","Default.mfi",,,,"False",,0.203482
71,"Sandra","BS325_Z6730_PT583","FSPP2BSPSB2_SB1_52","08/12/22 13:59:53",9.417680000000001,0.665735,7.036656,0.420937,2.961987,47.243057,11.28806,57.775116,0.029767,0.035891,0.665735,0.026817,0.420937,0.011288,11.28806,15160.190441,7.810922,7.036656,0.420937,47.243057,2.961987,11.28806,0.029767,0.026817,0.420937,0.011288,11.28806,7.810922,7.774756,24.664043,14.84885,0.034123,0.584499,0.019945,83.474339,19.945012,0.969911,1.103557,1.81301e-13,4.153472e-09,220.535397,-1911.645402,-523.109568,254.179522,3368349000000000,1.185278,0.999687,1.077914,0.806017,0.005309,18.91741,0.420937,,,,,,,75.444447,0.024673,0.845235,25.561226,,,33.226359,0.115859,"False","False",3,1.185278,"p-type",0.018,262.4,262.4,1,1,25,1,"Generalized",540,9.518381,0.284871,2.2,0,1000,49.784764,1.66e-30,"Sinton","OFF","Center Point",3000000000000000,30,2000000000000000,4000000000000000,"OFF","Dark Rsh (Cell only)",0.4,"False","RTD (Internal)",2,10,-0.05,1,0.01,"A",0,"16-131484","True",0,0,"Hunt",,"08/12/22 13:59:53","MultiFlash v1.49","Default.mfi",,,,"False",,0.203482
72,"Sandra","BS325_Z6730_PT583","FSPP2BSPSB2_SB1_51","08/12/22 14:01:05",4.744997,0.669727,2.668031,0.351061,0.9366409999999999,29.474017,3.569514,48.876168,0.111539,0.018083,0.669727,0.010168,0.351061,0.00357,3.569514,12825.106405,29.267845,2.668031,0.351061,29.474017,0.9366409999999999,3.569514,0.111539,0.010168,0.351061,0.00357,3.569514,29.267845,26.667625,24.722475,15.285874,0.017175,0.587957,0.010098,83.38109900000001,10.098047,0.973571,1.126151,7.744549e-14,2.313828e-09,,,,189.531242,1.258468e+16,1.142435,,1.057844,0.7968190000000001,-0.020702,18.973025,0.351061,,,,,,,56.018579,1.019156,0.945819,44.12357,,,45.878032,0.27969,"False","False",3,1.142435,"p-type",0.018,262.4,262.4,1,1,25,1,"Generalized",540,30.399109,0.284871,2.2,0,1000,89.50710599999999,1.66e-30,"Sinton","OFF","Center Point",3000000000000000,30,2000000000000000,4000000000000000,"OFF","Dark Rsh (Cell only)",0.4,"False","RTD (Internal)",2,10,-0.05,1,0.01,"A",0,"16-131484","True",0,0,"Hunt",,"08/12/22 14:01:05","MultiFlash v1.49","Default.mfi",,,,"False",,0.203482
37,"Sandra","BS325_Z6730_PT583","FSPP2BSPSB2_SB1_87","08/12/22 13:08:14",6.936541,0.668478,4.339332,0.35807,1.553783,33.508921,5.921427,24.915279,0.065695,0.026435,0.668478,0.016537,0.35807,0.005921,5.921427,6537.76927,17.238271,4.339332,0.35807,33.508921,1.553783,5.921427,0.065695,0.016537,0.35807,0.005921,5.921427,17.238271,15.632228,24.682022,14.955856,0.025149,0.586512,0.01475,83.468864,14.749947,0.981009,1.10292,1.225669e-13,2.691138e-09,,,,117.381771,1.323041e+16,1.156297,,1.048836,0.794062,-0.006781,18.302689,0.35807,,,,,,,43.876789,0.49873,0.871062,37.802641,,,44.323282,0.372132,"False","False",3,1.156297,"p-type",0.018,262.4,262.4,1,1,25,1,"Generalized",540,19.806153,0.284871,2.2,0,1000,104.748952,1.66e-30,"Sinton","OFF","Center Point",3000000000000000,30,2000000000000000,4000000000000000,"OFF","Dark Rsh (Cell only)",0.4,"False","RTD (Internal)",2,10,-0.05,1,0.01,"A",0,"16-131484","True",0,0,"Hunt",,"08/12/22 13:08:14","MultiFlash v1.49","Default.mfi",,,,"False",,0.203482
38,"Sandra","BS325_Z6730_PT583","FSPP2BSPSB2_SB1_86","08/12/22 13:09:28",6.226756,0.667943,3.802326,0.353562,1.344356,32.323105,5.12331,198.058523,0.07630099999999999,0.02373,0.667943,0.014491,0.353562,0.005123,5.12331,51970.55637,20.021359,3.802326,0.353562,32.323105,1.344356,5.12331,0.07630099999999999,0.014491,0.353562,0.005123,5.12331,20.021359,18.35756,24.691012,14.714841,0.022596,0.586125,0.013244,83.556567,13.243968,0.984056,1.088755,1.124454e-13,2.426213e-09,,,,130.960847,1.29239e+16,1.172135,,1.065775,0.807362,-0.010665,19.787577,0.353562,,,,,,,45.696536,0.5652470000000001,0.893702,39.384726,,,45.07001,0.052193,"False","False",3,1.172135,"p-type",0.018,262.4,262.4,1,1,25,1,"Generalized",540,22.241153,0.284871,2.2,0,1000,103.04919,1.66e-30,"Sinton","OFF","Center Point",3000000000000000,30,2000000000000000,4000000000000000,"OFF","Dark Rsh (Cell only)",0.4,"False","RTD (Internal)",2,10,-0.05,1,0.01,"A",0,"16-131484","True",0,0,"Hunt",,"08/12/22 13:09:28","MultiFlash v1.49","Default.mfi",,,,"False",,0.203482
39,"Sandra","BS325_Z6730_PT583","FSPP2BSPSB2_SB1_85","08/12/22 13:10:58",9.212408,0.667221,6.460305,0.380216,2.456312,39.961378,9.360944999999999,76.057084,0.039625,0.035108,0.667221,0.02462,0.380216,0.009361,9.360944999999999,19957.378776,10.397519,6.460305,0.380216,39.961378,2.456312,9.360944999999999,0.039625,0.02462,0.380216,0.009361,9.360944999999999,10.397519,9.565480000000001,24.655054,15.464885,0.033423,0.58574,0.019577,83.574617,19.577337,0.972339,1.087708,1.708368e-13,3.3338e-09,,,,88.450923,1.273631e+16,1.18875,,1.081606,0.808638,0.004361,18.422841,0.380216,,,,,,,35.141893,0.228604,0.856418,30.106368,,,40.234921,0.090799,"False","False",3,1.18875,"p-type",0.018,262.4,262.4,1,1,25,1,"Generalized",540,12.392175,0.284871,2.2,0,1000,59.880278,1.66e-30,"Sinton","OFF","Center Point",3000000000000000,30,2000000000000000,4000000000000000,"OFF","Dark Rsh (Cell only)",0.4,"False","RTD (Internal)",2,10,-0.05,1,0.01,"A",0,"16-131484","True",0,0,"Hunt",,"08/12/22 13:10:58","MultiFlash v1.49","Default.mfi",,,,"False",,0.203482
73,"Sandra","BS325_Z6730_PT583","FSPP2BSPSB2_SB1_50","08/12/22 14:02:47",9.355414,0.665467,6.906515,0.408414,2.820716,45.307459,10.749679,66.013789,0.032131,0.035653,0.665467,0.026321,0.408414,0.01075,10.749679,17322.018282,8.431092,6.906515,0.408414,45.307459,2.820716,10.749679,0.032131,0.026321,0.408414,0.01075,10.749679,8.431092,8.106457000000001,24.664043,14.316819,0.03379,0.583044,0.019701,83.034448,19.70081,0.979363,1.163489,1.744457e-13,7.056225e-09,,,,77.54414800000001,1.309262e+16,1.192382,,1.067321,0.806752,0.004711,17.995885,0.408414,,,,,,,27.514507,0.075307,0.853142,26.324175,,,35.205303,0.102063,"False","False",3,1.192382,"p-type",0.018,262.4,262.4,1,1,25,1,"Generalized",540,10.121818,0.284871,2.2,0,1000,49.014677,1.66e-30,"Sinton","OFF","Center Point",3000000000000000,30,2000000000000000,4000000000000000,"OFF","Dark Rsh (Cell only)",0.4,"False","RTD (Internal)",2,10,-0.05,1,0.01,"A",0,"16-131484","True",0,0,"Hunt",,"08/12/22 14:02:47","MultiFlash v1.49","Default.mfi",,,,"False",,0.203482
74,"Sandra","BS325_Z6730_PT583","FSPP2BSPSB2_SB1_49_MESH","08/12/22 14:04:03",0.042527,0.639199,0.015582,0.338981,0.005282,19.430854,0.02013,315.371937,18.539994,0.000162,0.639199,5.938243e-05,0.338981,2.012954e-05,0.02013,82753.596292,4864.894374,0.015582,0.338981,19.430854,0.005282,0.02013,18.539994,5.938243e-05,0.338981,2.012954e-05,0.02013,4864.894374,136339.653545,24.704496,14.625837,0.000154,0.55658,8.561278999999999e-05,82.64120200000001,0.08561299999999999,1.049366,1.154821,2.147891e-15,9.999999999999999e-12,,,,6700.955441,1.250419e+16,1.597722,,1.061968,0.805844,-0.175546,-48.682661,0.338981,,,,,,,26.188364,2070.357066,1.180212,63.776778,,,46.009897,4.68142,"False","False",3,1.597722,"p-type",0.018,262.4,262.4,1,1,25,1,"Generalized",540,-3274.467236,0.284871,2.2,0,1000,,1.66e-30,"Sinton","OFF","Center Point",3000000000000000,30,2000000000000000,4000000000000000,"OFF","Dark Rsh (Cell only)",0.4,"False","RTD (Internal)",2,10,-0.05,1,0.01,"A",0,"16-131484","True",0,0,"Hunt",,"08/12/22 14:04:03","MultiFlash v1.49","Default.mfi",,,,"False",,0.203482
75,"Sandra","BS325_Z6745_PT600","FSPP2BSPSB2_SA_36_MESH","08/12/22 14:14:05",0.002363,0.547913,0.001095,0.297687,0.000326,25.192359,0.001243,991.155621,213.869848,9.003445000000001e-06,0.547913,4.174736e-06,0.297687,1.242765e-06,0.001243,260079.235065,56119.448204,0.001095,0.297687,25.192359,0.000326,0.001243,213.869848,4.174736e-06,0.297687,1.242765e-06,0.001243,56119.448204,52.494277,24.695506,14.913853,8.588733999999999e-06,0.469472,4.03217e-06,81.73698400000001,0.004032,1.169423,0.948267,2.356123e-15,9.999999999999999e-12,,,,4829.925631,9151266000000000,4.611078,,1.072182,0.806442,-0.157917,-0.040653,0.297687,,,,,,,0.887601,-923.183191,1.065224,52.965115,,,44.042277,22.718181,"False","False",3,4.611078,"p-type",0.018,262.4,262.4,1,1,25,1,"Generalized",540,-1707.324276,0.284871,2.2,0,1000,,1.66e-30,"Sinton","OFF","Center Point",3000000000000000,30,2000000000000000,4000000000000000,"OFF","Dark Rsh (Cell only)",0.4,"False","RTD (Internal)",2,10,-0.05,1,0.01,"A",0,"16-131484","True",0,0,"Hunt",,"08/12/22 14:14:05","MultiFlash v1.49","Default.mfi",,,,"False",,0.203482
40,"Sandra","BS325_Z6730_PT583","FSPP2BSPSB2_SB1_84","08/12/22 13:13:07",4.498942,0.66754,2.686757,0.3518,0.9452,31.472841,3.602134,54.831305,0.108826,0.017145,0.66754,0.010239,0.3518,0.003602,3.602134,14387.734381,28.555987,2.686757,0.3518,31.472841,0.9452,3.602134,0.108826,0.010239,0.3518,0.003602,3.602134,28.555987,26.846322,24.785402,14.369822,0.016293,0.585813,0.009544,83.392685,9.54447,0.9879790000000001,1.114917,8.067755e-14,2.176452e-09,,,,184.194175,1.254522e+16,1.170816,,1.055217,0.7967109999999999,-0.022031,19.019429,0.3518,,,,,,,47.780648,0.565158,0.924471,40.61867,,,45.388512,0.261141,"False","False",3,1.170816,"p-type",0.018,262.4,262.4,1,1,25,1,"Generalized",540,31.52975,0.284871,2.2,0,1000,105.297436,1.66e-30,"Sinton","OFF","Center Point",3000000000000000,30,2000000000000000,4000000000000000,"OFF","Dark Rsh (Cell only)",0.4,"False","RTD (Internal)",2,10,-0.05,1,0.01,"A",0,"16-131484","True",0,0,"Hunt",,"08/12/22 13:13:07","MultiFlash v1.49","Default.mfi",,,,"False",,0.203482
41,"Sandra","BS325_Z6730_PT583","FSPP2BSPSB2_SB1_83","08/12/22 13:15:02",8.570397,0.667573,5.734598,0.369659,2.119844,37.051391,8.078675,63.203987,0.046974,0.032662,0.667573,0.021854,0.369659,0.008078999999999999,8.078675,16584.726164,12.326108,5.734598,0.369659,37.051391,2.119844,8.078675,0.046974,0.021854,0.369659,0.008078999999999999,8.078675,12.326108,11.272102,24.637075,15.341877,0.031079,0.585685,0.018202,83.48167100000001,18.20232,0.9802419999999999,1.098733,1.564762e-13,3.436931e-09,,,,95.59199700000001,1.275173e+16,1.170064,,1.078928,0.802399,0.001402,19.685054,0.369659,,,,,,,38.986302,0.328452,0.8571029999999999,33.306512,,,42.154954,0.117973,"False","False",3,1.170064,"p-type",0.018,262.4,262.4,1,1,25,1,"Generalized",540,14.762494,0.284871,2.2,0,1000,73.46948999999999,1.66e-30,"Sinton","OFF","Center Point",3000000000000000,30,2000000000000000,4000000000000000,"OFF","Dark Rsh (Cell only)",0.4,"False","RTD (Internal)",2,10,-0.05,1,0.01,"A",0,"16-131484","True",0,0,"Hunt",,"08/12/22 13:15:02","MultiFlash v1.49","Default.mfi",,,,"False",,0.203482
42,"Sandra","BS325_Z6730_PT583","FSPP2BSPSB2_SB1_82","08/12/22 13:16:17",7.5219,0.670403,4.718717,0.358786,1.693012,33.573468,6.452026,75.003525,0.060738,0.028666,0.670403,0.017983,0.358786,0.006452,6.452026,19680.924905,15.937531,4.718717,0.358786,33.573468,1.693012,6.452026,0.060738,0.017983,0.358786,0.006452,6.452026,15.937531,14.403915,24.72697,14.574834,0.027289,0.58924,0.01608,83.672668,16.079907,0.968123,1.088004,1.225245e-13,2.383349e-09,,,,122.902195,1.276053e+16,1.129752,,1.055129,0.802084,-0.003581,18.030408,0.358786,,,,,,,49.18176,0.525189,0.878111,37.493272,,,44.409064,0.114397,"False","False",3,1.129752,"p-type",0.018,262.4,262.4,1,1,25,1,"Generalized",540,18.338,0.284871,2.2,0,1000,91.247568,1.66e-30,"Sinton","OFF","Center Point",3000000000000000,30,2000000000000000,4000000000000000,"OFF","Dark Rsh (Cell only)",0.4,"False","RTD (Internal)",2,10,-0.05,1,0.01,"A",0,"16-131484","True",0,0,"Hunt",,"08/12/22 13:16:17","MultiFlash v1.49","Default.mfi",,,,"False",,0.203482
76,"Sandra","BS325_Z6745_PT600","FSPP2BSPSB2_SA_34_MESH","08/12/22 14:17:49",0.801142,0.6627960000000001,0.507943,0.358702,0.1822,34.313041,0.69436,163.91297,0.538683,0.003053,0.6627960000000001,0.001936,0.358702,0.000694,0.69436,43010.763357,141.35035,0.507943,0.358702,34.313041,0.1822,0.69436,0.538683,0.001936,0.358702,0.000694,0.69436,141.35035,133.703667,24.664043,15.091863,0.002884,0.571923,0.001649,81.50709999999999,1.649382,1.265243,1.273805,2.048959e-14,7.679328e-10,-0.314385,2095.028154,477.320554,2366.940105,3025965000000000,1.230484,0.002423,1.045683,0.7925720000000001,-0.06705,17.920564,0.358702,,,,,,,83.269893,4.407793,0.869071,36.794052,,,43.271784,0.481521,"False","False",3,1.230484,"p-type",0.018,262.4,262.4,1,1,25,1,"Generalized",540,182.25639,0.284871,2.2,0,1000,852.817128,1.66e-30,"Sinton","OFF","Center Point",3000000000000000,30,2000000000000000,4000000000000000,"OFF","Dark Rsh (Cell only)",0.4,"False","RTD (Internal)",2,10,-0.05,1,0.01,"A",0,"16-131484","True",0,0,"Hunt",,"08/12/22 14:17:49","MultiFlash v1.49","Default.mfi",,,,"False",,0.203482
77,"Sandra","BS325_Z6745_PT600","FSPP2BSPSB2_SA_97","08/12/22 14:20:16",7.386437,0.665167,4.976891,0.362597,1.804604,36.729626,6.877303,39.175375,0.055109,0.02815,0.665167,0.018967,0.362597,0.006877,6.877303,10279.618344,14.460716,4.976891,0.362597,36.729626,1.804604,6.877303,0.055109,0.018967,0.362597,0.006877,6.877303,14.460716,13.044863,24.695506,14.764845,0.026732,0.584589,0.015627,83.460634,15.627279,0.952254,1.114282,1.425416e-13,3.410634e-09,,,,108.641814,1.208929e+16,1.209173,,1.076123,0.805877,-0.005119,19.321724,0.362597,,,,,,,37.750915,0.417174,0.896021,32.94295,,,43.063518,0.220091,"False","False",3,1.209173,"p-type",0.018,262.4,262.4,1,1,25,1,"Generalized",540,17.28127,0.284871,2.2,0,1000,58.257659,1.66e-30,"Sinton","OFF","Center Point",3000000000000000,30,2000000000000000,4000000000000000,"OFF","Dark Rsh (Cell only)",0.4,"False","RTD (Internal)",2,10,-0.05,1,0.01,"A",0,"16-131484","True",0,0,"Hunt",,"08/12/22 14:20:16","MultiFlash v1.49","Default.mfi",,,,"False",,0.203482
78,"Sandra","BS325_Z6745_PT600","FSPP2BSPSB2_SA_48","08/12/22 14:22:04",9.147463,0.667202,6.682564,0.38623,2.581007,42.28938,9.836155,68.93303400000001,0.036884,0.034861,0.667202,0.025467,0.38623,0.009835999999999999,9.836155,18088.028024,9.678319,6.682564,0.38623,42.28938,2.581007,9.836155,0.036884,0.025467,0.38623,0.009835999999999999,9.836155,9.678319,8.958524000000001,24.744949,14.512831,0.033024,0.584669,0.019308,83.012199,19.307942,0.983777,1.167076,1.576477e-13,7.154586e-09,,,,89.594618,1.231793e+16,1.166625,,1.071726,0.805651,0.003977,18.442767,0.38623,,,,,,,31.814248,0.185015,0.883456,27.056025,,,38.954532,0.10034,"False","False",3,1.166625,"p-type",0.018,262.4,262.4,1,1,25,1,"Generalized",540,11.388539,0.284871,2.2,0,1000,40.507014,1.66e-30,"Sinton","OFF","Center Point",3000000000000000,30,2000000000000000,4000000000000000,"OFF","Dark Rsh (Cell only)",0.4,"False","RTD (Internal)",2,10,-0.05,1,0.01,"A",0,"16-131484","True",0,0,"Hunt",,"08/12/22 14:22:04","MultiFlash v1.49","Default.mfi",,,,"False",,0.203482
115,"Sandra","BS325_Z6745_PT600","FSPP2BSPSB2_SA_7","08/12/22 16:07:51",5.954504,0.666853,3.645218,0.351663,1.281889,32.283068,4.885246,23.836672,0.079763,0.022692,0.666853,0.013892,0.351663,0.004885,4.885246,6254.7427,20.929857,3.645218,0.351663,32.283068,1.281889,4.885246,0.079763,0.013892,0.351663,0.004885,4.885246,20.929857,19.031069,24.722475,14.33982,0.021482,0.584662,0.01256,82.99759299999999,12.559638,0.979102,1.175694,1.056211e-13,3.943615e-09,,,,134.409818,1.262272e+16,1.189704,,1.063652,0.805009,-0.013028,18.081334,0.351663,,,,,,,44.544178,0.578426,0.933688,39.113584,,,45.259136,0.452612,"False","False",3,1.189704,"p-type",0.018,262.4,262.4,1,1,25,1,"Generalized",540,23.337896,0.284871,2.2,0,1000,60.926552,1.66e-30,"Sinton","OFF","Center Point",3000000000000000,30,2000000000000000,4000000000000000,"OFF","Dark Rsh (Cell only)",0.4,"False","RTD (Internal)",2,10,-0.05,1,0.01,"A",0,"16-131484","True",0,0,"Hunt",,"08/12/22 16:07:51","MultiFlash v1.49","Default.mfi",,,,"False",,0.203482
116,"Sandra","BS325_Z6745_PT600","FSPP2BSPSB2_SA_6","08/12/22 16:09:23",9.661447000000001,0.6654369999999999,7.584388,0.412816,3.13096,48.699936,11.932013,61.527639,0.028063,0.03682,0.6654369999999999,0.028904,0.412816,0.011932,11.932013,16144.852407,7.363686,7.584388,0.412816,48.699936,3.13096,11.932013,0.028063,0.028904,0.412816,0.011932,11.932013,7.363686,7.234168,24.682022,14.961856,0.034991,0.583964,0.020434,83.39898100000001,20.433656,0.967464,1.113255,1.880997e-13,4.258114e-09,,,,79.712885,1.253441e+16,1.192442,,1.085984,0.800887,0.00641,18.933009,0.412816,,,,,,,24.042895,0.028209,0.896147,21.63208,,,34.018865,0.10525,"False","False",3,1.192442,"p-type",0.018,262.4,262.4,1,1,25,1,"Generalized",540,8.297449,0.284871,2.2,0,1000,27.740397,1.66e-30,"Sinton","OFF","Center Point",3000000000000000,30,2000000000000000,4000000000000000,"OFF","Dark Rsh (Cell only)",0.4,"False","RTD (Internal)",2,10,-0.05,1,0.01,"A",0,"16-131484","True",0,0,"Hunt",,"08/12/22 16:09:23","MultiFlash v1.49","Default.mfi",,,,"False",,0.203482
117,"Sandra","BS325_Z6745_PT600","FSPP2BSPSB2_SA_5","08/12/22 16:11:10",6.513944,0.668276,4.036284,0.352021,1.420855,32.639993,5.414844,63.904519,0.07216599999999999,0.024824,0.668276,0.015382,0.352021,0.005415,5.414844,16768.545857,18.936403,4.036284,0.352021,32.639993,1.420855,5.414844,0.07216599999999999,0.015382,0.352021,0.005415,5.414844,18.936403,17.232693,24.753939,15.477886,0.023611,0.586111,0.013839,83.41907399999999,13.838889,0.982196,1.109215,1.151637e-13,2.927137e-09,,,,131.076206,1.250351e+16,1.166245,,1.074775,0.802603,-0.010022,19.428268,0.352021,,,,,,,46.397155,0.579326,0.947563,38.248592,,,45.278996,0.15454,"False","False",3,1.166245,"p-type",0.018,262.4,262.4,1,1,25,1,"Generalized",540,20.889463,0.284871,2.2,0,1000,41.788846,1.66e-30,"Sinton","OFF","Center Point",3000000000000000,30,2000000000000000,4000000000000000,"OFF","Dark Rsh (Cell only)",0.4,"False","RTD (Internal)",2,10,-0.05,1,0.01,"A",0,"16-131484","True",0,0,"Hunt",,"08/12/22 16:11:10","MultiFlash v1.49","Default.mfi",,,,"False",,0.203482
118,"Sandra","BS325_Z6745_PT600","FSPP2BSPSB2_SA_3","08/12/22 16:12:23",6.073232,0.6644330000000001,3.695055,0.350223,1.294095,32.069732,4.931764,36.204435,0.078501,0.023145,0.6644330000000001,0.014082,0.350223,0.004932,4.931764,9500.043648000001,20.598734,3.695055,0.350223,32.069732,1.294095,4.931764,0.078501,0.014082,0.350223,0.004932,4.931764,20.598734,18.664291,24.700001,15.056861,0.021944,0.582686,0.012786,83.145596,12.786338,0.9754389999999999,1.143766,1.198623e-13,3.803581e-09,,,,118.7797,1.280545e+16,1.21372,,1.077395,0.804175,-0.012217,19.202832,0.350223,,,,,,,40.674045,0.57501,0.929797,39.50445,,,45.303402,0.291202,"False","False",3,1.21372,"p-type",0.018,262.4,262.4,1,1,25,1,"Generalized",540,23.084375,0.284871,2.2,0,1000,64.97417900000001,1.66e-30,"Sinton","OFF","Center Point",3000000000000000,30,2000000000000000,4000000000000000,"OFF","Dark Rsh (Cell only)",0.4,"False","RTD (Internal)",2,10,-0.05,1,0.01,"A",0,"16-131484","True",0,0,"Hunt",,"08/12/22 16:12:23","MultiFlash v1.49","Default.mfi",,,,"False",,0.203482
119,"Sandra","BS325_Z6745_PT600","FSPP2BSPSB2_SA_1","08/12/22 16:13:40",8.125253000000001,0.666503,5.386688,0.358759,1.932522,35.684998,7.364796,88.905772,0.051973,0.030965,0.666503,0.020529,0.358759,0.007365,7.364796,23328.874673,13.637751,5.386688,0.358759,35.684998,1.932522,7.364796,0.051973,0.020529,0.358759,0.007365,7.364796,13.637751,12.425997,24.722475,14.384822,0.029464,0.585134,0.017241,83.536328,17.240522,0.967439,1.093885,1.532915e-13,3.253261e-09,,,,101.451587,1.226844e+16,1.19315,,1.070689,0.804489,-0.001181,17.628043,0.358759,,,,,,,39.887962,0.333997,0.914457,33.923761,,,43.831496,0.088419,"False","False",3,1.19315,"p-type",0.018,262.4,262.4,1,1,25,1,"Generalized",540,15.633626,0.284871,2.2,0,1000,45.861847,1.66e-30,"Sinton","OFF","Center Point",3000000000000000,30,2000000000000000,4000000000000000,"OFF","Dark Rsh (Cell only)",0.4,"False","RTD (Internal)",2,10,-0.05,1,0.01,"A",0,"16-131484","True",0,0,"Hunt",,"08/12/22 16:13:40","MultiFlash v1.49","Default.mfi",,,,"False",,0.203482
43,"Sandra","BS325_Z6730_PT583","FSPP2BSPSB2_SB1_81","08/12/22 13:17:43",7.467401,0.668241,4.90683,0.361425,1.773452,35.539984,6.758583,105.531522,0.056937,0.028458,0.668241,0.0187,0.361425,0.006759,6.758583,27691.471391,14.94035,4.90683,0.361425,35.539984,1.773452,6.758583,0.056937,0.0187,0.361425,0.006759,6.758583,14.94035,13.544563,24.71798,15.239872,0.027119,0.586512,0.015906,83.639229,15.905542,0.976742,1.079813,1.346198e-13,2.41878e-09,,,,109.153286,1.325084e+16,1.168949,,1.058438,0.797062,-0.004664,17.815571,0.361425,,,,,,,40.207266,0.394924,0.890798,34.51953,,,43.600218,0.081316,"False","False",3,1.168949,"p-type",0.018,262.4,262.4,1,1,25,1,"Generalized",540,17.641991,0.284871,2.2,0,1000,67.078113,1.66e-30,"Sinton","OFF","Center Point",3000000000000000,30,2000000000000000,4000000000000000,"OFF","Dark Rsh (Cell only)",0.4,"False","RTD (Internal)",2,10,-0.05,1,0.01,"A",0,"16-131484","True",0,0,"Hunt",,"08/12/22 13:17:43","MultiFlash v1.49","Default.mfi",,,,"False",,0.203482
44,"Sandra","BS325_Z6730_PT583","FSPP2BSPSB2_SB1_80","08/12/22 13:19:25",6.063193,0.669126,3.67076,0.353347,1.297053,31.970424,4.943037,40.448752,0.079551,0.023107,0.669126,0.013989,0.353347,0.004943,4.943037,10613.752568,20.874137,3.67076,0.353347,31.970424,1.297053,4.943037,0.079551,0.013989,0.353347,0.004943,4.943037,20.874137,19.358705,24.73596,14.426825,0.021993,0.587484,0.012921,83.56684300000001,12.920503,0.9764699999999999,1.094637,1.046702e-13,2.089579e-09,,,,143.625732,1.277362e+16,1.143955,,1.067145,0.808288,-0.012077,17.403739,0.353347,,,,,,,49.083268,0.478389,0.904466,39.718517,,,45.250531,0.263145,"False","False",3,1.143955,"p-type",0.018,262.4,262.4,1,1,25,1,"Generalized",540,23.609302,0.284871,2.2,0,1000,95.82901099999999,1.66e-30,"Sinton","OFF","Center Point",3000000000000000,30,2000000000000000,4000000000000000,"OFF","Dark Rsh (Cell only)",0.4,"False","RTD (Internal)",2,10,-0.05,1,0.01,"A",0,"16-131484","True",0,0,"Hunt",,"08/12/22 13:19:25","MultiFlash v1.49","Default.mfi",,,,"False",,0.203482
45,"Sandra","BS325_Z6730_PT583","FSPP2BSPSB2_SB1_78","08/12/22 13:20:38",5.552903,0.669382,3.299354,0.3521,1.161701,31.253629,4.427215,44.243885,0.089091,0.021162,0.669382,0.012574,0.3521,0.004427,4.427215,11609.595505,23.377582,3.299354,0.3521,31.253629,1.161701,4.427215,0.089091,0.012574,0.3521,0.004427,4.427215,23.377582,21.497723,24.72697,14.87185,0.020134,0.587211,0.011823,83.461771,11.822729,0.996296,1.102359,9.480828e-14,2.242758e-09,,,,152.902009,1.30739e+16,1.154516,,1.050649,0.796216,-0.015174,18.254961,0.3521,,,,,,,49.312443,0.626263,0.922696,40.903482,,,45.500382,0.262959,"False","False",3,1.154516,"p-type",0.018,262.4,262.4,1,1,25,1,"Generalized",540,25.033623,0.284871,2.2,0,1000,91.19972199999999,1.66e-30,"Sinton","OFF","Center Point",3000000000000000,30,2000000000000000,4000000000000000,"OFF","Dark Rsh (Cell only)",0.4,"False","RTD (Internal)",2,10,-0.05,1,0.01,"A",0,"16-131484","True",0,0,"Hunt",,"08/12/22 13:20:38","MultiFlash v1.49","Default.mfi",,,,"False",,0.203482
46,"Sandra","BS325_Z6730_PT583","FSPP2BSPSB2_SB1_77","08/12/22 13:22:11",3.541444,0.655635,2.214684,0.349543,0.774127,33.340344,2.950181,58.863068,0.12703,0.013496,0.655635,0.00844,0.349543,0.00295,2.950181,15445.669061,33.332726,2.214684,0.349543,33.340344,0.774127,2.950181,0.12703,0.00844,0.349543,0.00295,2.950181,33.332726,30.735631,24.704496,14.986856,0.012881,0.5755479999999999,0.007414,83.78321699999999,7.413709,0.9760259999999999,1.034674,1.074495e-13,4.426481e-10,,,,148.109882,1.294533e+16,1.328852,,1.065085,0.807331,-0.03,18.994899,0.349543,,,,,,,28.383559,0.540451,0.8966499999999999,37.588347,,,44.59835,0.302636,"False","False",3,1.328852,"p-type",0.018,262.4,262.4,1,1,25,1,"Generalized",540,39.027784,0.284871,2.2,0,1000,162.657141,1.66e-30,"Sinton","OFF","Center Point",3000000000000000,30,2000000000000000,4000000000000000,"OFF","Dark Rsh (Cell only)",0.4,"False","RTD (Internal)",2,10,-0.05,1,0.01,"A",0,"16-131484","True",0,0,"Hunt",,"08/12/22 13:22:11","MultiFlash v1.49","Default.mfi",,,,"False",,0.203482
47,"Sandra","BS325_Z6730_PT583","FSPP2BSPSB2_SB1_76","08/12/22 13:23:21",6.546692,0.671056,3.932803,0.352653,1.386915,31.569617,5.285498,141.88207,0.075014,0.024949,0.671056,0.014988,0.352653,0.005285,5.285498,37229.855067,19.683601,3.932803,0.352653,31.569617,1.386915,5.285498,0.075014,0.014988,0.352653,0.005285,5.285498,19.683601,17.941795,24.735959,14.638838,0.023778,0.589506,0.014017,83.722269,14.017082,0.977202,1.0772,1.055173e-13,1.873654e-09,,,,162.287793,1.113412e+16,1.132343,,1.041149,0.7927689999999999,-0.008718,17.298705,0.352653,,,,,,,59.939951,0.671453,0.928134,40.276978,,,45.549255,0.069727,"False","False",3,1.132343,"p-type",0.018,262.4,262.4,1,1,25,1,"Generalized",540,21.462786,0.284871,2.2,0,1000,66.80680700000001,1.66e-30,"Sinton","OFF","Center Point",3000000000000000,30,2000000000000000,4000000000000000,"OFF","Dark Rsh (Cell only)",0.4,"False","RTD (Internal)",2,10,-0.05,1,0.01,"A",0,"16-131484","True",0,0,"Hunt",,"08/12/22 13:23:21","MultiFlash v1.49","Default.mfi",,,,"False",,0.203482
48,"Sandra","BS325_Z6730_PT583","FSPP2BSPSB2_SB1_75","08/12/22 13:25:56",1.033689,0.661399,0.271768,0.507821,0.13801,20.18625,0.5259509999999999,27.959647,0.53599,0.003939,0.661399,0.001036,0.507821,0.000526,0.5259509999999999,7336.611442,140.643891,0.271768,0.507821,20.18625,0.13801,0.5259509999999999,0.53599,0.001036,0.507821,0.000526,0.5259509999999999,140.643891,171.491047,24.650559,15.157867,0.003737,0.580464,0.002169,83.248321,2.169029,1.012388,1.128769,2.303448e-14,6.434158e-10,,,,589.87323,1.32182e+16,1.256202,,1.063741,0.8066950000000001,-0.061329,8.298031999999999,0.507821,,,,,,,63.93811,-9.217388,0.820833,74.52668,,,22.288984,2.261073,"False","False",3,1.256202,"p-type",0.018,262.4,262.4,1,1,25,1,"Generalized",540,141.262,0.284871,2.2,0,1000,,1.66e-30,"Sinton","OFF","Center Point",3000000000000000,30,2000000000000000,4000000000000000,"OFF","Dark Rsh (Cell only)",0.4,"False","RTD (Internal)",2,10,-0.05,1,0.01,"A",0,"16-131484","True",0,0,"Hunt",,"08/12/22 13:25:56","MultiFlash v1.49","Default.mfi",,,,"False",,0.203482
49,"Sandra","BS325_Z6730_PT583","FSPP2BSPSB2_SB1_74","08/12/22 13:27:47",8.042604000000001,0.664944,5.070957,0.355084,1.800617,33.669709,6.862108,18.778881,0.056019,0.03065,0.664944,0.019325,0.355084,0.006862,6.862108,4927.578266,14.699449,5.070957,0.355084,33.669709,1.800617,6.862108,0.056019,0.019325,0.355084,0.006862,6.862108,14.699449,13.619966,24.731465,15.477886,0.029101,0.582934,0.016964,83.235229,16.963885,0.984491,1.125549,1.614088e-13,3.706077e-09,,,,98.561076,1.182428e+16,1.220238,,1.061538,0.802253,-0.000681,18.111793,0.355084,,,,,,,41.873692,0.310967,0.898682,37.125747,,,44.443998,0.423195,"False","False",3,1.220238,"p-type",0.018,262.4,262.4,1,1,25,1,"Generalized",540,16.689443,0.284871,2.2,0,1000,65.24031100000001,1.66e-30,"Sinton","OFF","Center Point",3000000000000000,30,2000000000000000,4000000000000000,"OFF","Dark Rsh (Cell only)",0.4,"False","RTD (Internal)",2,10,-0.05,1,0.01,"A",0,"16-131484","True",0,0,"Hunt",,"08/12/22 13:27:47","MultiFlash v1.49","Default.mfi",,,,"False",,0.203482
50,"Sandra","BS325_Z6730_PT583","FSPP2BSPSB2_SB1_73","08/12/22 13:28:57",3.275997,0.664283,1.835021,0.346733,0.636262,29.237429,2.424778,160.74748,0.161734,0.012485,0.664283,0.006993,0.346733,0.002425,2.424778,42180.138835,42.438949,1.835021,0.346733,29.237429,0.636262,2.424778,0.161734,0.006993,0.346733,0.002425,2.424778,42.438949,40.179575,24.700001,14.413825,0.011881,0.583138,0.006928,83.541327,6.928421,0.975298,1.092485,6.746644e-14,1.353571e-09,,,,231.533444,1.219816e+16,1.225617,,1.065473,0.806429,-0.03241,18.906512,0.346733,,,,,,,47.780613,0.7261609999999999,0.975566,44.417013,,,46.118381,0.1222,"False","False",3,1.225617,"p-type",0.018,262.4,262.4,1,1,25,1,"Generalized",540,43.045531,0.284871,2.2,0,1000,58.423967,1.66e-30,"Sinton","OFF","Center Point",3000000000000000,30,2000000000000000,4000000000000000,"OFF","Dark Rsh (Cell only)",0.4,"False","RTD (Internal)",2,10,-0.05,1,0.01,"A",0,"16-131484","True",0,0,"Hunt",,"08/12/22 13:28:57","MultiFlash v1.49","Default.mfi",,,,"False",,0.203482
51,"Sandra","BS325_Z6730_PT583","FSPP2BSPSB2_SB1_72","08/12/22 13:30:35",8.596617,0.666489,5.797433,0.364823,2.115037,36.914547,8.060354,119.003006,0.047007,0.032761,0.666489,0.022094,0.364823,0.008059999999999999,8.060354,31226.388758,12.334577,5.797433,0.364823,36.914547,2.115037,8.060354,0.047007,0.022094,0.364823,0.008059999999999999,8.060354,12.334577,11.447481,24.695506,14.879851,0.031174,0.584089,0.018208,83.390407,18.208438,0.980768,1.105402,1.6378e-13,3.997941e-09,,,,94.935616,1.214076e+16,1.179388,,1.064829,0.796729,0.001875,17.921283,0.364823,,,,,,,38.266715,0.240495,0.88705,32.84305,,,42.758121,0.0623,"False","False",3,1.179388,"p-type",0.018,262.4,262.4,1,1,25,1,"Generalized",540,14.413996,0.284871,2.2,0,1000,54.747891,1.66e-30,"Sinton","OFF","Center Point",3000000000000000,30,2000000000000000,4000000000000000,"OFF","Dark Rsh (Cell only)",0.4,"False","RTD (Internal)",2,10,-0.05,1,0.01,"A",0,"16-131484","True",0,0,"Hunt",,"08/12/22 13:30:35","MultiFlash v1.49","Default.mfi",,,,"False",,0.203482
52,"Sandra","BS325_Z6730_PT583","FSPP2BSPSB2_SB1_71","08/12/22 13:31:41",2.470188,0.666095,1.381223,0.348506,0.481365,29.25553,1.834469,214.951738,0.214812,0.009414,0.666095,0.005264,0.348506,0.001834,1.834469,56403.336095,56.366566,1.381223,0.348506,29.25553,0.481365,1.834469,0.214812,0.005264,0.348506,0.001834,1.834469,56.366566,52.594155,24.700001,14.408824,0.008966999999999999,0.58458,0.005242,83.598518,5.242048,0.988623,1.082626,4.798534e-14,9.599232999999999e-10,,,,316.108747,1.265219e+16,1.193636,,1.063553,0.804498,-0.040318,19.808042,0.348506,,,,,,,49.223285,1.328267,0.935516,44.439898,,,45.984773,0.121515,"False","False",3,1.193636,"p-type",0.018,262.4,262.4,1,1,25,1,"Generalized",540,58.321063,0.284871,2.2,0,1000,219.00706,1.66e-30,"Sinton","OFF","Center Point",3000000000000000,30,2000000000000000,4000000000000000,"OFF","Dark Rsh (Cell only)",0.4,"False","RTD (Internal)",2,10,-0.05,1,0.01,"A",0,"16-131484","True",0,0,"Hunt",,"08/12/22 13:31:41","MultiFlash v1.49","Default.mfi",,,,"False",,0.203482
53,"Sandra","BS325_Z6730_PT583","FSPP2BSPSB2_SB1_70","08/12/22 13:32:46",7.783094,0.669073,5.018876,0.359065,1.802101,34.606184,6.867765,55.700903,0.05652,0.029661,0.669073,0.019127,0.359065,0.006868,6.867765,14615.916833,14.830726,5.018876,0.359065,34.606184,1.802101,6.867765,0.05652,0.019127,0.359065,0.006868,6.867765,14.830726,13.420042,24.695506,14.362822,0.028243,0.587829,0.016602,83.656509,16.602039,0.9683389999999999,1.084464,1.339489e-13,2.514167e-09,,,,114.984411,1.249009e+16,1.157054,,1.073753,0.805917,-0.002417,19.411509,0.359065,,,,,,,45.47647,0.485094,0.896468,35.745854,,,44.133861,0.148256,"False","False",3,1.157054,"p-type",0.018,262.4,262.4,1,1,25,1,"Generalized",540,17.231896,0.284871,2.2,0,1000,64.616574,1.66e-30,"Sinton","OFF","Center Point",3000000000000000,30,2000000000000000,4000000000000000,"OFF","Dark Rsh (Cell only)",0.4,"False","RTD (Internal)",2,10,-0.05,1,0.01,"A",0,"16-131484","True",0,0,"Hunt",,"08/12/22 13:32:46","MultiFlash v1.49","Default.mfi",,,,"False",,0.203482
54,"Sandra","BS325_Z6730_PT583","FSPP2BSPSB2_SB1_69","08/12/22 13:34:01",2.023656,0.662355,1.19384,0.351198,0.419274,31.280303,1.597844,58.31069,0.241434,0.007712,0.662355,0.00455,0.351198,0.001598,1.597844,15300.725064,63.352327,1.19384,0.351198,31.280303,0.419274,1.597844,0.241434,0.00455,0.351198,0.001598,1.597844,63.352327,58.04331,24.71798,14.669839,0.007336,0.580715,0.00426,83.39372,4.259875,1.000378,1.099088,4.517374e-14,9.793062e-10,,,,326.822443,1.291481e+16,1.230017,,1.076284,0.807399,-0.045839,20.38524,0.351198,,,,,,,39.108042,1.602735,0.917361,41.376279,,,45.076537,0.541888,"False","False",3,1.230017,"p-type",0.018,262.4,262.4,1,1,25,1,"Generalized",540,72.00815900000001,0.284871,2.2,0,1000,272.516955,1.66e-30,"Sinton","OFF","Center Point",3000000000000000,30,2000000000000000,4000000000000000,"OFF","Dark Rsh (Cell only)",0.4,"False","RTD (Internal)",2,10,-0.05,1,0.01,"A",0,"16-131484","True",0,0,"Hunt",,"08/12/22 13:34:01","MultiFlash v1.49","Default.mfi",,,,"False",,0.203482
55,"Sandra","BS325_Z6730_PT583","FSPP2BSPSB2_SB1_68","08/12/22 13:35:07",6.299478,0.6664909999999999,3.939598,0.352979,1.390594,33.120858,5.299519,102.35809,0.07317899999999999,0.024007,0.6664909999999999,0.015014,0.352979,0.0053,5.299519,26858.762939,19.20212,3.939598,0.352979,33.120858,1.390594,5.299519,0.07317899999999999,0.015014,0.352979,0.0053,5.299519,19.20212,17.472265,24.686517,14.874851,0.022819,0.584689,0.013342,83.385468,13.342132,0.974913,1.11268,1.178041e-13,3.011251e-09,,,,131.109979,1.209422e+16,1.180914,,1.066947,0.802327,-0.010799,18.422655,0.352979,,,,,,,44.357389,0.539117,0.924501,37.787138,,,44.958442,0.099453,"False","False",3,1.180914,"p-type",0.018,262.4,262.4,1,1,25,1,"Generalized",540,21.808348,0.284871,2.2,0,1000,61.805111,1.66e-30,"Sinton","OFF","Center Point",3000000000000000,30,2000000000000000,4000000000000000,"OFF","Dark Rsh (Cell only)",0.4,"False","RTD (Internal)",2,10,-0.05,1,0.01,"A",0,"16-131484","True",0,0,"Hunt",,"08/12/22 13:35:07","MultiFlash v1.49","Default.mfi",,,,"False",,0.203482
56,"Sandra","BS325_Z6730_PT583","FSPP2BSPSB2_SB1_67","08/12/22 13:36:29",1.813168,0.664575,0.953187,0.344856,0.328712,27.2793,1.252713,64.34247999999999,0.315722,0.00691,0.664575,0.003633,0.344856,0.001253,1.252713,16883.466831,82.845381,0.953187,0.344856,27.2793,0.328712,1.252713,0.315722,0.003633,0.344856,0.001253,1.252713,82.845381,76.709013,24.749444,15.117865,0.00657,0.5836789999999999,0.003835,83.507752,3.834821,0.989883,1.106748,3.637293e-14,8.374059e-10,,,,410.18065,1.263463e+16,1.206353,,1.064573,0.802511,-0.048178,18.813328,0.344856,,,,,,,50.349124,2.087051,0.964909,47.763946,,,46.60181,0.553555,"False","False",3,1.206353,"p-type",0.018,262.4,262.4,1,1,25,1,"Generalized",540,85.192582,0.284871,2.2,0,1000,248.096945,1.66e-30,"Sinton","OFF","Center Point",3000000000000000,30,2000000000000000,4000000000000000,"OFF","Dark Rsh (Cell only)",0.4,"False","RTD (Internal)",2,10,-0.05,1,0.01,"A",0,"16-131484","True",0,0,"Hunt",,"08/12/22 13:36:29","MultiFlash v1.49","Default.mfi",,,,"False",,0.203482
57,"Sandra","BS325_Z6730_PT583","FSPP2BSPSB2_SB1_66","08/12/22 13:37:35",6.736021,0.666235,4.15564,0.35292,1.466607,32.680072,5.589204,146.087226,0.069204,0.025671,0.666235,0.015837,0.35292,0.005589,5.589204,38333.288052,18.159069,4.15564,0.35292,32.680072,1.466607,5.589204,0.069204,0.015837,0.35292,0.005589,5.589204,18.159069,16.33001,24.731465,15.120865,0.02426,0.581712,0.014112,82.51547100000001,14.112447,1.011494,1.223796,1.192792e-13,7.120871e-09,,,,114.519534,1.234883e+16,1.187267,,1.065825,0.803164,-0.007825,19.030993,0.35292,,,,,,,42.342822,0.570043,0.923165,38.541278,,,44.900861,0.06508899999999999,"False","False",3,1.187267,"p-type",0.018,262.4,262.4,1,1,25,1,"Generalized",540,20.038773,0.284871,2.2,0,1000,60.886632,1.66e-30,"Sinton","OFF","Center Point",3000000000000000,30,2000000000000000,4000000000000000,"OFF","Dark Rsh (Cell only)",0.4,"False","RTD (Internal)",2,10,-0.05,1,0.01,"A",0,"16-131484","True",0,0,"Hunt",,"08/12/22 13:37:35","MultiFlash v1.49","Default.mfi",,,,"False",,0.203482
58,"Sandra","BS325_Z6730_PT583","FSPP2BSPSB2_SB1_65","08/12/22 13:39:22",3.66478,0.671501,2.144566,0.351771,0.754396,30.65524,2.874983,133.069651,0.138444,0.013966,0.671501,0.008173,0.351771,0.002875,2.874983,34917.476424,36.327693,2.144566,0.351771,30.65524,0.754396,2.874983,0.138444,0.008173,0.351771,0.002875,2.874983,36.327693,32.855718,24.72697,14.352821,0.01331,0.589206,0.007842,83.619851,7.842237,0.9985270000000001,1.079379,5.844282e-14,1.250341e-09,,,,259.29399,1.256204e+16,1.131973,,1.074386,0.806611,-0.028718,20.155912,0.351771,,,,,,,56.150673,1.463177,0.93834,41.863738,,,45.7702,0.133014,"False","False",3,1.131973,"p-type",0.018,262.4,262.4,1,1,25,1,"Generalized",540,38.932943,0.284871,2.2,0,1000,107.764628,1.66e-30,"Sinton","OFF","Center Point",3000000000000000,30,2000000000000000,4000000000000000,"OFF","Dark Rsh (Cell only)",0.4,"False","RTD (Internal)",2,10,-0.05,1,0.01,"A",0,"16-131484","True",0,0,"Hunt",,"08/12/22 13:39:22","MultiFlash v1.49","Default.mfi",,,,"False",,0.203482
59,"Sandra","BS325_Z6730_PT583","FSPP2BSPSB2_SB1_64","08/12/22 13:40:43",5.020985,0.666577,2.943736,0.349217,1.028003,30.715298,3.917692,182.13624,0.09998700000000001,0.019135,0.666577,0.011219,0.349217,0.003918,3.917692,47792.549446,26.236662,2.943736,0.349217,30.715298,1.028003,3.917692,0.09998700000000001,0.011219,0.349217,0.003918,3.917692,26.236662,24.429068,24.731465,14.998857,0.018189,0.584057,0.010623,83.28837900000001,10.623314,0.997715,1.116035,9.408709e-14,2.809447e-09,,,,149.222626,1.322286e+16,1.188487,,1.062482,0.807494,-0.018399,18.900764,0.349217,,,,,,,44.569675,0.5558,0.949909,41.749481,,,45.737138,0.070372,"False","False",3,1.188487,"p-type",0.018,262.4,262.4,1,1,25,1,"Generalized",540,27.344945,0.284871,2.2,0,1000,65.063981,1.66e-30,"Sinton","OFF","Center Point",3000000000000000,30,2000000000000000,4000000000000000,"OFF","Dark Rsh (Cell only)",0.4,"False","RTD (Internal)",2,10,-0.05,1,0.01,"A",0,"16-131484","True",0,0,"Hunt",,"08/12/22 13:40:43","MultiFlash v1.49","Default.mfi",,,,"False",,0.203482
60,"Sandra","BS325_Z6730_PT583","FSPP2BSPSB2_SB1_63","08/12/22 13:43:44",5.922268,0.672969,3.573532,0.354423,1.266542,31.778709,4.826759,35.877602,0.082467,0.02257,0.672969,0.013619,0.354423,0.004827,4.826759,9414.282875000001,21.639283,3.573532,0.354423,31.778709,1.266542,4.826759,0.082467,0.013619,0.354423,0.004827,4.826759,21.639283,19.613037,24.677527,15.360878,0.021493,0.5908679999999999,0.0127,83.612431,12.699605,0.989708,1.09021,8.851895e-14,1.943246e-09,,,,170.826152,1.254819e+16,1.108941,,1.072227,0.800648,-0.012348,19.868966,0.354423,,,,,,,57.117305,0.86065,0.913285,40.026918,,,45.398252,0.305502,"False","False",3,1.108941,"p-type",0.018,262.4,262.4,1,1,25,1,"Generalized",540,23.655785,0.284871,2.2,0,1000,89.762293,1.66e-30,"Sinton","OFF","Center Point",3000000000000000,30,2000000000000000,4000000000000000,"OFF","Dark Rsh (Cell only)",0.4,"False","RTD (Internal)",2,10,-0.05,1,0.01,"A",0,"16-131484","True",0,0,"Hunt",,"08/12/22 13:43:44","MultiFlash v1.49","Default.mfi",,,,"False",,0.203482
