Repository: dintalframe/MLPROJECT

File: FCT450csv/MultiFlash_Database WW32 - 2023.csv (part 3 of 6)
ash_cutoff_(suns),V_at_Isc_(V),dV/dt,V_Pad_0_(V),V_Pad_1_(V),V_Pad_2_(V),V_Pad_3_(V),V_Pad_4_(V),dBreak_(A),dBreak_(V),Capacitance_(uF/cm2),Capacitance_Error_(percent),Pm/Pe,BulkSRH_AND_Jo_Power_Loss_(percent),BulkSRH_Power_Loss_(percent),Jo_Power_Loss_(percent),Rs_Power_Loss_(percent),Rsh_Power_Loss_(percent),Dark_Break_Interpolated,Calibration,Resistivity_(ohm-cm),Analysis_Resistivity_(ohm-cm),Sample_Type,Thickness_(cm),Cell_Area_(cm2),Total_Area_(cm2),Number_of_Cells_per_String,Number_of_Strings,Temperature_(C),Intensity_(suns),Analysis_Type,Nominal_Load_Voltage_(mV/cell),Rs_Modulation_Target_(ohm-cm2),Reference_Constant_(V/sun),Voltage_Temperature_Coefficient_(mV/C),Temperature_Offset_(C),Power_per_Sun_(W/m2),Conductivity_Modulation_(ohm-cm2/V),Auger_Coefficient,Auger_Method,Band_Gap_Narrowing,Fit_Method,Carrier_Density_Center_Point_(cm-3),Percent_Fit,Lower_Bound_(cm-3),Upper_Bound_(cm-3),Rsh_Lifetime_Correction,Rsh_Measurement_Method,SunsVoc_Rsh_Voltage_(V),Do_Dark_Break_Measurement,Temperature_Measurement_Method,Number_of_dRsh_Points,dRsh_Output_Vlimit_(V),Current_Transfer,Voltage_Transfer,Temperature_Transfer,Final_Bin,Bin_Index,Tester_ID,Do_Doping_Measurement,Doping_Sample_Time_(us),Doping_Measurement_Length_(us),Measurement_Type,Comments,Measurement_Date-Time_String,Software Version,Recipe_Filename,EL Pulse Current Delivered (Coulombs),Forward Dark IV (V),Forward Dark IV (A),Forward Dark IV Interpolated?,EL Pulse Energy Delivered (J),Doping Calibration Factor (V/sun)
92,"Donald","210BS_760Z6_728PT_CFAL_FA","PV22A_83UM_MP_850","08/09/23 13:35:41",9.845086999999999,0.665928,9.310378,0.568231,5.290441,80.694771,21.514605,10.884519,0.00159,0.040037,0.665928,0.037862,0.568231,0.021515,21.514605,2676.503207,0.391048,9.310378,0.568231,80.694771,5.290441,21.514605,0.00159,0.037862,0.568231,0.021515,21.514605,0.391048,0.168686,24.825857,14.486829,0.037922,0.582337,0.022083,82.82710299999999,22.083121,1.011671,1.166005,2.096218e-13,5.11321e-09,,,,54.969646,1.274583e+16,1.201398,,1.225072,0.9106610000000001,0.007618,0.62016,0.568231,,,,,,,4.628005,0.009972999999999999,1.000307,5.474237,,,2.536641,0.544085,"False","False",3,1.201398,"p-type",0.018,245.9,245.9,1,1,25,1,"Generalized",540,0.389056,0.284935,2.2,0,1000,-0.108991,1.66e-30,"Sinton","OFF","Center Point",3000000000000000,30,2000000000000000,4000000000000000,"OFF","Dark Rsh (Cell only)",0.4,"False","RTD (Internal)",2,10,-0.05,1,0.01,"A",0,"16-131484","True",0,0,"Hunt",,"08/09/23 13:35:41","MultiFlash v1.49","Default.mfi",,,,"False",,0.201154
93,"Donald","210BS_760Z6_728PT_CFAL_FA","PV22A_83UM_MP_851","08/09/23 13:36:25",9.854616,0.666386,9.316711,0.5693279999999999,5.304262,80.771714,21.570809,9.571116,0.001495,0.040076,0.666386,0.037888,0.5693279999999999,0.021571,21.570809,2353.537488,0.367608,9.316711,0.5693279999999999,80.771714,5.304262,21.570809,0.001495,0.037888,0.5693279999999999,0.021571,21.570809,0.367608,0.141932,24.812373,15.267873,0.03794,0.582681,0.022107,82.778701,22.106793,1.012266,1.173828,2.061732e-13,5.027204e-09,,,,56.832007,1.24035e+16,1.194239,,1.231599,0.913057,0.007737,0.515976,0.5693279999999999,,,,,,,4.794476,0.010354,1.000588,5.481152,,,2.384022,0.618382,"False","False",3,1.194239,"p-type",0.018,245.9,245.9,1,1,25,1,"Generalized",540,0.366613,0.284935,2.2,0,1000,-0.299372,1.66e-30,"Sinton","OFF","Center Point",3000000000000000,30,2000000000000000,4000000000000000,"OFF","Dark Rsh (Cell only)",0.4,"False","RTD (Internal)",2,10,-0.05,1,0.01,"A",0,"16-131484","True",0,0,"Hunt",,"08/09/23 13:36:25","MultiFlash v1.49","Default.mfi",,,,"False",,0.201154
94,"Donald","210BS_760Z6_728PT_CFAL_FA","PV22A_83UM_MP_852","08/09/23 13:37:16",9.812309000000001,0.665511,9.252777,0.569062,5.265407,80.631704,21.4128,6.510215,0.001353,0.039904,0.665511,0.037628,0.569062,0.021413,21.4128,1600.861774,0.332818,9.252777,0.569062,80.631704,5.265407,21.4128,0.001353,0.037628,0.569062,0.021413,21.4128,0.332818,0.102917,24.807877,14.33982,0.037633,0.581716,0.021891,82.434161,21.891465,1.022871,1.228169,2.114268e-13,5.259239e-09,,,,50.878972,1.248332e+16,1.181486,,1.231267,0.910563,0.007244,0.372714,0.569062,,,,,,,4.46633,0.009884,1.002189,5.726412,,,2.153591,0.910431,"False","False",3,1.181486,"p-type",0.018,245.9,245.9,1,1,25,1,"Generalized",540,0.336282,0.284935,2.2,0,1000,-1.131028,1.66e-30,"Sinton","OFF","Center Point",3000000000000000,30,2000000000000000,4000000000000000,"OFF","Dark Rsh (Cell only)",0.4,"False","RTD (Internal)",2,10,-0.05,1,0.01,"A",0,"16-131484","True",0,0,"Hunt",,"08/09/23 13:37:16","MultiFlash v1.49","Default.mfi",,,,"False",,0.201154
95,"Donald","210BS_760Z6_728PT_CFAL_FA","PV22A_83UM_MP_853","08/09/23 13:38:02",9.915317999999999,0.668247,9.38747,0.570057,5.351393,80.76494599999999,21.762475,10.570005,0.001632,0.040323,0.668247,0.038176,0.570057,0.021762,21.762475,2599.164236,0.401197,9.38747,0.570057,80.76494599999999,5.351393,21.762475,0.001632,0.038176,0.570057,0.021762,21.762475,0.401197,0.187402,24.821362,14.87685,0.038237,0.584673,0.022356,82.968609,22.356262,1.009139,1.149291,1.958015e-13,4.115501e-09,,,,61.777041,1.262806e+16,1.152894,,1.230726,0.914659,0.008054,0.685795,0.570057,,,,,,,5.112042,0.010472,1.000501,5.344527,,,2.615902,0.558536,"False","False",3,1.152894,"p-type",0.018,245.9,245.9,1,1,25,1,"Generalized",540,0.405797,0.284935,2.2,0,1000,-0.240698,1.66e-30,"Sinton","OFF","Center Point",3000000000000000,30,2000000000000000,4000000000000000,"OFF","Dark Rsh (Cell only)",0.4,"False","RTD (Internal)",2,10,-0.05,1,0.01,"A",0,"16-131484","True",0,0,"Hunt",,"08/09/23 13:38:02","MultiFlash v1.49","Default.mfi",,,,"False",,0.201154
96,"Donald","210BS_760Z6_728PT_CFAL_FA","PV22A_83UM_MP_854","08/09/23 13:38:46",9.880490999999999,0.666252,9.319703000000001,0.569896,5.311263,80.682716,21.59928,6.566512,0.001496,0.040181,0.666252,0.0379,0.569896,0.021599,21.59928,1614.705389,0.367906,9.319703000000001,0.569896,80.682716,5.311263,21.59928,0.001496,0.0379,0.569896,0.021599,21.59928,0.367906,0.148055,24.794392,14.615836,0.037963,0.583098,0.022136,82.688233,22.13617,1.011511,1.192614,2.088866e-13,4.113726e-09,,,,53.335946,1.296492e+16,1.192127,,1.223128,0.912685,0.00777,0.538977,0.569896,,,,,,,4.694389,0.009920999999999999,1.000585,5.702362,,,2.389415,0.899872,"False","False",3,1.192127,"p-type",0.018,245.9,245.9,1,1,25,1,"Generalized",540,0.369004,0.284935,2.2,0,1000,-0.164284,1.66e-30,"Sinton","OFF","Center Point",3000000000000000,30,2000000000000000,4000000000000000,"OFF","Dark Rsh (Cell only)",0.4,"False","RTD (Internal)",2,10,-0.05,1,0.01,"A",0,"16-131484","True",0,0,"Hunt",,"08/09/23 13:38:46","MultiFlash v1.49","Default.mfi",,,,"False",,0.201154
97,"Donald","210BS_760Z6_728PT_CFAL_FA","PV22A_83UM_MP_855","08/09/23 13:39:34",9.853787000000001,0.666116,9.305878,0.569026,5.295287,80.674572,21.534313,6.77979,0.001551,0.040072,0.666116,0.037844,0.569026,0.021534,21.534313,1667.150321,0.381498,9.305878,0.569026,80.674572,5.295287,21.534313,0.001551,0.037844,0.569026,0.021534,21.534313,0.381498,0.179817,24.812372,14.68584,0.037888,0.5830340000000001,0.02209,82.75577199999999,22.089843,1.010559,1.182509,2.106584e-13,3.805282e-09,,,,55.817889,1.250706e+16,1.194241,,1.222399,0.912696,0.007619,0.667644,0.569026,,,,,,,4.793671,0.0095,1.000909,5.580127,,,2.476421,0.873362,"False","False",3,1.194241,"p-type",0.018,245.9,245.9,1,1,25,1,"Generalized",540,0.388358,0.284935,2.2,0,1000,-0.475255,1.66e-30,"Sinton","OFF","Center Point",3000000000000000,30,2000000000000000,4000000000000000,"OFF","Dark Rsh (Cell only)",0.4,"False","RTD (Internal)",2,10,-0.05,1,0.01,"A",0,"16-131484","True",0,0,"Hunt",,"08/09/23 13:39:34","MultiFlash v1.49","Default.mfi",,,,"False",,0.201154
98,"Donald","210BS_760Z6_728PT_CFAL_FA","PV22A_83UM_MP_856","08/09/23 13:40:19",9.857065,0.667473,9.353002999999999,0.572244,5.352197,81.348766,21.765745,15.451173,0.001457,0.040086,0.667473,0.038036,0.572244,0.021766,21.765745,3799.443409,0.358351,9.353002999999999,0.572244,81.348766,5.352197,21.765745,0.001457,0.038036,0.572244,0.021766,21.765745,0.358351,0.141445,24.771918,14.648838,0.038112,0.584933,0.022293,83.31985899999999,22.293132,0.997869,1.103739,2.021685e-13,2.792478e-09,,,,66.333741,1.24833e+16,1.167268,,1.231687,0.9115760000000001,0.007748,0.520879,0.572244,,,,,,,5.271459,0.011059,0.999928,5.16378,,,2.32506,0.384676,"False","False",3,1.167268,"p-type",0.018,245.9,245.9,1,1,25,1,"Generalized",540,0.358892,0.284935,2.2,0,1000,-0.01662,1.66e-30,"Sinton","OFF","Center Point",3000000000000000,30,2000000000000000,4000000000000000,"OFF","Dark Rsh (Cell only)",0.4,"False","RTD (Internal)",2,10,-0.05,1,0.01,"A",0,"16-131484","True",0,0,"Hunt",,"08/09/23 13:40:19","MultiFlash v1.49","Default.mfi",,,,"False",,0.201154
99,"Donald","210BS_760Z6_728PT_CFAL_FA","PV22A_83UM_MP_857","08/09/23 13:41:07",9.843781,0.667103,9.365961,0.572163,5.358855,81.605034,21.79282,53.942726,0.001407,0.040032,0.667103,0.038088,0.572163,0.021793,21.79282,13264.516203,0.346103,9.365961,0.572163,81.605034,5.358855,21.79282,0.001407,0.038088,0.572163,0.021793,21.79282,0.346103,0.151015,24.780908,15.010858,0.038167,0.584371,0.022304,83.51898300000001,22.303945,1.002649,1.070802,2.06681e-13,2.943004e-09,,,,67.31493500000001,1.279338e+16,1.184544,,1.22952,0.911856,0.007431,0.558065,0.572163,,,,,,,5.041507,0.009542,0.999816,4.871856,,,2.252098,0.110234,"False","False",3,1.184544,"p-type",0.018,245.9,245.9,1,1,25,1,"Generalized",540,0.342373,0.284935,2.2,0,1000,0.159592,1.66e-30,"Sinton","OFF","Center Point",3000000000000000,30,2000000000000000,4000000000000000,"OFF","Dark Rsh (Cell only)",0.4,"False","RTD (Internal)",2,10,-0.05,1,0.01,"A",0,"16-131484","True",0,0,"Hunt",,"08/09/23 13:41:07","MultiFlash v1.49","Default.mfi",,,,"False",,0.201154
100,"Donald","210BS_760Z6_728PT_CFAL_FA","PV22A_83UM_MP_858","08/09/23 13:41:55",9.819974999999999,0.667082,9.283338000000001,0.569502,5.286883,80.706838,21.500135,12.724898,0.001368,0.039935,0.667082,0.037752,0.569502,0.0215,21.500135,3129.05239,0.336279,9.283338000000001,0.569502,80.706838,5.286883,21.500135,0.001368,0.037752,0.569502,0.0215,21.500135,0.336279,0.133066,24.758433,14.631837,0.037762,0.582241,0.021987,82.53272699999999,21.986548,1.028599,1.203594,1.970484e-13,7.093949e-09,,,,53.744038,1.259305e+16,1.16688,,1.225003,0.911712,0.007313,0.483927,0.569502,,,,,,,4.533965,0.008872,1.001904,5.499104,,,2.180031,0.465914,"False","False",3,1.16688,"p-type",0.018,245.9,245.9,1,1,25,1,"Generalized",540,0.339409,0.284935,2.2,0,1000,-0.999495,1.66e-30,"Sinton","OFF","Center Point",3000000000000000,30,2000000000000000,4000000000000000,"OFF","Dark Rsh (Cell only)",0.4,"False","RTD (Internal)",2,10,-0.05,1,0.01,"A",0,"16-131484","True",0,0,"Hunt",,"08/09/23 13:41:55","MultiFlash v1.49","Default.mfi",,,,"False",,0.201154
101,"Donald","210BS_760Z6_728PT_CFAL_FA","PV22A_83UM_MP_859","08/09/23 13:42:46",9.883378,0.668762,9.334524999999999,0.5701889999999999,5.322441,80.52557,21.644737,8.552706000000001,0.001637,0.040193,0.668762,0.037961,0.5701889999999999,0.021645,21.644737,2103.110344,0.402449,9.334524999999999,0.5701889999999999,80.52557,5.322441,21.644737,0.001637,0.037961,0.5701889999999999,0.021645,21.644737,0.402449,0.206685,24.762928,15.502886,0.038023,0.584747,0.022234,82.716719,22.233703,1.020042,1.187303,1.888871e-13,4.913977e-09,,,,58.864061,1.279795e+16,1.161409,,1.227047,0.912324,0.00765,0.735073,0.5701889999999999,,,,,,,5.063279,0.009294999999999999,1.000569,5.573019,,,2.610541,0.692616,"False","False",3,1.161409,"p-type",0.018,245.9,245.9,1,1,25,1,"Generalized",540,0.407234,0.284935,2.2,0,1000,-0.31788,1.66e-30,"Sinton","OFF","Center Point",3000000000000000,30,2000000000000000,4000000000000000,"OFF","Dark Rsh (Cell only)",0.4,"False","RTD (Internal)",2,10,-0.05,1,0.01,"A",0,"16-131484","True",0,0,"Hunt",,"08/09/23 13:42:46","MultiFlash v1.49","Default.mfi",,,,"False",,0.201154
102,"Donald","210BS_760Z6_728PT_CFAL_FA","PV22A_83UM_MP_860","08/09/23 13:43:35",9.877344000000001,0.669187,9.350178,0.572536,5.353317,80.99068200000001,21.770299,10.055578,0.0014,0.040168,0.669187,0.038024,0.572536,0.02177,21.770299,2472.66659,0.344341,9.350178,0.572536,80.99068200000001,5.353317,21.770299,0.0014,0.038024,0.572536,0.02177,21.770299,0.344341,0.164636,24.789897,15.101864,0.03804,0.585612,0.022277,82.874899,22.276777,1.007264,1.171286,1.850941e-13,4.62314e-09,,,,61.363961,1.286276e+16,1.147089,,1.231212,0.911731,0.007765,0.611793,0.572536,,,,,,,5.0701,0.0089,1.001403,5.356399,,,2.235204,0.589625,"False","False",3,1.147089,"p-type",0.018,245.9,245.9,1,1,25,1,"Generalized",540,0.346115,0.284935,2.2,0,1000,-0.698479,1.66e-30,"Sinton","OFF","Center Point",3000000000000000,30,2000000000000000,4000000000000000,"OFF","Dark Rsh (Cell only)",0.4,"False","RTD (Internal)",2,10,-0.05,1,0.01,"A",0,"16-131484","True",0,0,"Hunt",,"08/09/23 13:43:35","MultiFlash v1.49","Default.mfi",,,,"False",,0.201154
103,"Donald","210BS_760Z6_728PT_CFAL_FA","PV22A_83UM_MP_861","08/09/23 13:44:10",9.867908,0.66789,9.304083,0.570021,5.303523,80.872551,21.667804,7.816882,0.001494,0.040089,0.66689,0.037837,0.570021,0.021568,21.567804,1925.171165,0.357456,9.304083,0.570021,80.672551,5.303523,21.567804,0.001494,0.037837,0.570021,0.021568,21.567804,0.367456,0.157578,24.915756,14.323819,0.03789,0.583325,0.022102,82.671668,22.102268,1.015811,1.16477,2.01585e-13,5.794261e-09,,,,54.771232,1.28065e+16,1.182709,,1.237639,0.911459,0.007981,0.581314,0.570021,,,,,,,4.767247,0.009750999999999999,1.000697,5.652547,,,2.380459,0.757772,"False","False",3,1.182709,"p-type",0.018,245.9,245.9,1,1,25,1,"Generalized",540,0.364936,0.284935,2.2,0,1000,-0.240063,1.66e-30,"Sinton","OFF","Center Point",3000000000000000,30,2000000000000000,4000000000000000,"OFF","Dark Rsh (Cell only)",0.4,"False","RTD (Internal)",2,10,-0.05,1,0.01,"A",0,"16-131484","True",0,0,"Hunt",,"08/09/23 13:32:01","MultiFlash v1.49","Default.mfi",,,,"False",,0.201154
104,"Donald","210BS_760Z6_728PT_CFAL_FA","PV22A_83UM_MP_862","08/09/23 13:45:28",9.826295,0.665559,9.298622999999999,0.570338,5.303356,81.091311,21.567125,8.223686000000001,0.001344,0.039961,0.665559,0.037815,0.570338,0.021567,21.567125,2022.204402,0.330371,9.298622999999999,0.570338,81.091311,5.303356,21.567125,0.001344,0.037815,0.570338,0.021567,21.567125,0.330371,0.118953,24.771918,14.322819,0.037843,0.582615,0.022048,82.898368,22.047731,1.009908,1.156753,2.160382e-13,3.470662e-09,,,,44.673737,1.580676e+16,1.190537,,1.227093,0.913632,0.007321,0.43859,0.570338,,,,,,,3.710499,0.007641,1.000856,5.404686,,,2.142066,0.7212499999999999,"False","False",3,1.190537,"p-type",0.018,245.9,245.9,1,1,25,1,"Generalized",540,0.331461,0.284935,2.2,0,1000,-0.443925,1.66e-30,"Sinton","OFF","Center Point",3000000000000000,30,2000000000000000,4000000000000000,"OFF","Dark Rsh (Cell only)",0.4,"False","RTD (Internal)",2,10,-0.05,1,0.01,"A",0,"16-131484","True",0,0,"Hunt",,"08/09/23 13:45:28","MultiFlash v1.49","Default.mfi",,,,"False",,0.201154
105,"Donald","210BS_760Z6_728PT_CFAL_FA","PV22A_83UM_MP_863","08/09/23 13:46:13",9.830161,0.664726,9.311586,0.568761,5.296064,81.049476,21.537469,9.620462,0.001283,0.039976,0.664726,0.037867,0.568761,0.021537,21.537469,2365.671505,0.315492,9.311586,0.568761,81.049476,5.296064,21.537469,0.001283,0.037867,0.568761,0.021537,21.537469,0.315492,0.139061,24.776413,14.350821,0.03788,0.580703,0.021997,82.77856300000001,21.996944,1.025612,1.158914,2.257137e-13,4.27094e-09,,,,52.887591,1.2525e+16,1.194907,,1.232284,0.912941,0.007404,0.510005,0.568761,,,,,,,4.302982,0.007355,1.001296,5.297069,,,2.057578,0.614046,"False","False",3,1.194907,"p-type",0.018,245.9,245.9,1,1,25,1,"Generalized",540,0.31798,0.284935,2.2,0,1000,-0.595987,1.66e-30,"Sinton","OFF","Center Point",3000000000000000,30,2000000000000000,4000000000000000,"OFF","Dark Rsh (Cell only)",0.4,"False","RTD (Internal)",2,10,-0.05,1,0.01,"A",0,"16-131484","True",0,0,"Hunt",,"08/09/23 13:46:13","MultiFlash v1.49","Default.mfi",,,,"False",,0.201154
106,"Donald","210BS_760Z6_728PT_CFAL_FA","PV22A_83UM_MP_864","08/09/23 13:46:58",9.884224,0.666033,9.301185,0.569894,5.300687,80.518191,21.556271,4.857533,0.001416,0.040196,0.666033,0.037825,0.569894,0.021556,21.556271,1194.467318,0.348104,9.301185,0.569894,80.518191,5.300687,21.556271,0.001416,0.037825,0.569894,0.021556,21.556271,0.348104,0.139029,24.731465,14.909853,0.037866,0.582657,0.022063,82.40993,22.062726,1.017404,1.239057,2.107403e-13,4.079859e-09,,,,51.615325,1.247583e+16,1.180292,,1.233911,0.912022,0.007644,0.513288,0.569894,,,,,,,4.731263,0.009649,1.000823,5.937312,,,2.257416,1.214382,"False","False",3,1.180292,"p-type",0.018,245.9,245.9,1,1,25,1,"Generalized",540,0.354031,0.284935,2.2,0,1000,-0.475543,1.66e-30,"Sinton","OFF","Center Point",3000000000000000,30,2000000000000000,4000000000000000,"OFF","Dark Rsh (Cell only)",0.4,"False","RTD (Internal)",2,10,-0.05,1,0.01,"A",0,"16-131484","True",0,0,"Hunt",,"08/09/23 13:46:58","MultiFlash v1.49","Default.mfi",,,,"False",,0.201154
107,"Donald","210BS_760Z6_728PT_CFAL_FA","PV22A_83UM_MP_865","08/09/23 13:49:05",9.848367,0.665785,9.286282,0.569493,5.288477,80.65520100000001,21.506617,6.064728,0.001458,0.04005,0.665785,0.037764,0.569493,0.021507,21.506617,1491.316504,0.358452,9.286282,0.569493,80.65520100000001,5.288477,21.506617,0.001458,0.037764,0.569493,0.021507,21.506617,0.358452,0.166564,24.708991,15.179869,0.037814,0.582523,0.022028,82.60865200000001,22.027503,1.01776,1.200433,2.133299e-13,3.919351e-09,,,,52.844751,1.264178e+16,1.189162,,1.217324,0.913537,0.007395,0.616596,0.569493,,,,,,,4.664455,0.008763999999999999,1.000553,5.737589,,,2.320376,0.976148,"False","False",3,1.189162,"p-type",0.018,245.9,245.9,1,1,25,1,"Generalized",540,0.359811,0.284935,2.2,0,1000,-0.3085,1.66e-30,"Sinton","OFF","Center Point",3000000000000000,30,2000000000000000,4000000000000000,"OFF","Dark Rsh (Cell only)",0.4,"False","RTD (Internal)",2,10,-0.05,1,0.01,"A",0,"16-131484","True",0,0,"Hunt",,"08/09/23 13:49:05","MultiFlash v1.49","Default.mfi",,,,"False",,0.201154
108,"Donald","210BS_760Z6_728PT_CFAL_FA","PV22A_83UM_MP_866","08/09/23 13:49:55",9.853116,0.667893,9.335374,0.572214,5.341833,81.17267,21.723601,11.318695,0.001416,0.04007,0.667893,0.037964,0.572214,0.021724,21.723601,2783.267088,0.348176,9.335374,0.572214,81.17267,5.341833,21.723601,0.001416,0.037964,0.572214,0.021724,21.723601,0.348176,0.139856,24.758433,15.248872,0.038016,0.584873,0.022235,83.082187,22.23463,1.003368,1.137467,1.969167e-13,3.625521e-09,,,,63.621013,1.254055e+16,1.163898,,1.230107,0.916206,0.007414,0.514841,0.572214,,,,,,,5.159006,0.010432,1.000747,5.270672,,,2.259259,0.524937,"False","False",3,1.163898,"p-type",0.018,245.9,245.9,1,1,25,1,"Generalized",540,0.350214,0.284935,2.2,0,1000,-0.373986,1.66e-30,"Sinton","OFF","Center Point",3000000000000000,30,2000000000000000,4000000000000000,"OFF","Dark Rsh (Cell only)",0.4,"False","RTD (Internal)",2,10,-0.05,1,0.01,"A",0,"16-131484","True",0,0,"Hunt",,"08/09/23 13:49:55","MultiFlash v1.49","Default.mfi",,,,"False",,0.201154
109,"Donald","210BS_760Z6_728PT_CFAL_FA","PV22A_83UM_MP_867","08/09/23 13:50:40",9.877497999999999,0.666713,9.352772,0.568404,5.316155,80.725739,21.619173,12.021603,0.001592,0.040169,0.666713,0.038035,0.568404,0.021619,21.619173,2956.112064,0.391498,9.352772,0.568404,80.725739,5.316155,21.619173,0.001592,0.038035,0.568404,0.021619,21.619173,0.391498,0.208004,24.740454,15.094863,0.03806,0.583142,0.022194,82.87263,22.194132,1.011435,1.159081,2.038896e-13,5.145276e-09,,,,56.34583,1.28332e+16,1.191002,,1.233658,0.915017,0.007768,0.762174,0.568404,,,,,,,4.643026,0.008212000000000001,1.001629,5.34025,,,2.553403,0.491223,"False","False",3,1.191002,"p-type",0.018,245.9,245.9,1,1,25,1,"Generalized",540,0.397165,0.284935,2.2,0,1000,-0.720091,1.66e-30,"Sinton","OFF","Center Point",3000000000000000,30,2000000000000000,4000000000000000,"OFF","Dark Rsh (Cell only)",0.4,"False","RTD (Internal)",2,10,-0.05,1,0.01,"A",0,"16-131484","True",0,0,"Hunt",,"08/09/23 13:50:40","MultiFlash v1.49","Default.mfi",,,,"False",,0.201154
110,"Donald","210BS_760Z6_728PT_CFAL_FA","PV22A_83UM_MP_868","08/09/23 13:51:25",9.821289999999999,0.66509,9.286640999999999,0.568442,5.278918,80.81577900000001,21.467743,9.097716999999999,0.001252,0.03994,0.66509,0.037766,0.568442,0.021468,21.467743,2237.128497,0.307886,9.286640999999999,0.568442,80.81577900000001,5.278918,21.467743,0.001252,0.037766,0.568442,0.021468,21.467743,0.307886,0.117369,24.704496,15.515888,0.037722,0.580947,0.021915,82.497716,21.91453,1.025532,1.209742,2.136696e-13,6.319649e-09,,,,50.149193,1.251975e+16,1.21114,,1.227725,0.914121,0.007088,0.432137,0.568442,,,,,,,4.199857,0.007806,1.00303,5.456912,,,2.00537,0.649201,"False","False",3,1.21114,"p-type",0.018,245.9,245.9,1,1,25,1,"Generalized",540,0.318934,0.284935,2.2,0,1000,-1.573394,1.66e-30,"Sinton","OFF","Center Point",3000000000000000,30,2000000000000000,4000000000000000,"OFF","Dark Rsh (Cell only)",0.4,"False","RTD (Internal)",2,10,-0.05,1,0.01,"A",0,"16-131484","True",0,0,"Hunt",,"08/09/23 13:51:25","MultiFlash v1.49","Default.mfi",,,,"False",,0.201154
111,"Donald","210BS_760Z6_728PT_CFAL_FA","PV22A_83UM_MP_869","08/09/23 13:52:13",9.826743,0.666612,9.301004000000001,0.570812,5.309128,81.04772,21.590598,8.931277,0.001285,0.039962,0.666612,0.037824,0.570812,0.021591,21.590598,2196.200915,0.316059,9.301004000000001,0.570812,81.04772,5.309128,21.590598,0.001285,0.037824,0.570812,0.021591,21.590598,0.316059,0.113387,24.731464,14.808847,0.037827,0.582943,0.022051,82.776219,22.051059,1.018487,1.17283,2.061961e-13,4.509794e-09,,,,57.579018,1.229647e+16,1.169167,,1.226544,0.914635,0.007164,0.399859,0.570812,,,,,,,4.745155,0.008973999999999999,1.001695,5.369501,,,2.052505,0.664006,"False","False",3,1.169167,"p-type",0.018,245.9,245.9,1,1,25,1,"Generalized",540,0.321266,0.284935,2.2,0,1000,-1.029458,1.66e-30,"Sinton","OFF","Center Point",3000000000000000,30,2000000000000000,4000000000000000,"OFF","Dark Rsh (Cell only)",0.4,"False","RTD (Internal)",2,10,-0.05,1,0.01,"A",0,"16-131484","True",0,0,"Hunt",,"08/09/23 13:52:13","MultiFlash v1.49","Default.mfi",,,,"False",,0.201154
112,"Donald","210BS_760Z6_728PT_CFAL_FA","PV22A_83UM_MP_870","08/09/23 13:53:01",9.877437,0.668686,9.321588999999999,0.571007,5.322697,80.587075,21.645777,7.054037,0.001483,0.040169,0.668686,0.037908,0.571007,0.021646,21.645777,1734.587808,0.364638,9.321588999999999,0.571007,80.587075,5.322697,21.645777,0.001483,0.037908,0.571007,0.021646,21.645777,0.364638,0.164977,24.700001,14.464827,0.037923,0.584824,0.022178,82.568873,22.17809,1.014043,1.216423,1.876022e-13,5.037695e-09,,,,56.807985,1.277105e+16,1.148645,,1.232902,0.9136030000000001,0.007337,0.614484,0.571007,,,,,,,4.950632,0.009719999999999999,1.001758,5.649189,,,2.364668,0.839359,"False","False",3,1.148645,"p-type",0.018,245.9,245.9,1,1,25,1,"Generalized",540,0.370319,0.284935,2.2,0,1000,-0.777224,1.66e-30,"Sinton","OFF","Center Point",3000000000000000,30,2000000000000000,4000000000000000,"OFF","Dark Rsh (Cell only)",0.4,"False","RTD (Internal)",2,10,-0.05,1,0.01,"A",0,"16-131484","True",0,0,"Hunt",,"08/09/23 13:53:01","MultiFlash v1.49","Default.mfi",,,,"False",,0.201154
113,"Donald","210BS_760Z6_728PT_CFAL_FA","PV22A_83UM_MP_871","08/09/23 13:53:58",9.863733,0.666743,9.341889,0.569376,5.319043,80.87863900000001,21.630921,11.470989,0.001446,0.040113,0.666743,0.037991,0.569376,0.021631,21.630921,2820.716128,0.355572,9.341889,0.569376,80.87863900000001,5.319043,21.630921,0.001446,0.037991,0.569376,0.021631,21.630921,0.355572,0.161528,24.686517,15.543889,0.038051,0.582183,0.022153,82.829792,22.152755,1.02339,1.152694,2.106093e-13,4.32363e-09,,,,55.005163,1.30165e+16,1.177179,,1.2272,0.913201,0.00737,0.57623,0.569376,,,,,,,4.506292,0.008211,1.000416,5.315954,,,2.317512,0.515157,"False","False",3,1.177179,"p-type",0.018,245.9,245.9,1,1,25,1,"Generalized",540,0.354077,0.284935,2.2,0,1000,-0.1903,1.66e-30,"Sinton","OFF","Center Point",3000000000000000,30,2000000000000000,4000000000000000,"OFF","Dark Rsh (Cell only)",0.4,"False","RTD (Internal)",2,10,-0.05,1,0.01,"A",0,"16-131484","True",0,0,"Hunt",,"08/09/23 13:53:58","MultiFlash v1.49","Default.mfi",,,,"False",,0.201154
114,"Donald","210BS_760Z6_728PT_CFAL_FA","PV22A_83UM_MP_872","08/09/23 13:54:44",9.860422,0.665945,9.329529000000001,0.570761,5.324929,81.092415,21.654856,7.966874,0.001394,0.040099,0.665945,0.03794,0.570761,0.021655,21.654856,1959.054225,0.342859,9.329529000000001,0.570761,81.092415,5.324929,21.654856,0.001394,0.03794,0.570761,0.021655,21.654856,0.342859,0.111204,24.713485,15.111864,0.037997,0.583128,0.022157,82.973989,22.15731,1.007424,1.147861,2.141431e-13,3.22608e-09,,,,57.480703,1.26777e+16,1.20116,,1.228699,0.912012,0.007442,0.403564,0.570761,,,,,,,4.786178,0.010607,1.000508,5.406348,,,2.228591,0.7431179999999999,"False","False",3,1.20116,"p-type",0.018,245.9,245.9,1,1,25,1,"Generalized",540,0.340922,0.284935,2.2,0,1000,-0.220326,1.66e-30,"Sinton","OFF","Center Point",3000000000000000,30,2000000000000000,4000000000000000,"OFF","Dark Rsh (Cell only)",0.4,"False","RTD (Internal)",2,10,-0.05,1,0.01,"A",0,"16-131484","True",0,0,"Hunt",,"08/09/23 13:54:44","MultiFlash v1.49","Default.mfi",,,,"False",,0.201154
117,"Donald","210BS_760Z6_728PT_CFAL_FA","PV22A_83UM_MP_873","08/09/23 13:57:40",9.75291,0.6659620000000001,9.239367,0.567713,5.245309,80.758363,21.331066,25.101002,0.00122,0.039662,0.6659620000000001,0.037574,0.567713,0.021331,21.331066,6172.336294,0.300063,9.239367,0.567713,80.758363,5.245309,21.331066,0.00122,0.037574,0.567713,0.021331,21.331066,0.300063,0.151074,24.691012,15.548889,0.037458,0.581018,0.021764,82.39716,21.763928,1.030482,1.222939,1.924879e-13,1.027024e-08,202.189729,3039.165068,329.037738,829.514904,151600800000000,1.192728,0.999895,1.225804,0.915229,0.006757,0.546381,0.567713,,,,,,,37.483563,0.053739,1.005029,4.591301,1.444849,3.146453,1.946989,0.236507,"False","False",3,1.192728,"p-type",0.018,245.9,245.9,1,1,25,1,"Generalized",540,0.319036,0.284935,2.2,0,1000,-2.51498,1.66e-30,"Sinton","OFF","Center Point",3000000000000000,30,2000000000000000,4000000000000000,"OFF","Dark Rsh (Cell only)",0.4,"False","RTD (Internal)",2,10,-0.05,1,0.01,"A",0,"16-131484","True",0,0,"Hunt",,"08/09/23 13:57:40","MultiFlash v1.49","Default.mfi",,,,"False",,0.201154
118,"Donald","210BS_760Z6_728PT_CFAL_FA","PV22A_83UM_MP_874","08/09/23 13:58:38",9.765078000000001,0.663901,9.263305000000001,0.570688,5.286457,81.542873,21.498402,14.274044,0.001066,0.039712,0.663901,0.037671,0.570688,0.021498,21.498402,3509.987379,0.26204,9.263305000000001,0.570688,81.542873,5.286457,21.498402,0.001066,0.037671,0.570688,0.021498,21.498402,0.26204,0.094357,24.713485,14.819847,0.037659,0.580971,0.021879,82.98594,21.87886,1.005124,1.139993,2.249987e-13,4.802271e-09,,,,54.455505,1.25003e+16,1.227226,,1.225878,0.912724,0.00676,0.342826,0.570688,,,,,,,4.286735,0.006935,1.002154,5.159246,,,1.700592,0.416509,"False","False",3,1.227226,"p-type",0.018,245.9,245.9,1,1,25,1,"Generalized",540,0.271094,0.284935,2.2,0,1000,-1.151897,1.66e-30,"Sinton","OFF","Center Point",3000000000000000,30,2000000000000000,4000000000000000,"OFF","Dark Rsh (Cell only)",0.4,"False","RTD (Internal)",2,10,-0.05,1,0.01,"A",0,"16-131484","True",0,0,"Hunt",,"08/09/23 13:58:38","MultiFlash v1.49","Default.mfi",,,,"False",,0.201154
119,"Donald","210BS_760Z6_728PT_CFAL_FA","PV22A_83UM_MP_875","08/09/23 13:59:28",9.803048,0.666118,9.284927,0.568724,5.280557,80.866299,21.474407,14.310335,0.001451,0.039866,0.666118,0.037759,0.568724,0.021474,21.474407,3518.911364,0.35675,9.284927,0.568724,80.866299,5.280557,21.474407,0.001451,0.037759,0.568724,0.021474,21.474407,0.35675,0.143771,24.749444,14.609836,0.037769,0.5822580000000001,0.021991,82.81171399999999,21.991021,1.015253,1.167699,2.052829e-13,5.852403e-09,,,,57.913329,1.21237e+16,1.179336,,1.227443,0.912637,0.007041,0.523707,0.568724,,,,,,,4.706437,0.009684,1.001895,5.3078,,,2.315731,0.415008,"False","False",3,1.179336,"p-type",0.018,245.9,245.9,1,1,25,1,"Generalized",540,0.360496,0.284935,2.2,0,1000,-0.889377,1.66e-30,"Sinton","OFF","Center Point",3000000000000000,30,2000000000000000,4000000000000000,"OFF","Dark Rsh (Cell only)",0.4,"False","RTD (Internal)",2,10,-0.05,1,0.01,"A",0,"16-131484","True",0,0,"Hunt",,"08/09/23 13:59:28","MultiFlash v1.49","Default.mfi",,,,"False",,0.201154
120,"Donald","210BS_760Z6_728PT_CFAL_FA","PV22A_83UM_MP_876","08/09/23 14:00:10",9.827959,0.665292,9.258153,0.566245,5.242384,80.177638,21.319169,5.801419,0.001608,0.039967,0.665292,0.03765,0.566245,0.021319,21.319169,1426.568949,0.395294,9.258153,0.566245,80.177638,5.242384,21.319169,0.001608,0.03765,0.566245,0.021319,21.319169,0.395294,0.193532,24.700001,15.370879,0.037643,0.581434,0.021887,82.313157,21.887002,1.021336,1.247455,2.13682e-13,5.362077e-09,,,,48.390928,1.265279e+16,1.198235,,1.237428,0.914535,0.007061,0.720602,0.566245,,,,,,,4.329897,0.008633999999999999,1.002529,5.826782,,,2.56018,1.019235,"False","False",3,1.198235,"p-type",0.018,245.9,245.9,1,1,25,1,"Generalized",540,0.404431,0.284935,2.2,0,1000,-1.173373,1.66e-30,"Sinton","OFF","Center Point",3000000000000000,30,2000000000000000,4000000000000000,"OFF","Dark Rsh (Cell only)",0.4,"False","RTD (Internal)",2,10,-0.05,1,0.01,"A",0,"16-131484","True",0,0,"Hunt",,"08/09/23 14:00:10","MultiFlash v1.49","Default.mfi",,,,"False",,0.201154
121,"Donald","210BS_760Z6_728PT_CFAL_FA","PV22A_83UM_MP_877","08/09/23 14:01:10",9.884558,0.668409,9.365880000000001,0.570513,5.343359,80.875153,21.729804,12.489174,0.001661,0.040197,0.668409,0.038088,0.570513,0.02173,21.729804,3071.087868,0.408417,9.365880000000001,0.570513,80.875153,5.343359,21.729804,0.001661,0.038088,0.570513,0.02173,21.729804,0.408417,0.21169,24.673033,14.960856,0.038166,0.58509,0.022331,83.111295,22.330618,1.00758,1.129953,1.947125e-13,3.696052e-09,,,,65.50248999999999,1.243864e+16,1.155471,,1.227994,0.912893,0.007497,0.775018,0.570513,,,,,,,5.330153,0.010101,1.000465,5.273135,,,2.657082,0.474742,"False","False",3,1.155471,"p-type",0.018,245.9,245.9,1,1,25,1,"Generalized",540,0.409863,0.284935,2.2,0,1000,-0.090823,1.66e-30,"Sinton","OFF","Center Point",3000000000000000,30,2000000000000000,4000000000000000,"OFF","Dark Rsh (Cell only)",0.4,"False","RTD (Internal)",2,10,-0.05,1,0.01,"A",0,"16-131484","True",0,0,"Hunt",,"08/09/23 14:01:10","MultiFlash v1.49","Default.mfi",,,,"False",,0.201154
122,"Donald","210BS_760Z6_728PT_CFAL_FA","PV22A_83UM_MP_878","08/09/23 14:02:07",9.865531000000001,0.667956,9.370118,0.569902,5.340047,81.035729,21.716337,29.060738,0.001672,0.04012,0.667956,0.038105,0.569902,0.021716,21.716337,7146.035521,0.411186,9.370118,0.569902,81.035729,5.340047,21.716337,0.001672,0.038105,0.569902,0.021716,21.716337,0.411186,0.201938,24.655054,15.406881,0.038187,0.584541,0.022322,83.296195,22.322108,1.009019,1.101869,1.981898e-13,4.008548e-09,,,,64.445885,1.293384e+16,1.180622,,1.222832,0.911813,0.007394,0.717538,0.569902,,,,,,,5.031057,0.009802,0.999922,5.066794,,,2.673785,0.204245,"False","False",3,1.180622,"p-type",0.018,245.9,245.9,1,1,25,1,"Generalized",540,0.406879,0.284935,2.2,0,1000,0.028935,1.66e-30,"Sinton","OFF","Center Point",3000000000000000,30,2000000000000000,4000000000000000,"OFF","Dark Rsh (Cell only)",0.4,"False","RTD (Internal)",2,10,-0.05,1,0.01,"A",0,"16-131484","True",0,0,"Hunt",,"08/09/23 14:02:07","MultiFlash v1.49","Default.mfi",,,,"False",,0.201154
123,"Donald","210BS_760Z6_728PT_CFAL_FA","PV22A_83UM_MP_879","08/09/23 14:02:55",9.88495,0.668828,9.388339999999999,0.57026,5.353793,80.979046,21.772235,52.381654,0.001752,0.040199,0.668828,0.03818,0.57026,0.021772,21.772235,12880.648828,0.430778,9.388339999999999,0.57026,80.979046,5.353793,21.772235,0.001752,0.03818,0.57026,0.021772,21.772235,0.430778,0.235496,24.673033,14.84485,0.038281,0.5853969999999999,0.02241,83.350234,22.409759,1.005936,1.096427,1.910358e-13,4.179711e-09,,,,68.909172,1.263799e+16,1.158125,,1.225933,0.915331,0.007437,0.855417,0.57026,,,,,,,5.378162,0.009983000000000001,0.9997200000000001,5.057315,,,2.802134,0.11331,"False","False",3,1.158125,"p-type",0.018,245.9,245.9,1,1,25,1,"Generalized",540,0.432623,0.284935,2.2,0,1000,0.109532,1.66e-30,"Sinton","OFF","Center Point",3000000000000000,30,2000000000000000,4000000000000000,"OFF","Dark Rsh (Cell only)",0.4,"False","RTD (Internal)",2,10,-0.05,1,0.01,"A",0,"16-131484","True",0,0,"Hunt",,"08/09/23 14:02:55","MultiFlash v1.49","Default.mfi",,,,"False",,0.201154
124,"Donald","210BS_760Z6_728PT_CFAL_FA","PV22A_83UM_MP_880","08/09/23 14:03:41",9.884715999999999,0.668493,9.391788,0.5701000000000001,5.354254,81.02849399999999,21.774111,28.429203,0.001699,0.040198,0.668493,0.038194,0.5701000000000001,0.021774,21.774111,6990.740954,0.417885,9.391788,0.5701000000000001,81.02849399999999,5.354254,21.774111,0.001699,0.038194,0.5701000000000001,0.021774,21.774111,0.417885,0.191278,24.700001,15.081863,0.038264,0.585218,0.022393,83.330073,22.392595,1.005018,1.099037,1.946612e-13,3.741848e-09,,,,66.247602,1.290197e+16,1.164672,,1.225128,0.913774,0.007557,0.684898,0.5701000000000001,,,,,,,5.13968,0.010913,1.000377,5.026097,,,2.722513,0.208551,"False","False",3,1.164672,"p-type",0.018,245.9,245.9,1,1,25,1,"Generalized",540,0.418204,0.284935,2.2,0,1000,-0.246337,1.66e-30,"Sinton","OFF","Center Point",3000000000000000,30,2000000000000000,4000000000000000,"OFF","Dark Rsh (Cell only)",0.4,"False","RTD (Internal)",2,10,-0.05,1,0.01,"A",0,"16-131484","True",0,0,"Hunt",,"08/09/23 14:03:41","MultiFlash v1.49","Default.mfi",,,,"False",,0.201154
125,"Donald","210BS_760Z6_728PT_CFAL_FA","PV22A_83UM_MP_881","08/09/23 14:04:26",9.851618999999999,0.666362,9.328166,0.5692430000000001,5.309992,80.886511,21.594111,11.272843,0.001388,0.040064,0.666362,0.037935,0.5692430000000001,0.021594,21.594111,2771.992024,0.34119,9.328166,0.5692430000000001,80.886511,5.309992,21.594111,0.001388,0.037935,0.5692430000000001,0.021594,21.594111,0.34119,0.127655,24.691012,14.323819,0.037918,0.582626,0.022092,82.75194399999999,22.092122,1.016201,1.177493,2.047201e-13,5.6227e-09,,,,54.10308,1.282403e+16,1.172978,,1.223604,0.9152400000000001,0.007308,0.470615,0.5692430000000001,,,,,,,4.451253,0.009235,1.002503,5.345121,,,2.222885,0.524228,"False","False",3,1.172978,"p-type",0.018,245.9,245.9,1,1,25,1,"Generalized",540,0.349005,0.284935,2.2,0,1000,-1.155363,1.66e-30,"Sinton","OFF","Center Point",3000000000000000,30,2000000000000000,4000000000000000,"OFF","Dark Rsh (Cell only)",0.4,"False","RTD (Internal)",2,10,-0.05,1,0.01,"A",0,"16-131484","True",0,0,"Hunt",,"08/09/23 14:04:26","MultiFlash v1.49","Default.mfi",,,,"False",,0.201154
126,"Donald","210BS_760Z6_728PT_CFAL_FA","PV22A_83UM_MP_882","08/09/23 14:05:10",9.794321,0.665676,9.254355,0.570578,5.280331,80.988563,21.473489,7.875907,0.001247,0.039831,0.665676,0.037635,0.570578,0.021473,21.473489,1936.685562,0.306634,9.254355,0.570578,80.988563,5.280331,21.473489,0.001247,0.037635,0.570578,0.021473,21.473489,0.306634,0.113659,24.673033,14.785846,0.037648,0.582104,0.021915,82.654954,21.915319,1.019929,1.192317,2.11604e-13,4.751079e-09,,,,52.745731,1.272648e+16,1.20428,,1.231735,0.908962,0.006971,0.414776,0.570578,,,,,,,4.473197,0.008376,1.001813,5.542141,,,1.983273,0.754634,"False","False",3,1.20428,"p-type",0.018,245.9,245.9,1,1,25,1,"Generalized",540,0.308452,0.284935,2.2,0,1000,-0.811155,1.66e-30,"Sinton","OFF","Center Point",3000000000000000,30,2000000000000000,4000000000000000,"OFF","Dark Rsh (Cell only)",0.4,"False","RTD (Internal)",2,10,-0.05,1,0.01,"A",0,"16-131484","True",0,0,"Hunt",,"08/09/23 14:05:10","MultiFlash v1.49","Default.mfi",,,,"False",,0.201154
127,"Donald","210BS_760Z6_728PT_CFAL_FA","PV22A_83UM_MP_883","08/09/23 14:05:49",9.778687,0.665828,9.232605,0.570551,5.267675,80.905176,21.422021,7.834221,0.001077,0.039767,0.665828,0.037546,0.570551,0.021422,21.422021,1926.435061,0.264806,9.232605,0.570551,80.905176,5.267675,21.422021,0.001077,0.037546,0.570551,0.021422,21.422021,0.264806,0.07864699999999999,24.695506,15.502887,0.037504,0.581398,0.021805,82.349872,21.804546,1.030626,1.235921,2.050696e-13,6.735179e-09,,,,50.47407,1.237165e+16,1.196848,,1.232648,0.912289,0.006759,0.286051,0.570551,,,,,,,4.319796,0.007786,1.003152,5.601635,,,1.712192,0.757742,"False","False",3,1.196848,"p-type",0.018,245.9,245.9,1,1,25,1,"Generalized",540,0.276801,0.284935,2.2,0,1000,-1.761945,1.66e-30,"Sinton","OFF","Center Point",3000000000000000,30,2000000000000000,4000000000000000,"OFF","Dark Rsh (Cell only)",0.4,"False","RTD (Internal)",2,10,-0.05,1,0.01,"A",0,"16-131484","True",0,0,"Hunt",,"08/09/23 14:05:49","MultiFlash v1.49","Default.mfi",,,,"False",,0.201154
128,"Donald","210BS_760Z6_728PT_CFAL_FA","PV22A_83UM_MP_884","08/09/23 14:06:41",9.677743,0.664985,9.151001000000001,0.5643010000000001,5.163919,80.240481,21.000078,29.268283,0.001009,0.039356,0.664985,0.037214,0.5643010000000001,0.021,21.000078,7197.070907,0.248187,9.151001000000001,0.5643010000000001,80.240481,5.163919,21.000078,0.001009,0.037214,0.5643010000000001,0.021,21.000078,0.248187,0.074017,24.695506,14.479828,0.037028,0.576743,0.021356,81.59993,21.355865,1.064353,1.333397,1.969112e-13,1.455111e-08,,,,39.672802,1.245411e+16,1.195959,,1.239452,0.913771,0.006089,0.265045,0.5643010000000001,,,,,,,3.27839,0.005501,1.007447,5.460277,,,1.611817,0.202484,"False","False",3,1.195959,"p-type",0.018,245.9,245.9,1,1,25,1,"Generalized",540,0.279174,0.284935,2.2,0,1000,-3.888325,1.66e-30,"Sinton","OFF","Center Point",3000000000000000,30,2000000000000000,4000000000000000,"OFF","Dark Rsh (Cell only)",0.4,"False","RTD (Internal)",2,10,-0.05,1,0.01,"A",0,"16-131484","True",0,0,"Hunt",,"08/09/23 14:06:41","MultiFlash v1.49","Default.mfi",,,,"False",,0.201154
129,"Donald","210BS_760Z6_728PT_CFAL_FA","PV22A_83UM_MP_885","08/09/23 14:07:28",9.818714,0.668382,9.340877000000001,0.572075,5.343686,81.42565999999999,21.731136,84.414582,0.001256,0.03993,0.668382,0.037986,0.572075,0.021731,21.731136,20757.545762,0.308756,9.340877000000001,0.572075,81.42565999999999,5.343686,21.731136,0.001256,0.037986,0.572075,0.021731,21.731136,0.308756,0.112618,24.700001,15.247872,0.037959,0.584433,0.022184,83.124039,22.184404,1.011434,1.127003,1.878848e-13,5.908929e-09,,,,64.949367,1.246404e+16,1.152663,,1.22463,0.9138849999999999,0.006978,0.405734,0.572075,,,,,,,4.873685,0.00906,1.002611,4.893419,,,2.00814,0.070436,"False","False",3,1.152663,"p-type",0.018,245.9,245.9,1,1,25,1,"Generalized",540,0.320977,0.284935,2.2,0,1000,-1.357878,1.66e-30,"Sinton","OFF","Center Point",3000000000000000,30,2000000000000000,4000000000000000,"OFF","Dark Rsh (Cell only)",0.4,"False","RTD (Internal)",2,10,-0.05,1,0.01,"A",0,"16-131484","True",0,0,"Hunt",,"08/09/23 14:07:28","MultiFlash v1.49","Default.mfi",,,,"False",,0.201154
130,"Donald","210BS_760Z6_728PT_CFAL_FA","PV22A_83UM_MP_886","08/09/23 14:08:11",9.819758,0.666656,9.296901,0.5709340000000001,5.307921,81.08157799999999,21.58569,12.131814,0.001377,0.039934,0.666656,0.037808,0.5709340000000001,0.021586,21.58569,2983.213068,0.338665,9.296901,0.5709340000000001,81.08157799999999,5.307921,21.58569,0.001377,0.037808,0.5709340000000001,0.021586,21.58569,0.338665,0.158644,24.664043,15.248872,0.037854,0.583247,0.022078,82.93086,22.078009,1.012918,1.152275,2.046289e-13,4.517076e-09,,,,56.88209,1.296772e+16,1.172191,,1.236454,0.915953,0.007025,0.57777,0.5709340000000001,,,,,,,4.675029,0.008116999999999999,1.000705,5.357665,,,2.194883,0.489995,"False","False",3,1.172191,"p-type",0.018,245.9,245.9,1,1,25,1,"Generalized",540,0.342419,0.284935,2.2,0,1000,-0.541463,1.66e-30,"Sinton","OFF","Center Point",3000000000000000,30,2000000000000000,4000000000000000,"OFF","Dark Rsh (Cell only)",0.4,"False","RTD (Internal)",2,10,-0.05,1,0.01,"A",0,"16-131484","True",0,0,"Hunt",,"08/09/23 14:08:11","MultiFlash v1.49","Default.mfi",,,,"False",,0.201154
131,"Donald","210BS_760Z6_728PT_CFAL_FA","PV22A_83UM_MP_887","08/09/23 14:08:53",9.867791,0.667192,9.361511999999999,0.568712,5.324007,80.866316,21.651106,27.460494,0.001772,0.040129,0.667192,0.03807,0.568712,0.021651,21.651106,6752.535574,0.435856,9.361511999999999,0.568712,80.866316,5.324007,21.651106,0.001772,0.03807,0.568712,0.021651,21.651106,0.435856,0.246311,24.659549,15.436883,0.038167,0.5840610000000001,0.022292,83.260401,22.292097,1.000789,1.107768,2.027004e-13,4.131687e-09,,,,63.381829,1.273566e+16,1.178504,,1.216916,0.906906,0.00726,0.869391,0.568712,,,,,,,5.056252,0.008884,0.999698,5.176812,,,2.834687,0.216,"False","False",3,1.178504,"p-type",0.018,245.9,245.9,1,1,25,1,"Generalized",540,0.431951,0.284935,2.2,0,1000,0.18292,1.66e-30,"Sinton","OFF","Center Point",3000000000000000,30,2000000000000000,4000000000000000,"OFF","Dark Rsh (Cell only)",0.4,"False","RTD (Internal)",2,10,-0.05,1,0.01,"A",0,"16-131484","True",0,0,"Hunt",,"08/09/23 14:08:53","MultiFlash v1.49","Default.mfi",,,,"False",,0.201154
