Repository: dintalframe/MLPROJECT

File: FCT450csv/MultiFlash_Database WW33 - 2017.csv (part 3 of 6)
_(W/cm2),Cell_EffLoad_(percent),RsLoad_(ohm-cm2),Rs_Modulation_(ohm-cm2),Measured_Temperature_(C),Total_Test_Time_(s),pJmp_(A/cm2),pVmp_(V/cell),pPmp_(W/cm2),pFF_(percent),pEfficiency_(percent),n_at_1_sun,n_at_ 1/10_suns,Jo1_(A/cm2),Jo2_(A/cm2),Jo_(fA/cm2),Est_Bulk_Lifetime_(us),BRR_(Hz),Lifetime_at_Vmp_(us),Doping_(cm-3),Measured_Resistivity_(Ohm-cm),Lifetime_Fit_R2,Max_Intensity_(suns),Intensity_@_flash_cutoff_(suns),V_at_Isc_(V),dV/dt,V_Pad_0_(V),V_Pad_1_(V),V_Pad_2_(V),V_Pad_3_(V),V_Pad_4_(V),Pm/Pe,Resistivity_(ohm-cm),Sample_Type,Thickness_(cm),Cell_Area_(cm2),Total_Area_(cm2),Number_of_Cells_per_String,Number_of_Strings,Temperature_(C),Intensity_(suns),Analysis_Type,Nominal_Load_Voltage_(mV/cell),Rs_Modulation_Target_(ohm-cm2),Reference_Constant_(V/sun),Voltage_Temperature_Coefficient_(mV/C),Temperature_Offset_(C),Power_per_Sun_(W/m2),Conductivity_Modulation_(ohm-cm2/V),Auger_Coefficient,Auger_Method,Band_Gap_Narrowing,Fit_Method,Carrier_Density_Center_Point_(cm-3),Percent_Fit,Lower_Bound_(cm-3),Upper_Bound_(cm-3),Rsh_Lifetime_Correction,Rsh_Measurement_Method,SunsVoc_Rsh_Voltage_(V),Do_Dark_Break_Measurement,Temperature_Measurement_Method,Number_of_dRsh_Points,dRsh_Output_Vlimit_(V),Current_Transfer,Voltage_Transfer,Temperature_Transfer,Final_Bin,Bin_Index,Tester_ID,Do_Doping_Measurement,Doping_Sample_Time_(us),Doping_Measurement_Length_(us),Measurement_Type,Comments,Calibration,dBreak_(V),dBreak_(A),Dark_Break_Interpolated,Measurement_Date-Time_String,Software Version
82,"Yang","Encapsulated_DOEproject","1608-4-DF-869","08/16/17 14:24:23",8.779052,0.648638,8.226092,0.508575,4.183585,73.468074,16.758472,63.604529,0.007579,0.035167,0.648638,0.032952,0.508575,0.016758,16.758472,15878.234676,1.892112,8.226092,0.508575,73.468074,4.183585,16.758472,0.007579,0.032952,0.508575,0.016758,16.758472,1.892112,1.693993,24.928295,28.239615,0.033433,0.563972,0.018856,82.66131900000001,18.855502,1.099967,1.106974,4.37827e-13,7.055957e-09,,,,105.267445,9399047000000000,1.557994,,1.226368,0.915789,0.000434,5.442769,0.508575,,,,,,3,"p-type",0.021,249.64,249.64,1,1,25,1,"Generalized",500,1.89129,0.246421,2.2,0,1000,1.148231,1.66e-30,"Sinton","OFF","Center Point",3000000000000000,30,2000000000000000,4000000000000000,"OFF","Dark Rsh (Cell only)",0.4,"True","RTD (Internal)",2,10,-0.05,1,0.01,"A",0,"16-131484","True",0,0,"Full IV","Good Cell","False",-2,-0.030219,"True","08/16/17 14:24:23","MultiFlash v1.27"
83,"Yang","Encapsulated_DOEproject","1608-2-DF-870","08/16/17 14:26:52",8.765095000000001,0.644382,8.313141,0.502186,4.174746,73.914531,16.723064,533.971813,0.007125,0.035111,0.644382,0.033301,0.502186,0.016723,16.723064,133300.723302,1.778604,8.313141,0.502186,73.914531,4.174746,16.723064,0.007125,0.033301,0.502186,0.016723,16.723064,1.778604,1.581874,24.867021,28.32662,0.033435,0.55944,0.018705,82.672843,18.704621,1.131127,1.076786,5.427095e-13,5.560352e-09,,,,89.30276499999999,8042473000000000,1.805139,,1.222481,0.914287,8.675339e-05,5.043064,0.502186,,,,,,3,"p-type",0.021,249.64,249.64,1,1,25,1,"Generalized",500,1.778835,0.246421,2.2,0,1000,1.429591,1.66e-30,"Sinton","OFF","Center Point",3000000000000000,30,2000000000000000,4000000000000000,"OFF","Dark Rsh (Cell only)",0.4,"True","RTD (Internal)",2,10,-0.05,1,0.01,"A",0,"16-131484","True",0,0,"Full IV","Good Cell","False",-2,-0.003451,"False","08/16/17 14:26:52","MultiFlash v1.27"
84,"Yang","Encapsulated_DOEproject","1608-4-DF-871","08/16/17 14:29:31",8.792244,0.648384,8.254079000000001,0.511163,4.219182,74.011026,16.901067,358.669671,0.007199,0.03522,0.648384,0.033064,0.511163,0.016901,16.901067,89538.29656800001,1.797108,8.254079000000001,0.511163,74.011026,4.219182,16.901067,0.007199,0.033064,0.511163,0.016901,16.901067,1.797108,1.579431,24.924983,27.400568,0.03353,0.563844,0.018906,82.78966,18.905745,1.089076,1.08993,4.504544e-13,5.980035e-09,,,,106.691483,8382974000000000,1.735667,,1.222462,0.913659,0.000358,5.010808,0.511163,,,,,,3,"p-type",0.021,249.64,249.64,1,1,25,1,"Generalized",500,1.794187,0.246421,2.2,0,1000,1.546241,1.66e-30,"Sinton","OFF","Center Point",3000000000000000,30,2000000000000000,4000000000000000,"OFF","Dark Rsh (Cell only)",0.4,"True","RTD (Internal)",2,10,-0.05,1,0.01,"A",0,"16-131484","True",0,0,"Full IV","Good Cell","False",-2,-0.004519,"False","08/16/17 14:29:31","MultiFlash v1.27"
85,"Yang","Encapsulated_DOEproject","1608-1-DF-872","08/16/17 14:31:25",8.777021,0.648142,8.235061,0.5107660000000001,4.206188,73.938586,16.849016,216.717862,0.007201,0.035159,0.648142,0.032988,0.5107660000000001,0.016849,16.849016,54101.447109,1.797599,8.235061,0.5107660000000001,73.938586,4.206188,16.849016,0.007201,0.032988,0.5107660000000001,0.016849,16.849016,1.797599,1.595995,24.915046,28.116609,0.033446,0.563399,0.018843,82.690703,18.843436,1.100232,1.097412,4.474461e-13,7.196523e-09,,,,103.85873,9266941000000000,1.578914,,1.22685,0.9148309999999999,0.000309,5.093344,0.5107660000000001,,,,,,3,"p-type",0.021,249.64,249.64,1,1,25,1,"Generalized",500,1.801231,0.246421,2.2,0,1000,1.404477,1.66e-30,"Sinton","OFF","Center Point",3000000000000000,30,2000000000000000,4000000000000000,"OFF","Dark Rsh (Cell only)",0.4,"True","RTD (Internal)",2,10,-0.05,1,0.01,"A",0,"16-131484","True",0,0,"Full IV","Good Cell","False",-2,-0.010033,"True","08/16/17 14:31:25","MultiFlash v1.27"
86,"Yang","Encapsulated_DOEproject","1608-1-DF-873","08/16/17 14:32:43",8.791296000000001,0.648037,8.246498000000001,0.509733,4.203514,73.783647,16.838304,139.645693,0.007316,0.035216,0.648037,0.033034,0.509733,0.016838,16.838304,34861.150827,1.826479,8.246498000000001,0.509733,73.783647,4.203514,16.838304,0.007316,0.033034,0.509733,0.016838,16.838304,1.826479,1.628588,24.870333,28.045604,0.033513,0.563164,0.018873,82.700637,18.873267,1.100981,1.0958,4.552306e-13,6.680671e-09,,,,103.363409,7971942000000000,1.820263,,1.222561,0.914526,0.0003,5.155553,0.509733,,,,,,3,"p-type",0.021,249.64,249.64,1,1,25,1,"Generalized",500,1.832219,0.246421,2.2,0,1000,1.433781,1.66e-30,"Sinton","OFF","Center Point",3000000000000000,30,2000000000000000,4000000000000000,"OFF","Dark Rsh (Cell only)",0.4,"True","RTD (Internal)",2,10,-0.05,1,0.01,"A",0,"16-131484","True",0,0,"Full IV","Good Cell","False",-2,-0.014123,"True","08/16/17 14:32:43","MultiFlash v1.27"
87,"Yang","Encapsulated_DOEproject","1608-2-DF-874","08/16/17 14:34:37",8.763716000000001,0.647001,8.222624,0.509887,4.192609,73.941928,16.79462,123.134389,0.007125,0.035105,0.647001,0.032938,0.509887,0.016795,16.79462,30739.268824,1.778637,8.222624,0.509887,73.941928,4.192609,16.79462,0.007125,0.032938,0.509887,0.016795,16.79462,1.778637,1.551123,24.852116,26.340507,0.033392,0.561874,0.018762,82.604575,18.76219,1.107584,1.098673,4.721138e-13,7.279613e-09,,,,97.887395,7709519000000000,1.878942,,1.217885,0.915198,0.00019,4.895174,0.509887,,,,,,3,"p-type",0.021,249.64,249.64,1,1,25,1,"Generalized",500,1.772933,0.246421,2.2,0,1000,1.41496,1.66e-30,"Sinton","OFF","Center Point",3000000000000000,30,2000000000000000,4000000000000000,"OFF","Dark Rsh (Cell only)",0.4,"True","RTD (Internal)",2,10,-0.05,1,0.01,"A",0,"16-131484","True",0,0,"Full IV","Good Cell","False",-2,-0.014799,"True","08/16/17 14:34:37","MultiFlash v1.27"
88,"Yang","Encapsulated_DOEproject","1608-4-DF-875","08/16/17 14:36:05",8.744237999999999,0.647759,8.214202,0.511124,4.198474,74.12352199999999,16.818114,469.251122,0.007125,0.035027,0.647759,0.032904,0.511124,0.016818,16.818114,117143.850016,1.778572,8.214202,0.511124,74.12352199999999,4.198474,16.818114,0.007125,0.032904,0.511124,0.016818,16.818114,1.778572,1.587478,24.860397,27.015545,0.033339,0.563293,0.01878,82.769272,18.779774,1.096793,1.08911,4.609094e-13,5.964524e-09,,,,104.500574,9561029000000000,1.533124,,1.224851,0.9156609999999999,-6.859640999999999e-05,4.998022,0.511124,,,,,,3,"p-type",0.021,249.64,249.64,1,1,25,1,"Generalized",500,1.781648,0.246421,2.2,0,1000,0.999363,1.66e-30,"Sinton","OFF","Center Point",3000000000000000,30,2000000000000000,4000000000000000,"OFF","Dark Rsh (Cell only)",0.4,"True","RTD (Internal)",2,10,-0.05,1,0.01,"A",0,"16-131484","True",0,0,"Full IV","Good Cell","False",-2,-0.002008,"False","08/16/17 14:36:05","MultiFlash v1.27"
89,"Yang","Encapsulated_DOEproject","1608-2-DF-876","08/16/17 14:38:16",8.776096000000001,0.648851,8.233091,0.51052,4.203154,73.812383,16.836863,119.426641,0.007336,0.035155,0.648851,0.03298,0.51052,0.016837,16.836863,29813.666677,1.831363,8.233091,0.51052,73.812383,4.203154,16.836863,0.007336,0.03298,0.51052,0.016837,16.836863,1.831363,1.638573,24.782564,27.022545,0.033446,0.564147,0.018869,82.719723,18.868658,1.092835,1.096115,4.36771e-13,6.740119e-09,,,,107.132811,9024496000000000,1.618882,,1.224884,0.915066,0.000117,5.119045,0.51052,,,,,,3,"p-type",0.021,249.64,249.64,1,1,25,1,"Generalized",500,1.828799,0.246421,2.2,0,1000,1.354564,1.66e-30,"Sinton","OFF","Center Point",3000000000000000,30,2000000000000000,4000000000000000,"OFF","Dark Rsh (Cell only)",0.4,"True","RTD (Internal)",2,10,-0.05,1,0.01,"A",0,"16-131484","True",0,0,"Full IV","Good Cell","False",-2,-0.015799,"True","08/16/17 14:38:16","MultiFlash v1.27"
90,"Yang","Encapsulated_DOEproject","1608-1-DF-877","08/16/17 14:39:53",8.724112999999999,0.642811,8.183085999999999,0.503519,4.120343,73.473206,16.505138,345.24732,0.007487,0.034947,0.642811,0.03278,0.503519,0.016505,16.505138,86187.54094799999,1.868947,8.183085999999999,0.503519,73.473206,4.120343,16.505138,0.007487,0.03278,0.503519,0.016505,16.505138,1.868947,1.708612,24.845492,27.071548,0.033274,0.557686,0.018556,82.60386099999999,18.556263,1.138346,1.079699,5.753524e-13,5.915035e-09,,,,84.891176,7436587000000000,1.944319,,1.224615,0.915394,-0.000227,5.423382,0.503519,,,,,,3,"p-type",0.021,249.64,249.64,1,1,25,1,"Generalized",500,1.882619,0.246421,2.2,0,1000,1.422724,1.66e-30,"Sinton","OFF","Center Point",3000000000000000,30,2000000000000000,4000000000000000,"OFF","Dark Rsh (Cell only)",0.4,"True","RTD (Internal)",2,10,-0.05,1,0.01,"A",0,"16-131484","True",0,0,"Full IV","Good Cell","False",-2,-0.006757,"False","08/16/17 14:39:53","MultiFlash v1.27"
91,"Yang","Encapsulated_DOEproject","1608-2-DF-878","08/16/17 14:41:37",8.719366000000001,0.645632,8.185836999999999,0.509973,4.174552,74.154938,16.72229,204.49012,0.006952,0.034928,0.645632,0.032791,0.509973,0.016722,16.72229,51048.913567,1.735604,8.185836999999999,0.509973,74.154938,4.174552,16.72229,0.006952,0.032791,0.509973,0.016722,16.72229,1.735604,1.535666,24.814028,26.996544,0.033223,0.560567,0.018624,82.58726,18.623818,1.119961,1.095734,4.961121e-13,7.462352999999999e-09,,,,93.39443,8982951000000000,1.625945,,1.230486,0.916449,-0.000183,4.883361,0.509973,,,,,,3,"p-type",0.021,249.64,249.64,1,1,25,1,"Generalized",500,1.741207,0.246421,2.2,0,1000,1.146349,1.66e-30,"Sinton","OFF","Center Point",3000000000000000,30,2000000000000000,4000000000000000,"OFF","Dark Rsh (Cell only)",0.4,"True","RTD (Internal)",2,10,-0.05,1,0.01,"A",0,"16-131484","True",0,0,"Full IV","Good Cell","False",-2,-0.009447000000000001,"True","08/16/17 14:41:37","MultiFlash v1.27"
92,"Yang","Encapsulated_DOEproject","1608-1-DF-879","08/16/17 14:43:04",8.761153,0.646911,8.206989,0.5068510000000001,4.15972,73.39361100000001,16.662876,63.289657,0.007406,0.035095,0.646911,0.032875,0.5068510000000001,0.016663,16.662876,15799.63005,1.848856,8.206989,0.5068510000000001,73.39361100000001,4.15972,16.662876,0.007406,0.032875,0.5068510000000001,0.016663,16.662876,1.848856,1.646976,24.772628,27.751587,0.03335,0.560761,0.018702,82.37345999999999,18.70161,1.133455,1.119593,4.762353e-13,8.457313e-09,,,,92.627646,7482070000000000,1.933096,,1.224097,0.914311,-0.000208,5.186146,0.5068510000000001,,,,,,3,"p-type",0.021,249.64,249.64,1,1,25,1,"Generalized",500,1.855537,0.246421,2.2,0,1000,1.115919,1.66e-30,"Sinton","OFF","Center Point",3000000000000000,30,2000000000000000,4000000000000000,"OFF","Dark Rsh (Cell only)",0.4,"True","RTD (Internal)",2,10,-0.05,1,0.01,"A",0,"16-131484","True",0,0,"Full IV","Good Cell","False",-2,-0.027753,"True","08/16/17 14:43:04","MultiFlash v1.27"
93,"Yang","Encapsulated_DOEproject","1608-4-DF-880","08/16/17 14:44:14",8.796524,0.648906,8.246032,0.510553,4.21004,73.75532800000001,16.864446,44.270257,0.007335,0.035237,0.648906,0.033032,0.510553,0.016864,16.864446,11051.627045,1.831079,8.246032,0.510553,73.75532800000001,4.21004,16.864446,0.007335,0.033032,0.510553,0.016864,16.864446,1.831079,1.601001,24.810716,28.179612,0.033506,0.564172,0.018903,82.671136,18.90308,1.096161,1.106721,4.384104e-13,6.316999e-09,,,,106.18813,8042261000000000,1.805184,,1.224639,0.915411,0.000191,5.049234,0.510553,,,,,,3,"p-type",0.021,249.64,249.64,1,1,25,1,"Generalized",500,1.824901,0.246421,2.2,0,1000,1.516667,1.66e-30,"Sinton","OFF","Center Point",3000000000000000,30,2000000000000000,4000000000000000,"OFF","Dark Rsh (Cell only)",0.4,"True","RTD (Internal)",2,10,-0.05,1,0.01,"A",0,"16-131484","True",0,0,"Full IV","Good Cell","False",-2,-0.039314,"True","08/16/17 14:44:14","MultiFlash v1.27"
94,"Yang","Encapsulated_DOEproject","1608-4-DF-881","08/16/17 14:45:31",8.718991000000001,0.647797,8.177485000000001,0.511897,4.186029,74.113472,16.76826,265.311051,0.007108,0.034926,0.647797,0.032757,0.511897,0.016768,16.76826,66232.25068899999,1.774492,8.177485000000001,0.511897,74.113472,4.186029,16.76826,0.007108,0.032757,0.511897,0.016768,16.76826,1.774492,1.572858,24.802436,28.15161,0.033229,0.563159,0.018713,82.709774,18.713184,1.100653,1.095734,4.536051e-13,6.782056e-09,,,,103.796546,9821685000000000,1.494807,,1.229853,0.9148770000000001,-0.00045,4.947107,0.511897,,,,,,3,"p-type",0.021,249.64,249.64,1,1,25,1,"Generalized",500,1.771314,0.246421,2.2,0,1000,1.275818,1.66e-30,"Sinton","OFF","Center Point",3000000000000000,30,2000000000000000,4000000000000000,"OFF","Dark Rsh (Cell only)",0.4,"True","RTD (Internal)",2,10,-0.05,1,0.01,"A",0,"16-131484","True",0,0,"Full IV","Good Cell","False",-2,-0.006542,"False","08/16/17 14:45:31","MultiFlash v1.27"
95,"Yang","Encapsulated_DOEproject","1608-4-DF-882","08/16/17 14:47:07",8.745396,0.647047,8.213426,0.510947,4.196628,74.162594,16.810719,198.511752,0.007015,0.035032,0.647047,0.032901,0.510947,0.016811,16.810719,49556.473725,1.751273,8.213426,0.510947,74.162594,4.196628,16.810719,0.007015,0.032901,0.510947,0.016811,16.810719,1.751273,1.551859,24.802436,27.414568,0.033341,0.562158,0.018743,82.686556,18.742878,1.117824,1.090762,4.70845e-13,6.873615e-09,,,,99.90409,9335360000000000,1.568006,,1.219349,0.915108,-0.000185,4.817137,0.510947,,,,,,3,"p-type",0.021,249.64,249.64,1,1,25,1,"Generalized",500,1.748972,0.246421,2.2,0,1000,1.258104,1.66e-30,"Sinton","OFF","Center Point",3000000000000000,30,2000000000000000,4000000000000000,"OFF","Dark Rsh (Cell only)",0.4,"True","RTD (Internal)",2,10,-0.05,1,0.01,"A",0,"16-131484","True",0,0,"Full IV","Good Cell","False",-2,-0.008199,"True","08/16/17 14:47:07","MultiFlash v1.27"
96,"Yang","Encapsulated_DOEproject","1608-2-DF-883","08/16/17 14:48:20",8.746859000000001,0.64657,8.196766999999999,0.506935,4.155231,73.472993,16.644892,54.399425,0.007534,0.035038,0.64657,0.032834,0.506935,0.016645,16.644892,13580.272394,1.880869,8.196766999999999,0.506935,73.472993,4.155231,16.644892,0.007534,0.032834,0.506935,0.016645,16.644892,1.880869,1.700287,24.795812,26.92554,0.033335,0.561476,0.018717,82.618229,18.716694,1.115171,1.096826,4.842276e-13,6.436865e-09,,,,97.11323,7802772000000000,1.857643,,1.225737,0.918019,-0.00016,5.36925,0.506935,,,,,,3,"p-type",0.021,249.64,249.64,1,1,25,1,"Generalized",500,1.893644,0.246421,2.2,0,1000,1.450851,1.66e-30,"Sinton","OFF","Center Point",3000000000000000,30,2000000000000000,4000000000000000,"OFF","Dark Rsh (Cell only)",0.4,"True","RTD (Internal)",2,10,-0.05,1,0.01,"A",0,"16-131484","True",0,0,"Full IV","Good Cell","False",-2,-0.031045,"True","08/16/17 14:48:20","MultiFlash v1.27"
97,"Yang","Encapsulated_DOEproject","1608-1-DF-884","08/16/17 14:49:38",8.787518,0.646622,8.229927999999999,0.5103490000000001,4.200132,73.91735799999999,16.824755,561.282887,0.007103,0.035201,0.646622,0.032967,0.5103490000000001,0.016825,16.824755,140118.659862,1.773207,8.229927999999999,0.5103490000000001,73.91735799999999,4.200132,16.824755,0.007103,0.032967,0.5103490000000001,0.016825,16.824755,1.773207,1.537015,24.843836,28.100607,0.033463,0.561692,0.018796,82.578531,18.796175,1.113256,1.103269,4.756602e-13,7.805547e-09,,,,96.23484500000001,7690805000000000,1.883278,,1.227335,0.916686,9.971673e-05,4.884343,0.5103490000000001,,,,,,3,"p-type",0.021,249.64,249.64,1,1,25,1,"Generalized",500,1.769021,0.246421,2.2,0,1000,2.216301,1.66e-30,"Sinton","OFF","Center Point",3000000000000000,30,2000000000000000,4000000000000000,"OFF","Dark Rsh (Cell only)",0.4,"True","RTD (Internal)",2,10,-0.05,1,0.01,"A",0,"16-131484","True",0,0,"Full IV","Good Cell","False",-2,-0.002739,"False","08/16/17 14:49:38","MultiFlash v1.27"
98,"Yang","Encapsulated_DOEproject","1608-6-JT-885","08/16/17 14:59:52",8.778233999999999,0.645702,8.222353,0.505257,4.154403,73.294189,16.641574,155.051195,0.007579,0.035164,0.645702,0.032937,0.505257,0.016642,16.641574,38706.980361,1.89208,8.222353,0.505257,73.294189,4.154403,16.641574,0.007579,0.032937,0.505257,0.016642,16.641574,1.89208,1.697481,24.865365,27.382566,0.033447,0.560261,0.018739,82.533141,18.739294,1.129968,1.102011,5.031351e-13,7.415372e-09,,,,92.09228899999999,7208376000000000,2.002745,,1.221881,0.9149,0.00014,5.306744,0.505257,,,,,,3,"p-type",0.021,249.64,249.64,1,1,25,1,"Generalized",500,1.900813,0.246421,2.2,0,1000,1.429368,1.66e-30,"Sinton","OFF","Center Point",3000000000000000,30,2000000000000000,4000000000000000,"OFF","Dark Rsh (Cell only)",0.4,"True","RTD (Internal)",2,10,-0.05,1,0.01,"A",0,"16-131484","True",0,0,"Full IV","Good Cell","False",-2,-0.012713,"True","08/16/17 14:59:52","MultiFlash v1.27"
99,"Yang","Encapsulated_DOEproject","1608-3-JT-886","08/16/17 15:01:20",8.839774999999999,0.645693,8.283372999999999,0.506389,4.19461,73.489357,16.802635,608.161659,0.007349,0.03541,0.645693,0.033181,0.506389,0.016803,16.802635,151821.476451,1.834618,8.283372999999999,0.506389,73.489357,4.19461,16.802635,0.007349,0.033181,0.506389,0.016803,16.802635,1.834618,1.634915,24.880269,27.422569,0.03368,0.560152,0.018866,82.514565,18.866162,1.114514,1.105597,5.1647e-13,6.781082e-09,,,,90.92982499999999,6808705000000000,2.114408,,1.223519,0.916544,0.000566,5.171886,0.506389,,,,,,3,"p-type",0.021,249.64,249.64,1,1,25,1,"Generalized",500,1.853069,0.246421,2.2,0,1000,1.492717,1.66e-30,"Sinton","OFF","Center Point",3000000000000000,30,2000000000000000,4000000000000000,"OFF","Dark Rsh (Cell only)",0.4,"True","RTD (Internal)",2,10,-0.05,1,0.01,"A",0,"16-131484","True",0,0,"Full IV","Good Cell","False",-2,-0.002579,"False","08/16/17 15:01:20","MultiFlash v1.27"
100,"Yang","Encapsulated_DOEproject","1608-3-JT-888","08/16/17 15:04:07",8.261155,0.549787,4.988692,0.36031,1.797478,39.575702,7.200279,0.486698,-0.016681,0.033092,0.549787,0.019984,0.36031,0.0072,7.200279,121.499262,-4.164359,4.988692,0.36031,39.575702,1.797478,7.200279,-0.016681,0.019984,0.36031,0.0072,7.200279,-4.164359,-1.709035,24.854324,21.890252,0.019641,0.285928,0.005616,30.86728,5.615896,10.824223,2.782875,1e-18,1.640325e-07,,,,0.000431,362740800000000,37.082153,,1.224319,0.915878,-0.003464,-4.936209,0.36031,,,,,,3,"p-type",0.021,249.64,249.64,1,1,25,1,"Generalized",500,-2.425317,0.246421,2.2,0,1000,17.675614,1.66e-30,"Sinton","OFF","Center Point",3000000000000000,30,2000000000000000,4000000000000000,"OFF","Dark Rsh (Cell only)",0.4,"True","RTD (Internal)",2,10,-0.05,1,0.01,"A",0,"16-131484","True",0,0,"Full IV","Good Cell","False",-2,65.979331,"False","08/16/17 15:04:07","MultiFlash v1.27"
101,"Yang","Encapsulated_DOEproject","1608-3-JT-888","08/16/17 15:06:14",8.432772,0.61537,4.304977,0.424399,1.827029,35.207789,7.318657,0.120169,0.000293,0.03378,0.61537,0.017245,0.424399,0.007319,7.318657,29.999099,0.073238,4.304977,0.424399,35.207789,1.827029,7.318657,0.000293,0.017245,0.424399,0.007319,7.318657,0.073238,1.021801,24.848804,26.831535,,,0,,0,3.536901,3.566155,3.450777e-13,7.678196000000001e-08,,,,0.432167,1308986000000000,10.441011,,1.218659,0.916246,-0.002134,3.386527,0.424399,,,,,,3,"p-type",0.021,249.64,249.64,1,1,25,1,"Generalized",500,1.852327,0.246421,2.2,0,1000,-4.905146,1.66e-30,"Sinton","OFF","Center Point",3000000000000000,30,2000000000000000,4000000000000000,"OFF","Dark Rsh (Cell only)",0.4,"True","RTD (Internal)",2,10,-0.05,1,0.01,"A",0,"16-131484","True",0,0,"Full IV","Good Cell","False",-2,93.741838,"False","08/16/17 15:06:14","MultiFlash v1.27"
102,"Yang","Encapsulated_DOEproject","1608-5-JT-889","08/16/17 15:08:44",8.828497,0.6446769999999999,8.308987,0.501712,4.168722,73.244361,16.698935,309.445327,0.007572,0.035365,0.6446769999999999,0.033284,0.501712,0.016699,16.698935,77249.931325,1.890276,8.308987,0.501712,73.244361,4.168722,16.698935,0.007572,0.033284,0.501712,0.016699,16.698935,1.890276,1.6523,24.823964,27.063548,0.03367,0.559007,0.018822,82.556326,18.821964,1.130549,1.087284,5.484128e-13,5.778911e-09,,,,87.930164,6954894000000000,2.07209,,1.217198,0.919639,0.000325,5.297092,0.501712,,,,,,3,"p-type",0.021,249.64,249.64,1,1,25,1,"Generalized",500,1.898684,0.246421,2.2,0,1000,1.519995,1.66e-30,"Sinton","OFF","Center Point",3000000000000000,30,2000000000000000,4000000000000000,"OFF","Dark Rsh (Cell only)",0.4,"True","RTD (Internal)",2,10,-0.05,1,0.01,"A",0,"16-131484","True",0,0,"Full IV","Good Cell","False",-2,-0.006659,"True","08/16/17 15:08:44","MultiFlash v1.27"
103,"Yang","Encapsulated_DOEproject","1608-6-JT-890","08/16/17 15:10:25",8.800008999999999,0.64498,8.218836,0.505544,4.15498,73.204808,16.643885,521.172825,0.007286,0.035251,0.64498,0.032923,0.505544,0.016644,16.643885,130105.583965,1.818841,8.218836,0.505544,73.204808,4.15498,16.643885,0.007286,0.032923,0.505544,0.016644,16.643885,1.818841,1.626643,24.845492,26.984543,0.033416,0.5583320000000001,0.018657,82.060434,18.657305,1.137032,1.158133,5.006989e-13,1.209397e-08,,,,81.251645,7079698000000000,2.037333,,1.222255,0.91691,5.692036e-05,5.145091,0.505544,,,,,,3,"p-type",0.021,249.64,249.64,1,1,25,1,"Generalized",500,1.836514,0.246421,2.2,0,1000,1.217475,1.66e-30,"Sinton","OFF","Center Point",3000000000000000,30,2000000000000000,4000000000000000,"OFF","Dark Rsh (Cell only)",0.4,"True","RTD (Internal)",2,10,-0.05,1,0.01,"A",0,"16-131484","True",0,0,"Full IV","Good Cell","False",-2,-0.001862,"False","08/16/17 15:10:25","MultiFlash v1.27"
104,"Yang","Encapsulated_DOEproject","1608-5-JT-891","08/16/17 15:13:22",8.827165000000001,0.645114,8.269532,0.506335,4.187153,73.529453,16.772766,304.01424,0.007229,0.03536,0.645114,0.033126,0.506335,0.016773,16.772766,75894.114839,1.804571,8.269532,0.506335,73.529453,4.187153,16.772766,0.007229,0.033126,0.506335,0.016773,16.772766,1.804571,1.594015,24.822308,27.27856,0.033625,0.5589730000000001,0.018796,82.397779,18.795716,1.140365,1.109777,5.238607e-13,8.006133e-09,,,,86.806178,6640097000000000,2.165507,,1.224641,0.916073,0.000374,5.101372,0.506335,,,,,,3,"p-type",0.021,249.64,249.64,1,1,25,1,"Generalized",500,1.820193,0.246421,2.2,0,1000,1.568005,1.66e-30,"Sinton","OFF","Center Point",3000000000000000,30,2000000000000000,4000000000000000,"OFF","Dark Rsh (Cell only)",0.4,"True","RTD (Internal)",2,10,-0.05,1,0.01,"A",0,"16-131484","True",0,0,"Full IV","Good Cell","False",-2,-0.008033999999999999,"True","08/16/17 15:13:22","MultiFlash v1.27"
105,"Yang","Encapsulated_DOEproject","1608-6-JT-892","08/16/17 15:17:59",8.828863999999999,0.64736,8.312620000000001,0.5018319999999999,4.171537,72.986946,16.71021,324.399358,0.007733,0.035366,0.64736,0.033298,0.5018319999999999,0.01671,16.71021,80983.055807,1.930345,8.312620000000001,0.5018319999999999,72.986946,4.171537,16.71021,0.007733,0.033298,0.5018319999999999,0.01671,16.71021,1.930345,1.695085,24.774284,27.615579,0.033625,0.561273,0.018873,82.433548,18.872989,1.113644,1.111702,4.791939e-13,7.753814e-09,,,,93.75162,7264886000000000,1.987938,,1.228898,0.91594,0.00031,5.335233,0.5018319999999999,,,,,,3,"p-type",0.021,249.64,249.64,1,1,25,1,"Generalized",500,1.935925,0.246421,2.2,0,1000,1.594054,1.66e-30,"Sinton","OFF","Center Point",3000000000000000,30,2000000000000000,4000000000000000,"OFF","Dark Rsh (Cell only)",0.4,"True","RTD (Internal)",2,10,-0.05,1,0.01,"A",0,"16-131484","True",0,0,"Full IV","Good Cell","False",-2,-0.005576,"False","08/16/17 15:17:59","MultiFlash v1.27"
106,"Yang","Encapsulated_DOEproject","1608-3-JT-893","08/16/17 15:19:49",8.789341,0.646401,8.225516000000001,0.505295,4.15631,73.15591499999999,16.649217,229.999886,0.007648,0.035208,0.646401,0.03295,0.505295,0.016649,16.649217,57417.171556,1.909189,8.225516000000001,0.505295,73.15591499999999,4.15631,16.649217,0.007648,0.03295,0.505295,0.016649,16.649217,1.909189,1.724199,24.77594,27.299562,0.033457,0.56093,0.018767,82.460959,18.766909,1.125475,1.113557,4.801248e-13,8.590922999999999e-09,,,,93.004705,8762825000000000,1.664474,,1.23263,0.916181,5.754079e-05,5.496091,0.505295,,,,,,3,"p-type",0.021,249.64,249.64,1,1,25,1,"Generalized",500,1.938341,0.246421,2.2,0,1000,1.416766,1.66e-30,"Sinton","OFF","Center Point",3000000000000000,30,2000000000000000,4000000000000000,"OFF","Dark Rsh (Cell only)",0.4,"True","RTD (Internal)",2,10,-0.05,1,0.01,"A",0,"16-131484","True",0,0,"Full IV","Good Cell","False",-2,-0.008076,"True","08/16/17 15:19:49","MultiFlash v1.27"
107,"Yang","Encapsulated_DOEproject","1608-5-JT-894","08/16/17 15:21:31",8.833900999999999,0.648738,8.375472,0.502034,4.20477,73.370363,16.843335,52.104649,0.007383,0.035387,0.648738,0.03355,0.502034,0.016843,16.843335,13007.404476,1.843071,8.375472,0.502034,73.370363,4.20477,16.843335,0.007383,0.03355,0.502034,0.016843,16.843335,1.843071,1.560896,24.795812,27.068548,0.033633,0.562676,0.018924,82.434926,18.924249,1.106136,1.122754,4.454841e-13,8.011563999999999e-09,,,,96.922343,6497292000000000,2.21084,,1.222015,0.918428,0.000334,4.876276,0.502034,,,,,,3,"p-type",0.021,249.64,249.64,1,1,25,1,"Generalized",500,1.844898,0.246421,2.2,0,1000,1.342186,1.66e-30,"Sinton","OFF","Center Point",3000000000000000,30,2000000000000000,4000000000000000,"OFF","Dark Rsh (Cell only)",0.4,"True","RTD (Internal)",2,10,-0.05,1,0.01,"A",0,"16-131484","True",0,0,"Full IV","Good Cell","False",-2,-0.031923,"True","08/16/17 15:21:31","MultiFlash v1.27"
108,"Yang","Encapsulated_DOEproject","1608-6-JT-895","08/16/17 15:24:31",8.848341,0.6468699999999999,8.287955,0.506227,4.195588,73.301704,16.806552,562.303282,0.007454,0.035444,0.6468699999999999,0.0332,0.506227,0.016807,16.806552,140373.391358,1.860723,8.287955,0.506227,73.301704,4.195588,16.806552,0.007454,0.0332,0.506227,0.016807,16.806552,1.860723,1.64707,24.764348,28.338621,0.033731,0.560464,0.018905,82.45510400000001,18.905236,1.147783,1.104846,5.103506e-13,6.027692e-09,,,,92.87807100000001,6240161000000000,2.297648,,1.225564,0.914547,0.000413,5.233367,0.506227,,,,,,3,"p-type",0.021,249.64,249.64,1,1,25,1,"Generalized",500,1.869964,0.246421,2.2,0,1000,1.795759,1.66e-30,"Sinton","OFF","Center Point",3000000000000000,30,2000000000000000,4000000000000000,"OFF","Dark Rsh (Cell only)",0.4,"True","RTD (Internal)",2,10,-0.05,1,0.01,"A",0,"16-131484","True",0,0,"Full IV","Good Cell","False",-2,-0.002641,"False","08/16/17 15:24:31","MultiFlash v1.27"
109,"Yang","Encapsulated_DOEproject","1608-3-JT-896","08/16/17 15:26:22",8.809448,0.646254,8.265041999999999,0.50806,4.199138,73.75783800000001,16.820774,166.188441,0.007194,0.035289,0.646254,0.033108,0.50806,0.016821,16.820774,41487.282322,1.795792,8.265041999999999,0.50806,73.75783800000001,4.199138,16.820774,0.007194,0.033108,0.50806,0.016821,16.820774,1.795792,1.599064,24.795812,26.672525,0.033573,0.56082,0.018828,82.56065599999999,18.828292,1.113573,1.10388,4.985246e-13,6.820094e-09,,,,93.891875,6787283000000000,2.120761,,1.224173,0.9166069999999999,0.000202,5.133379,0.50806,,,,,,3,"p-type",0.021,249.64,249.64,1,1,25,1,"Generalized",500,1.804089,0.246421,2.2,0,1000,1.232022,1.66e-30,"Sinton","OFF","Center Point",3000000000000000,30,2000000000000000,4000000000000000,"OFF","Dark Rsh (Cell only)",0.4,"True","RTD (Internal)",2,10,-0.05,1,0.01,"A",0,"16-131484","True",0,0,"Full IV","Good Cell","False",-2,-0.019127,"True","08/16/17 15:26:22","MultiFlash v1.27"
110,"Yang","Encapsulated_DOEproject","1608-5-JT-897","08/16/17 15:28:31",8.818326000000001,0.646113,8.258412999999999,0.504779,4.168677,73.16507300000001,16.698755,681.916379,0.00757,0.035324,0.646113,0.033081,0.504779,0.016699,16.698755,170233.604758,1.889782,8.258412999999999,0.504779,73.16507300000001,4.168677,16.698755,0.00757,0.033081,0.504779,0.016699,16.698755,1.889782,1.707877,24.820652,27.861594,0.033576,0.560202,0.018809,82.41151600000001,18.809107,1.116769,1.118461,4.998142e-13,8.022057999999999e-09,,,,90.515914,6885303000000000,2.092013,,1.22567,0.917045,0.000399,5.463129,0.504779,,,,,,3,"p-type",0.021,249.64,249.64,1,1,25,1,"Generalized",500,1.916945,0.246421,2.2,0,1000,1.034848,1.66e-30,"Sinton","OFF","Center Point",3000000000000000,30,2000000000000000,4000000000000000,"OFF","Dark Rsh (Cell only)",0.4,"True","RTD (Internal)",2,10,-0.05,1,0.01,"A",0,"16-131484","True",0,0,"Full IV","Good Cell","False",-2,-0.002097,"False","08/16/17 15:28:31","MultiFlash v1.27"
111,"Yang","Encapsulated_DOEproject","1608-5-JT-898","08/16/17 15:30:40",8.822544000000001,0.6419240000000001,8.258395999999999,0.501538,4.141897,73.13448200000001,16.59148,491.154784,0.007338,0.035341,0.6419240000000001,0.033081,0.501538,0.016591,16.59148,122611.880264,1.831822,8.258395999999999,0.501538,73.13448200000001,4.141897,16.59148,0.007338,0.033081,0.501538,0.016591,16.59148,1.831822,1.604141,24.828932,26.873537,0.033538,0.555581,0.018633,82.13339000000001,18.632996,1.127385,1.141225,5.950905e-13,9.545326e-09,,,,73.729817,6110974000000000,2.343993,,1.227194,0.915974,0.000422,5.116939,0.501538,,,,,,3,"p-type",0.021,249.64,249.64,1,1,25,1,"Generalized",500,1.843395,0.246421,2.2,0,1000,1.572886,1.66e-30,"Sinton","OFF","Center Point",3000000000000000,30,2000000000000000,4000000000000000,"OFF","Dark Rsh (Cell only)",0.4,"True","RTD (Internal)",2,10,-0.05,1,0.01,"A",0,"16-131484","True",0,0,"Full IV","Good Cell","False",-2,-0.002756,"False","08/16/17 15:30:40","MultiFlash v1.27"
112,"Yang","Encapsulated_DOEproject","1608-3-JT-899","08/16/17 15:32:19",8.806851999999999,0.637946,8.246228,0.497713,4.104255,73.05164499999999,16.440693,320.73503,0.007368,0.035278,0.637946,0.033032,0.497713,0.016441,16.440693,80068.29298899999,1.839437,8.246228,0.497713,73.05164499999999,4.104255,16.440693,0.007368,0.033032,0.497713,0.016441,16.440693,1.839437,1.616083,24.90511,27.564577,0.033521,0.551516,0.018488,82.14640300000001,18.487521,1.146977,1.117108,7.071227e-13,8.850857e-09,,,,64.380894,4686352000000000,3.022735,,1.170728,0.904238,0.000473,4.772856,0.497713,,,,,,3,"p-type",0.021,249.64,249.64,1,1,25,1,"Generalized",500,1.900999,0.246421,2.2,0,1000,1.012845,1.66e-30,"Sinton","OFF","Center Point",3000000000000000,30,2000000000000000,4000000000000000,"OFF","Dark Rsh (Cell only)",0.4,"True","RTD (Internal)",2,10,-0.05,1,0.01,"A",0,"16-131484","True",0,0,"Full IV","Good Cell","False",-2,-0.006131,"False","08/16/17 15:32:19","MultiFlash v1.27"
113,"Yang","Encapsulated_DOEproject","1608-3-JT-900","08/16/17 15:34:02",8.803641000000001,0.640867,8.247507000000001,0.502225,4.142105,73.41607399999999,16.592313,706.6913489999999,0.007224,0.035265,0.640867,0.033038,0.502225,0.016592,16.592313,176418.428266,1.803498,8.247507000000001,0.502225,73.41607399999999,4.142105,16.592313,0.007224,0.033038,0.502225,0.016592,16.592313,1.803498,1.656239,24.804092,27.404568,0.033539,0.554666,0.018603,82.312403,18.602918,1.147001,1.107653,6.410543e-13,6.887784e-09,,,,73.77508400000001,5567256000000000,2.562396,,1.222124,0.916107,0.000577,5.202576,0.502225,,,,,,3,"p-type",0.021,249.64,249.64,1,1,25,1,"Generalized",500,1.83066,0.246421,2.2,0,1000,1.06218,1.66e-30,"Sinton","OFF","Center Point",3000000000000000,30,2000000000000000,4000000000000000,"OFF","Dark Rsh (Cell only)",0.4,"True","RTD (Internal)",2,10,-0.05,1,0.01,"A",0,"16-131484","True",0,0,"Full IV","Good Cell","False",-2,-0.001351,"False","08/16/17 15:34:02","MultiFlash v1.27"
114,"Yang","Encapsulated_DOEproject","1608-5-JT-901","08/16/17 15:36:02",8.754522,0.640271,8.200108,0.500837,4.106919,73.268934,16.451365,263.87054,0.007458,0.035069,0.640271,0.032848,0.500837,0.016451,16.451365,65872.64165200001,1.861778,8.200108,0.500837,73.268934,4.106919,16.451365,0.007458,0.032848,0.500837,0.016451,16.451365,1.861778,1.706028,24.82562,27.589578,0.033345,0.554906,0.018503,82.406745,18.503115,1.135818,1.098427,6.219938e-13,8.318986e-09,,,,74.48765299999999,7150827000000000,2.018061,,1.222005,0.914808,-0.000158,5.365312,0.500837,,,,,,3,"p-type",0.021,249.64,249.64,1,1,25,1,"Generalized",500,1.896672,0.246421,2.2,0,1000,0.817323,1.66e-30,"Sinton","OFF","Center Point",3000000000000000,30,2000000000000000,4000000000000000,"OFF","Dark Rsh (Cell only)",0.4,"True","RTD (Internal)",2,10,-0.05,1,0.01,"A",0,"16-131484","True",0,0,"Full IV","Good Cell","False",-2,-0.007131,"False","08/16/17 15:36:02","MultiFlash v1.27"
115,"Yang","Encapsulated_DOEproject","1608-6-JT-902","08/16/17 15:38:52",8.851552,0.642599,8.282496999999999,0.503652,4.171496,73.338536,16.710046,287.689718,0.007271,0.035457,0.642599,0.033178,0.503652,0.01671,16.710046,71818.86116499999,1.815019,8.282496999999999,0.503652,73.338536,4.171496,16.710046,0.007271,0.033178,0.503652,0.01671,16.710046,1.815019,1.616433,24.822308,27.487572,0.033697,0.556516,0.018753,82.304024,18.752816,1.125419,1.120279,5.794466e-13,8.556685999999999e-09,,,,78.09213800000001,5628729000000000,2.535607,,1.219754,0.913584,0.000479,5.040311,0.503652,,,,,,3,"p-type",0.021,249.64,249.64,1,1,25,1,"Generalized",500,1.848023,0.246421,2.2,0,1000,1.269092,1.66e-30,"Sinton","OFF","Center Point",3000000000000000,30,2000000000000000,4000000000000000,"OFF","Dark Rsh (Cell only)",0.4,"True","RTD (Internal)",2,10,-0.05,1,0.01,"A",0,"16-131484","True",0,0,"Full IV","Good Cell","False",-2,-0.006092,"False","08/16/17 15:38:52","MultiFlash v1.27"
116,"Yang","Encapsulated_DOEproject","1608-5-JT-903","08/16/17 15:41:19",8.794415000000001,0.643465,8.226991,0.504458,4.150173,73.338927,16.624631,48.339909,0.007329,0.035228,0.643465,0.032955,0.504458,0.016625,16.624631,12067.574798,1.829731,8.226991,0.504458,73.338927,4.150173,16.624631,0.007329,0.032955,0.504458,0.016625,16.624631,1.829731,1.661833,24.895174,27.159554,0.033445,0.557734,0.018654,82.28995999999999,18.653671,1.122701,1.126398,5.418193e-13,9.06189e-09,,,,81.00200100000001,6519634000000000,2.203618,,1.219226,0.917276,0.000152,5.266846,0.504458,,,,,,3,"p-type",0.021,249.64,249.64,1,1,25,1,"Generalized",500,1.869288,0.246421,2.2,0,1000,1.19951,1.66e-30,"Sinton","OFF","Center Point",3000000000000000,30,2000000000000000,4000000000000000,"OFF","Dark Rsh (Cell only)",0.4,"True","RTD (Internal)",2,10,-0.05,1,0.01,"A",0,"16-131484","True",0,0,"Full IV","Good Cell","False",-2,-0.03863,"True","08/16/17 15:41:19","MultiFlash v1.27"
117,"Yang","Encapsulated_DOEproject","Encap_NPT_1649","08/17/17 12:32:46",8.881111000000001,,,,,,,,,0.035576,,,,,,,,8.881111000000001,-0.011116,,-0.09872300000000001,-0.395463,0.001252,0.035576,-0.011116,-0.000395,-0.395463,0.312464,1.779876,25.662016,237.743598,,,,,,,,,,,,,,,,,1.222405,0.915268,-0.011116,5.900697,-0.011116,,,,,,3,"p-type",0.021,249.64,249.64,1,1,25,1,"Generalized",500,2.048606,0.246322,2.2,0,1000,,1.66e-30,"Sinton","OFF","Center Point",3000000000000000,30,2000000000000000,4000000000000000,"OFF","Dark Rsh (Cell only)",0.4,"True","RTD (Internal)",2,10,-0.05,1,0.01,"A",0,"16-131484","True",0,0,"Full IV","C:\SintonInstruments\Recipe\MultiFlash\Encapsulated Cell_DOEProj_20170809.mfi","True",0,,"False","08/17/17 12:32:46","MultiFlash v1.27"
118,"Yang","Encapsulated_DOEproject","1608-5-JT-904","08/17/17 12:37:05",8.825286999999999,0.649184,8.256634,0.505564,4.17426,72.858904,16.721119,245.147027,0.007922,0.035352,0.649184,0.033074,0.505564,0.016721,16.721119,61198.503841,1.977751,8.256634,0.505564,72.858904,4.17426,16.721119,0.007922,0.033074,0.505564,0.016721,16.721119,1.977751,1.835998,25.400309,27.371566,0.03362,0.563228,0.018936,82.509072,18.935832,1.130571,1.108771,4.37648e-13,8.035073999999999e-09,,,,102.57344,7749612000000000,1.869722,,1.217334,0.915604,0.001036,5.921965,0.505564,,,,,,3,"p-type",0.021,249.64,249.64,1,1,25,1,"Generalized",500,1.990545,0.246322,2.2,0,1000,1.758789,1.66e-30,"Sinton","OFF","Center Point",3000000000000000,30,2000000000000000,4000000000000000,"OFF","Dark Rsh (Cell only)",0.4,"True","RTD (Internal)",2,10,-0.05,1,0.01,"A",0,"16-131484","True",0,0,"Full IV","Good cell","False",-2,-0.01034,"True","08/17/17 12:37:05","MultiFlash v1.27"
119,"Yang","Encapsulated_DOEproject","1608-6-JT-905","08/17/17 12:39:08",8.795686,0.647529,8.248885,0.508056,4.190893,73.583052,16.787746,698.867395,0.007353,0.035233,0.647529,0.033043,0.508056,0.016788,16.787746,174465.256414,1.835553,8.248885,0.508056,73.583052,4.190893,16.787746,0.007353,0.033043,0.508056,0.016788,16.787746,1.835553,1.684117,25.267808,27.385566,0.033535,0.56163,0.018834,82.55378899999999,18.834392,1.134524,1.09917,4.852738e-13,6.096723e-09,,,,97.771873,7779995000000000,1.862798,,1.221357,0.914709,0.00074,5.360315,0.508056,,,,,,3,"p-type",0.021,249.64,249.64,1,1,25,1,"Generalized",500,1.830017,0.246322,2.2,0,1000,1.579128,1.66e-30,"Sinton","OFF","Center Point",3000000000000000,30,2000000000000000,4000000000000000,"OFF","Dark Rsh (Cell only)",0.4,"True","RTD (Internal)",2,10,-0.05,1,0.01,"A",0,"16-131484","True",0,0,"Full IV","Good cell","False",-2,-0.002532,"False","08/17/17 12:39:08","MultiFlash v1.27"
120,"Yang","Encapsulated_DOEproject","1608-6-JT-906","08/17/17 12:40:29",8.791143,0.647949,8.381978999999999,0.500257,4.193147,73.612904,16.796776,236.720815,0.007152,0.035215,0.647949,0.033576,0.500257,0.016797,16.796776,59094.984132,1.785474,8.381978999999999,0.500257,73.612904,4.193147,16.796776,0.007152,0.033576,0.500257,0.016797,16.796776,1.785474,0.220814,25.199902,27.415568,0.033466,0.562316,0.018818,82.472686,18.818375,1.128153,1.115287,4.515977e-13,8.524305e-09,,,,94.270786,9249257000000000,1.581759,,1.220661,0.9122479999999999,0.000436,0.733111,0.500257,,,,,,3,"p-type",0.021,249.64,249.64,1,1,25,1,"Generalized",500,1.778725,0.246322,2.2,0,1000,1.283712,1.66e-30,"Sinton","OFF","Center Point",3000000000000000,30,2000000000000000,4000000000000000,"OFF","Dark Rsh (Cell only)",0.4,"True","RTD (Internal)",2,10,-0.05,1,0.01,"A",0,"16-131484","True",0,0,"Full IV","Good cell","False",-2,-0.009948,"True","08/17/17 12:40:29","MultiFlash v1.27"
121,"Yang","Encapsulated_DOEproject","1608-6-JT-907","08/17/17 12:42:26",8.761687,0.648431,8.210691000000001,0.509251,4.1813,73.596952,16.749321,76.435953,0.007478,0.035097,0.648431,0.03289,0.509251,0.016749,16.749321,19081.471258,1.86676,8.210691000000001,0.509251,73.596952,4.1813,16.749321,0.007478,0.03289,0.509251,0.016749,16.749321,1.86676,1.723276,25.158497,28.219614,0.033372,0.563661,0.018811,82.65447899999999,18.810648,1.101444,1.106465,4.419587e-13,6.924188e-09,,,,104.538097,7771410000000000,1.864749,,1.220036,0.913699,0.000154,5.458761,0.509251,,,,,,3,"p-type",0.021,249.64,249.64,1,1,25,1,"Generalized",500,1.873748,0.246322,2.2,0,1000,1.543245,1.66e-30,"Sinton","OFF","Center Point",3000000000000000,30,2000000000000000,4000000000000000,"OFF","Dark Rsh (Cell only)",0.4,"True","RTD (Internal)",2,10,-0.05,1,0.01,"A",0,"16-131484","True",0,0,"Full IV","Good cell","False",-2,-0.023896,"True","08/17/17 12:42:26","MultiFlash v1.27"
122,"Yang","Encapsulated_DOEproject","1608-3-JT-908","08/17/17 12:44:53",8.825068,0.6505840000000001,8.26511,0.5136230000000001,4.245153,73.938738,17.005101,118.659481,0.007114,0.035351,0.6505840000000001,0.033108,0.5136230000000001,0.017005,17.005101,29622.152823,1.776043,8.26511,0.5136230000000001,73.938738,4.245153,17.005101,0.007114,0.033108,0.5136230000000001,0.017005,17.005101,1.776043,1.623423,25.12703,28.311619,0.033619,0.565103,0.018998,82.605622,18.99839,1.108203,1.10871,4.118858e-13,7.348136e-09,,,,110.111465,7878727000000000,1.840663,,1.217639,0.914964,0.000392,5.182559,0.5136230000000001,,,,,,3,"p-type",0.021,249.64,249.64,1,1,25,1,"Generalized",500,1.783619,0.246322,2.2,0,1000,1.559166,1.66e-30,"Sinton","OFF","Center Point",3000000000000000,30,2000000000000000,4000000000000000,"OFF","Dark Rsh (Cell only)",0.4,"True","RTD (Internal)",2,10,-0.05,1,0.01,"A",0,"16-131484","True",0,0,"Full IV","Good cell","False",-2,-0.018285,"True","08/17/17 12:44:53","MultiFlash v1.27"
