Repository: dintalframe/MLPROJECT

File: FCT450csv/MultiFlash_Database WW51 - 2016.csv (part 3 of 5)
_(W/cm2),Cell_EffLoad_(percent),RsLoad_(ohm-cm2),Rs_Modulation_(ohm-cm2),Measured_Temperature_(C),Total_Test_Time_(s),pJmp_(A/cm2),pVmp_(V/cell),pPmp_(W/cm2),pFF_(percent),pEfficiency_(percent),n_at_1_sun,n_at_ 1/10_suns,Jo1_(A/cm2),Jo2_(A/cm2),Jo_(fA/cm2),Est_Bulk_Lifetime_(us),BRR_(Hz),Lifetime_at_Vmp_(us),Doping_(cm-3),Measured_Resistivity_(Ohm-cm),Lifetime_Fit_R2,Max_Intensity_(suns),Intensity_@_flash_cutoff_(suns),V_at_Isc_(V),dV/dt,V_Pad_0_(V),V_Pad_1_(V),V_Pad_2_(V),V_Pad_3_(V),V_Pad_4_(V),Pm/Pe,Resistivity_(ohm-cm),Sample_Type,Thickness_(cm),Cell_Area_(cm2),Total_Area_(cm2),Number_of_Cells_per_String,Number_of_Strings,Temperature_(C),Intensity_(suns),Analysis_Type,Nominal_Load_Voltage_(mV/cell),Rs_Modulation_Target_(ohm-cm2),Reference_Constant_(V/sun),Voltage_Temperature_Coefficient_(mV/C),Temperature_Offset_(C),Power_per_Sun_(W/m2),Conductivity_Modulation_(ohm-cm2/V),Auger_Coefficient,Auger_Method,Band_Gap_Narrowing,Fit_Method,Carrier_Density_Center_Point_(cm-3),Percent_Fit,Lower_Bound_(cm-3),Upper_Bound_(cm-3),Rsh_Lifetime_Correction,Rsh_Measurement_Method,SunsVoc_Rsh_Voltage_(V),Do_Dark_Break_Measurement,Temperature_Measurement_Method,Number_of_dRsh_Points,dRsh_Output_Vlimit_(V),Current_Transfer,Voltage_Transfer,Temperature_Transfer,Final_Bin,Bin_Index,Tester_ID,Do_Doping_Measurement,Doping_Sample_Time_(us),Doping_Measurement_Length_(us),Measurement_Type,Comments,Calibration,dBreak_(V),dBreak_(A),Dark_Break_Interpolated,Measurement_Date-Time_String,Software Version
86,,"Repeatability","18","12/23/16 11:21:09",8.992039999999999,0.622798,8.372097999999999,0.504862,4.226757,75.47479300000001,17.394063,615.312986,0.004864,0.037004,0.622798,0.034453,0.504862,0.017394,17.394063,149521.055588,1.182051,8.372097999999999,0.504862,75.47479300000001,4.226757,17.394063,0.004864,0.034453,0.504862,0.017394,17.394063,1.182051,1.207337,24.870057,7.561432,0.035134,0.536901,0.018863,81.849705,18.863238,1.289709,1.095873,1.321696e-12,1.374284e-08,,,,29.495873,4644505000000000,3.048909,,1.251129,0.956501,-0.00213,4.102378,0.504862,,,,,0.991117,3,"p-type",0.018,243,243,1,1,25,1,"Generalized",500,1.187828,0.248709,2.2,0,1000,2.255406,1.66e-30,"Sinton","OFF","Center Point",3000000000000000,30,2000000000000000,4000000000000000,"OFF","Dark Rsh (Cell only)",0.4,"False","RTD (Internal)",2,10,-0.05,1,0.01,"A",0,"16-131484","True",0,0,"Hunt",,"False",,,"False","12/23/16 11:21:09","MultiFlash v1.27"
87,,"Repeatability","19","12/23/16 11:21:19",8.992545,0.622712,8.370271000000001,0.505037,4.2273,75.490622,17.396298,503.440638,0.004849,0.037006,0.622712,0.034446,0.505037,0.017396,17.396298,122336.075095,1.178357,8.370271000000001,0.505037,75.490622,4.2273,17.396298,0.004849,0.034446,0.505037,0.017396,17.396298,1.178357,1.192399,24.885789,8.134465000000001,0.035132,0.536879,0.018862,81.848911,18.861522,1.273855,1.096764,1.328929e-12,1.363723e-08,,,,29.429538,4648802000000000,3.0462,,1.255363,0.955002,-0.002267,4.028478,0.505037,,,,,0.990967,3,"p-type",0.018,243,243,1,1,25,1,"Generalized",500,1.187828,0.248709,2.2,0,1000,2.403068,1.66e-30,"Sinton","OFF","Center Point",3000000000000000,30,2000000000000000,4000000000000000,"OFF","Dark Rsh (Cell only)",0.4,"False","RTD (Internal)",2,10,-0.05,1,0.01,"A",0,"16-131484","True",0,0,"Hunt",,"False",,,"False","12/23/16 11:21:19","MultiFlash v1.27"
88,,"Repeatability","20","12/23/16 11:21:32",8.990693,0.6228399999999999,8.368103,0.505158,4.227212,75.489131,17.395933,606.131294,0.004849,0.036999,0.6228399999999999,0.034437,0.505158,0.017396,17.395933,147289.904419,1.178227,8.368103,0.505158,75.489131,4.227212,17.395933,0.004849,0.034437,0.505158,0.017396,17.395933,1.178227,1.197718,24.875301,7.485428,0.035129,0.536888,0.018861,81.844972,18.860591,1.288694,1.096197,1.319511e-12,1.376831e-08,,,,29.533345,4661488000000000,3.038231,,1.248771,0.953678,-0.002142,3.977025,0.505158,,,,,0.991009,3,"p-type",0.018,243,243,1,1,25,1,"Generalized",500,1.187828,0.248709,2.2,0,1000,2.396315,1.66e-30,"Sinton","OFF","Center Point",3000000000000000,30,2000000000000000,4000000000000000,"OFF","Dark Rsh (Cell only)",0.4,"False","RTD (Internal)",2,10,-0.05,1,0.01,"A",0,"16-131484","True",0,0,"Hunt",,"False",,,"False","12/23/16 11:21:32","MultiFlash v1.27"
89,,"Repeatability","21","12/23/16 11:21:42",8.988671,0.622756,8.369183,0.505166,4.227823,75.527209,17.39845,504.99651,0.004816,0.03699,0.622756,0.034441,0.505166,0.017398,17.39845,122714.151837,1.170308,8.369183,0.505166,75.527209,4.227823,17.39845,0.004816,0.034441,0.505166,0.017398,17.39845,1.170308,1.17677,24.885789,7.838448,0.035119,0.536805,0.018852,81.83855699999999,18.852332,1.287833,1.097481,1.322634e-12,1.394999e-08,,,,29.391013,4650945000000000,3.044851,,1.257533,0.955419,-0.002223,3.979435,0.505166,,,,,0.991209,3,"p-type",0.018,243,243,1,1,25,1,"Generalized",500,1.187828,0.248709,2.2,0,1000,2.218611,1.66e-30,"Sinton","OFF","Center Point",3000000000000000,30,2000000000000000,4000000000000000,"OFF","Dark Rsh (Cell only)",0.4,"False","RTD (Internal)",2,10,-0.05,1,0.01,"A",0,"16-131484","True",0,0,"Hunt",,"False",,,"False","12/23/16 11:21:42","MultiFlash v1.27"
90,,"Repeatability","22","12/23/16 11:21:52",8.990873000000001,0.6228,8.370911,0.505185,4.228857,75.521883,17.402705,506.835267,0.004822,0.036999,0.6228,0.034448,0.505185,0.017403,17.402705,123160.96988,1.171629,8.370911,0.505185,75.521883,4.228857,17.402705,0.004822,0.034448,0.505185,0.017403,17.402705,1.171629,1.220538,24.880545,8.207469,0.035128,0.536864,0.018859,81.840881,18.858808,1.293798,1.096928,1.323702e-12,1.380415e-08,,,,29.448547,4649125000000000,3.045997,,1.240867,0.956078,-0.002107,4.067758,0.505185,,,,,0.991183,3,"p-type",0.018,243,243,1,1,25,1,"Generalized",500,1.187828,0.248709,2.2,0,1000,2.346965,1.66e-30,"Sinton","OFF","Center Point",3000000000000000,30,2000000000000000,4000000000000000,"OFF","Dark Rsh (Cell only)",0.4,"False","RTD (Internal)",2,10,-0.05,1,0.01,"A",0,"16-131484","True",0,0,"Hunt",,"False",,,"False","12/23/16 11:21:52","MultiFlash v1.27"
92,,"Repeatability","24","12/23/16 11:22:13",8.991326000000001,0.622856,8.368449,0.505026,4.226287,75.46533700000001,17.392129,617.651253,0.004852,0.037001,0.622856,0.034438,0.505026,0.017392,17.392129,150089.25453,1.179144,8.368449,0.505026,75.46533700000001,4.226287,17.392129,0.004852,0.034438,0.505026,0.017392,17.392129,1.179144,1.197547,24.906766,8.324476000000001,0.035128,0.536835,0.018858,81.826026,18.858046,1.294048,1.098485,1.318642e-12,1.403451e-08,,,,29.416363,4662585000000000,3.037544,,1.2539,0.956525,-0.002018,4.054274,0.505026,,,,,0.990996,3,"p-type",0.018,243,243,1,1,25,1,"Generalized",500,1.187828,0.248709,2.2,0,1000,2.243157,1.66e-30,"Sinton","OFF","Center Point",3000000000000000,30,2000000000000000,4000000000000000,"OFF","Dark Rsh (Cell only)",0.4,"False","RTD (Internal)",2,10,-0.05,1,0.01,"A",0,"16-131484","True",0,0,"Hunt",,"False",,,"False","12/23/16 11:22:13","MultiFlash v1.27"
93,,"Repeatability","25","12/23/16 11:22:24",8.990916,0.622807,8.371738000000001,0.504869,4.226629,75.48086000000001,17.393534,632.507821,0.004844,0.037,0.622807,0.034452,0.504869,0.017394,17.393534,153699.400394,1.176989,8.371738000000001,0.504869,75.48086000000001,4.226629,17.393534,0.004844,0.034452,0.504869,0.017394,17.393534,1.176989,1.196052,24.891033,8.241471000000001,0.035125,0.536818,0.018855,81.82512699999999,18.855484,1.291416,1.098472,1.320418e-12,1.407322e-08,,,,29.342337,4650673000000000,3.045022,,1.252363,0.957559,-0.002013,3.96456,0.504869,,,,,0.991306,3,"p-type",0.018,243,243,1,1,25,1,"Generalized",500,1.187828,0.248709,2.2,0,1000,2.313985,1.66e-30,"Sinton","OFF","Center Point",3000000000000000,30,2000000000000000,4000000000000000,"OFF","Dark Rsh (Cell only)",0.4,"False","RTD (Internal)",2,10,-0.05,1,0.01,"A",0,"16-131484","True",0,0,"Hunt",,"False",,,"False","12/23/16 11:22:24","MultiFlash v1.27"
94,,"Repeatability","26","12/23/16 11:22:34",8.989246,0.622826,8.369897999999999,0.505179,4.228301,75.52242,17.400415,617.424817,0.004811,0.036993,0.622826,0.034444,0.505179,0.0174,17.400415,150034.23055,1.169182,8.369897999999999,0.505179,75.52242,4.228301,17.400415,0.004811,0.034444,0.505179,0.0174,17.400415,1.169182,1.197721,24.896278,8.331477,0.035119,0.536808,0.018852,81.824212,18.852352,1.290365,1.098588,1.319628e-12,1.399457e-08,,,,29.372416,4672001000000000,3.031659,,1.252812,0.955324,-0.002121,4.036826,0.505179,,,,,0.991507,3,"p-type",0.018,243,243,1,1,25,1,"Generalized",500,1.187828,0.248709,2.2,0,1000,2.193842,1.66e-30,"Sinton","OFF","Center Point",3000000000000000,30,2000000000000000,4000000000000000,"OFF","Dark Rsh (Cell only)",0.4,"False","RTD (Internal)",2,10,-0.05,1,0.01,"A",0,"16-131484","True",0,0,"Hunt",,"False",,,"False","12/23/16 11:22:34","MultiFlash v1.27"
95,,"Repeatability","27","12/23/16 11:22:45",8.988242,0.622829,8.371634999999999,0.5051290000000001,4.22876,75.53864900000001,17.402304,616.597948,0.004803,0.036989,0.622829,0.034451,0.5051290000000001,0.017402,17.402304,149833.301472,1.167133,8.371634999999999,0.5051290000000001,75.53864900000001,4.22876,17.402304,0.004803,0.034451,0.5051290000000001,0.017402,17.402304,1.167133,1.196437,24.885789,7.464427,0.035114,0.536821,0.01885,81.82331000000001,18.85014,1.273538,1.098735,1.319287e-12,1.400661e-08,,,,29.372391,4649312000000000,3.045879,,1.252617,0.957121,-0.002183,4.089974,0.5051290000000001,,,,,0.991709,3,"p-type",0.018,243,243,1,1,25,1,"Generalized",500,1.187828,0.248709,2.2,0,1000,2.136614,1.66e-30,"Sinton","OFF","Center Point",3000000000000000,30,2000000000000000,4000000000000000,"OFF","Dark Rsh (Cell only)",0.4,"False","RTD (Internal)",2,10,-0.05,1,0.01,"A",0,"16-131484","True",0,0,"Hunt",,"False",,,"False","12/23/16 11:22:45","MultiFlash v1.27"
96,,"Repeatability","28","12/23/16 11:22:55",8.988564,0.622796,8.374235000000001,0.504939,4.228478,75.534949,17.401146,616.415539,0.004802,0.03699,0.622796,0.034462,0.504939,0.017401,17.401146,149788.975866,1.167003,8.374235000000001,0.504939,75.534949,4.228478,17.401146,0.004802,0.034462,0.504939,0.017401,17.401146,1.167003,1.211763,24.854325,7.768445,0.035116,0.536758,0.018849,81.818355,18.848667,1.29183,1.099807,1.320525e-12,1.411289e-08,,,,29.295766,4649870000000000,3.045528,,1.251974,0.955586,-0.002299,4.035105,0.504939,,,,,0.992115,3,"p-type",0.018,243,243,1,1,25,1,"Generalized",500,1.187828,0.248709,2.2,0,1000,1.995652,1.66e-30,"Sinton","OFF","Center Point",3000000000000000,30,2000000000000000,4000000000000000,"OFF","Dark Rsh (Cell only)",0.4,"False","RTD (Internal)",2,10,-0.05,1,0.01,"A",0,"16-131484","True",0,0,"Hunt",,"False",,,"False","12/23/16 11:22:55","MultiFlash v1.27"
97,,"Repeatability","29","12/23/16 11:23:06",8.987183999999999,0.622803,8.378964,0.5047469999999999,4.229257,75.55958800000001,17.404349,616.86717,0.004793,0.036984,0.622803,0.034481,0.5047469999999999,0.017404,17.404349,149898.722427,1.164808,8.378964,0.5047469999999999,75.55958800000001,4.229257,17.404349,0.004793,0.034481,0.5047469999999999,0.017404,17.404349,1.164808,1.178181,24.82286,7.51343,0.03511,0.536787,0.018846,81.820228,18.84642,1.292797,1.099364,1.323056e-12,1.397846e-08,,,,29.290399,4665730000000000,3.035575,,1.265499,0.956576,-0.002344,4.007152,0.5047469999999999,,,,,0.992599,3,"p-type",0.018,243,243,1,1,25,1,"Generalized",500,1.187828,0.248709,2.2,0,1000,1.858701,1.66e-30,"Sinton","OFF","Center Point",3000000000000000,30,2000000000000000,4000000000000000,"OFF","Dark Rsh (Cell only)",0.4,"False","RTD (Internal)",2,10,-0.05,1,0.01,"A",0,"16-131484","True",0,0,"Hunt",,"False",,,"False","12/23/16 11:23:06","MultiFlash v1.27"
98,,"Repeatability","30","12/23/16 11:23:16",8.988911,0.622737,8.369607999999999,0.505308,4.229232,75.552649,17.404248,595.300596,0.004783,0.036991,0.622737,0.034443,0.505308,0.017404,17.404248,144658.04492,1.162353,8.369607999999999,0.505308,75.552649,4.229232,17.404248,0.004783,0.034443,0.505308,0.017404,17.404248,1.162353,1.182669,24.84908,8.298474000000001,0.035116,0.53672,0.018847,81.81658299999999,18.847203,1.291861,1.099681,1.327271e-12,1.402591e-08,,,,29.249673,4637848000000000,3.053117,,1.261519,0.95794,-0.002337,4.010105,0.505308,,,,,0.991106,3,"p-type",0.018,243,243,1,1,25,1,"Generalized",500,1.187828,0.248709,2.2,0,1000,2.242572,1.66e-30,"Sinton","OFF","Center Point",3000000000000000,30,2000000000000000,4000000000000000,"OFF","Dark Rsh (Cell only)",0.4,"False","RTD (Internal)",2,10,-0.05,1,0.01,"A",0,"16-131484","True",0,0,"Hunt",,"False",,,"False","12/23/16 11:23:16","MultiFlash v1.27"
99,,"Repeatability","23","12/23/16 11:25:28",8.993083,0.622862,8.37171,0.50532,4.230392,75.523217,17.40902,517.110531,0.004806,0.037009,0.622862,0.034451,0.50532,0.017409,17.40902,125657.859106,1.167964,8.37171,0.50532,75.523217,4.230392,17.40902,0.004806,0.034451,0.50532,0.017409,17.40902,1.167964,1.199488,24.79664,8.354478,0.035132,0.536861,0.018861,81.82294899999999,18.861185,1.289604,1.099981,1.3201e-12,1.397757e-08,,,,29.395202,4649238000000000,3.045926,,1.239457,0.955755,-0.002002,4.064618,0.50532,,,,,0.9909019999999999,3,"p-type",0.018,243,243,1,1,25,1,"Generalized",500,1.187828,0.248709,2.2,0,1000,2.422861,1.66e-30,"Sinton","OFF","Center Point",3000000000000000,30,2000000000000000,4000000000000000,"OFF","Dark Rsh (Cell only)",0.4,"False","RTD (Internal)",2,10,-0.05,1,0.01,"A",0,"16-131484","True",0,0,"Hunt",,"False",,,"False","12/23/16 11:25:28","MultiFlash v1.27"
100,,"Reproducibility","1","12/23/16 11:26:59",8.992084999999999,0.622882,8.372232,0.505636,4.233299,75.580995,17.420985,515.403421,0.004762,0.037004,0.622882,0.034454,0.505636,0.017421,17.420985,125243.031209,1.157084,8.372232,0.505636,75.580995,4.233299,17.420985,0.004762,0.034454,0.505636,0.017421,17.420985,1.157084,1.193151,24.791396,7.437425,0.035129,0.53687,0.01886,81.82270800000001,18.859664,1.330907,1.100437,1.319593e-12,1.396022e-08,,,,29.404108,4635253000000000,3.05476,,1.1946,0.954054,-0.002043,3.913312,0.505636,,,,,0.991223,3,"p-type",0.018,243,243,1,1,25,1,"Generalized",500,1.187828,0.248709,2.2,0,1000,2.232643,1.66e-30,"Sinton","OFF","Center Point",3000000000000000,30,2000000000000000,4000000000000000,"OFF","Dark Rsh (Cell only)",0.4,"False","RTD (Internal)",2,10,-0.05,1,0.01,"A",0,"16-131484","True",0,0,"Hunt",,"False",,,"False","12/23/16 11:26:59","MultiFlash v1.27"
101,,"Reproducibility","2","12/23/16 11:27:21",8.992354000000001,0.622707,8.296975,0.51146,4.243572,75.78345899999999,17.46326,616.552541,0.004491,0.037006,0.622707,0.034144,0.51146,0.017463,17.46326,149822.267425,1.091258,8.296975,0.51146,75.78345899999999,4.243572,17.46326,0.004491,0.034144,0.51146,0.017463,17.46326,1.091258,1.179385,24.786152,7.574433,0.035132,0.536792,0.018859,81.839432,18.858776,1.368512,1.098198,1.326906e-12,1.381526e-08,,,,29.682195,4571382000000000,3.095787,,1.232708,0.953796,-0.002087,3.964227,0.51146,,,,,0.978401,3,"p-type",0.018,243,243,1,1,25,1,"Generalized",500,1.187828,0.248709,2.2,0,1000,2.153668,1.66e-30,"Sinton","OFF","Center Point",3000000000000000,30,2000000000000000,4000000000000000,"OFF","Dark Rsh (Cell only)",0.4,"False","RTD (Internal)",2,10,-0.05,1,0.01,"A",0,"16-131484","True",0,0,"Hunt",,"False",,,"False","12/23/16 11:27:21","MultiFlash v1.27"
102,,"Reproducibility","3","12/23/16 11:27:55",8.989974,0.622762,8.378125000000001,0.5066659999999999,4.244908,75.820722,17.468759,633.296145,0.004585,0.036996,0.622762,0.034478,0.5066659999999999,0.017469,17.468759,153890.963321,1.114206,8.378125000000001,0.5066659999999999,75.820722,4.244908,17.468759,0.004585,0.034478,0.5066659999999999,0.017469,17.468759,1.114206,1.186196,24.79664,7.750443,0.035119,0.536852,0.018854,81.831062,18.853515,1.287589,1.099642,1.3242e-12,1.39067e-08,,,,29.329703,4648801000000000,3.046201,,1.238698,0.953531,-0.002129,4.042483,0.5066659999999999,,,,,0.991899,3,"p-type",0.018,243,243,1,1,25,1,"Generalized",500,1.187828,0.248709,2.2,0,1000,2.188967,1.66e-30,"Sinton","OFF","Center Point",3000000000000000,30,2000000000000000,4000000000000000,"OFF","Dark Rsh (Cell only)",0.4,"False","RTD (Internal)",2,10,-0.05,1,0.01,"A",0,"16-131484","True",0,0,"Hunt",,"False",,,"False","12/23/16 11:27:55","MultiFlash v1.27"
169,,"Reproducibility","3","12/23/16 13:24:42",9.000437,0.639495,8.338386,0.523285,4.363352,75.80873200000001,17.956182,470.405458,0.005194,0.037039,0.639495,0.034314,0.523285,0.017956,17.956182,114308.526281,1.262129,8.338386,0.523285,75.80873200000001,4.363352,17.956182,0.005194,0.034314,0.523285,0.017956,17.956182,1.262129,1.310939,25.803645,7.86245,0.035234,0.555108,0.019559,82.575346,19.558934,1.122633,1.087313,6.72122e-13,7.269058e-09,,,,62.078626,6216325000000000,2.306056,,1.243687,0.956364,-0.000103,4.389642,0.523285,,,,,0.980399,3,"p-type",0.018,243,243,1,1,25,1,"Generalized",500,1.328882,0.24429,2.2,0,1000,5.29188,1.66e-30,"Sinton","OFF","Center Point",3000000000000000,30,2000000000000000,4000000000000000,"OFF","Dark Rsh (Cell only)",0.4,"False","RTD (Internal)",2,10,-0.05,1,0.01,"A",0,"16-131484","True",0,0,"Hunt",,"False",,,"False","12/23/16 13:24:42","MultiFlash v1.27"
170,,"Reproducibility","4","12/23/16 13:24:55",8.992608000000001,0.639208,8.449949999999999,0.51652,4.364565,75.929987,17.961173,580.089905,0.005223,0.037007,0.639208,0.034773,0.51652,0.017961,17.961173,140961.846972,1.269162,8.449949999999999,0.51652,75.929987,4.364565,17.961173,0.005223,0.034773,0.51652,0.017961,17.961173,1.269162,1.328254,25.693489,7.784445,0.035204,0.554727,0.019529,82.556443,19.528655,1.136982,1.087574,6.789587e-13,7.436943e-09,,,,60.26879,6100920000000000,2.347681,,1.267393,0.971705,-7.386938999999999e-05,4.564747,0.51652,,,,,0.982387,3,"p-type",0.018,243,243,1,1,25,1,"Generalized",500,1.328882,0.24429,2.2,0,1000,5.02332,1.66e-30,"Sinton","OFF","Center Point",3000000000000000,30,2000000000000000,4000000000000000,"OFF","Dark Rsh (Cell only)",0.4,"False","RTD (Internal)",2,10,-0.05,1,0.01,"A",0,"16-131484","True",0,0,"Hunt",,"False",,,"False","12/23/16 13:24:55","MultiFlash v1.27"
171,,"Reproducibility","5","12/23/16 13:25:09",8.998849999999999,0.638926,8.457382000000001,0.515514,4.3599,75.829567,17.941973,578.853314,0.005296,0.037032,0.638926,0.034804,0.515514,0.017942,17.941973,140661.355193,1.287044,8.457382000000001,0.515514,75.829567,4.3599,17.941973,0.005296,0.034804,0.515514,0.017942,17.941973,1.287044,1.338309,25.630544,7.989457,0.035222,0.554562,0.019533,82.55296300000001,19.532791,1.124906,1.087914,6.868992e-13,7.437198e-09,,,,59.607633,6051123000000000,2.366128,,1.262494,0.971363,-0.000666,4.597737,0.515514,,,,,0.982342,3,"p-type",0.018,243,243,1,1,25,1,"Generalized",500,1.328882,0.24429,2.2,0,1000,4.985768,1.66e-30,"Sinton","OFF","Center Point",3000000000000000,30,2000000000000000,4000000000000000,"OFF","Dark Rsh (Cell only)",0.4,"False","RTD (Internal)",2,10,-0.05,1,0.01,"A",0,"16-131484","True",0,0,"Hunt",,"False",,,"False","12/23/16 13:25:09","MultiFlash v1.27"
172,,"Reproducibility","6","12/23/16 13:25:23",8.990572,0.638908,8.344419,0.522221,4.35763,75.862128,17.932633,479.102048,0.005161,0.036998,0.638908,0.034339,0.522221,0.017933,17.932633,116421.797583,1.254115,8.344419,0.522221,75.862128,4.35763,17.932633,0.005161,0.034339,0.522221,0.017933,17.932633,1.254115,1.31678,25.625299,7.499429,0.03519,0.554515,0.019513,82.549657,19.513461,1.125398,1.088229,6.863325e-13,7.501787e-09,,,,60.492666,6070014000000000,2.359095,,1.25583,0.9710029999999999,-0.000182,4.493531,0.522221,,,,,0.982365,3,"p-type",0.018,243,243,1,1,25,1,"Generalized",500,1.328882,0.24429,2.2,0,1000,4.532957,1.66e-30,"Sinton","OFF","Center Point",3000000000000000,30,2000000000000000,4000000000000000,"OFF","Dark Rsh (Cell only)",0.4,"False","RTD (Internal)",2,10,-0.05,1,0.01,"A",0,"16-131484","True",0,0,"Hunt",,"False",,,"False","12/23/16 13:25:23","MultiFlash v1.27"
173,,"Reproducibility","7","12/23/16 13:25:36",8.996366,0.638722,8.34529,0.522143,4.357437,75.83187599999999,17.931838,578.325692,0.005167,0.037022,0.638722,0.034343,0.522143,0.017932,17.931838,140533.143092,1.255584,8.34529,0.522143,75.83187599999999,4.357437,17.931838,0.005167,0.034343,0.522143,0.017932,17.931838,1.255584,1.300892,25.578091,7.890451,0.035213,0.554284,0.019518,82.539542,19.517989,1.125251,1.08932,6.911467e-13,7.631872999999999e-09,,,,59.986664,5999576000000000,2.385544,,1.260448,0.971256,-0.000764,4.435846,0.522143,,,,,0.98193,3,"p-type",0.018,243,243,1,1,25,1,"Generalized",500,1.328882,0.24429,2.2,0,1000,4.512321,1.66e-30,"Sinton","OFF","Center Point",3000000000000000,30,2000000000000000,4000000000000000,"OFF","Dark Rsh (Cell only)",0.4,"False","RTD (Internal)",2,10,-0.05,1,0.01,"A",0,"16-131484","True",0,0,"Hunt",,"False",,,"False","12/23/16 13:25:36","MultiFlash v1.27"
174,,"Reproducibility","8","12/23/16 13:25:49",8.989413000000001,0.638688,8.347296,0.521481,4.352959,75.816649,17.913411,577.984832,0.005193,0.036993,0.638688,0.034351,0.521481,0.017913,17.913411,140450.314132,1.261973,8.347296,0.521481,75.816649,4.352959,17.913411,0.005193,0.034351,0.521481,0.017913,17.913411,1.261973,1.298476,25.5676,7.976457,0.035184,0.554256,0.019501,82.53619999999999,19.501058,1.125161,1.090026,6.917714e-13,7.622815e-09,,,,59.869053,6017111000000000,2.378902,,1.272622,0.970681,-0.000467,4.41658,0.521481,,,,,0.983259,3,"p-type",0.018,243,243,1,1,25,1,"Generalized",500,1.328882,0.24429,2.2,0,1000,4.447557,1.66e-30,"Sinton","OFF","Center Point",3000000000000000,30,2000000000000000,4000000000000000,"OFF","Dark Rsh (Cell only)",0.4,"False","RTD (Internal)",2,10,-0.05,1,0.01,"A",0,"16-131484","True",0,0,"Hunt",,"False",,,"False","12/23/16 13:25:49","MultiFlash v1.27"
175,,"Reproducibility","9","12/23/16 13:26:03",8.997332,0.638716,8.346292999999999,0.521929,4.356169,75.802438,17.926622,578.5138020000001,0.005179,0.037026,0.638716,0.034347,0.521929,0.017927,17.926622,140578.853937,1.258595,8.346292999999999,0.521929,75.802438,4.356169,17.926622,0.005179,0.034347,0.521929,0.017927,17.926622,1.258595,1.311005,25.562355,7.473428,0.035215,0.554226,0.019517,82.526442,19.516791,1.137729,1.090481,6.921392e-13,7.719194e-09,,,,59.757374,5989242000000000,2.389476,,1.27518,0.9716900000000001,-0.000924,4.438841,0.521929,,,,,0.982341,3,"p-type",0.018,243,243,1,1,25,1,"Generalized",500,1.328882,0.24429,2.2,0,1000,4.71057,1.66e-30,"Sinton","OFF","Center Point",3000000000000000,30,2000000000000000,4000000000000000,"OFF","Dark Rsh (Cell only)",0.4,"False","RTD (Internal)",2,10,-0.05,1,0.01,"A",0,"16-131484","True",0,0,"Hunt",,"False",,,"False","12/23/16 13:26:03","MultiFlash v1.27"
176,,"Reproducibility","10","12/23/16 13:26:16",8.996530999999999,0.638675,8.347682000000001,0.52169,4.354906,75.79204300000001,17.921424,470.63149,0.005189,0.037023,0.638675,0.034353,0.52169,0.017921,17.921424,114363.45201,1.261009,8.347682000000001,0.52169,75.79204300000001,4.354906,17.921424,0.005189,0.034353,0.52169,0.017921,17.921424,1.261009,1.316276,25.515149,8.034459999999999,0.035213,0.5541469999999999,0.019513,82.52278800000001,19.512944,1.124249,1.090407,6.922638999999999e-13,7.797389e-09,,,,59.61837,6000991000000000,2.385006,,1.271329,0.970834,-0.001032,4.371711,0.52169,,,,,0.982365,3,"p-type",0.018,243,243,1,1,25,1,"Generalized",500,1.328882,0.24429,2.2,0,1000,4.76338,1.66e-30,"Sinton","OFF","Center Point",3000000000000000,30,2000000000000000,4000000000000000,"OFF","Dark Rsh (Cell only)",0.4,"False","RTD (Internal)",2,10,-0.05,1,0.01,"A",0,"16-131484","True",0,0,"Hunt",,"False",,,"False","12/23/16 13:26:16","MultiFlash v1.27"
177,,"Reproducibility","11","12/23/16 13:26:31",8.997011000000001,0.638605,8.342599,0.521083,4.347186,75.66201,17.889656,580.030031,0.005288,0.037025,0.638605,0.034332,0.521083,0.01789,17.889656,140947.297586,1.284949,8.342599,0.521083,75.66201,4.347186,17.889656,0.005288,0.034332,0.521083,0.01789,17.889656,1.284949,1.326749,25.478433,7.496429,0.035211,0.554139,0.019512,82.52180199999999,19.511597,1.124716,1.091118,6.928638e-13,7.879613000000001e-09,,,,59.541796,5994282000000000,2.387557,,1.277471,0.968931,-0.000892,4.525748,0.521083,,,,,0.981985,3,"p-type",0.018,243,243,1,1,25,1,"Generalized",500,1.328882,0.24429,2.2,0,1000,4.774973,1.66e-30,"Sinton","OFF","Center Point",3000000000000000,30,2000000000000000,4000000000000000,"OFF","Dark Rsh (Cell only)",0.4,"False","RTD (Internal)",2,10,-0.05,1,0.01,"A",0,"16-131484","True",0,0,"Hunt",,"False",,,"False","12/23/16 13:26:31","MultiFlash v1.27"
103,,"Reproducibility","4","12/23/16 11:28:12",8.989739,0.62283,8.366109,0.5043800000000001,4.219701,75.364225,17.365024,617.781503,0.004936,0.036995,0.62283,0.034428,0.5043800000000001,0.017365,17.365024,150120.905141,1.199448,8.366109,0.5043800000000001,75.364225,4.219701,17.365024,0.004936,0.034428,0.5043800000000001,0.017365,17.365024,1.199448,1.187473,24.801884,7.85745,0.03512,0.536866,0.018855,81.82908,18.854622,1.287634,1.100291,1.321201e-12,1.388928e-08,,,,29.428081,4670511000000000,3.032589,,1.239391,0.953646,-0.002123,3.960788,0.5043800000000001,,,,,0.99104,3,"p-type",0.018,243,243,1,1,25,1,"Generalized",500,1.187828,0.248709,2.2,0,1000,2.267847,1.66e-30,"Sinton","OFF","Center Point",3000000000000000,30,2000000000000000,4000000000000000,"OFF","Dark Rsh (Cell only)",0.4,"False","RTD (Internal)",2,10,-0.05,1,0.01,"A",0,"16-131484","True",0,0,"Hunt",,"False",,,"False","12/23/16 11:28:12","MultiFlash v1.27"
178,,"Reproducibility","12","12/23/16 13:26:45",8.996369,0.63859,8.338982,0.520887,4.343664,75.607803,17.875162,473.144987,0.005328,0.037022,0.63859,0.034317,0.520887,0.017875,17.875162,114974.231919,1.294687,8.338982,0.520887,75.607803,4.343664,17.875162,0.005328,0.034317,0.520887,0.017875,17.875162,1.294687,1.317499,25.467943,8.342477000000001,0.035207,0.554136,0.01951,82.52126800000001,19.509641,1.124775,1.091271,6.94468e-13,7.794277999999999e-09,,,,59.542445,6013240000000000,2.380365,,1.273245,0.969442,-0.001176,4.480193,0.520887,,,,,0.981891,3,"p-type",0.018,243,243,1,1,25,1,"Generalized",500,1.328882,0.24429,2.2,0,1000,4.823603,1.66e-30,"Sinton","OFF","Center Point",3000000000000000,30,2000000000000000,4000000000000000,"OFF","Dark Rsh (Cell only)",0.4,"False","RTD (Internal)",2,10,-0.05,1,0.01,"A",0,"16-131484","True",0,0,"Hunt",,"False",,,"False","12/23/16 13:26:45","MultiFlash v1.27"
179,,"Reproducibility","13","12/23/16 13:26:58",8.995952000000001,0.638634,8.458012999999999,0.514118,4.34842,75.688984,17.894734,558.138976,0.005384,0.03702,0.638634,0.034807,0.514118,0.017895,17.894734,135627.771069,1.308225,8.458012999999999,0.514118,75.688984,4.34842,17.894734,0.005384,0.034807,0.514118,0.017895,17.894734,1.308225,1.303715,25.431227,7.945455,0.035205,0.554159,0.019509,82.51818400000001,19.509325,1.12395,1.092092,6.918657e-13,7.928836e-09,,,,58.515551,6008095000000000,2.382312,,1.272939,0.972912,-0.001209,4.443889,0.514118,,,,,0.981693,3,"p-type",0.018,243,243,1,1,25,1,"Generalized",500,1.328882,0.24429,2.2,0,1000,5.179927,1.66e-30,"Sinton","OFF","Center Point",3000000000000000,30,2000000000000000,4000000000000000,"OFF","Dark Rsh (Cell only)",0.4,"False","RTD (Internal)",2,10,-0.05,1,0.01,"A",0,"16-131484","True",0,0,"Hunt",,"False",,,"False","12/23/16 13:26:58","MultiFlash v1.27"
180,,"Reproducibility","14","12/23/16 13:27:12",8.985222,0.638534,8.327907,0.521958,4.346818,75.76325199999999,17.888138,470.519805,0.005192,0.036976,0.638534,0.034271,0.521958,0.017888,17.888138,114336.312585,1.261591,8.327907,0.521958,75.76325199999999,4.346818,17.888138,0.005192,0.034271,0.521958,0.017888,17.888138,1.261591,1.31788,25.378777,7.973456,0.035161,0.55403,0.01948,82.506567,19.480274,1.124649,1.092498,6.947599e-13,7.953837999999999e-09,,,,59.274936,5895329000000000,2.425837,,1.237369,0.949591,-0.000919,4.244178,0.521958,,,,,0.981607,3,"p-type",0.018,243,243,1,1,25,1,"Generalized",500,1.328882,0.24429,2.2,0,1000,5.065014,1.66e-30,"Sinton","OFF","Center Point",3000000000000000,30,2000000000000000,4000000000000000,"OFF","Dark Rsh (Cell only)",0.4,"False","RTD (Internal)",2,10,-0.05,1,0.01,"A",0,"16-131484","True",0,0,"Hunt",,"False",,,"False","12/23/16 13:27:12","MultiFlash v1.27"
181,,"Reproducibility","15","12/23/16 13:27:25",8.986656999999999,0.638512,8.345611999999999,0.520557,4.344369,75.71113,17.87806,581.591471,0.005262,0.036982,0.638512,0.034344,0.520557,0.017878,17.87806,141326.727429,1.278625,8.345611999999999,0.520557,75.71113,4.344369,17.87806,0.005262,0.034344,0.520557,0.017878,17.87806,1.278625,1.317737,25.373532,7.51543,0.035169,0.553956,0.019482,82.504981,19.482328,1.126317,1.0925,6.946122e-13,7.996747999999999e-09,,,,59.115893,5973526000000000,2.395482,,1.279346,0.97048,-0.00111,4.514183,0.520557,,,,,0.98344,3,"p-type",0.018,243,243,1,1,25,1,"Generalized",500,1.328882,0.24429,2.2,0,1000,4.423161,1.66e-30,"Sinton","OFF","Center Point",3000000000000000,30,2000000000000000,4000000000000000,"OFF","Dark Rsh (Cell only)",0.4,"False","RTD (Internal)",2,10,-0.05,1,0.01,"A",0,"16-131484","True",0,0,"Hunt",,"False",,,"False","12/23/16 13:27:25","MultiFlash v1.27"
182,,"Reproducibility","16","12/23/16 13:27:38",8.995616,0.638539,8.339855,0.520985,4.344942,75.642471,17.880418,471.308025,0.00529,0.037019,0.638539,0.03432,0.520985,0.01788,17.880418,114527.850069,1.285439,8.339855,0.520985,75.642471,4.344942,17.880418,0.00529,0.03432,0.520985,0.01788,17.880418,1.285439,1.322489,25.378777,7.52243,0.035205,0.553962,0.019502,82.503963,19.502342,1.124397,1.093202,6.943185e-13,8.026369e-09,,,,59.208372,5957912000000000,2.40148,,1.274896,0.972282,-0.001312,4.493666,0.520985,,,,,0.981947,3,"p-type",0.018,243,243,1,1,25,1,"Generalized",500,1.328882,0.24429,2.2,0,1000,4.807753,1.66e-30,"Sinton","OFF","Center Point",3000000000000000,30,2000000000000000,4000000000000000,"OFF","Dark Rsh (Cell only)",0.4,"False","RTD (Internal)",2,10,-0.05,1,0.01,"A",0,"16-131484","True",0,0,"Hunt",,"False",,,"False","12/23/16 13:27:38","MultiFlash v1.27"
183,,"Reproducibility","17","12/23/16 13:27:51",8.995039,0.638666,8.341041000000001,0.5207850000000001,4.343888,75.61391399999999,17.876081,579.722302,0.005315,0.037017,0.638666,0.034325,0.5207850000000001,0.017876,17.876081,140872.51937,1.291666,8.341041000000001,0.5207850000000001,75.61391399999999,4.343888,17.876081,0.005315,0.034325,0.5207850000000001,0.017876,17.876081,1.291666,1.296763,25.363043,8.055460999999999,0.035202,0.554064,0.019504,82.50097700000001,19.504269,1.120979,1.093898,6.912207e-13,8.080401000000001e-09,,,,59.407119,5999928000000000,2.38541,,1.282851,0.971745,-0.00135,4.446978,0.5207850000000001,,,,,0.982168,3,"p-type",0.018,243,243,1,1,25,1,"Generalized",500,1.328882,0.24429,2.2,0,1000,4.776734,1.66e-30,"Sinton","OFF","Center Point",3000000000000000,30,2000000000000000,4000000000000000,"OFF","Dark Rsh (Cell only)",0.4,"False","RTD (Internal)",2,10,-0.05,1,0.01,"A",0,"16-131484","True",0,0,"Hunt",,"False",,,"False","12/23/16 13:27:51","MultiFlash v1.27"
184,,"Reproducibility","18","12/23/16 13:28:06",8.994999999999999,0.638506,8.338411000000001,0.52093,4.343729,75.630379,17.875428,579.916871,0.005295,0.037016,0.638506,0.034314,0.52093,0.017875,17.875428,140919.799732,1.286602,8.338411000000001,0.52093,75.630379,4.343729,17.875428,0.005295,0.034314,0.52093,0.017875,17.875428,1.286602,1.287628,25.336818,8.310475,0.035204,0.553878,0.019499,82.498299,19.498677,1.123944,1.093491,6.947718e-13,8.102344000000001e-09,,,,59.080093,5960585000000000,2.400451,,1.269645,0.971377,-0.001431,4.382026,0.52093,,,,,0.982326,3,"p-type",0.018,243,243,1,1,25,1,"Generalized",500,1.328882,0.24429,2.2,0,1000,4.673528,1.66e-30,"Sinton","OFF","Center Point",3000000000000000,30,2000000000000000,4000000000000000,"OFF","Dark Rsh (Cell only)",0.4,"False","RTD (Internal)",2,10,-0.05,1,0.01,"A",0,"16-131484","True",0,0,"Hunt",,"False",,,"False","12/23/16 13:28:06","MultiFlash v1.27"
185,,"Reproducibility","19","12/23/16 13:28:18",8.994095,0.638641,8.341661999999999,0.521019,4.346163,75.66437999999999,17.885443,578.512025,0.005272,0.037013,0.638641,0.034328,0.521019,0.017885,17.885443,140578.422144,1.281176,8.341661999999999,0.521019,75.66437999999999,4.346163,17.885443,0.005272,0.034328,0.521019,0.017885,17.885443,1.281176,1.318701,25.315839,7.480428,0.035198,0.554002,0.0195,82.49439,19.499911,1.124461,1.094949,6.918882e-13,8.1227e-09,,,,59.271236,5977578000000000,2.39393,,1.260522,0.972284,-0.001229,4.407196,0.521019,,,,,0.982414,3,"p-type",0.018,243,243,1,1,25,1,"Generalized",500,1.328882,0.24429,2.2,0,1000,4.689366,1.66e-30,"Sinton","OFF","Center Point",3000000000000000,30,2000000000000000,4000000000000000,"OFF","Dark Rsh (Cell only)",0.4,"False","RTD (Internal)",2,10,-0.05,1,0.01,"A",0,"16-131484","True",0,0,"Hunt",,"False",,,"False","12/23/16 13:28:18","MultiFlash v1.27"
186,,"Reproducibility","20","12/23/16 13:28:31",8.992430000000001,0.63856,8.327455,0.521046,4.338988,75.563137,17.855917,579.069795,0.005331,0.037006,0.63856,0.034269,0.521046,0.017856,17.855917,140713.960216,1.295386,8.327455,0.521046,75.563137,4.338988,17.855917,0.005331,0.034269,0.521046,0.017856,17.855917,1.295386,1.302703,25.268636,8.226470000000001,0.035189,0.553935,0.019492,82.488539,19.492421,1.136873,1.094085,6.94411e-13,8.167618e-09,,,,59.148783,5956527000000000,2.402013,,1.247218,0.959408,-0.0014,4.272851,0.521046,,,,,0.9809600000000001,3,"p-type",0.018,243,243,1,1,25,1,"Generalized",500,1.328882,0.24429,2.2,0,1000,5.11549,1.66e-30,"Sinton","OFF","Center Point",3000000000000000,30,2000000000000000,4000000000000000,"OFF","Dark Rsh (Cell only)",0.4,"False","RTD (Internal)",2,10,-0.05,1,0.01,"A",0,"16-131484","True",0,0,"Hunt",,"False",,,"False","12/23/16 13:28:31","MultiFlash v1.27"
187,,"Reproducibility","21","12/23/16 13:28:46",8.994032000000001,0.638477,8.33963,0.520747,4.342833,75.626409,17.871742,572.9788579999999,0.005297,0.037012,0.638477,0.034319,0.520747,0.017872,17.871742,139233.862449,1.287272,8.33963,0.520747,75.626409,4.342833,17.871742,0.005297,0.034319,0.520747,0.017872,17.871742,1.287272,1.333457,25.268635,7.476428,0.035195,0.5538689999999999,0.019493,82.488311,19.493321,1.124226,1.095152,6.95832e-13,8.13562e-09,,,,58.927678,5949237000000000,2.404826,,1.275314,0.968189,-0.001522,4.56873,0.520747,,,,,0.982348,3,"p-type",0.018,243,243,1,1,25,1,"Generalized",500,1.328882,0.24429,2.2,0,1000,4.721874,1.66e-30,"Sinton","OFF","Center Point",3000000000000000,30,2000000000000000,4000000000000000,"OFF","Dark Rsh (Cell only)",0.4,"False","RTD (Internal)",2,10,-0.05,1,0.01,"A",0,"16-131484","True",0,0,"Hunt",,"False",,,"False","12/23/16 13:28:46","MultiFlash v1.27"
188,,"Reproducibility","22","12/23/16 13:28:57",8.993869999999999,0.638538,8.333028000000001,0.520556,4.337806,75.53303099999999,17.851054,434.145741,0.005362,0.037012,0.638538,0.034292,0.520556,0.017851,17.851054,105497.415109,1.303011,8.333028000000001,0.520556,75.53303099999999,4.337806,17.851054,0.005362,0.034292,0.520556,0.017851,17.851054,1.303011,1.316776,25.258146,7.481428,0.035192,0.553967,0.019495,82.48890900000001,19.494967,1.123711,1.095119,6.930057e-13,8.269588e-09,,,,59.068298,5984974000000000,2.391104,,1.270465,0.968774,-0.001607,4.405673,0.520556,,,,,0.9814349999999999,3,"p-type",0.018,243,243,1,1,25,1,"Generalized",500,1.328882,0.24429,2.2,0,1000,4.992948,1.66e-30,"Sinton","OFF","Center Point",3000000000000000,30,2000000000000000,4000000000000000,"OFF","Dark Rsh (Cell only)",0.4,"False","RTD (Internal)",2,10,-0.05,1,0.01,"A",0,"16-131484","True",0,0,"Hunt",,"False",,,"False","12/23/16 13:28:57","MultiFlash v1.27"
189,,"Reproducibility","23","12/23/16 13:29:10",8.993167,0.638577,8.341218,0.52107,4.346362,75.68324699999999,17.886264,598.2031030000001,0.005253,0.037009,0.638577,0.034326,0.52107,0.017886,17.886264,145363.353928,1.276578,8.341218,0.52107,75.68324699999999,4.346362,17.886264,0.005253,0.034326,0.52107,0.017886,17.886264,1.276578,1.322179,25.27388,8.236471,0.035187,0.554029,0.019494,82.487668,19.494357,1.123774,1.095651,6.921053e-13,8.26277e-09,,,,59.072874,5974473000000000,2.395119,,1.267313,0.97158,-0.001577,4.522462,0.52107,,,,,0.982519,3,"p-type",0.018,243,243,1,1,25,1,"Generalized",500,1.328882,0.24429,2.2,0,1000,4.698044,1.66e-30,"Sinton","OFF","Center Point",3000000000000000,30,2000000000000000,4000000000000000,"OFF","Dark Rsh (Cell only)",0.4,"False","RTD (Internal)",2,10,-0.05,1,0.01,"A",0,"16-131484","True",0,0,"Hunt",,"False",,,"False","12/23/16 13:29:10","MultiFlash v1.27"
190,,"Reproducibility","24","12/23/16 13:29:23",8.993176999999999,0.6385110000000001,8.339164,0.521226,4.34659,75.694951,17.887203,580.418375,0.005237,0.037009,0.6385110000000001,0.034318,0.521226,0.017887,17.887203,141041.665233,1.272555,8.339164,0.521226,75.694951,4.34659,17.887203,0.005237,0.034318,0.521226,0.017887,17.887203,1.272555,1.316718,25.231922,7.479428,0.035188,0.553915,0.019491,82.482034,19.491034,1.123447,1.095998,6.942396000000001e-13,8.264989e-09,,,,58.904583,5941690000000000,2.407744,,1.276677,0.96856,-0.001654,4.525691,0.521226,,,,,0.982448,3,"p-type",0.018,243,243,1,1,25,1,"Generalized",500,1.328882,0.24429,2.2,0,1000,4.744834,1.66e-30,"Sinton","OFF","Center Point",3000000000000000,30,2000000000000000,4000000000000000,"OFF","Dark Rsh (Cell only)",0.4,"False","RTD (Internal)",2,10,-0.05,1,0.01,"A",0,"16-131484","True",0,0,"Hunt",,"False",,,"False","12/23/16 13:29:23","MultiFlash v1.27"
191,,"Reproducibility","25","12/23/16 13:29:36",8.99324,0.638593,8.338854,0.521078,4.345197,75.66054099999999,17.881468,464.69159,0.005261,0.037009,0.638593,0.034316,0.521078,0.017881,17.881468,112920.056379,1.278388,8.338854,0.521078,75.66054099999999,4.345197,17.881468,0.005261,0.034316,0.521078,0.017881,17.881468,1.278388,1.311398,25.226678,7.456427,0.035189,0.553926,0.019492,82.47581700000001,19.492177,1.137515,1.09645,6.92769e-13,8.316627e-09,,,,58.98994,5971460000000000,2.396274,,1.280496,0.972417,-0.001668,4.484764,0.521078,,,,,0.982248,3,"p-type",0.018,243,243,1,1,25,1,"Generalized",500,1.328882,0.24429,2.2,0,1000,4.800545,1.66e-30,"Sinton","OFF","Center Point",3000000000000000,30,2000000000000000,4000000000000000,"OFF","Dark Rsh (Cell only)",0.4,"False","RTD (Internal)",2,10,-0.05,1,0.01,"A",0,"16-131484","True",0,0,"Hunt",,"False",,,"False","12/23/16 13:29:36","MultiFlash v1.27"
192,,"Reproducibility","26","12/23/16 13:29:49",8.992710000000001,0.6385420000000001,8.334664,0.521135,4.343482,75.641091,17.874413,469.104453,0.005273,0.037007,0.6385420000000001,0.034299,0.521135,0.017874,17.874413,113992.38206,1.281223,8.334664,0.521135,75.641091,4.343482,17.874413,0.005273,0.034299,0.521135,0.017874,17.874413,1.281223,1.314179,25.231922,7.845448,0.035186,0.553893,0.019489,82.475751,19.489482,1.123579,1.097441,6.92528e-13,8.377279999999999e-09,,,,58.956365,5982722000000000,2.391964,,1.241941,0.950246,-0.001788,4.323968,0.521135,,,,,0.981843,3,"p-type",0.018,243,243,1,1,25,1,"Generalized",500,1.328882,0.24429,2.2,0,1000,5.159123,1.66e-30,"Sinton","OFF","Center Point",3000000000000000,30,2000000000000000,4000000000000000,"OFF","Dark Rsh (Cell only)",0.4,"False","RTD (Internal)",2,10,-0.05,1,0.01,"A",0,"16-131484","True",0,0,"Hunt",,"False",,,"False","12/23/16 13:29:49","MultiFlash v1.27"
193,,"Reproducibility","27","12/23/16 13:30:03",8.991592000000001,0.638645,8.337071,0.521381,4.346793,75.695989,17.888036,473.237828,0.005232,0.037002,0.638645,0.034309,0.521381,0.017888,17.888036,114996.79219,1.271383,8.337071,0.521381,75.695989,4.346793,17.888036,0.005232,0.034309,0.521381,0.017888,17.888036,1.271383,1.317623,25.226678,7.591434,0.035181,0.553993,0.01949,82.475527,19.490137,1.125686,1.097279,6.902959e-13,8.354157e-09,,,,59.098635,5994389000000000,2.387516,,1.276362,0.967125,-0.001382,4.573029,0.521381,,,,,0.982413,3,"p-type",0.018,243,243,1,1,25,1,"Generalized",500,1.328882,0.24429,2.2,0,1000,4.786492,1.66e-30,"Sinton","OFF","Center Point",3000000000000000,30,2000000000000000,4000000000000000,"OFF","Dark Rsh (Cell only)",0.4,"False","RTD (Internal)",2,10,-0.05,1,0.01,"A",0,"16-131484","True",0,0,"Hunt",,"False",,,"False","12/23/16 13:30:03","MultiFlash v1.27"
194,,"Reproducibility","28","12/23/16 13:30:15",8.990287,0.638529,8.341614999999999,0.521243,4.348012,75.74201600000001,17.893053,578.014172,0.005198,0.036997,0.638529,0.034328,0.521243,0.017893,17.893053,140457.443845,1.263227,8.341614999999999,0.521243,75.74201600000001,4.348012,17.893053,0.005198,0.034328,0.521243,0.017893,17.893053,1.263227,1.313188,25.163742,7.546432,0.035175,0.553866,0.019482,82.46894,19.482201,1.126104,1.098129,6.92934e-13,8.432763000000001e-09,,,,58.739615,5923812000000000,2.414688,,1.275741,0.9706,-0.001664,4.484437,0.521243,,,,,0.982921,3,"p-type",0.018,243,243,1,1,25,1,"Generalized",500,1.328882,0.24429,2.2,0,1000,4.661071,1.66e-30,"Sinton","OFF","Center Point",3000000000000000,30,2000000000000000,4000000000000000,"OFF","Dark Rsh (Cell only)",0.4,"False","RTD (Internal)",2,10,-0.05,1,0.01,"A",0,"16-131484","True",0,0,"Hunt",,"False",,,"False","12/23/16 13:30:15","MultiFlash v1.27"
