Repository: dintalframe/MLPROJECT

File: FCT450csv/MultiFlash_Database WW04 - 2022.csv (part 4 of 4)
ash_cutoff_(suns),V_at_Isc_(V),dV/dt,V_Pad_0_(V),V_Pad_1_(V),V_Pad_2_(V),V_Pad_3_(V),V_Pad_4_(V),dBreak_(A),dBreak_(V),Capacitance_(uF/cm2),Capacitance_Error_(percent),Pm/Pe,BulkSRH_AND_Jo_Power_Loss_(percent),BulkSRH_Power_Loss_(percent),Jo_Power_Loss_(percent),Rs_Power_Loss_(percent),Rsh_Power_Loss_(percent),Dark_Break_Interpolated,Calibration,Resistivity_(ohm-cm),Analysis_Resistivity_(ohm-cm),Sample_Type,Thickness_(cm),Cell_Area_(cm2),Total_Area_(cm2),Number_of_Cells_per_String,Number_of_Strings,Temperature_(C),Intensity_(suns),Analysis_Type,Nominal_Load_Voltage_(mV/cell),Rs_Modulation_Target_(ohm-cm2),Reference_Constant_(V/sun),Voltage_Temperature_Coefficient_(mV/C),Temperature_Offset_(C),Power_per_Sun_(W/m2),Conductivity_Modulation_(ohm-cm2/V),Auger_Coefficient,Auger_Method,Band_Gap_Narrowing,Fit_Method,Carrier_Density_Center_Point_(cm-3),Percent_Fit,Lower_Bound_(cm-3),Upper_Bound_(cm-3),Rsh_Lifetime_Correction,Rsh_Measurement_Method,SunsVoc_Rsh_Voltage_(V),Do_Dark_Break_Measurement,Temperature_Measurement_Method,Number_of_dRsh_Points,dRsh_Output_Vlimit_(V),Current_Transfer,Voltage_Transfer,Temperature_Transfer,Final_Bin,Bin_Index,Tester_ID,Do_Doping_Measurement,Doping_Sample_Time_(us),Doping_Measurement_Length_(us),Measurement_Type,Comments,Measurement_Date-Time_String,Software Version,Recipe_Filename,EL Pulse Current Delivered (Coulombs),Forward Dark IV (V),Forward Dark IV (A),Forward Dark IV Interpolated?,EL Pulse Energy Delivered (J),Doping Calibration Factor (V/sun)
111,"sandra","PV22A-210-760-40UM","26","01/27/22 17:41:19",10.21583,0.672109,9.714245999999999,0.567717,5.514943,80.32077,22.427584,130.876844,0.002265,0.041545,0.672109,0.039505,0.567717,0.022428,22.427584,32182.615965,0.557054,9.714245999999999,0.567717,80.32077,5.514943,22.427584,0.002265,0.039505,0.567717,0.022428,22.427584,0.557054,0.222929,24.960707,14.790846,0.039572,0.588937,0.023306,83.465013,23.305535,0.9971640000000001,1.099194,1.693196e-13,4.530969e-09,182.507051,-21551.722486,-46.400004,200.013898,4723313000000000,1.128832,0.99996,1.081041,0.801816,0.008637000000000001,0.723516,0.567717,,,,,,,15.386808,0.042247,1.001669,4.943574,,,3.732196,0.044107,"False","False",3,3,"p-type",0.018,245.9,245.9,1,1,25,1,"Generalized",540,0.563335,0.285072,2.2,0,1000,-0.585569,1.66e-30,"Sinton","OFF","Center Point",3000000000000000,30,2000000000000000,4000000000000000,"OFF","Dark Rsh (Cell only)",0.4,"False","RTD (Internal)",2,10,-0.05,1,0.01,"A",0,"16-131484","True",0,0,"Hunt",,"01/27/22 17:41:19","MultiFlash v1.49","Default.mfi",,,,"False",,0.202123
112,"sandra","PV22A-210-760-40UM","27","01/27/22 17:42:55",10.205169,0.669241,9.685395,0.565369,5.475825,80.176484,22.268504,151.721185,0.002252,0.041501,0.669241,0.039388,0.565369,0.022269,22.268504,37308.239362,0.553647,9.685395,0.565369,80.176484,5.475825,22.268504,0.002252,0.039388,0.565369,0.022269,22.268504,0.553647,0.230983,24.951717,14.837848,0.039488,0.58594,0.023137,83.305041,23.137441,1.006192,1.110727,1.881327e-13,5.331754e-09,201.42723,82537.63806899999,12.115685,175.555838,4723313000000000,1.153043,0.999553,1.072275,0.801293,0.007806,0.729093,0.565369,,,,,,,14.007218,0.036239,1.00079,4.131491,0.010889,4.120602,3.714966,0.037923,"False","False",3,3,"p-type",0.018,245.9,245.9,1,1,25,1,"Generalized",540,0.55642,0.285072,2.2,0,1000,-0.318601,1.66e-30,"Sinton","OFF","Center Point",3000000000000000,30,2000000000000000,4000000000000000,"OFF","Dark Rsh (Cell only)",0.4,"False","RTD (Internal)",2,10,-0.05,1,0.01,"A",0,"16-131484","True",0,0,"Hunt",,"01/27/22 17:42:55","MultiFlash v1.49","Default.mfi",,,,"False",,0.202123
113,"sandra","PV22A-210-760-40UM","28","01/27/22 17:44:33",10.228515,0.669816,9.710755000000001,0.561649,5.454036,79.60673199999999,22.179895,134.924029,0.002892,0.041596,0.669816,0.039491,0.561649,0.02218,22.179895,33177.818613,0.711067,9.710755000000001,0.561649,79.60673199999999,5.454036,22.179895,0.002892,0.039491,0.561649,0.02218,22.179895,0.711067,0.380775,24.924746,14.590835,0.039683,0.587226,0.023303,83.637187,23.302854,0.989896,1.071442,1.891225e-13,3.401255e-09,210.959161,-2420.752092,-413.094758,193.724338,4723313000000000,1.145659,0.999543,1.069674,0.804281,0.008123,1.167281,0.561649,,,,,,,15.390322,0.03944,0.998796,5.098942,,,4.760474,0.042732,"False","False",3,3,"p-type",0.018,245.9,245.9,1,1,25,1,"Generalized",540,0.710954,0.285072,2.2,0,1000,0.265189,1.66e-30,"Sinton","OFF","Center Point",3000000000000000,30,2000000000000000,4000000000000000,"OFF","Dark Rsh (Cell only)",0.4,"False","RTD (Internal)",2,10,-0.05,1,0.01,"A",0,"16-131484","True",0,0,"Hunt",,"01/27/22 17:44:33","MultiFlash v1.49","Default.mfi",,,,"False",,0.202123
114,"sandra","PV22A-210-760-40UM","29","01/27/22 17:45:52",10.227679,0.6700390000000001,9.73616,0.564376,5.494858,80.182407,22.345906,277.40715,0.002516,0.041593,0.6700390000000001,0.039594,0.564376,0.022346,22.345906,68214.418254,0.618573,9.73616,0.564376,80.182407,5.494858,22.345906,0.002516,0.039594,0.564376,0.022346,22.345906,0.618573,0.299602,24.956212,14.876851,0.03971,0.587417,0.023327,83.701194,23.326551,0.990892,1.062581,1.884385e-13,3.110783e-09,209.021527,-2416.897384,-413.753603,197.670023,4723313000000000,1.150109,0.998594,1.073716,0.8050040000000001,0.00814,0.955848,0.564376,,,,,,,14.909857,0.038301,1.000412,4.837272,,,4.158008,0.020755,"False","False",3,3,"p-type",0.018,245.9,245.9,1,1,25,1,"Generalized",540,0.618378,0.285072,2.2,0,1000,-0.175594,1.66e-30,"Sinton","OFF","Center Point",3000000000000000,30,2000000000000000,4000000000000000,"OFF","Dark Rsh (Cell only)",0.4,"False","RTD (Internal)",2,10,-0.05,1,0.01,"A",0,"16-131484","True",0,0,"Hunt",,"01/27/22 17:45:52","MultiFlash v1.49","Default.mfi",,,,"False",,0.202123
115,"sandra","PV22A-210-760-40UM","30","01/27/22 17:47:19",10.205314,0.670035,9.699305000000001,0.564084,5.471221,80.01302200000001,22.249781,184.055779,0.002391,0.041502,0.670035,0.039444,0.564084,0.02225,22.249781,45259.316082,0.587894,9.699305000000001,0.564084,80.01302200000001,5.471221,22.249781,0.002391,0.039444,0.564084,0.02225,22.249781,0.587894,0.301187,24.924746,14.69184,0.039539,0.586093,0.023173,83.334416,23.173384,1.00623,1.103195,1.850344e-13,5.139079e-09,195.93798,226973.281303,4.405805,180.643274,4723313000000000,1.141066,0.997888,1.069219,0.809787,0.008031,0.845113,0.564084,,,,,,,14.057333,0.028654,1.00124,4.027332,0.003974,4.023358,3.947459,0.031265,"False","False",3,3,"p-type",0.018,245.9,245.9,1,1,25,1,"Generalized",540,0.594152,0.285072,2.2,0,1000,-0.377764,1.66e-30,"Sinton","OFF","Center Point",3000000000000000,30,2000000000000000,4000000000000000,"OFF","Dark Rsh (Cell only)",0.4,"False","RTD (Internal)",2,10,-0.05,1,0.01,"A",0,"16-131484","True",0,0,"Hunt",,"01/27/22 17:47:19","MultiFlash v1.49","Default.mfi",,,,"False",,0.202123
116,"sandra","PV22A-210-760-40UM","31","01/27/22 17:48:31",10.211973,0.66894,9.713290000000001,0.562594,5.464643,79.99538800000001,22.223029,249.055552,0.00253,0.041529,0.66894,0.039501,0.562594,0.022223,22.223029,61242.7603,0.62212,9.713290000000001,0.562594,79.99538800000001,5.464643,22.223029,0.00253,0.039501,0.562594,0.022223,22.223029,0.62212,0.299487,24.956212,14.346821,0.039594,0.58604,0.023204,83.525054,23.203584,0.990196,1.084286,1.929441e-13,4.312075e-09,216.933223,-2547.904654,-392.479365,182.695235,4723313000000000,1.154448,0.999728,1.066345,0.805071,0.007951,0.929945,0.562594,,,,,,,14.003404,0.035497,1.001158,4.914906,,,4.184102,0.023086,"False","False",3,3,"p-type",0.018,245.9,245.9,1,1,25,1,"Generalized",540,0.631534,0.285072,2.2,0,1000,-0.497011,1.66e-30,"Sinton","OFF","Center Point",3000000000000000,30,2000000000000000,4000000000000000,"OFF","Dark Rsh (Cell only)",0.4,"False","RTD (Internal)",2,10,-0.05,1,0.01,"A",0,"16-131484","True",0,0,"Hunt",,"01/27/22 17:48:31","MultiFlash v1.49","Default.mfi",,,,"False",,0.202123
117,"sandra","PV22A-210-760-40UM","32","01/27/22 17:50:02",10.215502,0.669013,9.693932,0.56512,5.478233,80.15782900000001,22.278298,207.506226,0.0024,0.041543,0.669013,0.039422,0.56512,0.022278,22.278298,51025.78103,0.590203,9.693932,0.56512,80.15782900000001,5.478233,22.278298,0.0024,0.039422,0.56512,0.022278,22.278298,0.590203,0.277486,24.960707,14.34582,0.039599,0.58608,0.023208,83.504683,23.20849,0.994432,1.084825,1.933096e-13,4.152461e-09,213.710559,-3107.36405,-321.816171,183.286879,4723313000000000,1.149012,0.999122,1.067848,0.805186,0.008062,0.855167,0.56512,,,,,,,14.647728,0.035818,0.998664,5.128782,,,3.954951,0.027757,"False","False",3,3,"p-type",0.018,245.9,245.9,1,1,25,1,"Generalized",540,0.590535,0.285072,2.2,0,1000,0.373811,1.66e-30,"Sinton","OFF","Center Point",3000000000000000,30,2000000000000000,4000000000000000,"OFF","Dark Rsh (Cell only)",0.4,"False","RTD (Internal)",2,10,-0.05,1,0.01,"A",0,"16-131484","True",0,0,"Hunt",,"01/27/22 17:50:02","MultiFlash v1.49","Default.mfi",,,,"False",,0.202123
118,"sandra","PV22A-210-760-40UM","33","01/27/22 17:51:28",10.211911,0.668193,9.703946,0.5604980000000001,5.439047,79.71015,22.118938,205.390759,0.002657,0.041529,0.668193,0.039463,0.5604980000000001,0.022119,22.118938,50505.587707,0.653259,9.703946,0.5604980000000001,79.71015,5.439047,22.118938,0.002657,0.039463,0.5604980000000001,0.022119,22.118938,0.653259,0.307391,24.938231,14.764844,0.039553,0.585188,0.023146,83.411461,23.146023,0.994563,1.097527,1.964574e-13,5.071506e-09,224.395991,-2244.58267,-445.517117,173.573862,4723313000000000,1.171882,0.9990289999999999,1.075827,0.804115,0.008048,0.982206,0.5604980000000001,,,,,,,13.54943,0.037945,1.001636,5.001307,,,4.397151,0.027952,"False","False",3,3,"p-type",0.018,245.9,245.9,1,1,25,1,"Generalized",540,0.659986,0.285072,2.2,0,1000,-0.550312,1.66e-30,"Sinton","OFF","Center Point",3000000000000000,30,2000000000000000,4000000000000000,"OFF","Dark Rsh (Cell only)",0.4,"False","RTD (Internal)",2,10,-0.05,1,0.01,"A",0,"16-131484","True",0,0,"Hunt",,"01/27/22 17:51:28","MultiFlash v1.49","Default.mfi",,,,"False",,0.202123
119,"sandra","PV22A-210-760-40UM","34","01/27/22 17:52:55",10.222884,0.668446,9.697850000000001,0.561328,5.443679,79.662235,22.137776,112.046407,0.002689,0.041573,0.668446,0.039438,0.561328,0.022138,22.137776,27552.21139,0.661278,9.697850000000001,0.561328,79.662235,5.443679,22.137776,0.002689,0.039438,0.561328,0.022138,22.137776,0.661278,0.325699,24.911261,14.364821,0.039589,0.585444,0.023177,83.403267,23.177392,0.989347,1.099179,1.951452e-13,4.947498e-09,228.434286,-1628.11847,-614.205918,174.984539,4723313000000000,1.15884,0.998407,1.06649,0.805172,0.007955,1.022553,0.561328,,,,,,,14.127786,0.037737,1.000129,5.172724,,,4.439494,0.051282,"False","False",3,3,"p-type",0.018,245.9,245.9,1,1,25,1,"Generalized",540,0.66106,0.285072,2.2,0,1000,-0.027502,1.66e-30,"Sinton","OFF","Center Point",3000000000000000,30,2000000000000000,4000000000000000,"OFF","Dark Rsh (Cell only)",0.4,"False","RTD (Internal)",2,10,-0.05,1,0.01,"A",0,"16-131484","True",0,0,"Hunt",,"01/27/22 17:52:55","MultiFlash v1.49","Default.mfi",,,,"False",,0.202123
120,"sandra","PV22A-210-760-40UM","35","01/27/22 17:54:42",10.207375,0.668714,9.685556,0.565011,5.472447,80.17275100000001,22.254764,23.887407,0.002208,0.04151,0.668714,0.039388,0.565011,0.022255,22.254764,5873.913384,0.543054,9.685556,0.565011,80.17275100000001,5.472447,22.254764,0.002208,0.039388,0.565011,0.022255,22.254764,0.543054,0.187155,24.929241,15.542889,0.03947,0.585391,0.023106,83.238107,23.105662,1.003505,1.118762,1.937829e-13,4.823254e-09,211.600059,-6135.713146,-162.98024,169.489088,4723313000000000,1.156185,0.998227,1.048831,0.795218,0.011111,0.544421,0.565011,,,,,,,13.611265,0.035784,1.001037,5.148091,,,3.64822,0.240498,"False","False",3,3,"p-type",0.018,245.9,245.9,1,1,25,1,"Generalized",540,0.544597,0.285072,2.2,0,1000,-0.415337,1.66e-30,"Sinton","OFF","Center Point",3000000000000000,30,2000000000000000,4000000000000000,"OFF","Dark Rsh (Cell only)",0.4,"False","RTD (Internal)",2,10,-0.05,1,0.01,"A",0,"16-131484","True",0,0,"Hunt",,"01/27/22 17:54:42","MultiFlash v1.49","Default.mfi",,,,"False",,0.202123
121,"sandra","PV22A-210-760-40UM","36","01/27/22 17:56:15",10.22974,0.669979,9.727741999999999,0.565056,5.496719,80.20064499999999,22.353471,137.157688,0.002332,0.041601,0.669979,0.03956,0.565056,0.022353,22.353471,33727.075359,0.573358,9.727741999999999,0.565056,80.20064499999999,5.496719,22.353471,0.002332,0.03956,0.565056,0.022353,22.353471,0.573358,0.264886,24.951717,15.04186,0.039648,0.586653,0.02326,83.452246,23.259755,1.000187,1.092119,1.855106e-13,4.593002e-09,202.30958,-5068.997832,-197.277654,185.549467,4723313000000000,1.149428,0.998503,1.060892,0.801252,0.008436000000000001,0.834489,0.565056,,,,,,,14.300974,0.035117,1.001217,4.936265,,,3.858345,0.041889,"False","False",3,3,"p-type",0.018,245.9,245.9,1,1,25,1,"Generalized",540,0.575674,0.285072,2.2,0,1000,-0.379086,1.66e-30,"Sinton","OFF","Center Point",3000000000000000,30,2000000000000000,4000000000000000,"OFF","Dark Rsh (Cell only)",0.4,"False","RTD (Internal)",2,10,-0.05,1,0.01,"A",0,"16-131484","True",0,0,"Hunt",,"01/27/22 17:56:15","MultiFlash v1.49","Default.mfi",,,,"False",,0.202123
122,"sandra","PV22A-210-760-40UM","37","01/27/22 17:58:07",10.258168,0.67083,9.731873,0.5646139999999999,5.49475,79.84828899999999,22.345466,23.536322,0.002537,0.041717,0.67083,0.039577,0.5646139999999999,0.022345,22.345466,5787.581522,0.62382,9.731873,0.5646139999999999,79.84828899999999,5.49475,22.345466,0.002537,0.039577,0.5646139999999999,0.022345,22.345466,0.62382,0.306245,24.942726,14.589834,0.039702,0.58773,0.023334,83.37981000000001,23.333758,0.997448,1.106065,1.806475e-13,4.06507e-09,196.010099,-5989.592978,-166.956253,187.752264,4723313000000000,1.137761,0.997654,1.075682,0.803598,0.008267999999999999,0.9974,0.5646139999999999,,,,,,,15.150304,0.039589,1.000135,5.16183,,,4.189188,0.244079,"False","False",3,3,"p-type",0.018,245.9,245.9,1,1,25,1,"Generalized",540,0.625046,0.285072,2.2,0,1000,-0.208543,1.66e-30,"Sinton","OFF","Center Point",3000000000000000,30,2000000000000000,4000000000000000,"OFF","Dark Rsh (Cell only)",0.4,"False","RTD (Internal)",2,10,-0.05,1,0.01,"A",0,"16-131484","True",0,0,"Hunt",,"01/27/22 17:58:07","MultiFlash v1.49","Default.mfi",,,,"False",,0.202123
123,"sandra","PV22A-210-760-40UM","38","01/27/22 17:59:54",10.224065,0.668791,9.715274000000001,0.564177,5.481136,80.159744,22.290102,33.406539,0.002291,0.041578,0.668791,0.039509,0.564177,0.02229,22.290102,8214.668009000001,0.56345,9.715274000000001,0.564177,80.159744,5.481136,22.290102,0.002291,0.039509,0.564177,0.02229,22.290102,0.56345,0.252343,24.920251,14.85585,0.039585,0.585551,0.023179,83.35554,23.17876,1.002446,1.101592,1.947075e-13,4.496764e-09,219.279619,-2254.72725,-443.512625,174.271124,4723313000000000,1.154041,0.998003,1.065616,0.802723,0.008777,0.790142,0.564177,,,,,,,13.630209,0.033594,1.00119,5.005785,,,3.795183,0.171699,"False","False",3,3,"p-type",0.018,245.9,245.9,1,1,25,1,"Generalized",540,0.566076,0.285072,2.2,0,1000,-0.432749,1.66e-30,"Sinton","OFF","Center Point",3000000000000000,30,2000000000000000,4000000000000000,"OFF","Dark Rsh (Cell only)",0.4,"False","RTD (Internal)",2,10,-0.05,1,0.01,"A",0,"16-131484","True",0,0,"Hunt",,"01/27/22 17:59:54","MultiFlash v1.49","Default.mfi",,,,"False",,0.202123
124,"sandra","PV22A-210-760-40UM","39","01/27/22 18:01:04",10.266153,0.670519,9.703213999999999,0.555679,5.391874,78.328767,21.927102,32.399955,0.003629,0.041749,0.670519,0.03946,0.555679,0.021927,21.927102,7967.14896,0.892486,9.703213999999999,0.555679,78.328767,5.391874,21.927102,0.003629,0.03946,0.555679,0.021927,21.927102,0.892486,0.5365,24.915756,15.21887,0.039734,0.587322,0.023336,83.36314299999999,23.336409,0.9895890000000001,1.111267,1.813253e-13,4.491024e-09,206.539719,-2406.920874,-415.468581,186.198394,4723313000000000,1.131595,0.998738,1.066295,0.804878,0.008137,1.66107,0.555679,,,,,,,16.064702,0.044861,0.99812,5.524036,,,5.959452,0.177648,"False","False",3,3,"p-type",0.018,245.9,245.9,1,1,25,1,"Generalized",540,0.893265,0.285072,2.2,0,1000,0.280933,1.66e-30,"Sinton","OFF","Center Point",3000000000000000,30,2000000000000000,4000000000000000,"OFF","Dark Rsh (Cell only)",0.4,"False","RTD (Internal)",2,10,-0.05,1,0.01,"A",0,"16-131484","True",0,0,"Hunt",,"01/27/22 18:01:04","MultiFlash v1.49","Default.mfi",,,,"False",,0.202123
125,"sandra","PV22A-210-760-40UM","40","01/27/22 18:02:45",10.317521,0.673332,9.774839,0.562598,5.499302,79.159492,22.363977,102.678708,0.003171,0.041958,0.673332,0.039751,0.562598,0.022364,22.363977,25248.6942,0.779631,9.774839,0.562598,79.159492,5.499302,22.363977,0.003171,0.039751,0.562598,0.022364,22.363977,0.779631,0.405623,24.969697,15.124866,0.040009,0.590244,0.023615,83.58734699999999,23.614926,0.984132,1.086049,1.649028e-13,3.841436e-09,184.115318,-2983.71481,-335.152675,214.05243,4723313000000000,1.107248,0.999043,1.06158,0.8058110000000001,0.009136,1.217158,0.562598,,,,,,,17.727958,0.050051,0.997715,5.292412,,,5.221009,0.056031,"False","False",3,3,"p-type",0.018,245.9,245.9,1,1,25,1,"Generalized",540,0.775004,0.285072,2.2,0,1000,0.635632,1.66e-30,"Sinton","OFF","Center Point",3000000000000000,30,2000000000000000,4000000000000000,"OFF","Dark Rsh (Cell only)",0.4,"False","RTD (Internal)",2,10,-0.05,1,0.01,"A",0,"16-131484","True",0,0,"Hunt",,"01/27/22 18:02:45","MultiFlash v1.49","Default.mfi",,,,"False",,0.202123
126,"sandra","PV22A-210-760-40UM","41","01/27/22 18:04:21",10.2896,0.669457,9.784902000000001,0.560302,5.482505,79.58991399999999,22.295668,123.068301,0.002704,0.041845,0.669457,0.039792,0.560302,0.022296,22.295668,30262.49523,0.6649389999999999,9.784902000000001,0.560302,79.58991399999999,5.482505,22.295668,0.002704,0.039792,0.560302,0.022296,22.295668,0.6649389999999999,0.344765,24.938231,15.222871,0.039871,0.585823,0.023357,83.379345,23.357208,0.998366,1.101389,1.905754e-13,4.985371e-09,212.310831,-2946.040594,-339.438636,177.824316,4723313000000000,1.157406,0.9991449999999999,1.072083,0.803952,0.008902999999999999,1.080927,0.560302,,,,,,,13.794266,0.034798,1.00195,4.934685,,,4.509393,0.046336,"False","False",3,3,"p-type",0.018,245.9,245.9,1,1,25,1,"Generalized",540,0.670879,0.285072,2.2,0,1000,-0.545919,1.66e-30,"Sinton","OFF","Center Point",3000000000000000,30,2000000000000000,4000000000000000,"OFF","Dark Rsh (Cell only)",0.4,"False","RTD (Internal)",2,10,-0.05,1,0.01,"A",0,"16-131484","True",0,0,"Hunt",,"01/27/22 18:04:21","MultiFlash v1.49","Default.mfi",,,,"False",,0.202123
127,"sandra","PV22A-210-760-40UM","42","01/27/22 18:05:36",10.268325,0.669373,9.767783,0.562432,5.493715,79.927932,22.341256,180.417069,0.002519,0.041758,0.669373,0.039723,0.562432,0.022341,22.341256,44364.557358,0.619516,9.767783,0.562432,79.927932,5.493715,22.341256,0.002519,0.039723,0.562432,0.022341,22.341256,0.619516,0.262631,24.942726,15.298875,0.039803,0.58609,0.023328,83.457911,23.327947,0.99978,1.088501,1.913314e-13,4.60899e-09,210.257,-3914.967866,-255.429938,181.129417,4723313000000000,1.151577,0.998646,1.068093,0.804789,0.008482,0.777236,0.562432,,,,,,,13.93738,0.037053,1.001547,4.906344,,,4.191725,0.031688,"False","False",3,3,"p-type",0.018,245.9,245.9,1,1,25,1,"Generalized",540,0.623825,0.285072,2.2,0,1000,-0.490598,1.66e-30,"Sinton","OFF","Center Point",3000000000000000,30,2000000000000000,4000000000000000,"OFF","Dark Rsh (Cell only)",0.4,"False","RTD (Internal)",2,10,-0.05,1,0.01,"A",0,"16-131484","True",0,0,"Hunt",,"01/27/22 18:05:36","MultiFlash v1.49","Default.mfi",,,,"False",,0.202123
128,"sandra","PV22A-210-760-40UM","43","01/27/22 18:06:53",10.250464,0.6696220000000001,9.718921999999999,0.5611,5.45329,79.448441,22.17686,159.03119,0.002944,0.041685,0.6696220000000001,0.039524,0.5611,0.022177,22.17686,39105.769633,0.72388,9.718921999999999,0.5611,79.448441,5.45329,22.17686,0.002944,0.039524,0.5611,0.022177,22.17686,0.72388,0.389282,24.965202,14.33282,0.039733,0.586998,0.023323,83.554292,23.322948,0.982392,1.085489,1.873865e-13,4.25589e-09,229.056632,-1039.597068,-961.911139,188.969077,4723313000000000,1.142695,0.997583,1.082587,0.804305,0.008177,1.240613,0.5611,,,,,,,15.379718,0.041499,0.998858,5.212365,,,4.851905,0.036175,"False","False",3,3,"p-type",0.018,245.9,245.9,1,1,25,1,"Generalized",540,0.726083,0.285072,2.2,0,1000,0.097858,1.66e-30,"Sinton","OFF","Center Point",3000000000000000,30,2000000000000000,4000000000000000,"OFF","Dark Rsh (Cell only)",0.4,"False","RTD (Internal)",2,10,-0.05,1,0.01,"A",0,"16-131484","True",0,0,"Hunt",,"01/27/22 18:06:53","MultiFlash v1.49","Default.mfi",,,,"False",,0.202123
129,"sandra","PV22A-210-760-40UM","44","01/27/22 18:08:01",10.210687,0.667286,9.70757,0.55889,5.425467,79.628844,22.063712,222.754732,0.002849,0.041524,0.667286,0.039478,0.55889,0.022064,22.063712,54775.388541,0.7004860000000001,9.70757,0.55889,79.628844,5.425467,22.063712,0.002849,0.039478,0.55889,0.022064,22.063712,0.7004860000000001,0.389983,24.951717,14.932855,0.039625,0.584654,0.023167,83.61110100000001,23.167123,0.992252,1.067467,2.091716e-13,3.506985e-09,281.147675,-493.855348,-2024.884419,176.892792,4723313000000000,1.175104,0.991552,1.067245,0.800359,0.007819,1.219063,0.55889,,,,,,,13.683423,0.033629,1.000206,4.957825,,,4.713821,0.025788,"False","False",3,3,"p-type",0.018,245.9,245.9,1,1,25,1,"Generalized",540,0.708551,0.285072,2.2,0,1000,-0.085108,1.66e-30,"Sinton","OFF","Center Point",3000000000000000,30,2000000000000000,4000000000000000,"OFF","Dark Rsh (Cell only)",0.4,"False","RTD (Internal)",2,10,-0.05,1,0.01,"A",0,"16-131484","True",0,0,"Hunt",,"01/27/22 18:08:01","MultiFlash v1.49","Default.mfi",,,,"False",,0.202123
130,"sandra","PV22A-210-760-40UM","45","01/27/22 18:09:24",10.218365,0.6675219999999999,9.697641000000001,0.56179,5.448033,79.871657,22.155484,206.985948,0.002569,0.041555,0.6675219999999999,0.039437,0.56179,0.022155,22.155484,50897.844616,0.631682,9.697641000000001,0.56179,79.871657,5.448033,22.155484,0.002569,0.039437,0.56179,0.022155,22.155484,0.631682,0.317753,24.911261,14.316819,0.039598,0.584631,0.02315,83.457708,23.150213,0.995472,1.087478,2.037936e-13,4.56217e-09,244.489453,-1110.351047,-900.616073,171.818812,4723313000000000,1.16569,0.998532,1.060647,0.801166,0.007963,0.963484,0.56179,,,,,,,13.763447,0.033216,0.999509,5.130986,,,4.245805,0.027739,"False","False",3,3,"p-type",0.018,245.9,245.9,1,1,25,1,"Generalized",540,0.635561,0.285072,2.2,0,1000,0.011354,1.66e-30,"Sinton","OFF","Center Point",3000000000000000,30,2000000000000000,4000000000000000,"OFF","Dark Rsh (Cell only)",0.4,"False","RTD (Internal)",2,10,-0.05,1,0.01,"A",0,"16-131484","True",0,0,"Hunt",,"01/27/22 18:09:24","MultiFlash v1.49","Default.mfi",,,,"False",,0.202123
131,"sandra","PV22A-210-760-40UM","46","01/27/22 18:10:31",10.255417,0.670557,9.751749999999999,0.563175,5.491937,79.861367,22.334027,191.12139,0.002667,0.041706,0.670557,0.039657,0.563175,0.022334,22.334027,46996.749889,0.6559160000000001,9.751749999999999,0.563175,79.861367,5.491937,22.334027,0.002667,0.039657,0.563175,0.022334,22.334027,0.6559160000000001,0.325313,24.956212,14.601835,0.039762,0.587886,0.023376,83.586484,23.375793,0.982286,1.082829,1.817428e-13,4.012604e-09,210.509214,-1739.95379,-574.727907,195.316573,4723313000000000,1.140228,0.999351,1.066444,0.8049770000000001,0.008099,0.985782,0.563175,,,,,,,15.085712,0.038123,1.001071,4.941503,,,4.415727,0.03006,"False","False",3,3,"p-type",0.018,245.9,245.9,1,1,25,1,"Generalized",540,0.664968,0.285072,2.2,0,1000,-0.36977,1.66e-30,"Sinton","OFF","Center Point",3000000000000000,30,2000000000000000,4000000000000000,"OFF","Dark Rsh (Cell only)",0.4,"False","RTD (Internal)",2,10,-0.05,1,0.01,"A",0,"16-131484","True",0,0,"Hunt",,"01/27/22 18:10:31","MultiFlash v1.49","Default.mfi",,,,"False",,0.202123
132,"sandra","PV22A-210-760-40UM","47","01/27/22 18:11:56",10.258203,0.672266,9.748111,0.5637990000000001,5.495972,79.695179,22.350436,265.870555,0.002893,0.041717,0.672266,0.039643,0.5637990000000001,0.02235,22.350436,65377.569418,0.711483,9.748111,0.5637990000000001,79.695179,5.495972,22.350436,0.002893,0.039643,0.5637990000000001,0.02235,22.350436,0.711483,0.398945,24.924746,14.666839,0.039822,0.589673,0.023482,83.729736,23.481924,0.978189,1.069051,1.722772e-13,3.107813e-09,196.243088,-1897.859443,-526.90941,214.461735,4723313000000000,1.112303,0.999892,1.079183,0.804707,0.008168,1.277914,0.5637990000000001,,,,,,,16.729965,0.042267,0.999313,5.004623,,,4.765167,0.021706,"False","False",3,3,"p-type",0.018,245.9,245.9,1,1,25,1,"Generalized",540,0.713821,0.285072,2.2,0,1000,0.11639,1.66e-30,"Sinton","OFF","Center Point",3000000000000000,30,2000000000000000,4000000000000000,"OFF","Dark Rsh (Cell only)",0.4,"False","RTD (Internal)",2,10,-0.05,1,0.01,"A",0,"16-131484","True",0,0,"Hunt",,"01/27/22 18:11:56","MultiFlash v1.49","Default.mfi",,,,"False",,0.202123
133,"sandra","PV22A-210-760-40UM","48","01/27/22 18:13:09",10.246286,0.671685,9.755822,0.567873,5.540065,80.497535,22.529746,245.780031,0.002221,0.041669,0.671685,0.039674,0.567873,0.02253,22.529746,60437.309609,0.546084,9.755822,0.567873,80.497535,5.540065,22.529746,0.002221,0.039674,0.567873,0.02253,22.529746,0.546084,0.224267,24.947222,15.247872,0.039742,0.588748,0.023398,83.599501,23.397928,0.989837,1.081407,1.744368e-13,3.874705e-09,192.39287,-3660.479552,-273.188249,203.429816,4723313000000000,1.123848,0.99962,1.078475,0.802486,0.008229999999999999,0.731133,0.567873,,,,,,,15.282197,0.040403,1.001461,4.812242,,,3.674404,0.02341,"False","False",3,3,"p-type",0.018,245.9,245.9,1,1,25,1,"Generalized",540,0.552104,0.285072,2.2,0,1000,-0.553125,1.66e-30,"Sinton","OFF","Center Point",3000000000000000,30,2000000000000000,4000000000000000,"OFF","Dark Rsh (Cell only)",0.4,"False","RTD (Internal)",2,10,-0.05,1,0.01,"A",0,"16-131484","True",0,0,"Hunt",,"01/27/22 18:13:09","MultiFlash v1.49","Default.mfi",,,,"False",,0.202123
134,"sandra","PV22A-210-760-40UM","49","01/27/22 18:15:01",10.185643,0.665579,9.670856000000001,0.557219,5.388785,79.488229,21.914538,121.03479,0.002554,0.041422,0.665579,0.039328,0.557219,0.021915,21.914538,29762.454918,0.628042,9.670856000000001,0.557219,79.488229,5.388785,21.914538,0.002554,0.039328,0.557219,0.021915,21.914538,0.628042,0.302753,24.938231,14.973857,0.039355,0.581713,0.022893,83.038946,22.893454,1.005663,1.136269,2.124791e-13,7.467402999999999e-09,,,,145.086234,4723313000000000,1.190863,,1.078768,0.8034750000000001,0.007569,0.953935,0.557219,,,,,,,11.522831,0.03003,1.003073,5.082337,,,4.244563,0.047202,"False","False",3,3,"p-type",0.018,245.9,245.9,1,1,25,1,"Generalized",540,0.636137,0.285072,2.2,0,1000,-0.902586,1.66e-30,"Sinton","OFF","Center Point",3000000000000000,30,2000000000000000,4000000000000000,"OFF","Dark Rsh (Cell only)",0.4,"False","RTD (Internal)",2,10,-0.05,1,0.01,"A",0,"16-131484","True",0,0,"Hunt",,"01/27/22 18:15:01","MultiFlash v1.49","Default.mfi",,,,"False",,0.202123
135,"sandra","PV22A-210-760-40UM","50","01/27/22 18:16:34",10.214526,0.668227,9.710516,0.562266,5.459895,79.99111600000001,22.203719,225.470511,0.002533,0.041539,0.668227,0.03949,0.562266,0.022204,22.203719,55443.198627,0.622963,9.710516,0.562266,79.99111600000001,5.459895,22.203719,0.002533,0.03949,0.562266,0.022204,22.203719,0.622963,0.292987,24.956212,15.38888,0.039616,0.58524,0.023185,83.526481,23.185056,0.994337,1.078761,2.00802e-13,4.022978e-09,232.152909,-1432.077312,-698.286322,178.559849,4723313000000000,1.175737,0.99791,1.046317,0.795172,0.008031,0.835831,0.562266,,,,,,,13.847888,0.032994,1.000486,4.970214,,,4.190735,0.025482,"False","False",3,3,"p-type",0.018,245.9,245.9,1,1,25,1,"Generalized",540,0.61756,0.285072,2.2,0,1000,-0.161694,1.66e-30,"Sinton","OFF","Center Point",3000000000000000,30,2000000000000000,4000000000000000,"OFF","Dark Rsh (Cell only)",0.4,"False","RTD (Internal)",2,10,-0.05,1,0.01,"A",0,"16-131484","True",0,0,"Hunt",,"01/27/22 18:16:34","MultiFlash v1.49","Default.mfi",,,,"False",,0.202123
136,"sandra","PV22A-210-760-40UM","51","01/27/22 18:17:46",10.176765,0.6693480000000001,9.666218000000001,0.559199,5.405335,79.352599,21.981843,160.810082,0.002785,0.041386,0.6693480000000001,0.03931,0.559199,0.021982,21.981843,39543.199055,0.684864,9.666218000000001,0.559199,79.352599,5.405335,21.981843,0.002785,0.03931,0.559199,0.021982,21.981843,0.684864,0.356284,24.956212,14.397824,0.039361,0.585576,0.023049,83.203566,23.048618,1.001626,1.127593,1.836785e-13,6.515107e-09,203.090378,-10953.682209,-91.29350100000001,171.863604,4723313000000000,1.148131,0.9994189999999999,1.072217,0.804936,0.007609,1.074465,0.559199,,,,,,,13.470492,0.033969,1.003391,5.038255,,,4.594045,0.035815,"False","False",3,3,"p-type",0.018,245.9,245.9,1,1,25,1,"Generalized",540,0.694902,0.285072,2.2,0,1000,-0.986591,1.66e-30,"Sinton","OFF","Center Point",3000000000000000,30,2000000000000000,4000000000000000,"OFF","Dark Rsh (Cell only)",0.4,"False","RTD (Internal)",2,10,-0.05,1,0.01,"A",0,"16-131484","True",0,0,"Hunt",,"01/27/22 18:17:46","MultiFlash v1.49","Default.mfi",,,,"False",,0.202123
137,"sandra","PV22A-210-760-40UM","52","01/27/22 18:19:20",10.199368,0.671417,9.702961,0.566232,5.494126,80.229253,22.34293,183.821613,0.002309,0.041478,0.671417,0.039459,0.566232,0.022343,22.34293,45201.734612,0.567833,9.702961,0.566232,80.229253,5.494126,22.34293,0.002309,0.039459,0.566232,0.022343,22.34293,0.567833,0.245521,24.960707,14.32482,0.039499,0.588259,0.023236,83.43471599999999,23.235615,0.994221,1.103408,1.728035e-13,4.784487e-09,190.186594,-6248.414502,-160.040599,194.292807,4723313000000000,1.120107,0.999959,1.070943,0.804639,0.00771,0.724349,0.566232,,,,,,,14.783949,0.035636,1.002299,4.892205,,,3.806993,0.031396,"False","False",3,3,"p-type",0.018,245.9,245.9,1,1,25,1,"Generalized",540,0.58056,0.285072,2.2,0,1000,-0.780143,1.66e-30,"Sinton","OFF","Center Point",3000000000000000,30,2000000000000000,4000000000000000,"OFF","Dark Rsh (Cell only)",0.4,"False","RTD (Internal)",2,10,-0.05,1,0.01,"A",0,"16-131484","True",0,0,"Hunt",,"01/27/22 18:19:20","MultiFlash v1.49","Default.mfi",,,,"False",,0.202123
138,"sandra","PV22A-210-760-40UM","53","01/27/22 18:20:39",10.228476,0.6704909999999999,9.711491000000001,0.566132,5.49799,80.16785900000001,22.358643,145.484818,0.00236,0.041596,0.6704909999999999,0.039494,0.566132,0.022359,22.358643,35774.716698,0.580358,9.711491000000001,0.566132,80.16785900000001,5.49799,22.358643,0.00236,0.039494,0.566132,0.022359,22.358643,0.580358,0.226297,24.960707,14.313818,0.039617,0.587484,0.023275,83.451819,23.274533,0.995539,1.097806,1.805439e-13,4.574534e-09,195.216128,-12553.774382,-79.657318,189.536625,4723313000000000,1.147481,0.999865,1.067361,0.804299,0.008246,0.701364,0.566132,,,,,,,15.011727,0.041686,1.000158,5.079875,,,3.88967,0.039585,"False","False",3,3,"p-type",0.018,245.9,245.9,1,1,25,1,"Generalized",540,0.580755,0.285072,2.2,0,1000,-0.114294,1.66e-30,"Sinton","OFF","Center Point",3000000000000000,30,2000000000000000,4000000000000000,"OFF","Dark Rsh (Cell only)",0.4,"False","RTD (Internal)",2,10,-0.05,1,0.01,"A",0,"16-131484","True",0,0,"Hunt",,"01/27/22 18:20:39","MultiFlash v1.49","Default.mfi",,,,"False",,0.202123
139,"sandra","PV22A-210-760-40UM","54","01/27/22 18:21:49",10.190136,0.666673,9.696574,0.563044,5.459598,80.36519800000001,22.202512,144.418461,0.002264,0.04144,0.666673,0.039433,0.563044,0.022203,22.202512,35512.499491,0.556713,9.696574,0.563044,80.36519800000001,5.459598,22.202512,0.002264,0.039433,0.563044,0.022203,22.202512,0.556713,0.252698,24.956212,14.607835,0.039516,0.584016,0.023078,83.533464,23.07781,0.996796,1.07437,2.130047e-13,3.853741e-09,285.102352,-498.565609,-2005.75407,170.374603,4723313000000000,1.186276,1,1.067878,0.803428,0.007832,0.781798,0.563044,,,,,,,12.920961,0.030802,1.000524,4.863602,,,3.751516,0.039751,"False","False",3,3,"p-type",0.018,245.9,245.9,1,1,25,1,"Generalized",540,0.560715,0.285072,2.2,0,1000,-0.208945,1.66e-30,"Sinton","OFF","Center Point",3000000000000000,30,2000000000000000,4000000000000000,"OFF","Dark Rsh (Cell only)",0.4,"False","RTD (Internal)",2,10,-0.05,1,0.01,"A",0,"16-131484","True",0,0,"Hunt",,"01/27/22 18:21:49","MultiFlash v1.49","Default.mfi",,,,"False",,0.202123
140,"sandra","PV22A-210-760-40UM","55","01/27/22 18:23:09",10.233726,0.671265,9.73903,0.565863,5.51096,80.223091,22.411385,219.562154,0.002441,0.041617,0.671265,0.039606,0.565863,0.022411,22.411385,53990.333675,0.600221,9.73903,0.565863,80.223091,5.51096,22.411385,0.002441,0.039606,0.565863,0.022411,22.411385,0.600221,0.243143,24.947222,14.906852,0.039697,0.588523,0.023363,83.62831,23.362679,0.984625,1.077633,1.775274e-13,3.62478e-09,200.838874,-2243.778256,-445.676839,202.060884,4723313000000000,1.125725,0.9999479999999999,1.074395,0.800363,0.008109999999999999,0.772821,0.565863,,,,,,,15.33712,0.04394,1.000895,4.868716,,,4.031112,0.026242,"False","False",3,3,"p-type",0.018,245.9,245.9,1,1,25,1,"Generalized",540,0.602117,0.285072,2.2,0,1000,-0.309501,1.66e-30,"Sinton","OFF","Center Point",3000000000000000,30,2000000000000000,4000000000000000,"OFF","Dark Rsh (Cell only)",0.4,"False","RTD (Internal)",2,10,-0.05,1,0.01,"A",0,"16-131484","True",0,0,"Hunt",,"01/27/22 18:23:09","MultiFlash v1.49","Default.mfi",,,,"False",,0.202123
141,"sandra","PV22A-210-760-40UM","56","01/27/22 18:24:30",10.226622,0.668606,9.719288000000001,0.56349,5.476718,80.09727700000001,22.272133,116.601659,0.002496,0.041589,0.668606,0.039525,0.56349,0.022272,22.272133,28672.347964,0.613649,9.719288000000001,0.56349,80.09727700000001,5.476718,22.272133,0.002496,0.039525,0.56349,0.022272,22.272133,0.613649,0.270855,24.924746,15.38088,0.039667,0.585941,0.023243,83.58700899999999,23.242501,0.994065,1.073292,1.992671e-13,3.308933e-09,221.764944,-2188.435772,-456.947384,183.669924,4723313000000000,1.153362,0.998814,1.07446,0.804437,0.008376,0.842241,0.56349,,,,,,,14.304361,0.038591,0.999874,4.989512,,,4.127585,0.049289,"False","False",3,3,"p-type",0.018,245.9,245.9,1,1,25,1,"Generalized",540,0.613108,0.285072,2.2,0,1000,-0.007402,1.66e-30,"Sinton","OFF","Center Point",3000000000000000,30,2000000000000000,4000000000000000,"OFF","Dark Rsh (Cell only)",0.4,"False","RTD (Internal)",2,10,-0.05,1,0.01,"A",0,"16-131484","True",0,0,"Hunt",,"01/27/22 18:24:30","MultiFlash v1.49","Default.mfi",,,,"False",,0.202123
142,"sandra","PV22A-210-760-40UM","57","01/27/22 18:25:40",10.227003,0.669115,9.697274,0.564369,5.472842,79.976789,22.256372,161.602482,0.002542,0.04159,0.669115,0.039436,0.564369,0.022256,22.256372,39738.0504,0.625161,9.697274,0.564369,79.976789,5.472842,22.256372,0.002542,0.039436,0.564369,0.022256,22.256372,0.625161,0.300372,24.938231,14.34282,0.03965,0.586233,0.023244,83.52613100000001,23.244102,0.991746,1.082119,1.930434e-13,4.102063e-09,219.634,-1900.034242,-526.306304,184.510091,4723313000000000,1.15198,0.99798,1.074861,0.803802,0.007963,0.968925,0.564369,,,,,,,14.995112,0.039837,0.997872,5.21308,,,4.185534,0.03564,"False","False",3,3,"p-type",0.018,245.9,245.9,1,1,25,1,"Generalized",540,0.622408,0.285072,2.2,0,1000,0.60655,1.66e-30,"Sinton","OFF","Center Point",3000000000000000,30,2000000000000000,4000000000000000,"OFF","Dark Rsh (Cell only)",0.4,"False","RTD (Internal)",2,10,-0.05,1,0.01,"A",0,"16-131484","True",0,0,"Hunt",,"01/27/22 18:25:40","MultiFlash v1.49","Default.mfi",,,,"False",,0.202123
143,"sandra","PV22A-210-760-40UM","58","01/27/22 18:27:18",10.20862,0.6701820000000001,9.646049,0.559708,5.398969,78.913472,21.955954,86.968181,0.003347,0.041515,0.6701820000000001,0.039228,0.559708,0.021956,21.955954,21385.475637,0.823011,9.646049,0.559708,78.913472,5.398969,21.955954,0.003347,0.039228,0.559708,0.021956,21.955954,0.823011,0.5177580000000001,24.951717,15.098864,0.03958,0.587416,0.02325,83.56481700000001,23.250089,0.996381,1.080196,1.856799e-13,3.571469e-09,197.850049,-11140.309167,-89.764116,194.181468,4723313000000000,1.141259,0.999784,1.070266,0.801944,0.008054,1.678742,0.559708,,,,,,,16.723092,0.042216,0.995497,5.551799,,,5.454678,0.066679,"False","False",3,3,"p-type",0.018,245.9,245.9,1,1,25,1,"Generalized",540,0.821086,0.285072,2.2,0,1000,1.074102,1.66e-30,"Sinton","OFF","Center Point",3000000000000000,30,2000000000000000,4000000000000000,"OFF","Dark Rsh (Cell only)",0.4,"False","RTD (Internal)",2,10,-0.05,1,0.01,"A",0,"16-131484","True",0,0,"Hunt",,"01/27/22 18:27:18","MultiFlash v1.49","Default.mfi",,,,"False",,0.202123
144,"sandra","PV22A-210-760-40UM","59","01/27/22 18:28:58",10.219858,0.6696569999999999,9.703521,0.563515,5.468076,79.89826499999999,22.23699,96.899276,0.002488,0.041561,0.6696569999999999,0.039461,0.563515,0.022237,22.23699,23827.531882,0.611819,9.703521,0.563515,79.89826499999999,5.468076,22.23699,0.002488,0.039461,0.563515,0.022237,22.23699,0.611819,0.287162,24.933736,15.126865,0.039552,0.5865629999999999,0.0232,83.356931,23.199593,0.999838,1.107666,1.865187e-13,4.719978e-09,202.616241,-9434.400748,-105.995073,179.617007,4723313000000000,1.143465,0.999401,1.071978,0.803152,0.008104,0.907339,0.563515,,,,,,,14.258724,0.037071,1.001165,5.088756,,,4.108645,0.059342,"False","False",3,3,"p-type",0.018,245.9,245.9,1,1,25,1,"Generalized",540,0.616201,0.285072,2.2,0,1000,-0.404841,1.66e-30,"Sinton","OFF","Center Point",3000000000000000,30,2000000000000000,4000000000000000,"OFF","Dark Rsh (Cell only)",0.4,"False","RTD (Internal)",2,10,-0.05,1,0.01,"A",0,"16-131484","True",0,0,"Hunt",,"01/27/22 18:28:58","MultiFlash v1.49","Default.mfi",,,,"False",,0.202123
145,"sandra","PV22A-210-760-40UM","60","01/27/22 18:30:27",10.215485,0.668566,9.708278999999999,0.563787,5.473403,80.14088099999999,22.258656,113.903348,0.002367,0.041543,0.668566,0.039481,0.563787,0.022259,22.258656,28008.83319,0.582068,9.708278999999999,0.563787,80.14088099999999,5.473403,22.258656,0.002367,0.039481,0.563787,0.022259,22.258656,0.582068,0.242563,24.947222,15.289875,0.039578,0.585574,0.023176,83.44279899999999,23.175744,0.996312,1.091382,1.964027e-13,4.307346e-09,218.181098,-2912.748286,-343.318372,177.199533,4723313000000000,1.163124,0.999908,1.057728,0.801247,0.007992000000000001,0.73271,0.563787,,,,,,,13.797173,0.035831,1.000726,4.989091,,,3.915877,0.050428,"False","False",3,3,"p-type",0.018,245.9,245.9,1,1,25,1,"Generalized",540,0.586655,0.285072,2.2,0,1000,-0.297778,1.66e-30,"Sinton","OFF","Center Point",3000000000000000,30,2000000000000000,4000000000000000,"OFF","Dark Rsh (Cell only)",0.4,"False","RTD (Internal)",2,10,-0.05,1,0.01,"A",0,"16-131484","True",0,0,"Hunt",,"01/27/22 18:30:27","MultiFlash v1.49","Default.mfi",,,,"False",,0.202123
146,"Cal","V7-19-226L","V7-19","01/28/22 15:25:50",9.530919000000001,,,,,,,,,0.038759,,,,,,,,9.530919000000001,-0.007661,,-0.073021,-0.296954,0.000804,0.038759,-0.007661,-0.000297,-0.296954,0.197668,-0.165325,25.47094,484.47571,,,,,,,,,,,,,,,,,1.066656,0.8011,-0.007661,-0.499627,-0.007661,,,,,,0,0,0,,,,,4.861279e+17,,"False","True",3,3,"p-type",0.018,245.9,245.9,1,1,25,1,"Generalized",540,0.654105,0.285227,2.2,0,1000,,1.66e-30,"Sinton","OFF","Center Point",3000000000000000,30,2000000000000000,4000000000000000,"OFF","Dark Rsh (Cell only)",0.4,"False","RTD (Internal)",2,10,-0.05,1,0.01,"A",0,"16-131484","True",0,0,"Hunt",,"01/28/22 15:25:50","MultiFlash v1.49","Default.mfi",0,0,0,"False",0,0.201646
147,"Cal","V7-19-226L","V7-19","01/28/22 15:26:14",9.531866000000001,0.646044,8.729134999999999,0.517756,4.519564,73.393331,18.379683,42.597203,0.005945,0.038763,0.646044,0.035499,0.517756,0.01838,18.379683,10474.652266,1.46199,8.729134999999999,0.517756,73.393331,4.519564,18.379683,0.005945,0.035499,0.517756,0.01838,18.379683,1.46199,1.423727,25.430478,14.748843,0.036161,0.5610889999999999,0.020289,81.01900000000001,20.289358,1.137498,1.383387,3.275241e-13,2.957325e-08,,,,58.199197,4723313000000000,1.46956,,1.063287,0.798816,0.000929,4.239427,0.517756,,,,,,,7.26514,0.002309,0.970051,8.468139000000001,,,9.108248,0.140298,"False","False",3,3,"p-type",0.018,245.9,245.9,1,1,25,1,"Generalized",540,1.50447,0.285227,2.2,0,1000,8.450450999999999,1.66e-30,"Sinton","OFF","Center Point",3000000000000000,30,2000000000000000,4000000000000000,"OFF","Dark Rsh (Cell only)",0.4,"False","RTD (Internal)",2,10,-0.05,1,0.01,"A",0,"16-131484","True",0,0,"Hunt",,"01/28/22 15:26:14","MultiFlash v1.49","Default.mfi",,,,"False",,0.201646
148,"Cal","MZ2204","61","01/28/22 15:30:36",10.239223,0.670513,9.686563,0.561468,5.438692,79.217291,22.117495,139.191043,0.00298,0.04164,0.670513,0.039392,0.561468,0.022117,22.117495,34227.077453,0.732712,9.686563,0.561468,79.217291,5.438692,22.117495,0.00298,0.039392,0.561468,0.022117,22.117495,0.732712,0.544809,25.250654,14.726842,0.039631,0.587225,0.023272,83.353675,23.272375,1.00127,1.109069,1.789528e-13,5.320554e-09,192.880071,-76801.08697,-13.020649,186.081615,4723313000000000,1.144503,0.99986,1.076924,0.804466,0.005306,1.709268,0.561468,,,,,,,15.734337,0.023568,0.998484,5.424777,,,4.890441,0.041421,"False","False",3,3,"p-type",0.018,245.9,245.9,1,1,25,1,"Generalized",540,0.733118,0.285227,2.2,0,1000,0.362085,1.66e-30,"Sinton","OFF","Center Point",3000000000000000,30,2000000000000000,4000000000000000,"OFF","Dark Rsh (Cell only)",0.4,"False","RTD (Internal)",2,10,-0.05,1,0.01,"A",0,"16-131484","True",0,0,"Hunt",,"01/28/22 15:30:36","MultiFlash v1.49","Default.mfi",,,,"False",,0.201646
149,"Cal","MZ2204","61","01/28/22 15:31:35",10.240136,0.6705950000000001,9.687835,0.561052,5.435383,79.152439,22.104037,139.279174,0.003029,0.041643,0.6705950000000001,0.039397,0.561052,0.022104,22.104037,34248.748768,0.744763,9.687835,0.561052,79.152439,5.435383,22.104037,0.003029,0.039397,0.561052,0.022104,22.104037,0.744763,0.545659,25.286618,14.756844,0.039634,0.587295,0.023277,83.352223,23.276864,0.999179,1.111008,1.783024e-13,5.329717e-09,195.341972,-11654.190932,-85.80604200000001,185.946818,4723313000000000,1.126068,0.999456,1.075,0.804976,0.005516,1.733463,0.561052,,,,,,,15.770946,0.025299,0.998438,5.441221,,,4.968746,0.041395,"False","False",3,3,"p-type",0.018,245.9,245.9,1,1,25,1,"Generalized",540,0.744587,0.285227,2.2,0,1000,0.421539,1.66e-30,"Sinton","OFF","Center Point",3000000000000000,30,2000000000000000,4000000000000000,"OFF","Dark Rsh (Cell only)",0.4,"False","RTD (Internal)",2,10,-0.05,1,0.01,"A",0,"16-131484","True",0,0,"Hunt",,"01/28/22 15:31:35","MultiFlash v1.49","Default.mfi",,,,"False",,0.201646
150,"Cal","PV22A","61","01/28/22 15:39:35",10.244539,0.670093,9.686757,0.561176,5.435971,79.186213,22.10643,91.25155100000001,0.003054,0.041661,0.670093,0.039393,0.561176,0.022106,22.10643,22438.756334,0.751042,9.686757,0.561176,79.186213,5.435971,22.10643,0.003054,0.039393,0.561176,0.022106,22.10643,0.751042,0.533886,25.268635,14.777845,0.039676,0.587066,0.023292,83.433941,23.292269,0.992138,1.098599,1.83464e-13,4.643829e-09,207.340059,-2841.994377,-351.86558,187.024998,4723313000000000,1.148643,0.999129,1.072543,0.806109,0.005032,1.698104,0.561176,,,,,,,15.985081,0.028027,0.997267,5.483107,,,5.008088,0.063195,"False","False",3,3,"p-type",0.018,245.9,245.9,1,1,25,1,"Generalized",540,0.747281,0.285227,2.2,0,1000,0.739453,1.66e-30,"Sinton","OFF","Center Point",3000000000000000,30,2000000000000000,4000000000000000,"OFF","Dark Rsh (Cell only)",0.4,"False","RTD (Internal)",2,10,-0.05,1,0.01,"A",0,"16-131484","True",0,0,"Hunt",,"01/28/22 15:39:35","MultiFlash v1.49","Default.mfi",,,,"False",,0.201646
