Repository: dintalframe/MLPROJECT

File: FCT450csv/MultiFlash_Database WW06 - 2020.csv (part 4 of 9)
ash_cutoff_(suns),V_at_Isc_(V),dV/dt,V_Pad_0_(V),V_Pad_1_(V),V_Pad_2_(V),V_Pad_3_(V),V_Pad_4_(V),dBreak_(A),dBreak_(V),Capacitance_(uF/cm2),Capacitance_Error_(percent),Pm/Pe,BulkSRH_AND_Jo_Power_Loss_(percent),BulkSRH_Power_Loss_(percent),Jo_Power_Loss_(percent),Rs_Power_Loss_(percent),Rsh_Power_Loss_(percent),Dark_Break_Interpolated,Calibration,Resistivity_(ohm-cm),Analysis_Resistivity_(ohm-cm),Sample_Type,Thickness_(cm),Cell_Area_(cm2),Total_Area_(cm2),Number_of_Cells_per_String,Number_of_Strings,Temperature_(C),Intensity_(suns),Analysis_Type,Nominal_Load_Voltage_(mV/cell),Rs_Modulation_Target_(ohm-cm2),Reference_Constant_(V/sun),Voltage_Temperature_Coefficient_(mV/C),Temperature_Offset_(C),Power_per_Sun_(W/m2),Conductivity_Modulation_(ohm-cm2/V),Auger_Coefficient,Auger_Method,Band_Gap_Narrowing,Fit_Method,Carrier_Density_Center_Point_(cm-3),Percent_Fit,Lower_Bound_(cm-3),Upper_Bound_(cm-3),Rsh_Lifetime_Correction,Rsh_Measurement_Method,SunsVoc_Rsh_Voltage_(V),Do_Dark_Break_Measurement,Temperature_Measurement_Method,Number_of_dRsh_Points,dRsh_Output_Vlimit_(V),Current_Transfer,Voltage_Transfer,Temperature_Transfer,Final_Bin,Bin_Index,Tester_ID,Do_Doping_Measurement,Doping_Sample_Time_(us),Doping_Measurement_Length_(us),Measurement_Type,Comments,Measurement_Date-Time_String,Software Version,Recipe_Filename,EL Pulse Current Delivered (Coulombs),Forward Dark IV (V),Forward Dark IV (A),Forward Dark IV Interpolated?,EL Pulse Energy Delivered (J),Doping Calibration Factor (V/sun)
111,"Ben","Motech 22.3%","M-C3-03","02/05/20 16:03:35",9.830619,0.678125,9.348625,0.580261,5.424645,81.373019,22.203035,379.288532,0.001673,0.040237,0.678125,0.038264,0.580261,0.022203,22.203035,92667.77422799999,0.408639,9.348625,0.580261,81.373019,5.424645,22.203035,0.001673,0.038264,0.580261,0.022203,22.203035,0.408639,0.392651,24.911261,14.392823,0.038438,0.593534,0.022814,83.61282799999999,22.814178,1.029069,1.067569,1.384491e-13,2.773557e-09,121.405507,1615.889049,618.85437,261.437159,4723313000000000,1.050343,0.999628,1.106739,0.830159,0.000338,1.267932,0.580261,,,,,,,19.281288,0.002594,0.997638,4.39482,0.797378,3.597442,2.623679,0.015982,"False","False",3,3,"p-type",0.018,244.32,244.32,1,1,25,1,"Generalized",540,0.411727,0.281519,2.2,0,1000,1.453344,1.66e-30,"Sinton","OFF","Center Point",3000000000000000,30,2000000000000000,4000000000000000,"OFF","Dark Rsh (Cell only)",0.4,"False","RTD (Internal)",2,10,-0.05,1,0.01,"A",0,"16-131484","True",0,0,"Hunt",,"02/05/20 16:03:35","MultiFlash v1.49","Default.mfi",,,,"False",,0.198105
112,"Ben","Motech 22.3%","M-C3-04","02/05/20 16:04:26",9.808839000000001,0.676544,9.330619,0.580789,5.419123,81.66110500000001,22.18043,268.884699,0.001451,0.040148,0.676544,0.03819,0.580789,0.02218,22.18043,65693.909705,0.354613,9.330619,0.580789,81.66110500000001,5.419123,22.18043,0.001451,0.03819,0.580789,0.02218,22.18043,0.354613,0.343375,24.825857,14.630836,0.038297,0.592931,0.022708,83.602029,22.707615,1.021107,1.076143,1.424673e-13,3.153584e-09,135.223753,2176.10424,459.53681,246.885834,4723313000000000,1.064678,0.9999749999999999,1.120774,0.836219,0.000241,1.168096,0.580789,,,,,,,18.214591,0.001753,0.999036,4.33783,0.5594980000000001,3.778332,2.275872,0.022534,"False","False",3,3,"p-type",0.018,244.32,244.32,1,1,25,1,"Generalized",540,0.356143,0.281519,2.2,0,1000,0.530128,1.66e-30,"Sinton","OFF","Center Point",3000000000000000,30,2000000000000000,4000000000000000,"OFF","Dark Rsh (Cell only)",0.4,"False","RTD (Internal)",2,10,-0.05,1,0.01,"A",0,"16-131484","True",0,0,"Hunt",,"02/05/20 16:04:26","MultiFlash v1.49","Default.mfi",,,,"False",,0.198105
113,"Ben","Motech 22.3%","M-C3-05","02/05/20 16:05:13",9.819922999999999,0.6765330000000001,9.31549,0.584346,5.443467,81.93676499999999,22.28007,333.689202,0.000959,0.040193,0.6765330000000001,0.038128,0.584346,0.02228,22.28007,81526.945899,0.234394,9.31549,0.584346,81.93676499999999,5.443467,22.28007,0.000959,0.038128,0.584346,0.02228,22.28007,0.234394,0.239536,24.893281,14.705841,0.038224,0.592029,0.02263,83.222042,22.629559,1.028334,1.126439,1.368842e-13,5.477255e-09,130.206833,1617.5591,618.215433,226.016959,4723313000000000,1.070108,0.999889,1.117861,0.834811,0.000313,0.811937,0.584346,,,,,,,17.530847,-0.000828,0.998958,4.211295,0.722718,3.488577,1.505256,0.018106,"False","False",3,3,"p-type",0.018,244.32,244.32,1,1,25,1,"Generalized",540,0.238517,0.281519,2.2,0,1000,0.7413729999999999,1.66e-30,"Sinton","OFF","Center Point",3000000000000000,30,2000000000000000,4000000000000000,"OFF","Dark Rsh (Cell only)",0.4,"False","RTD (Internal)",2,10,-0.05,1,0.01,"A",0,"16-131484","True",0,0,"Hunt",,"02/05/20 16:05:13","MultiFlash v1.49","Default.mfi",,,,"False",,0.198105
114,"Ben","Motech 22.3%","M-C3-06","02/05/20 16:06:13",9.809559999999999,0.675329,9.313307,0.580618,5.407471,81.62619100000001,22.132741,227.453572,0.001281,0.04015,0.675329,0.038119,0.580618,0.022133,22.132741,55571.45678,0.31286,9.313307,0.580618,81.62619100000001,5.407471,22.132741,0.001281,0.038119,0.580618,0.022133,22.132741,0.31286,0.323333,24.839341,15.54889,0.038217,0.591278,0.022597,83.338109,22.596923,1.030975,1.107145,1.457532e-13,4.586634e-09,135.503699,1517.244855,659.089399,223.777815,4723313000000000,1.085974,0.999813,1.111352,0.8349,5.456843e-05,1.099825,0.580618,,,,,,,17.063802,-0.001588,0.999393,4.281372,0.750126,3.531246,2.012955,0.026557,"False","False",3,3,"p-type",0.018,244.32,244.32,1,1,25,1,"Generalized",540,0.31418,0.281519,2.2,0,1000,0.421601,1.66e-30,"Sinton","OFF","Center Point",3000000000000000,30,2000000000000000,4000000000000000,"OFF","Dark Rsh (Cell only)",0.4,"False","RTD (Internal)",2,10,-0.05,1,0.01,"A",0,"16-131484","True",0,0,"Hunt",,"02/05/20 16:06:13","MultiFlash v1.49","Default.mfi",,,,"False",,0.198105
115,"Ben","Motech 22.3%","M-C3-06","02/05/20 16:06:29",9.814152,0.675341,9.308593999999999,0.578305,5.383208,81.220418,22.033434,220.853675,0.001598,0.040169,0.675341,0.0381,0.578305,0.022033,22.033434,53958.969931,0.390518,9.308593999999999,0.578305,81.220418,5.383208,22.033434,0.001598,0.0381,0.578305,0.022033,22.033434,0.390518,0.385484,24.839341,15.454884,0.038239,0.591311,0.022611,83.349796,22.61109,1.029022,1.101152,1.459624e-13,4.521801e-09,136.600014,1587.784894,629.808234,224.762596,4723313000000000,1.072789,0.999974,1.110644,0.835764,-2.791165e-05,1.314014,0.578305,,,,,,,17.467751,0.000746,0.99851,4.381933,0.733968,3.647966,2.506618,0.027367,"False","False",3,3,"p-type",0.018,244.32,244.32,1,1,25,1,"Generalized",540,0.402449,0.281519,2.2,0,1000,0.34354,1.66e-30,"Sinton","OFF","Center Point",3000000000000000,30,2000000000000000,4000000000000000,"OFF","Dark Rsh (Cell only)",0.4,"False","RTD (Internal)",2,10,-0.05,1,0.01,"A",0,"16-131484","True",0,0,"Hunt",,"02/05/20 16:06:29","MultiFlash v1.49","Default.mfi",,,,"False",,0.198105
116,"Ben","Motech 22.3%","M-C3-06","02/05/20 16:06:52",9.808436,0.6752320000000001,9.320792000000001,0.578268,5.389913,81.382063,22.060873,231.511474,0.001481,0.040146,0.6752320000000001,0.03815,0.578268,0.022061,22.060873,56562.883255,0.361805,9.320792000000001,0.578268,81.382063,5.389913,22.060873,0.001481,0.03815,0.578268,0.022061,22.060873,0.361805,0.31598,24.861816,14.776845,0.038217,0.5912500000000001,0.022596,83.355828,22.595917,1.030181,1.106592,1.459525e-13,4.538045e-09,135.732785,1536.443289,650.853831,223.906659,4723313000000000,1.077745,0.999916,1.118669,0.839652,-0.000125,1.056386,0.578268,,,,,,,16.770899,0.006709,1.000464,4.200768,0.72773,3.473038,2.330168,0.026074,"False","False",3,3,"p-type",0.018,244.32,244.32,1,1,25,1,"Generalized",540,0.37926,0.281519,2.2,0,1000,-0.691979,1.66e-30,"Sinton","OFF","Center Point",3000000000000000,30,2000000000000000,4000000000000000,"OFF","Dark Rsh (Cell only)",0.4,"False","RTD (Internal)",2,10,-0.05,1,0.01,"A",0,"16-131484","True",0,0,"Hunt",,"02/05/20 16:06:52","MultiFlash v1.49","Default.mfi",,,,"False",,0.198105
117,"Ben","Motech 22.3%","M-C3-06","02/05/20 16:07:16",9.806709,0.675395,9.329912999999999,0.580195,5.413167,81.727833,22.156053,229.263042,0.001206,0.040139,0.675395,0.038187,0.580195,0.022156,22.156053,56013.546476,0.29453,9.329912999999999,0.580195,81.727833,5.413167,22.156053,0.001206,0.038187,0.580195,0.022156,22.156053,0.29453,0.231549,24.897776,15.592892,0.038215,0.591232,0.022594,83.34208099999999,22.593669,1.030238,1.109249,1.455369e-13,4.550721e-09,135.262951,1535.365497,651.310715,223.720215,4723313000000000,1.073148,0.999988,1.10914,0.831183,0.000449,0.795636,0.580195,,,,,,,16.389243,0.009301,0.999888,4.089251,0.711296,3.377955,1.902228,0.026306,"False","False",3,3,"p-type",0.018,244.32,244.32,1,1,25,1,"Generalized",540,0.315605,0.281519,2.2,0,1000,0.020745,1.66e-30,"Sinton","OFF","Center Point",3000000000000000,30,2000000000000000,4000000000000000,"OFF","Dark Rsh (Cell only)",0.4,"False","RTD (Internal)",2,10,-0.05,1,0.01,"A",0,"16-131484","True",0,0,"Hunt",,"02/05/20 16:07:16","MultiFlash v1.49","Default.mfi",,,,"False",,0.198105
118,"Ben","Motech 22.3%","M-C3-07","02/05/20 16:07:56",9.819269999999999,0.6756490000000001,9.355866000000001,0.578771,5.414902,81.618775,22.163153,245.103759,0.001492,0.04019,0.6756490000000001,0.038293,0.578771,0.022163,22.163153,59883.750425,0.364627,9.355866000000001,0.578771,81.618775,5.414902,22.163153,0.001492,0.038293,0.578771,0.022163,22.163153,0.364627,0.35654,24.866311,14.588834,0.038352,0.5920570000000001,0.022706,83.619688,22.70649,1.028492,1.071403,1.474239e-13,3.301547e-09,135.031961,1662.692223,601.43422,240.743968,4723313000000000,1.072571,0.9998590000000001,1.111427,0.839568,0.000138,1.192114,0.578771,,,,,,,17.182666,0.001181,0.998517,4.230301,0.688743,3.541557,2.354279,0.024628,"False","False",3,3,"p-type",0.018,244.32,244.32,1,1,25,1,"Generalized",540,0.366315,0.281519,2.2,0,1000,0.924212,1.66e-30,"Sinton","OFF","Center Point",3000000000000000,30,2000000000000000,4000000000000000,"OFF","Dark Rsh (Cell only)",0.4,"False","RTD (Internal)",2,10,-0.05,1,0.01,"A",0,"16-131484","True",0,0,"Hunt",,"02/05/20 16:07:56","MultiFlash v1.49","Default.mfi",,,,"False",,0.198105
119,"Ben","Motech 22.3%","M-C3-08","02/05/20 16:08:38",9.833243,0.677274,9.331543999999999,0.580217,5.414317,81.298551,22.160761,324.971478,0.001736,0.040247,0.677274,0.038194,0.580217,0.022161,22.160761,79397.03148600001,0.424163,9.331543999999999,0.580217,81.298551,5.414317,22.160761,0.001736,0.038194,0.580217,0.022161,22.160761,0.424163,0.433496,24.870806,15.543889,0.038406,0.59354,0.022796,83.62801,22.795736,1.021761,1.075026,1.391665e-13,3.153642e-09,130.553135,2159.60471,463.047703,256.025132,4723313000000000,1.053314,0.999929,1.113088,0.835337,5.819779e-05,1.48222,0.580217,,,,,,,19.648105,-0.001634,0.996821,4.554743,0.608219,3.946524,2.716575,0.018664,"False","False",3,3,"p-type",0.018,244.32,244.32,1,1,25,1,"Generalized",540,0.421486,0.281519,2.2,0,1000,2.025639,1.66e-30,"Sinton","OFF","Center Point",3000000000000000,30,2000000000000000,4000000000000000,"OFF","Dark Rsh (Cell only)",0.4,"False","RTD (Internal)",2,10,-0.05,1,0.01,"A",0,"16-131484","True",0,0,"Hunt",,"02/05/20 16:08:38","MultiFlash v1.49","Default.mfi",,,,"False",,0.198105
120,"Ben","Motech 22.3%","M-C3-09","02/05/20 16:09:17",9.819934999999999,0.676546,9.351364999999999,0.580244,5.426077,81.67321699999999,22.208893,496.038506,0.001522,0.040193,0.676546,0.038275,0.580244,0.022209,22.208893,121192.127747,0.371895,9.351364999999999,0.580244,81.67321699999999,5.426077,22.208893,0.001522,0.038275,0.580244,0.022209,22.208893,0.371895,0.36043,24.920251,14.356822,0.038415,0.592595,0.022765,83.717467,22.764773,1.019086,1.055044,1.481794e-13,2.119793e-09,134.526091,2252.905187,443.87132,255.382235,4723313000000000,1.064579,0.999885,1.112694,0.835226,-7.868532000000001e-05,1.205769,0.580244,,,,,,,18.312184,0.001863,0.998872,4.318907,0.542804,3.776104,2.395529,0.012204,"False","False",3,3,"p-type",0.018,244.32,244.32,1,1,25,1,"Generalized",540,0.377745,0.281519,2.2,0,1000,0.615187,1.66e-30,"Sinton","OFF","Center Point",3000000000000000,30,2000000000000000,4000000000000000,"OFF","Dark Rsh (Cell only)",0.4,"False","RTD (Internal)",2,10,-0.05,1,0.01,"A",0,"16-131484","True",0,0,"Hunt",,"02/05/20 16:09:17","MultiFlash v1.49","Default.mfi",,,,"False",,0.198105
121,"Ben","Motech 22.3%","M-C3-10","02/05/20 16:09:58",9.803502,0.676654,9.345242000000001,0.5814589999999999,5.433873,81.914703,22.240802,366.520342,0.001478,0.040126,0.676654,0.03825,0.5814589999999999,0.022241,22.240802,89548.250057,0.3611,9.345242000000001,0.5814589999999999,81.914703,5.433873,22.240802,0.001478,0.03825,0.5814589999999999,0.022241,22.240802,0.3611,0.367723,24.888786,14.828849,0.03838,0.593542,0.02278,83.900976,22.780098,1.010791,1.039222,1.464681e-13,1.537566e-09,139.142919,3737.68675,267.54516,268.092439,4723313000000000,1.066061,0.999984,1.118128,0.834973,0.000176,1.277847,0.5814589999999999,,,,,,,18.847527,-0.001156,0.998584,4.372426,0.337635,4.03479,2.319468,0.016567,"False","False",3,3,"p-type",0.018,244.32,244.32,1,1,25,1,"Generalized",540,0.364176,0.281519,2.2,0,1000,0.82789,1.66e-30,"Sinton","OFF","Center Point",3000000000000000,30,2000000000000000,4000000000000000,"OFF","Dark Rsh (Cell only)",0.4,"False","RTD (Internal)",2,10,-0.05,1,0.01,"A",0,"16-131484","True",0,0,"Hunt",,"02/05/20 16:09:58","MultiFlash v1.49","Default.mfi",,,,"False",,0.198105
122,"Ben","Motech 22.3%","M-C3-11","02/05/20 16:10:44",9.830118000000001,0.677485,9.32263,0.580946,5.415946,81.323493,22.16743,261.902237,0.001692,0.040235,0.677485,0.038157,0.580946,0.022167,22.16743,63987.95455,0.413346,9.32263,0.580946,81.323493,5.415946,22.16743,0.001692,0.038157,0.580946,0.022167,22.16743,0.413346,0.424963,24.875301,15.072862,0.038384,0.593619,0.022786,83.591616,22.785682,1.019745,1.083894,1.372236e-13,3.406605e-09,130.354712,2324.992375,430.108938,255.81808,4723313000000000,1.047725,0.999943,1.110896,0.834623,0.0003,1.449489,0.580946,,,,,,,19.863735,-0.002063,0.996447,4.559852,0.571559,3.988293,2.64316,0.023178,"False","False",3,3,"p-type",0.018,244.32,244.32,1,1,25,1,"Generalized",540,0.424901,0.281519,2.2,0,1000,2.07059,1.66e-30,"Sinton","OFF","Center Point",3000000000000000,30,2000000000000000,4000000000000000,"OFF","Dark Rsh (Cell only)",0.4,"False","RTD (Internal)",2,10,-0.05,1,0.01,"A",0,"16-131484","True",0,0,"Hunt",,"02/05/20 16:10:44","MultiFlash v1.49","Default.mfi",,,,"False",,0.198105
123,"Ben","Motech 22.3%","M-C3-12","02/05/20 16:11:29",9.839501,0.679113,9.358855999999999,0.582107,5.447856,81.52867999999999,22.298035,260.623802,0.00158,0.040273,0.679113,0.038306,0.582107,0.022298,22.298035,63675.607205,0.385933,9.358855999999999,0.582107,81.52867999999999,5.447856,22.298035,0.00158,0.038306,0.582107,0.022298,22.298035,0.385933,0.381233,24.929241,14.428826,0.03847,0.594651,0.022876,83.64349,22.876434,1.025822,1.071622,1.317355e-13,2.90458e-09,119.297864,1872.647822,534.003238,271.45834,4723313000000000,1.030475,0.999936,1.117314,0.835004,0.0008809999999999999,1.298585,0.582107,,,,,,,19.987874,0.000797,0.998027,4.38457,0.7135359999999999,3.671034,2.475361,0.023276,"False","False",3,3,"p-type",0.018,244.32,244.32,1,1,25,1,"Generalized",540,0.385874,0.281519,2.2,0,1000,1.125347,1.66e-30,"Sinton","OFF","Center Point",3000000000000000,30,2000000000000000,4000000000000000,"OFF","Dark Rsh (Cell only)",0.4,"False","RTD (Internal)",2,10,-0.05,1,0.01,"A",0,"16-131484","True",0,0,"Hunt",,"02/05/20 16:11:29","MultiFlash v1.49","Default.mfi",,,,"False",,0.198105
124,"Ben","Motech 22.3%","M-C3-13","02/05/20 16:12:08",9.824655,0.6767339999999999,9.347075,0.581564,5.43592,81.75945900000001,22.24918,317.478617,0.001239,0.040212,0.6767339999999999,0.038258,0.581564,0.022249,22.24918,77566.37562799999,0.302818,9.347075,0.581564,81.75945900000001,5.43592,22.24918,0.001239,0.038258,0.581564,0.022249,22.24918,0.302818,0.312422,24.870806,14.351821,0.038308,0.592575,0.0227,83.417413,22.700358,1.026884,1.099447,1.386525e-13,4.42611e-09,130.934368,1790.201171,558.59644,237.146103,4723313000000000,1.056782,0.999978,1.115019,0.839461,0.000315,1.020108,0.581564,,,,,,,17.44534,-0.001468,0.9991679999999999,4.137568,0.6494220000000001,3.488146,1.95148,0.019017,"False","False",3,3,"p-type",0.018,244.32,244.32,1,1,25,1,"Generalized",540,0.304542,0.281519,2.2,0,1000,0.5979370000000001,1.66e-30,"Sinton","OFF","Center Point",3000000000000000,30,2000000000000000,4000000000000000,"OFF","Dark Rsh (Cell only)",0.4,"False","RTD (Internal)",2,10,-0.05,1,0.01,"A",0,"16-131484","True",0,0,"Hunt",,"02/05/20 16:12:08","MultiFlash v1.49","Default.mfi",,,,"False",,0.198105
125,"Ben","Motech 22.3%","M-C3-14","02/05/20 16:12:55",9.838774000000001,0.677975,9.376229,0.582453,5.46121,81.87179999999999,22.352695,248.597037,0.00136,0.04027,0.677975,0.038377,0.582453,0.022353,22.352695,60737.228104,0.332358,9.376229,0.582453,81.87179999999999,5.46121,22.352695,0.00136,0.038377,0.582453,0.022353,22.352695,0.332358,0.307431,24.888786,15.425882,0.038458,0.594179,0.022851,83.69698099999999,22.851007,1.017454,1.067054,1.3627e-13,2.81433e-09,128.888184,2551.989293,391.851174,265.105699,4723313000000000,1.042587,0.9999749999999999,1.104766,0.834202,0.000338,0.9742690000000001,0.582453,,,,,,,18.80428,0.003851,0.998193,4.206441,0.491564,3.714877,2.142093,0.024335,"False","False",3,3,"p-type",0.018,244.32,244.32,1,1,25,1,"Generalized",540,0.33189,0.281519,2.2,0,1000,1.279276,1.66e-30,"Sinton","OFF","Center Point",3000000000000000,30,2000000000000000,4000000000000000,"OFF","Dark Rsh (Cell only)",0.4,"False","RTD (Internal)",2,10,-0.05,1,0.01,"A",0,"16-131484","True",0,0,"Hunt",,"02/05/20 16:12:55","MultiFlash v1.49","Default.mfi",,,,"False",,0.198105
126,"Ben","Motech 22.3%","M-C3-15","02/05/20 16:13:37",9.805287999999999,0.676011,9.362002,0.582267,5.451181,82.23869500000001,22.311645,423.415317,0.001166,0.040133,0.676011,0.038319,0.582267,0.022312,22.311645,103448.830137,0.284907,9.362002,0.582267,82.23869500000001,5.451181,22.311645,0.001166,0.038319,0.582267,0.022312,22.311645,0.284907,0.278299,24.884291,14.434825,0.038368,0.592654,0.022739,83.81328999999999,22.738838,1.02035,1.043605,1.492392e-13,2.025114e-09,138.137064,2262.048397,442.07719,255.998368,4723313000000000,1.075636,0.999937,1.108454,0.833913,0.000421,0.920785,0.582267,,,,,,,17.467706,0.0009840000000000001,0.999952,4.207992,0.5156539999999999,3.692338,1.839894,0.014288,"False","False",3,3,"p-type",0.018,244.32,244.32,1,1,25,1,"Generalized",540,0.283081,0.281519,2.2,0,1000,-0.013459,1.66e-30,"Sinton","OFF","Center Point",3000000000000000,30,2000000000000000,4000000000000000,"OFF","Dark Rsh (Cell only)",0.4,"False","RTD (Internal)",2,10,-0.05,1,0.01,"A",0,"16-131484","True",0,0,"Hunt",,"02/05/20 16:13:37","MultiFlash v1.49","Default.mfi",,,,"False",,0.198105
127,"Ben","Motech 22.3%","M-C3-16","02/05/20 16:14:14",9.817045999999999,0.677159,9.362344999999999,0.5789029999999999,5.419886,81.53027400000001,22.183553,399.228053,0.001529,0.040181,0.677159,0.03832,0.5789029999999999,0.022184,22.183553,97539.397941,0.373561,9.362344999999999,0.5789029999999999,81.53027400000001,5.419886,22.183553,0.001529,0.03832,0.5789029999999999,0.022184,22.183553,0.373561,0.374879,24.852826,15.257873,0.038368,0.592705,0.022741,83.577651,22.740624,1.026879,1.072376,1.420585e-13,3.093544e-09,127.808009,1714.366061,583.3059940000001,249.91016,4723313000000000,1.059097,0.999842,1.118142,0.837037,0.000102,1.273703,0.5789029999999999,,,,,,,17.489136,-0.000218,0.999021,4.097052,0.680433,3.416619,2.412529,0.015136,"False","False",3,3,"p-type",0.018,244.32,244.32,1,1,25,1,"Generalized",540,0.375688,0.281519,2.2,0,1000,0.562403,1.66e-30,"Sinton","OFF","Center Point",3000000000000000,30,2000000000000000,4000000000000000,"OFF","Dark Rsh (Cell only)",0.4,"False","RTD (Internal)",2,10,-0.05,1,0.01,"A",0,"16-131484","True",0,0,"Hunt",,"02/05/20 16:14:14","MultiFlash v1.49","Default.mfi",,,,"False",,0.198105
128,"Ben","Motech 22.3%","M-C3-17","02/05/20 16:15:01",9.828094,0.677527,9.361625999999999,0.58195,5.447996,81.81652699999999,22.29861,338.931563,0.001301,0.040226,0.677527,0.038317,0.58195,0.022299,22.29861,82807.759448,0.317819,9.361625999999999,0.58195,81.81652699999999,5.447996,22.29861,0.001301,0.038317,0.58195,0.022299,22.29861,0.317819,0.285894,24.893281,14.737843,0.03837,0.593533,0.022774,83.560773,22.773994,1.02244,1.082826,1.367192e-13,3.571555e-09,128.407571,2093.816124,477.596857,253.177044,4723313000000000,1.052495,0.99998,1.071649,0.842276,0.000253,0.919976,0.58195,,,,,,,18.079585,0.004867,0.999379,4.128394,0.575904,3.55249,2.050542,0.017836,"False","False",3,3,"p-type",0.018,244.32,244.32,1,1,25,1,"Generalized",540,0.317619,0.281519,2.2,0,1000,0.382165,1.66e-30,"Sinton","OFF","Center Point",3000000000000000,30,2000000000000000,4000000000000000,"OFF","Dark Rsh (Cell only)",0.4,"False","RTD (Internal)",2,10,-0.05,1,0.01,"A",0,"16-131484","True",0,0,"Hunt",,"02/05/20 16:15:01","MultiFlash v1.49","Default.mfi",,,,"False",,0.198105
129,"Ben","Motech 22.3%","M-C3-18","02/05/20 16:15:44",9.83154,0.677493,9.359247999999999,0.584255,5.468188,82.09507499999999,22.381255,241.538825,0.001187,0.04024,0.677493,0.038307,0.584255,0.022381,22.381255,59012.76577,0.290013,9.359247999999999,0.584255,82.09507499999999,5.468188,22.381255,0.001187,0.038307,0.584255,0.022381,22.381255,0.290013,0.209033,24.902271,15.56089,0.038416,0.593957,0.022817,83.69403699999999,22.817174,1.013495,1.063599,1.380712e-13,2.911842e-09,133.190742,3057.278423,327.088299,261.440942,4723313000000000,1.058525,0.999931,1.091845,0.842162,0.000143,0.68442,0.584255,,,,,,,18.911958,0.013097,0.998869,4.278343,0.413056,3.865287,1.866299,0.025071,"False","False",3,3,"p-type",0.018,244.32,244.32,1,1,25,1,"Generalized",540,0.291812,0.281519,2.2,0,1000,0.55679,1.66e-30,"Sinton","OFF","Center Point",3000000000000000,30,2000000000000000,4000000000000000,"OFF","Dark Rsh (Cell only)",0.4,"False","RTD (Internal)",2,10,-0.05,1,0.01,"A",0,"16-131484","True",0,0,"Hunt",,"02/05/20 16:15:44","MultiFlash v1.49","Default.mfi",,,,"False",,0.198105
130,"Ben","Motech 22.3%","M-C3-19","02/05/20 16:16:29",9.813518999999999,0.677298,9.329662000000001,0.580797,5.418641,81.524058,22.178458,251.868506,0.001497,0.040167,0.677298,0.038186,0.580797,0.022178,22.178458,61536.513266,0.365717,9.329662000000001,0.580797,81.524058,5.418641,22.178458,0.001497,0.038186,0.580797,0.022178,22.178458,0.365717,0.35258,24.834846,15.610893,0.038299,0.593283,0.022722,83.523484,22.722398,1.020007,1.086607,1.37746e-13,3.6152e-09,130.61377,2186.786575,457.291997,248.973494,4723313000000000,1.052435,0.999876,1.107122,0.842883,0.000798,1.190447,0.580797,,,,,,,18.502328,0.002114,0.998858,4.275036,0.565588,3.709449,2.346672,0.024063,"False","False",3,3,"p-type",0.018,244.32,244.32,1,1,25,1,"Generalized",540,0.371129,0.281519,2.2,0,1000,0.445053,1.66e-30,"Sinton","OFF","Center Point",3000000000000000,30,2000000000000000,4000000000000000,"OFF","Dark Rsh (Cell only)",0.4,"False","RTD (Internal)",2,10,-0.05,1,0.01,"A",0,"16-131484","True",0,0,"Hunt",,"02/05/20 16:16:29","MultiFlash v1.49","Default.mfi",,,,"False",,0.198105
131,"Ben","Motech 22.3%","M-C3-20","02/05/20 16:17:20",9.829527000000001,0.678657,9.380088000000001,0.580975,5.449595,81.692347,22.305154,312.67212,0.001512,0.040232,0.678657,0.038393,0.580975,0.022305,22.305154,76392.05243,0.369385,9.380088000000001,0.580975,81.692347,5.449595,22.305154,0.001512,0.038393,0.580975,0.022305,22.305154,0.369385,0.36724,24.857321,14.986856,0.038442,0.5946050000000001,0.022858,83.71693,22.857942,1.018942,1.062579,1.340733e-13,2.58282e-09,124.148693,2356.225674,424.407565,272.60763,4723313000000000,1.043202,0.999927,1.108514,0.839182,3.053547e-05,1.156411,0.580975,,,,,,,18.769358,0.000357,0.99923,4.106397,0.531883,3.574515,2.383956,0.019365,"False","False",3,3,"p-type",0.018,244.32,244.32,1,1,25,1,"Generalized",540,0.37282,0.281519,2.2,0,1000,0.434464,1.66e-30,"Sinton","OFF","Center Point",3000000000000000,30,2000000000000000,4000000000000000,"OFF","Dark Rsh (Cell only)",0.4,"False","RTD (Internal)",2,10,-0.05,1,0.01,"A",0,"16-131484","True",0,0,"Hunt",,"02/05/20 16:17:20","MultiFlash v1.49","Default.mfi",,,,"False",,0.198105
132,"Ben","Motech 22.3%","M-C3-21","02/05/20 16:18:01",9.825037999999999,0.677654,9.348825,0.582156,5.442475,81.743639,22.276012,384.388735,0.001473,0.040214,0.677654,0.038265,0.582156,0.022276,22.276012,93913.85580200001,0.359852,9.348825,0.582156,81.743639,5.442475,22.276012,0.001473,0.038265,0.582156,0.022276,22.276012,0.359852,0.349227,24.893281,14.327819,0.038408,0.593983,0.022814,83.717471,22.813902,1.016429,1.064035,1.3774e-13,2.726946e-09,131.156543,2665.218477,375.203762,264.123845,4723313000000000,1.05508,0.999965,1.106529,0.834909,0.000442,1.128696,0.582156,,,,,,,19.301076,0.001802,0.998687,4.377101,0.484229,3.892872,2.313395,0.015779,"False","False",3,3,"p-type",0.018,244.32,244.32,1,1,25,1,"Generalized",540,0.358175,0.281519,2.2,0,1000,0.77188,1.66e-30,"Sinton","OFF","Center Point",3000000000000000,30,2000000000000000,4000000000000000,"OFF","Dark Rsh (Cell only)",0.4,"False","RTD (Internal)",2,10,-0.05,1,0.01,"A",0,"16-131484","True",0,0,"Hunt",,"02/05/20 16:18:01","MultiFlash v1.49","Default.mfi",,,,"False",,0.198105
133,"Ben","Motech 22.3%","M-C3-22","02/05/20 16:18:40",9.819089999999999,0.676251,9.369446999999999,0.582522,5.457908,82.19530899999999,22.339178,350.101046,0.001163,0.040189,0.676251,0.038349,0.582522,0.022339,22.339178,85536.687579,0.284154,9.369446999999999,0.582522,82.19530899999999,5.457908,22.339178,0.001163,0.038349,0.582522,0.022339,22.339178,0.284154,0.279088,24.870806,15.04286,0.038405,0.592798,0.022766,83.76715,22.766376,1.014028,1.055624,1.465526e-13,2.422039e-09,139.946773,3021.768605,330.932024,255.096236,4723313000000000,1.076403,0.999966,1.115271,0.835271,0.000318,0.957905,0.582522,,,,,,,17.618253,0.000758,0.999104,4.158695,0.388897,3.769798,1.834646,0.017262,"False","False",3,3,"p-type",0.018,244.32,244.32,1,1,25,1,"Generalized",540,0.283213,0.281519,2.2,0,1000,0.653504,1.66e-30,"Sinton","OFF","Center Point",3000000000000000,30,2000000000000000,4000000000000000,"OFF","Dark Rsh (Cell only)",0.4,"False","RTD (Internal)",2,10,-0.05,1,0.01,"A",0,"16-131484","True",0,0,"Hunt",,"02/05/20 16:18:40","MultiFlash v1.49","Default.mfi",,,,"False",,0.198105
134,"Ben","Motech 22.3%","M-C3-23","02/05/20 16:19:31",9.814024,0.676265,9.344652,0.582209,5.440545,81.974403,22.26811,366.781885,0.001291,0.040169,0.676265,0.038248,0.582209,0.022268,22.26811,89612.150247,0.315517,9.344652,0.582209,81.974403,5.440545,22.26811,0.001291,0.038248,0.582209,0.022268,22.26811,0.315517,0.289907,24.915756,14.325819,0.038373,0.592593,0.02274,83.71027599999999,22.739655,1.019568,1.060409,1.457173e-13,2.744568e-09,136.795173,2260.528271,442.374472,251.86275,4723313000000000,1.071361,0.99995,1.103413,0.835126,0.000349,0.943729,0.582209,,,,,,,18.178307,0.003949,0.998691,4.349296,0.53721,3.812085,2.030107,0.01651,"False","False",3,3,"p-type",0.018,244.32,244.32,1,1,25,1,"Generalized",540,0.313036,0.281519,2.2,0,1000,0.914099,1.66e-30,"Sinton","OFF","Center Point",3000000000000000,30,2000000000000000,4000000000000000,"OFF","Dark Rsh (Cell only)",0.4,"False","RTD (Internal)",2,10,-0.05,1,0.01,"A",0,"16-131484","True",0,0,"Hunt",,"02/05/20 16:19:31","MultiFlash v1.49","Default.mfi",,,,"False",,0.198105
135,"Ben","Motech 22.3%","M-C3-24","02/05/20 16:20:10",9.82719,0.6772860000000001,9.343773000000001,0.582064,5.438674,81.713111,22.260454,253.515376,0.001447,0.040223,0.6772860000000001,0.038244,0.582064,0.02226,22.260454,61938.87678,0.353493,9.343773000000001,0.582064,81.713111,5.438674,22.260454,0.001447,0.038244,0.582064,0.02226,22.260454,0.353493,0.310637,24.893281,15.560891,0.038378,0.5938020000000001,0.022789,83.65309999999999,22.788949,1.014701,1.074987,1.384057e-13,3.019716e-09,133.29617,2881.531748,347.037648,257.89949,4723313000000000,1.051326,0.999937,1.120045,0.840017,6.2056e-05,1.079246,0.582064,,,,,,,19.062472,0.007444,0.998516,4.345137,0.442053,3.903084,2.270706,0.023906,"False","False",3,3,"p-type",0.018,244.32,244.32,1,1,25,1,"Generalized",540,0.356985,0.281519,2.2,0,1000,0.770008,1.66e-30,"Sinton","OFF","Center Point",3000000000000000,30,2000000000000000,4000000000000000,"OFF","Dark Rsh (Cell only)",0.4,"False","RTD (Internal)",2,10,-0.05,1,0.01,"A",0,"16-131484","True",0,0,"Hunt",,"02/05/20 16:20:10","MultiFlash v1.49","Default.mfi",,,,"False",,0.198105
136,"Ben","Motech 22.3%","M-C3-25","02/05/20 16:20:55",9.835803,0.676666,9.348637,0.579145,5.414219,81.348923,22.160361,369.055807,0.00143,0.040258,0.676666,0.038264,0.579145,0.02216,22.160361,90167.714851,0.349483,9.348637,0.579145,81.348923,5.414219,22.160361,0.00143,0.038264,0.579145,0.02216,22.160361,0.349483,0.336851,24.852826,14.642837,0.03831,0.592039,0.022681,83.259276,22.680763,1.024543,1.118477,1.379783e-13,5.047369e-09,130.866467,1785.434112,560.0878760000001,228.062164,4723313000000000,1.056847,0.999644,1.116126,0.83296,0.000296,1.163738,0.579145,,,,,,,17.0477,0.001977,0.998725,4.033013,0.63513,3.397883,2.258296,0.016323,"False","False",3,3,"p-type",0.018,244.32,244.32,1,1,25,1,"Generalized",540,0.353791,0.281519,2.2,0,1000,0.801416,1.66e-30,"Sinton","OFF","Center Point",3000000000000000,30,2000000000000000,4000000000000000,"OFF","Dark Rsh (Cell only)",0.4,"False","RTD (Internal)",2,10,-0.05,1,0.01,"A",0,"16-131484","True",0,0,"Hunt",,"02/05/20 16:20:55","MultiFlash v1.49","Default.mfi",,,,"False",,0.198105
137,"Ben","Motech 22.3%","M-C3-26","02/05/20 16:21:38",9.812607,0.6766,9.351552999999999,0.584087,5.462121,82.270616,22.356423,229.569128,0.001099,0.040163,0.6766,0.038276,0.584087,0.022356,22.356423,56088.329423,0.268539,9.351552999999999,0.584087,82.270616,5.462121,22.356423,0.001099,0.038276,0.584087,0.022356,22.356423,0.268539,0.25184,24.825857,15.488886,0.038367,0.593198,0.022759,83.753411,22.759362,1.017314,1.057468,1.43863e-13,2.533112e-09,135.794866,2565.135122,389.843011,257.926799,4723313000000000,1.07144,0.99995,1.102453,0.8336440000000001,0.000264,0.816617,0.584087,,,,,,,18.236994,0.002607,0.999194,4.272885,0.475065,3.797819,1.730443,0.026385,"False","False",3,3,"p-type",0.018,244.32,244.32,1,1,25,1,"Generalized",540,0.265247,0.281519,2.2,0,1000,0.629196,1.66e-30,"Sinton","OFF","Center Point",3000000000000000,30,2000000000000000,4000000000000000,"OFF","Dark Rsh (Cell only)",0.4,"False","RTD (Internal)",2,10,-0.05,1,0.01,"A",0,"16-131484","True",0,0,"Hunt",,"02/05/20 16:21:38","MultiFlash v1.49","Default.mfi",,,,"False",,0.198105
138,"Ben","Motech 22.3%","M-C3-27","02/05/20 16:22:19",9.804591,0.67505,9.351006,0.579176,5.415882,81.82829099999999,22.167167,311.864352,0.001386,0.04013,0.67505,0.038274,0.579176,0.022167,22.167167,76194.69855299999,0.338632,9.351006,0.579176,81.82829099999999,5.415882,22.167167,0.001386,0.038274,0.579176,0.022167,22.167167,0.338632,0.338497,24.861816,15.541889,0.03832,0.5916400000000001,0.022671,83.689588,22.671389,1.021351,1.0628,1.519247e-13,2.760932e-09,141.270763,2034.724939,491.466921,240.798912,4723313000000000,1.078997,0.999844,1.115542,0.838063,2.349595e-05,1.166709,0.579176,,,,,,,16.811855,4.002276e-05,0.9989710000000001,4.176668,0.551117,3.625551,2.189633,0.019365,"False","False",3,3,"p-type",0.018,244.32,244.32,1,1,25,1,"Generalized",540,0.343895,0.281519,2.2,0,1000,0.672306,1.66e-30,"Sinton","OFF","Center Point",3000000000000000,30,2000000000000000,4000000000000000,"OFF","Dark Rsh (Cell only)",0.4,"False","RTD (Internal)",2,10,-0.05,1,0.01,"A",0,"16-131484","True",0,0,"Hunt",,"02/05/20 16:22:19","MultiFlash v1.49","Default.mfi",,,,"False",,0.198105
139,"Ben","Motech 22.3%","M-C3-28","02/05/20 16:22:58",9.821577,0.676457,9.346377,0.580646,5.426933,81.68326,22.212396,138.236104,0.001497,0.0402,0.676457,0.038255,0.580646,0.022212,22.212396,33773.844847,0.365742,9.346377,0.580646,81.68326,5.426933,22.212396,0.001497,0.038255,0.580646,0.022212,22.212396,0.365742,0.360405,24.875301,14.553832,0.038382,0.59294,0.022759,83.691534,22.758512,1.017227,1.064456,1.445877e-13,2.581991e-09,136.144996,2490.113403,401.588136,253.288614,4723313000000000,1.059687,0.9999209999999999,1.121017,0.840395,3.680302e-05,1.203831,0.580646,,,,,,,18.417993,0.000858,0.998902,4.338472,0.493946,3.844525,2.35292,0.043797,"False","False",3,3,"p-type",0.018,244.32,244.32,1,1,25,1,"Generalized",540,0.373476,0.281519,2.2,0,1000,0.207419,1.66e-30,"Sinton","OFF","Center Point",3000000000000000,30,2000000000000000,4000000000000000,"OFF","Dark Rsh (Cell only)",0.4,"False","RTD (Internal)",2,10,-0.05,1,0.01,"A",0,"16-131484","True",0,0,"Hunt",,"02/05/20 16:22:58","MultiFlash v1.49","Default.mfi",,,,"False",,0.198105
140,"Ben","Motech 22.3%","M-C3-29","02/05/20 16:23:35",9.809213,0.676967,9.334307000000001,0.580977,5.423022,81.665662,22.19639,347.821515,0.001548,0.040149,0.676967,0.038205,0.580977,0.022196,22.19639,84979.75253,0.378325,9.334307000000001,0.580977,81.665662,5.423022,22.19639,0.001548,0.038205,0.580977,0.022196,22.19639,0.378325,0.369296,24.848331,15.368879,0.038364,0.59328,0.02276,83.740532,22.760331,1.021596,1.05879,1.42011e-13,2.612732e-09,131.95115,2167.938766,461.267641,260.119753,4723313000000000,1.054759,0.999989,1.104863,0.83577,0.000341,1.23976,0.580977,,,,,,,18.957863,0.001497,0.997969,4.433307,0.585293,3.848014,2.427208,0.017452,"False","False",3,3,"p-type",0.018,244.32,244.32,1,1,25,1,"Generalized",540,0.37623,0.281519,2.2,0,1000,1.310573,1.66e-30,"Sinton","OFF","Center Point",3000000000000000,30,2000000000000000,4000000000000000,"OFF","Dark Rsh (Cell only)",0.4,"False","RTD (Internal)",2,10,-0.05,1,0.01,"A",0,"16-131484","True",0,0,"Hunt",,"02/05/20 16:23:35","MultiFlash v1.49","Default.mfi",,,,"False",,0.198105
141,"Ben","Motech 22.3%","M-C3-30","02/05/20 16:24:16",9.824465,0.677128,9.370122,0.577947,5.415434,81.405462,22.165333,338.366644,0.001643,0.040211,0.677128,0.038352,0.577947,0.022165,22.165333,82669.73836800001,0.401413,9.370122,0.577947,81.405462,5.415434,22.165333,0.001643,0.038352,0.577947,0.022165,22.165333,0.401413,0.397053,24.924746,14.882851,0.038409,0.592675,0.022764,83.603736,22.763885,1.029411,1.068553,1.429565e-13,2.908125e-09,126.610118,1596.094233,626.5294239999999,251.572598,4723313000000000,1.066954,0.999829,1.120032,0.834217,0.000165,1.365702,0.577947,,,,,,,17.568794,0.0007069999999999999,0.998726,4.132206,0.733735,3.398472,2.595447,0.017849,"False","False",3,3,"p-type",0.018,244.32,244.32,1,1,25,1,"Generalized",540,0.409197,0.281519,2.2,0,1000,0.715706,1.66e-30,"Sinton","OFF","Center Point",3000000000000000,30,2000000000000000,4000000000000000,"OFF","Dark Rsh (Cell only)",0.4,"False","RTD (Internal)",2,10,-0.05,1,0.01,"A",0,"16-131484","True",0,0,"Hunt",,"02/05/20 16:24:16","MultiFlash v1.49","Default.mfi",,,,"False",,0.198105
142,"Ben","Motech 22.3%","M-C3-31","02/05/20 16:24:58",9.845084999999999,0.67828,9.366612999999999,0.58078,5.439941,81.46394600000001,22.265639,364.6876,0.001724,0.040296,0.67828,0.038337,0.58078,0.022266,22.265639,89100.474543,0.421144,9.366612999999999,0.58078,81.46394600000001,5.439941,22.265639,0.001724,0.038337,0.58078,0.022266,22.265639,0.421144,0.422887,24.866311,15.21187,0.038516,0.5944970000000001,0.022898,83.777218,22.8979,1.011324,1.056426,1.369655e-13,2.23045e-09,129.692005,3178.675465,314.596445,273.120431,4723313000000000,1.054281,0.999868,1.105551,0.839002,0.000736,1.423515,0.58078,,,,,,,20.013226,-0.000291,0.997925,4.414739,0.420678,3.994061,2.705344,0.016626,"False","False",3,3,"p-type",0.018,244.32,244.32,1,1,25,1,"Generalized",540,0.42476,0.281519,2.2,0,1000,0.65033,1.66e-30,"Sinton","OFF","Center Point",3000000000000000,30,2000000000000000,4000000000000000,"OFF","Dark Rsh (Cell only)",0.4,"False","RTD (Internal)",2,10,-0.05,1,0.01,"A",0,"16-131484","True",0,0,"Hunt",,"02/05/20 16:24:58","MultiFlash v1.49","Default.mfi",,,,"False",,0.198105
143,"Ben","Motech 22.3%","M-C3-32","02/05/20 16:25:38",9.83562,0.677333,9.385381000000001,0.579689,5.440606,81.66637,22.268363,358.148364,0.001548,0.040257,0.677333,0.038414,0.579689,0.022268,22.268363,87502.808322,0.378315,9.385381000000001,0.579689,81.66637,5.440606,22.268363,0.001548,0.038414,0.579689,0.022268,22.268363,0.378315,0.372139,24.911261,15.246872,0.038478,0.593452,0.022835,83.743306,22.834691,1.014079,1.05763,1.430044e-13,2.175445e-09,133.790106,2858.63392,349.81744,262.10821,4723313000000000,1.057046,0.999815,1.118239,0.834963,0.000833,1.282201,0.579689,,,,,,,18.141907,0.000998,0.998783,4.135196,0.423001,3.712195,2.445393,0.016869,"False","False",3,3,"p-type",0.018,244.32,244.32,1,1,25,1,"Generalized",540,0.381229,0.281519,2.2,0,1000,0.736532,1.66e-30,"Sinton","OFF","Center Point",3000000000000000,30,2000000000000000,4000000000000000,"OFF","Dark Rsh (Cell only)",0.4,"False","RTD (Internal)",2,10,-0.05,1,0.01,"A",0,"16-131484","True",0,0,"Hunt",,"02/05/20 16:25:38","MultiFlash v1.49","Default.mfi",,,,"False",,0.198105
144,"Ben","Motech 22.3%","M-C3-33","02/05/20 16:26:22",9.837377,0.677165,9.358653,0.581524,5.442281,81.69724100000001,22.275218,450.567728,0.001471,0.040264,0.677165,0.038305,0.581524,0.022275,22.275218,110082.707261,0.359405,9.358653,0.581524,81.69724100000001,5.442281,22.275218,0.001471,0.038305,0.581524,0.022275,22.275218,0.359405,0.381235,24.839341,14.34082,0.038457,0.593249,0.022814,83.674763,22.814401,1.02548,1.065884,1.411181e-13,2.882975e-09,128.864754,1871.149132,534.4309459999999,256.940728,4723313000000000,1.058155,0.999927,1.115805,0.840309,0.0007560000000000001,1.284857,0.581524,,,,,,,18.861327,-0.003616,0.998337,4.399429,0.672625,3.726804,2.31292,0.01343,"False","False",3,3,"p-type",0.018,244.32,244.32,1,1,25,1,"Generalized",540,0.360872,0.281519,2.2,0,1000,0.890165,1.66e-30,"Sinton","OFF","Center Point",3000000000000000,30,2000000000000000,4000000000000000,"OFF","Dark Rsh (Cell only)",0.4,"False","RTD (Internal)",2,10,-0.05,1,0.01,"A",0,"16-131484","True",0,0,"Hunt",,"02/05/20 16:26:22","MultiFlash v1.49","Default.mfi",,,,"False",,0.198105
145,"Ben","Motech 22.3%","M-C3-34","02/05/20 16:27:44",9.829361,0.677797,9.373593,0.579498,5.431979,81.532955,22.233053,305.832377,0.001592,0.040232,0.677797,0.038366,0.579498,0.022233,22.233053,74720.966462,0.388949,9.373593,0.579498,81.532955,5.431979,22.233053,0.001592,0.038366,0.579498,0.022233,22.233053,0.388949,0.383393,24.915756,14.825848,0.03843,0.5936630000000001,0.022814,83.664807,22.814383,1.024551,1.065094,1.38775e-13,2.767045e-09,126.595039,1956.765101,511.047544,260.877655,4723313000000000,1.056773,0.999972,1.109893,0.834846,0.000597,1.262599,0.579498,,,,,,,18.273482,0.000858,0.998605,4.165041,0.62299,3.542052,2.509863,0.019774,"False","False",3,3,"p-type",0.018,244.32,244.32,1,1,25,1,"Generalized",540,0.390512,0.281519,2.2,0,1000,0.808307,1.66e-30,"Sinton","OFF","Center Point",3000000000000000,30,2000000000000000,4000000000000000,"OFF","Dark Rsh (Cell only)",0.4,"False","RTD (Internal)",2,10,-0.05,1,0.01,"A",0,"16-131484","True",0,0,"Hunt",,"02/05/20 16:27:44","MultiFlash v1.49","Default.mfi",,,,"False",,0.198105
146,"Ben","Motech 22.3%","M-C3-35","02/05/20 16:29:07",9.811958000000001,0.676067,9.3447,0.581472,5.43368,81.912148,22.240011,432.612699,0.001345,0.04016,0.676067,0.038248,0.581472,0.02224,22.240011,105695.934559,0.328622,9.3447,0.581472,81.912148,5.43368,22.240011,0.001345,0.038248,0.581472,0.02224,22.240011,0.328622,0.302572,24.875301,14.331819,0.038359,0.592575,0.022731,83.71903399999999,22.7306,1.016057,1.060929,1.464009e-13,2.711945e-09,139.652191,2691.679414,371.515268,251.256849,4723313000000000,1.078076,0.999932,1.113822,0.839464,2.565071e-05,1.034843,0.581472,,,,,,,18.022427,0.004198,0.999301,4.304122,0.447259,3.856864,2.115856,0.013995,"False","False",3,3,"p-type",0.018,244.32,244.32,1,1,25,1,"Generalized",540,0.336517,0.281519,2.2,0,1000,0.342531,1.66e-30,"Sinton","OFF","Center Point",3000000000000000,30,2000000000000000,4000000000000000,"OFF","Dark Rsh (Cell only)",0.4,"False","RTD (Internal)",2,10,-0.05,1,0.01,"A",0,"16-131484","True",0,0,"Hunt",,"02/05/20 16:29:07","MultiFlash v1.49","Default.mfi",,,,"False",,0.198105
147,"Ben","Motech 22.3%","M-C3-36","02/05/20 16:31:01",9.812149,0.676451,9.308958000000001,0.579205,5.391796,81.23308299999999,22.068581,328.843999,0.001791,0.040161,0.676451,0.038101,0.579205,0.022069,22.068581,80343.16594200001,0.437484,9.308958000000001,0.579205,81.23308299999999,5.391796,22.068581,0.001791,0.038101,0.579205,0.022069,22.068581,0.437484,0.485554,24.888786,14.406824,0.038339,0.592634,0.022721,83.6339,22.720811,1.02578,1.070325,1.438044e-13,3.080672e-09,132.569365,1865.568186,536.029724,249.861578,4723313000000000,1.074154,0.999829,1.098828,0.829379,0.000103,1.565914,0.579205,,,,,,,19.264858,-0.007860000000000001,0.996135,4.623392,0.69135,3.932042,2.796541,0.018467,"False","False",3,3,"p-type",0.018,244.32,244.32,1,1,25,1,"Generalized",540,0.440803,0.281519,2.2,0,1000,2.503873,1.66e-30,"Sinton","OFF","Center Point",3000000000000000,30,2000000000000000,4000000000000000,"OFF","Dark Rsh (Cell only)",0.4,"False","RTD (Internal)",2,10,-0.05,1,0.01,"A",0,"16-131484","True",0,0,"Hunt",,"02/05/20 16:31:01","MultiFlash v1.49","Default.mfi",,,,"False",,0.198105
