Repository: dintalframe/MLPROJECT

File: FCT450csv/MultiFlash_Database WW14 - 2017.csv (part 4 of 4)
_(W/cm2),Cell_EffLoad_(percent),RsLoad_(ohm-cm2),Rs_Modulation_(ohm-cm2),Measured_Temperature_(C),Total_Test_Time_(s),pJmp_(A/cm2),pVmp_(V/cell),pPmp_(W/cm2),pFF_(percent),pEfficiency_(percent),n_at_1_sun,n_at_ 1/10_suns,Jo1_(A/cm2),Jo2_(A/cm2),Jo_(fA/cm2),Est_Bulk_Lifetime_(us),BRR_(Hz),Lifetime_at_Vmp_(us),Doping_(cm-3),Measured_Resistivity_(Ohm-cm),Lifetime_Fit_R2,Max_Intensity_(suns),Intensity_@_flash_cutoff_(suns),V_at_Isc_(V),dV/dt,V_Pad_0_(V),V_Pad_1_(V),V_Pad_2_(V),V_Pad_3_(V),V_Pad_4_(V),Pm/Pe,Resistivity_(ohm-cm),Sample_Type,Thickness_(cm),Cell_Area_(cm2),Total_Area_(cm2),Number_of_Cells_per_String,Number_of_Strings,Temperature_(C),Intensity_(suns),Analysis_Type,Nominal_Load_Voltage_(mV/cell),Rs_Modulation_Target_(ohm-cm2),Reference_Constant_(V/sun),Voltage_Temperature_Coefficient_(mV/C),Temperature_Offset_(C),Power_per_Sun_(W/m2),Conductivity_Modulation_(ohm-cm2/V),Auger_Coefficient,Auger_Method,Band_Gap_Narrowing,Fit_Method,Carrier_Density_Center_Point_(cm-3),Percent_Fit,Lower_Bound_(cm-3),Upper_Bound_(cm-3),Rsh_Lifetime_Correction,Rsh_Measurement_Method,SunsVoc_Rsh_Voltage_(V),Do_Dark_Break_Measurement,Temperature_Measurement_Method,Number_of_dRsh_Points,dRsh_Output_Vlimit_(V),Current_Transfer,Voltage_Transfer,Temperature_Transfer,Final_Bin,Bin_Index,Tester_ID,Do_Doping_Measurement,Doping_Sample_Time_(us),Doping_Measurement_Length_(us),Measurement_Type,Comments,Calibration,dBreak_(V),dBreak_(A),Dark_Break_Interpolated,Measurement_Date-Time_String,Software Version
122,"Kayla","TT_Tabbed","C439","04/07/17 11:43:44",8.894382,0.649491,8.307619000000001,0.507982,4.220121,73.05267600000001,17.563347,168.904276,0.007866,0.037017,0.649491,0.034575,0.507982,0.017563,17.563347,40584.319341,1.88994,8.307619000000001,0.507982,73.05267600000001,4.220121,17.563347,0.007866,0.034575,0.507982,0.017563,17.563347,1.88994,1.8422,24.830588,27.79159,0.035195,0.564974,0.019884,82.705686,19.884127,1.08214,1.10699,4.433451e-13,7.34232e-09,,,,104.687056,8047400000000000,1.804092,,1.246163,0.9350309999999999,-0.003438,6.124995,0.507982,,,,,,3,"p-type",0.021,240.28,240.28,1,1,25,1,"Generalized",500,1.936894,0.246591,2.2,0,1000,1.372302,1.66e-30,"Sinton","OFF","Center Point",3000000000000000,30,2000000000000000,4000000000000000,"OFF","Dark Rsh (Cell only)",0.4,"True","RTD (Internal)",2,10,-0.05,1,0.01,"A",0,"16-131484","True",0,0,"Full IV","Recipe\MultiFlash\Tabbed Cell_NPT_1649Cal.mfi ","False",-2,-0.007918,"True","04/07/17 11:43:44","MultiFlash v1.27"
123,"Kayla","TT_Tabbed","C440","04/07/17 11:44:47",8.907764,0.650143,8.324573000000001,0.503409,4.190667,72.36116,17.440765,386.841112,0.008514000000000001,0.037072,0.650143,0.034645,0.503409,0.017441,17.440765,92950.182422,2.045744,8.324573000000001,0.503409,72.36116,4.190667,17.440765,0.008514000000000001,0.034645,0.503409,0.017441,17.440765,2.045744,2.02211,24.843836,28.265617,0.035288,0.565702,0.019962,82.82278599999999,19.962266,1.07973,1.089747,4.386873e-13,6.40361e-09,,,,109.187417,8276439000000000,1.756795,,1.244377,0.933086,-0.003208,6.818636,0.503409,,,,,,3,"p-type",0.021,240.28,240.28,1,1,25,1,"Generalized",500,2.083698,0.246591,2.2,0,1000,2.454709,1.66e-30,"Sinton","OFF","Center Point",3000000000000000,30,2000000000000000,4000000000000000,"OFF","Dark Rsh (Cell only)",0.4,"True","RTD (Internal)",2,10,-0.05,1,0.01,"A",0,"16-131484","True",0,0,"Full IV","Recipe\MultiFlash\Tabbed Cell_NPT_1649Cal.mfi ","False",-2,-0.002789,"False","04/07/17 11:44:47","MultiFlash v1.27"
124,"Kayla","TT_Tabbed","C441","04/07/17 11:45:49",8.922542999999999,0.649898,8.346894000000001,0.509393,4.25185,73.323618,17.695396,210.474376,0.007737,0.037134,0.649898,0.034738,0.509393,0.017695,17.695396,50572.783096,1.85906,8.346894000000001,0.509393,73.323618,4.25185,17.695396,0.007737,0.034738,0.509393,0.017695,17.695396,1.85906,1.790668,24.84218,27.689584,0.035362,0.565624,0.020002,82.879541,20.001554,1.082981,1.082577,4.44984e-13,5.905482e-09,,,,109.299778,9289579000000000,1.575287,,1.25192,0.932102,-0.003101,6.108501,0.509393,,,,,,3,"p-type",0.021,240.28,240.28,1,1,25,1,"Generalized",500,1.87824,0.246591,2.2,0,1000,1.822285,1.66e-30,"Sinton","OFF","Center Point",3000000000000000,30,2000000000000000,4000000000000000,"OFF","Dark Rsh (Cell only)",0.4,"True","RTD (Internal)",2,10,-0.05,1,0.01,"A",0,"16-131484","True",0,0,"Full IV","Recipe\MultiFlash\Tabbed Cell_NPT_1649Cal.mfi ","False",-2,-0.008541,"True","04/07/17 11:45:49","MultiFlash v1.27"
125,"Kayla","TT_Tabbed","C442","04/07/17 11:47:02",8.875909999999999,0.648525,8.320453000000001,0.510758,4.249737,73.82819000000001,17.686604,115.786696,0.00725,0.03694,0.648525,0.034628,0.510758,0.017687,17.686604,27821.227222,1.741998,8.320453000000001,0.510758,73.82819000000001,4.249737,17.686604,0.00725,0.034628,0.510758,0.017687,17.686604,1.741998,1.686611,24.804092,27.595579,0.035158,0.563833,0.019823,82.746578,19.823132,1.098539,1.089854,4.69439e-13,6.400355e-09,,,,101.394495,8585069000000000,1.697014,,1.24769,0.932183,-0.003401,5.78587,0.510758,,,,,,3,"p-type",0.021,240.28,240.28,1,1,25,1,"Generalized",500,1.755861,0.246591,2.2,0,1000,1.2029,1.66e-30,"Sinton","OFF","Center Point",3000000000000000,30,2000000000000000,4000000000000000,"OFF","Dark Rsh (Cell only)",0.4,"True","RTD (Internal)",2,10,-0.05,1,0.01,"A",0,"16-131484","True",0,0,"Full IV","Recipe\MultiFlash\Tabbed Cell_NPT_1649Cal.mfi ","False",-2,-0.01434,"True","04/07/17 11:47:02","MultiFlash v1.27"
126,"Kayla","TT_Tabbed","C443","04/07/17 11:48:02",8.915226000000001,0.6494450000000001,8.334153000000001,0.503551,4.196674,72.482067,17.465767,155.935799,0.008322,0.037103,0.6494450000000001,0.034685,0.503551,0.017466,17.465767,37468.253841,1.999701,8.334153000000001,0.503551,72.482067,4.196674,17.465767,0.008322,0.034685,0.503551,0.017466,17.465767,1.999701,1.964476,24.80078,27.922597,0.035274,0.564935,0.019928,82.698449,19.927575,1.085174,1.106323,4.447413e-13,7.47189e-09,,,,104.025279,9075964000000000,1.610221,,1.244666,0.932526,-0.003338,6.650276,0.503551,,,,,,3,"p-type",0.021,240.28,240.28,1,1,25,1,"Generalized",500,2.039321,0.246591,2.2,0,1000,1.727687,1.66e-30,"Sinton","OFF","Center Point",3000000000000000,30,2000000000000000,4000000000000000,"OFF","Dark Rsh (Cell only)",0.4,"True","RTD (Internal)",2,10,-0.05,1,0.01,"A",0,"16-131484","True",0,0,"Full IV","Recipe\MultiFlash\Tabbed Cell_NPT_1649Cal.mfi ","False",-2,-0.018415,"True","04/07/17 11:48:02","MultiFlash v1.27"
127,"Kayla","TT_Tabbed","C444","04/07/17 11:49:04",8.913529,0.649524,8.327313999999999,0.5088819999999999,4.23762,73.194295,17.636176,254.415394,0.007715,0.037096,0.649524,0.034657,0.5088819999999999,0.017636,17.636176,61130.930961,1.853748,8.327313999999999,0.5088819999999999,73.194295,4.23762,17.636176,0.007715,0.034657,0.5088819999999999,0.017636,17.636176,1.853748,1.808297,24.812372,26.994544,0.035277,0.564792,0.019924,82.689751,19.924108,1.092425,1.102096,4.458927e-13,7.490886999999999e-09,,,,103.9526,9245173000000000,1.582418,,1.248523,0.936161,-0.003105,5.977494,0.5088819999999999,,,,,,3,"p-type",0.021,240.28,240.28,1,1,25,1,"Generalized",500,1.885795,0.246591,2.2,0,1000,1.469198,1.66e-30,"Sinton","OFF","Center Point",3000000000000000,30,2000000000000000,4000000000000000,"OFF","Dark Rsh (Cell only)",0.4,"True","RTD (Internal)",2,10,-0.05,1,0.01,"A",0,"16-131484","True",0,0,"Full IV","Recipe\MultiFlash\Tabbed Cell_NPT_1649Cal.mfi ","False",-2,-0.008772,"True","04/07/17 11:49:04","MultiFlash v1.27"
128,"Kayla","TT_Tabbed","C445","04/07/17 11:50:25",8.898607999999999,0.649087,8.314446,0.508394,4.22701,73.182714,17.592018,206.712279,0.007768,0.037034,0.649087,0.034603,0.508394,0.017592,17.592018,49668.826346,1.866602,8.314446,0.508394,73.182714,4.22701,17.592018,0.007768,0.034603,0.508394,0.017592,17.592018,1.866602,1.846487,24.790844,27.782589,0.035236,0.564514,0.019891,82.747702,19.891297,1.091244,1.093838,4.568493e-13,6.717897e-09,,,,103.732562,8579750000000000,1.698008,,1.244983,0.933242,-0.003401,6.216287,0.508394,,,,,,3,"p-type",0.021,240.28,240.28,1,1,25,1,"Generalized",500,1.906016,0.246591,2.2,0,1000,1.751238,1.66e-30,"Sinton","OFF","Center Point",3000000000000000,30,2000000000000000,4000000000000000,"OFF","Dark Rsh (Cell only)",0.4,"True","RTD (Internal)",2,10,-0.05,1,0.01,"A",0,"16-131484","True",0,0,"Full IV","Recipe\MultiFlash\Tabbed Cell_NPT_1649Cal.mfi ","False",-2,-0.006689,"True","04/07/17 11:50:25","MultiFlash v1.27"
129,"Kayla","TT_Tabbed","C446","04/07/17 11:51:49",8.877566,0.648344,8.295472,0.505213,4.190984,72.814325,17.442085,209.498021,0.007866,0.036947,0.648344,0.034524,0.505213,0.017442,17.442085,50338.184397,1.889933,8.295472,0.505213,72.814325,4.190984,17.442085,0.007866,0.034524,0.505213,0.017442,17.442085,1.889933,1.871895,24.75938,26.882537,0.035079,0.562887,0.019746,82.431354,19.745767,1.10361,1.131224,4.597111e-13,9.529276000000001e-09,,,,94.658424,8046091000000000,1.80437,,1.254827,0.932999,-0.003532,6.319567,0.505213,,,,,,3,"p-type",0.021,240.28,240.28,1,1,25,1,"Generalized",500,1.931674,0.246591,2.2,0,1000,1.711991,1.66e-30,"Sinton","OFF","Center Point",3000000000000000,30,2000000000000000,4000000000000000,"OFF","Dark Rsh (Cell only)",0.4,"True","RTD (Internal)",2,10,-0.05,1,0.01,"A",0,"16-131484","True",0,0,"Full IV","Recipe\MultiFlash\Tabbed Cell_NPT_1649Cal.mfi ","False",-2,-0.008506,"True","04/07/17 11:51:49","MultiFlash v1.27"
130,"Kayla","TT_Tabbed","C447","04/07/17 11:52:56",8.900734999999999,0.646628,8.309889999999999,0.499621,4.151796,72.13654200000001,17.27899,208.122897,0.008358000000000001,0.037043,0.646628,0.034584,0.499621,0.017279,17.27899,50007.769746,2.008363,8.309889999999999,0.499621,72.13654200000001,4.151796,17.27899,0.008358000000000001,0.034584,0.499621,0.017279,17.27899,2.008363,1.966554,24.840524,27.733586,0.035201,0.560808,0.019741,82.414424,19.740868,1.122283,1.117898,5.018323e-13,9.397052e-09,,,,88.387683,7998791000000000,1.814475,,1.250759,0.9369189999999999,-0.003339,6.686015,0.499621,,,,,,3,"p-type",0.021,240.28,240.28,1,1,25,1,"Generalized",500,2.033106,0.246591,2.2,0,1000,1.664792,1.66e-30,"Sinton","OFF","Center Point",3000000000000000,30,2000000000000000,4000000000000000,"OFF","Dark Rsh (Cell only)",0.4,"True","RTD (Internal)",2,10,-0.05,1,0.01,"A",0,"16-131484","True",0,0,"Full IV","Recipe\MultiFlash\Tabbed Cell_NPT_1649Cal.mfi ","False",-2,-0.00736,"True","04/07/17 11:52:56","MultiFlash v1.27"
131,"Kayla","TT_Tabbed","C448","04/07/17 11:53:52",8.909254000000001,0.648254,8.316992000000001,0.505395,4.203369,72.77980700000001,17.493628,334.093648,0.007808,0.037079,0.648254,0.034614,0.505395,0.017494,17.493628,80276.021801,1.876122,8.316992000000001,0.505395,72.77980700000001,4.203369,17.493628,0.007808,0.034614,0.505395,0.017494,17.493628,1.876122,1.815902,24.770972,27.779589,0.035172,0.562755,0.019793,82.347694,19.793401,1.107194,1.142854,4.57581e-13,1.054597e-08,,,,92.69696500000001,8080402000000000,1.797113,,1.251368,0.930744,-0.003354,6.226136,0.505395,,,,,,3,"p-type",0.021,240.28,240.28,1,1,25,1,"Generalized",500,1.89814,0.246591,2.2,0,1000,1.898443,1.66e-30,"Sinton","OFF","Center Point",3000000000000000,30,2000000000000000,4000000000000000,"OFF","Dark Rsh (Cell only)",0.4,"True","RTD (Internal)",2,10,-0.05,1,0.01,"A",0,"16-131484","True",0,0,"Full IV","Recipe\MultiFlash\Tabbed Cell_NPT_1649Cal.mfi ","False",-2,-0.006688,"True","04/07/17 11:53:52","MultiFlash v1.27"
132,"Kayla","TT_Tabbed","C449","04/07/17 11:54:50",8.927605,0.647473,8.346572999999999,0.500116,4.174253,72.214144,17.372453,440.346594,0.008326,0.037155,0.647473,0.034737,0.500116,0.017372,17.372453,105806.479575,2.000487,8.346572999999999,0.500116,72.214144,4.174253,17.372453,0.008326,0.034737,0.500116,0.017372,17.372453,2.000487,1.953426,24.852116,26.908539,0.035298,0.562006,0.019838,82.462216,19.837817,1.104832,1.120799,4.818842e-13,9.364608000000001e-09,,,,91.722318,7880395000000000,1.840294,,1.250371,0.932765,-0.003193,6.711854,0.500116,,,,,,3,"p-type",0.021,240.28,240.28,1,1,25,1,"Generalized",500,2.056616,0.246591,2.2,0,1000,0.749068,1.66e-30,"Sinton","OFF","Center Point",3000000000000000,30,2000000000000000,4000000000000000,"OFF","Dark Rsh (Cell only)",0.4,"True","RTD (Internal)",2,10,-0.05,1,0.01,"A",0,"16-131484","True",0,0,"Full IV","Recipe\MultiFlash\Tabbed Cell_NPT_1649Cal.mfi ","False",-2,-0.002788,"False","04/07/17 11:54:50","MultiFlash v1.27"
133,"Kayla","TT_Tabbed","C450","04/07/17 11:55:50",8.917021999999999,0.647589,8.333695000000001,0.506567,4.221579,73.106438,17.569415,372.475496,0.007413,0.037111,0.647589,0.034683,0.506567,0.017569,17.569415,89498.412253,1.781307,8.333695000000001,0.506567,73.106438,4.221579,17.569415,0.007413,0.034683,0.506567,0.017569,17.569415,1.781307,1.717044,24.868677,27.906596,0.035192,0.5613590000000001,0.019755,82.202023,19.755325,1.111592,1.150134,4.703631e-13,1.171544e-08,,,,87.142342,7039355000000000,2.048435,,1.252035,0.934949,-0.003184,5.728273,0.506567,,,,,,3,"p-type",0.021,240.28,240.28,1,1,25,1,"Generalized",500,1.798945,0.246591,2.2,0,1000,1.27251,1.66e-30,"Sinton","OFF","Center Point",3000000000000000,30,2000000000000000,4000000000000000,"OFF","Dark Rsh (Cell only)",0.4,"True","RTD (Internal)",2,10,-0.05,1,0.01,"A",0,"16-131484","True",0,0,"Full IV","Recipe\MultiFlash\Tabbed Cell_NPT_1649Cal.mfi ","False",-2,-0.004182,"False","04/07/17 11:55:50","MultiFlash v1.27"
134,"Kayla","TT_Tabbed","C451","04/07/17 11:56:56",8.890043,0.64712,8.298183999999999,0.5081870000000001,4.217029,73.302363,17.550481,484.479706,0.007357,0.036999,0.64712,0.034535,0.5081870000000001,0.01755,17.550481,116410.783764,1.767746,8.298183999999999,0.5081870000000001,73.302363,4.217029,17.550481,0.007357,0.034535,0.5081870000000001,0.01755,17.550481,1.767746,1.712399,24.818996,27.640581,0.035097,0.561585,0.01971,82.321772,19.70996,1.104443,1.141681,4.762264e-13,1.089229e-08,,,,88.842668,7800093000000000,1.858248,,1.256441,0.93259,-0.00348,5.839194,0.5081870000000001,,,,,,3,"p-type",0.021,240.28,240.28,1,1,25,1,"Generalized",500,1.796217,0.246591,2.2,0,1000,1.263766,1.66e-30,"Sinton","OFF","Center Point",3000000000000000,30,2000000000000000,4000000000000000,"OFF","Dark Rsh (Cell only)",0.4,"True","RTD (Internal)",2,10,-0.05,1,0.01,"A",0,"16-131484","True",0,0,"Full IV","Recipe\MultiFlash\Tabbed Cell_NPT_1649Cal.mfi ","False",-2,-0.002124,"False","04/07/17 11:56:56","MultiFlash v1.27"
135,"Kayla","TT_Tabbed","C452","04/07/17 12:10:59",8.903663,0.648881,8.31812,0.505493,4.204754,72.779138,17.499392,469.909326,0.007860000000000001,0.037055,0.648881,0.034618,0.505493,0.017499,17.499392,112909.812906,1.88862,8.31812,0.505493,72.779138,4.204754,17.499392,0.007860000000000001,0.034618,0.505493,0.017499,17.499392,1.88862,1.841452,24.736196,27.068548,0.035167,0.563405,0.019813,82.40154,19.813052,1.096446,1.135228,4.481405e-13,9.950181e-09,,,,95.553301,8243343000000000,1.763469,,1.247776,0.935078,-0.003305,6.335898,0.505493,,,,,,3,"p-type",0.021,240.28,240.28,1,1,25,1,"Generalized",500,1.921816,0.246591,2.2,0,1000,1.46823,1.66e-30,"Sinton","OFF","Center Point",3000000000000000,30,2000000000000000,4000000000000000,"OFF","Dark Rsh (Cell only)",0.4,"True","RTD (Internal)",2,10,-0.05,1,0.01,"A",0,"16-131484","True",0,0,"Full IV","Recipe\MultiFlash\Tabbed Cell_NPT_1649Cal.mfi ","False",-2,-0.002639,"False","04/07/17 12:10:59","MultiFlash v1.27"
136,"Kayla","TT_Tabbed","C453","04/07/17 12:11:55",8.884781,0.647687,8.364051999999999,0.494241,4.133855,71.836207,17.204326,300.329774,0.008512,0.036977,0.647687,0.03481,0.494241,0.017204,17.204326,72163.238123,2.04537,8.364051999999999,0.494241,71.836207,4.133855,17.204326,0.008512,0.03481,0.494241,0.017204,17.204326,2.04537,1.970581,24.787532,27.943598,0.035081,0.561548,0.0197,82.256066,19.699817,1.121279,1.144071,4.687984e-13,1.126445e-08,,,,87.270349,9597110000000000,1.527697,,1.251442,0.936841,-0.003545,6.775608,0.494241,,,,,,3,"p-type",0.021,240.28,240.28,1,1,25,1,"Generalized",500,2.041816,0.246591,2.2,0,1000,1.748883,1.66e-30,"Sinton","OFF","Center Point",3000000000000000,30,2000000000000000,4000000000000000,"OFF","Dark Rsh (Cell only)",0.4,"True","RTD (Internal)",2,10,-0.05,1,0.01,"A",0,"16-131484","True",0,0,"Full IV","Recipe\MultiFlash\Tabbed Cell_NPT_1649Cal.mfi ","False",-2,-0.00676,"False","04/07/17 12:11:55","MultiFlash v1.27"
137,"Kayla","TT_Tabbed","C454","04/07/17 12:12:49",8.914332,0.6499819999999999,8.325366000000001,0.509028,4.237843,73.139979,17.637104,229.601982,0.007398,0.0371,0.6499819999999999,0.034649,0.509028,0.017637,17.637104,55168.764256,1.777593,8.325366000000001,0.509028,73.139979,4.237843,17.637104,0.007398,0.034649,0.509028,0.017637,17.637104,1.777593,1.727049,24.7511,26.678526,0.035097,0.56434,0.019807,82.137214,19.806714,1.089984,1.187793,4.085654e-13,1.303423e-08,,,,94.305319,7472052000000000,1.935556,,1.248853,0.934678,-0.003204,5.851391,0.509028,,,,,,3,"p-type",0.021,240.28,240.28,1,1,25,1,"Generalized",500,1.816375,0.246591,2.2,0,1000,0.534009,1.66e-30,"Sinton","OFF","Center Point",3000000000000000,30,2000000000000000,4000000000000000,"OFF","Dark Rsh (Cell only)",0.4,"True","RTD (Internal)",2,10,-0.05,1,0.01,"A",0,"16-131484","True",0,0,"Full IV","Recipe\MultiFlash\Tabbed Cell_NPT_1649Cal.mfi ","False",-2,-0.007125,"True","04/07/17 12:12:49","MultiFlash v1.27"
138,"Kayla","TT_Tabbed","C455","04/07/17 12:13:43",8.936859999999999,0.64949,8.356411,0.505393,4.223273,72.75987600000001,17.576464,456.608748,0.007858,0.037194,0.64949,0.034778,0.505393,0.017576,17.576464,109713.949855,1.888214,8.356411,0.505393,72.75987600000001,4.223273,17.576464,0.007858,0.034778,0.505393,0.017576,17.576464,1.888214,1.83891,24.797468,27.584578,0.03534,0.56342,0.019911,82.42538399999999,19.911342,1.100407,1.128924,4.472501e-13,9.449939999999999e-09,,,,97.14315999999999,6498268000000000,2.210524,,1.256695,0.933744,-0.003155,6.318893,0.505393,,,,,,3,"p-type",0.021,240.28,240.28,1,1,25,1,"Generalized",500,1.918682,0.246591,2.2,0,1000,1.414529,1.66e-30,"Sinton","OFF","Center Point",3000000000000000,30,2000000000000000,4000000000000000,"OFF","Dark Rsh (Cell only)",0.4,"True","RTD (Internal)",2,10,-0.05,1,0.01,"A",0,"16-131484","True",0,0,"Full IV","Recipe\MultiFlash\Tabbed Cell_NPT_1649Cal.mfi ","False",-2,-0.002763,"False","04/07/17 12:13:43","MultiFlash v1.27"
139,"Kayla","TT_Tabbed","C456","04/07/17 12:14:40",8.904699000000001,0.647626,8.375266,0.493956,4.137015,71.73709100000001,17.217477,391.800203,0.008678999999999999,0.03706,0.647626,0.034856,0.493956,0.017217,17.217477,94141.75272,2.085334,8.375266,0.493956,71.73709100000001,4.137015,17.217477,0.008678999999999999,0.034856,0.493956,0.017217,17.217477,2.085334,2.00544,24.762692,27.883595,0.035189,0.56192,0.019773,82.38560099999999,19.773204,1.111662,1.131646,4.733713e-13,1.016175e-08,,,,89.891831,8136784000000000,1.78532,,1.249325,0.933342,-0.003334,6.853843,0.493956,,,,,,3,"p-type",0.021,240.28,240.28,1,1,25,1,"Generalized",500,2.103999,0.246591,2.2,0,1000,1.522216,1.66e-30,"Sinton","OFF","Center Point",3000000000000000,30,2000000000000000,4000000000000000,"OFF","Dark Rsh (Cell only)",0.4,"True","RTD (Internal)",2,10,-0.05,1,0.01,"A",0,"16-131484","True",0,0,"Full IV","Recipe\MultiFlash\Tabbed Cell_NPT_1649Cal.mfi ","False",-2,-0.003066,"False","04/07/17 12:14:40","MultiFlash v1.27"
140,"Kayla","TT_Tabbed","C457","04/07/17 12:15:46",8.879903000000001,0.64807,8.307418999999999,0.505046,4.195626,72.906595,17.461404,332.726125,0.007783,0.036956,0.64807,0.034574,0.505046,0.017461,17.461404,79947.43328899999,1.870025,8.307418999999999,0.505046,72.906595,4.195626,17.461404,0.007783,0.034574,0.505046,0.017461,17.461404,1.870025,1.826338,24.795812,27.048547,0.0351,0.56249,0.019743,82.433863,19.743221,1.108862,1.124279,4.674372e-13,9.492765000000001e-09,,,,93.424691,8804818000000000,1.656977,,1.246772,0.935913,-0.003361,6.222788,0.505046,,,,,,3,"p-type",0.021,240.28,240.28,1,1,25,1,"Generalized",500,1.897321,0.246591,2.2,0,1000,1.204139,1.66e-30,"Sinton","OFF","Center Point",3000000000000000,30,2000000000000000,4000000000000000,"OFF","Dark Rsh (Cell only)",0.4,"True","RTD (Internal)",2,10,-0.05,1,0.01,"A",0,"16-131484","True",0,0,"Full IV","Recipe\MultiFlash\Tabbed Cell_NPT_1649Cal.mfi ","False",-2,-0.004552,"False","04/07/17 12:15:46","MultiFlash v1.27"
141,"Kayla","TT_Tabbed","C458","04/07/17 12:16:53",8.871188,0.647128,8.313541000000001,0.506039,4.206977,73.282129,17.508645,294.496817,0.007507,0.03692,0.647128,0.034599,0.506039,0.017509,17.508645,70761.695276,1.803898,8.313541000000001,0.506039,73.282129,4.206977,17.508645,0.007507,0.034599,0.506039,0.017509,17.508645,1.803898,1.73717,24.744476,27.538575,0.035105,0.561486,0.019711,82.500496,19.711107,1.121818,1.106654,4.931642e-13,8.627353e-09,,,,91.37778900000001,8608232000000000,1.692698,,1.247344,0.933042,-0.003473,5.899422,0.506039,,,,,,3,"p-type",0.021,240.28,240.28,1,1,25,1,"Generalized",500,1.816413,0.246591,2.2,0,1000,1.271387,1.66e-30,"Sinton","OFF","Center Point",3000000000000000,30,2000000000000000,4000000000000000,"OFF","Dark Rsh (Cell only)",0.4,"True","RTD (Internal)",2,10,-0.05,1,0.01,"A",0,"16-131484","True",0,0,"Full IV","Recipe\MultiFlash\Tabbed Cell_NPT_1649Cal.mfi ","False",-2,-0.004649,"False","04/07/17 12:16:53","MultiFlash v1.27"
142,"Kayla","TT_Tabbed","C459","04/07/17 12:18:05",8.90939,0.649133,8.351058,0.493629,4.122327,71.278845,17.156346,83.516524,0.009091999999999999,0.037079,0.649133,0.034756,0.493629,0.017156,17.156346,20067.350333,2.184627,8.351058,0.493629,71.278845,4.122327,17.156346,0.009091999999999999,0.034756,0.493629,0.017156,17.156346,2.184627,2.141414,24.815518,29.218671,0.035199,0.563385,0.01983,82.38867399999999,19.830408,1.115464,1.133133,4.510165e-13,9.29899e-09,,,,95.30292,8021747000000000,1.809556,,1.248182,0.933423,-0.003237,7.307257,0.493629,,,,,,3,"p-type",0.021,240.28,240.28,1,1,25,1,"Generalized",500,2.216251,0.246591,2.2,0,1000,2.063359,1.66e-30,"Sinton","OFF","Center Point",3000000000000000,30,2000000000000000,4000000000000000,"OFF","Dark Rsh (Cell only)",0.4,"True","RTD (Internal)",2,10,-0.05,1,0.01,"A",0,"16-131484","True",0,0,"Full IV","Recipe\MultiFlash\Tabbed Cell_NPT_1649Cal.mfi ","False",-2,-0.018745,"True","04/07/17 12:18:05","MultiFlash v1.27"
143,"Kayla","TT_Tabbed","C460","04/07/17 12:18:58",8.873112000000001,0.647943,8.320356,0.50597,4.209853,73.22410000000001,17.520613,69.36228199999999,0.007668,0.036928,0.647943,0.034628,0.50597,0.017521,17.520613,16666.369111,1.842479,8.320356,0.50597,73.22410000000001,4.209853,17.520613,0.007668,0.034628,0.50597,0.017521,17.520613,1.842479,1.831898,24.804092,27.162553,0.035119,0.562972,0.019771,82.630371,19.771288,1.096054,1.104338,4.775708e-13,7.166995e-09,,,,96.989458,8064267000000000,1.800518,,1.250753,0.930884,-0.003334,6.284254,0.50597,,,,,,3,"p-type",0.021,240.28,240.28,1,1,25,1,"Generalized",500,1.882392,0.246591,2.2,0,1000,0.895447,1.66e-30,"Sinton","OFF","Center Point",3000000000000000,30,2000000000000000,4000000000000000,"OFF","Dark Rsh (Cell only)",0.4,"True","RTD (Internal)",2,10,-0.05,1,0.01,"A",0,"16-131484","True",0,0,"Full IV","Recipe\MultiFlash\Tabbed Cell_NPT_1649Cal.mfi ","False",-2,-0.025818,"True","04/07/17 12:18:58","MultiFlash v1.27"
144,"Kayla","TT_Tabbed","C461","04/07/17 12:20:04",8.897625,0.649519,8.30458,0.508842,4.225716,73.11969499999999,17.58663,38.95775,0.007612,0.03703,0.649519,0.034562,0.508842,0.017587,17.58663,9360.768166,1.829121,8.30458,0.508842,73.11969499999999,4.225716,17.58663,0.007612,0.034562,0.508842,0.017587,17.58663,1.829121,1.77163,24.789188,27.9736,0.035124,0.56441,0.019825,82.424358,19.824572,1.096115,1.142332,4.394468e-13,8.703326e-09,,,,98.77814499999999,7276250000000000,1.984988,,1.246379,0.932679,-0.002975,5.984959,0.508842,,,,,,3,"p-type",0.021,240.28,240.28,1,1,25,1,"Generalized",500,1.843859,0.246591,2.2,0,1000,1.291506,1.66e-30,"Sinton","OFF","Center Point",3000000000000000,30,2000000000000000,4000000000000000,"OFF","Dark Rsh (Cell only)",0.4,"True","RTD (Internal)",2,10,-0.05,1,0.01,"A",0,"16-131484","True",0,0,"Full IV","Recipe\MultiFlash\Tabbed Cell_NPT_1649Cal.mfi ","False",-2,-0.045907,"True","04/07/17 12:20:04","MultiFlash v1.27"
145,"Kayla","TT_Tabbed","C462","04/07/17 12:21:01",8.882148000000001,0.646803,8.446425,0.495044,4.181348,72.78242,17.401981,244.507305,0.007908,0.036966,0.646803,0.035152,0.495044,0.017402,17.401981,58750.215149,1.900221,8.446425,0.495044,72.78242,4.181348,17.401981,0.007908,0.035152,0.495044,0.017402,17.401981,1.900221,1.856074,24.8339,27.241559,0.035183,0.561518,0.019756,82.627768,19.755964,1.121606,1.089085,5.087184e-13,7.135192e-09,,,,90.672,8487046000000000,1.715534,,1.241344,0.93283,-0.003307,6.268371,0.495044,,,,,,3,"p-type",0.021,240.28,240.28,1,1,25,1,"Generalized",500,1.923924,0.246591,2.2,0,1000,1.281073,1.66e-30,"Sinton","OFF","Center Point",3000000000000000,30,2000000000000000,4000000000000000,"OFF","Dark Rsh (Cell only)",0.4,"True","RTD (Internal)",2,10,-0.05,1,0.01,"A",0,"16-131484","True",0,0,"Full IV","Recipe\MultiFlash\Tabbed Cell_NPT_1649Cal.mfi ","False",-2,-0.006636,"True","04/07/17 12:21:01","MultiFlash v1.27"
146,"Kayla","TT_Tabbed","C463","04/07/17 12:21:52",8.877624000000001,0.648458,8.338622000000001,0.493538,4.115431,71.488567,17.127646,83.430919,0.009068,0.036947,0.648458,0.034704,0.493538,0.017128,17.127646,20046.781174,2.178887,8.338622000000001,0.493538,71.488567,4.115431,17.127646,0.009068,0.034704,0.493538,0.017128,17.127646,2.178887,2.120213,24.788774,27.851593,0.03512,0.563341,0.019785,82.57901,19.784758,1.111025,1.107474,4.680611e-13,7.550994999999999e-09,,,,97.13058100000001,9320624000000000,1.570342,,1.245589,0.932422,-0.003473,7.196614,0.493538,,,,,,3,"p-type",0.021,240.28,240.28,1,1,25,1,"Generalized",500,2.203341,0.246591,2.2,0,1000,1.726529,1.66e-30,"Sinton","OFF","Center Point",3000000000000000,30,2000000000000000,4000000000000000,"OFF","Dark Rsh (Cell only)",0.4,"True","RTD (Internal)",2,10,-0.05,1,0.01,"A",0,"16-131484","True",0,0,"Full IV","Recipe\MultiFlash\Tabbed Cell_NPT_1649Cal.mfi ","False",-2,-0.021911,"True","04/07/17 12:21:52","MultiFlash v1.27"
147,"Kayla","TT_Tabbed","C464","04/07/17 12:22:51",8.894494,0.6498429999999999,8.315912000000001,0.503086,4.183619,72.380611,17.411433,39.866675,0.008413,0.037017,0.6498429999999999,0.034609,0.503086,0.017411,17.411433,9579.164782,2.021544,8.315912000000001,0.503086,72.380611,4.183619,17.411433,0.008413,0.034609,0.503086,0.017411,17.411433,2.021544,1.955237,24.755737,29.350679,0.035189,0.565199,0.019889,82.678702,19.888678,1.089132,1.106809,4.442211e-13,6.380149e-09,,,,105.034914,8906037000000000,1.639193,,1.252723,0.938687,-0.003273,6.572768,0.503086,,,,,,3,"p-type",0.021,240.28,240.28,1,1,25,1,"Generalized",500,2.050613,0.246591,2.2,0,1000,1.546574,1.66e-30,"Sinton","OFF","Center Point",3000000000000000,30,2000000000000000,4000000000000000,"OFF","Dark Rsh (Cell only)",0.4,"True","RTD (Internal)",2,10,-0.05,1,0.01,"A",0,"16-131484","True",0,0,"Full IV","Recipe\MultiFlash\Tabbed Cell_NPT_1649Cal.mfi ","False",-2,-0.052922,"True","04/07/17 12:22:51","MultiFlash v1.27"
148,"Kayla","TT_Tabbed","C465","04/07/17 12:23:49",8.881197,0.647303,8.320327000000001,0.505876,4.209054,73.215912,17.517286,152.273461,0.00759,0.036962,0.647303,0.034628,0.505876,0.017517,17.517286,36588.267234,1.823618,8.320327000000001,0.505876,73.215912,4.209054,17.517286,0.00759,0.034628,0.505876,0.017517,17.517286,1.823618,1.773953,24.843837,26.993544,0.035126,0.562172,0.019747,82.53540700000001,19.747024,1.113866,1.10965,4.868214e-13,8.242751e-09,,,,92.870323,8684477000000000,1.678654,,1.256835,0.932306,-0.003138,6.066708,0.505876,,,,,,3,"p-type",0.021,240.28,240.28,1,1,25,1,"Generalized",500,1.840026,0.246591,2.2,0,1000,1.179961,1.66e-30,"Sinton","OFF","Center Point",3000000000000000,30,2000000000000000,4000000000000000,"OFF","Dark Rsh (Cell only)",0.4,"True","RTD (Internal)",2,10,-0.05,1,0.01,"A",0,"16-131484","True",0,0,"Full IV","Recipe\MultiFlash\Tabbed Cell_NPT_1649Cal.mfi ","False",-2,-0.013438,"True","04/07/17 12:23:49","MultiFlash v1.27"
