Repository: dintalframe/MLPROJECT

File: FCT450csv/MultiFlash_Database WW15 - 2021.csv (part 4 of 12)
ash_cutoff_(suns),V_at_Isc_(V),dV/dt,V_Pad_0_(V),V_Pad_1_(V),V_Pad_2_(V),V_Pad_3_(V),V_Pad_4_(V),dBreak_(A),dBreak_(V),Capacitance_(uF/cm2),Capacitance_Error_(percent),Pm/Pe,BulkSRH_AND_Jo_Power_Loss_(percent),BulkSRH_Power_Loss_(percent),Jo_Power_Loss_(percent),Rs_Power_Loss_(percent),Rsh_Power_Loss_(percent),Dark_Break_Interpolated,Calibration,Resistivity_(ohm-cm),Analysis_Resistivity_(ohm-cm),Sample_Type,Thickness_(cm),Cell_Area_(cm2),Total_Area_(cm2),Number_of_Cells_per_String,Number_of_Strings,Temperature_(C),Intensity_(suns),Analysis_Type,Nominal_Load_Voltage_(mV/cell),Rs_Modulation_Target_(ohm-cm2),Reference_Constant_(V/sun),Voltage_Temperature_Coefficient_(mV/C),Temperature_Offset_(C),Power_per_Sun_(W/m2),Conductivity_Modulation_(ohm-cm2/V),Auger_Coefficient,Auger_Method,Band_Gap_Narrowing,Fit_Method,Carrier_Density_Center_Point_(cm-3),Percent_Fit,Lower_Bound_(cm-3),Upper_Bound_(cm-3),Rsh_Lifetime_Correction,Rsh_Measurement_Method,SunsVoc_Rsh_Voltage_(V),Do_Dark_Break_Measurement,Temperature_Measurement_Method,Number_of_dRsh_Points,dRsh_Output_Vlimit_(V),Current_Transfer,Voltage_Transfer,Temperature_Transfer,Final_Bin,Bin_Index,Tester_ID,Do_Doping_Measurement,Doping_Sample_Time_(us),Doping_Measurement_Length_(us),Measurement_Type,Comments,Measurement_Date-Time_String,Software Version,Recipe_Filename,EL Pulse Current Delivered (Coulombs),Forward Dark IV (V),Forward Dark IV (A),Forward Dark IV Interpolated?,EL Pulse Energy Delivered (J),Doping Calibration Factor (V/sun)
111,"Ben","DMEGC","02","04/12/21 17:29:28",10.433417,0.682733,9.835553000000001,0.574116,5.646744,79.272154,22.407716,285.145773,0.003092,0.041402,0.682733,0.03903,0.574116,0.022408,22.407716,71856.73489199999,0.779301,9.835553000000001,0.574116,79.272154,5.646744,22.407716,0.003092,0.03903,0.574116,0.022408,22.407716,0.779301,0.553637,24.974192,15.224871,0.039493,0.598471,0.023635,83.614705,23.635217,1.007485,1.094785,1.133565e-13,3.683082e-09,111.54775,3466.939824,288.438811,299.403021,4723313000000000,0.993486,0.999659,1.090646,0.809284,0.008564,1.829149,0.574116,,,,,,,26.281305,0.050194,0.9921180000000001,4.994429,0.498554,4.495875,5.031079,0.02032,"False","False",3,3,"p-type",0.018,252,252,1,1,25,1,"Generalized",540,0.779842,0.285035,2.2,0,1000,2.216899,1.66e-30,"Sinton","OFF","Center Point",3000000000000000,30,2000000000000000,4000000000000000,"OFF","Dark Rsh (Cell only)",0.4,"False","RTD (Internal)",2,10,-0.05,1,0.01,"A",0,"16-131484","True",0,0,"Hunt","C3-LP1-1st","04/12/21 17:29:28","MultiFlash v1.49","Default.mfi",,,,"False",,0.199898
112,"Ben","DMEGC","03","04/12/21 17:30:13",10.423452,0.68124,9.847092,0.573573,5.648029,79.539919,22.412813,314.450421,0.003008,0.041363,0.68124,0.039076,0.573573,0.022413,22.412813,79241.506056,0.757954,9.847092,0.573573,79.539919,5.648029,22.412813,0.003008,0.039076,0.573573,0.022413,22.412813,0.757954,0.541883,25.019144,15.434883,0.039505,0.597564,0.023607,83.777683,23.606933,1.00236,1.07258,1.21813e-13,2.802605e-09,120.620803,5241.291753,190.792661,296.472574,4723313000000000,1.02035,0.999791,1.090958,0.811609,0.008482,1.80624,0.573573,,,,,,,25.05977,0.046216,0.992819,4.932751,0.314063,4.618688,4.91098,0.018403,"False","False",3,3,"p-type",0.018,252,252,1,1,25,1,"Generalized",540,0.75598,0.285035,2.2,0,1000,1.943552,1.66e-30,"Sinton","OFF","Center Point",3000000000000000,30,2000000000000000,4000000000000000,"OFF","Dark Rsh (Cell only)",0.4,"False","RTD (Internal)",2,10,-0.05,1,0.01,"A",0,"16-131484","True",0,0,"Hunt","C3-LP1-1st","04/12/21 17:30:13","MultiFlash v1.49","Default.mfi",,,,"False",,0.199898
113,"Ben","DMEGC","04","04/12/21 17:30:57",10.438659,0.6825059999999999,9.841901999999999,0.575034,5.659433,79.436795,22.458067,318.971649,0.002954,0.041423,0.6825059999999999,0.039055,0.575034,0.022458,22.458067,80380.85548899999,0.744524,9.841901999999999,0.575034,79.436795,5.659433,22.458067,0.002954,0.039055,0.575034,0.022458,22.458067,0.744524,0.494248,25.059601,14.869851,0.039492,0.598375,0.023631,83.584926,23.63081,1.005044,1.100477,1.136491e-13,3.827261e-09,113.145985,3700.750477,270.215462,295.093924,4723313000000000,1.004,0.999578,1.069111,0.805372,0.008942,1.560451,0.575034,,,,,,,25.893208,0.052397,0.99239,4.94373,0.459609,4.484121,4.813536,0.018143,"False","False",3,3,"p-type",0.018,252,252,1,1,25,1,"Generalized",540,0.740187,0.285035,2.2,0,1000,2.251228,1.66e-30,"Sinton","OFF","Center Point",3000000000000000,30,2000000000000000,4000000000000000,"OFF","Dark Rsh (Cell only)",0.4,"False","RTD (Internal)",2,10,-0.05,1,0.01,"A",0,"16-131484","True",0,0,"Hunt","C3-LP1-1st","04/12/21 17:30:57","MultiFlash v1.49","Default.mfi",,,,"False",,0.199898
114,"Ben","DMEGC","05","04/12/21 17:31:48",10.432458,0.681824,9.845294000000001,0.5744860000000001,5.655988,79.515046,22.444396,267.054131,0.002839,0.041399,0.681824,0.039069,0.5744860000000001,0.022444,22.444396,67297.64090699999,0.715338,9.845294000000001,0.5744860000000001,79.515046,5.655988,22.444396,0.002839,0.039069,0.5744860000000001,0.022444,22.444396,0.715338,0.468254,24.974192,14.68284,0.039435,0.597584,0.023566,83.487843,23.565782,1.006998,1.11043,1.153345e-13,4.417236e-09,115.220675,3270.651462,305.749485,282.073438,4723313000000000,1.00383,0.999494,1.084645,0.811187,0.008749,1.502914,0.5744860000000001,,,,,,,24.393053,0.049506,0.994486,4.768933,0.488896,4.280037,4.63879,0.021623,"False","False",3,3,"p-type",0.018,252,252,1,1,25,1,"Generalized",540,0.711696,0.285035,2.2,0,1000,1.614189,1.66e-30,"Sinton","OFF","Center Point",3000000000000000,30,2000000000000000,4000000000000000,"OFF","Dark Rsh (Cell only)",0.4,"False","RTD (Internal)",2,10,-0.05,1,0.01,"A",0,"16-131484","True",0,0,"Hunt","C3-LP1-1st","04/12/21 17:31:48","MultiFlash v1.49","Default.mfi",,,,"False",,0.199898
115,"Ben","DMEGC","06","04/12/21 17:32:31",10.456651,0.683577,9.848926000000001,0.57548,5.667863,79.293825,22.491519,266.734551,0.003002,0.041495,0.683577,0.039083,0.57548,0.022492,22.491519,67217.106797,0.756444,9.848926000000001,0.57548,79.293825,5.667863,22.491519,0.003002,0.039083,0.57548,0.022492,22.491519,0.756444,0.511132,25.005658,15.356879,0.039542,0.599034,0.023687,83.508595,23.687029,1.010283,1.109418,1.090163e-13,4.039522e-09,105.803578,2703.379368,369.907388,300.032849,4723313000000000,0.99121,0.99942,1.069617,0.80476,0.008893,1.610857,0.57548,,,,,,,26.762598,0.052867,0.992123,4.990867,0.650189,4.340678,4.884098,0.021693,"False","False",3,3,"p-type",0.018,252,252,1,1,25,1,"Generalized",540,0.7516890000000001,0.285035,2.2,0,1000,2.344743,1.66e-30,"Sinton","OFF","Center Point",3000000000000000,30,2000000000000000,4000000000000000,"OFF","Dark Rsh (Cell only)",0.4,"False","RTD (Internal)",2,10,-0.05,1,0.01,"A",0,"16-131484","True",0,0,"Hunt","C3-LP1-1st","04/12/21 17:32:31","MultiFlash v1.49","Default.mfi",,,,"False",,0.199898
116,"Ben","DMEGC","07","04/12/21 17:33:22",10.425483,0.681799,9.838488,0.574307,5.650317,79.491472,22.421894,334.057605,0.002741,0.041371,0.681799,0.039042,0.574307,0.022422,22.421894,84182.51651099999,0.690817,9.838488,0.574307,79.491472,5.650317,22.421894,0.002741,0.039042,0.574307,0.022422,22.421894,0.690817,0.459619,25.046115,14.787847,0.039369,0.596886,0.023499,83.31003800000001,23.498984,1.018182,1.13129,1.138749e-13,5.398446e-09,110.718473,2148.009151,465.547365,270.713856,4723313000000000,1.011619,0.999574,1.080149,0.812269,0.008619999999999999,1.463673,0.574307,,,,,,,23.406854,0.044174,0.995595,4.648004,0.713531,3.934473,4.486646,0.017265,"False","False",3,3,"p-type",0.018,252,252,1,1,25,1,"Generalized",540,0.69207,0.285035,2.2,0,1000,1.28027,1.66e-30,"Sinton","OFF","Center Point",3000000000000000,30,2000000000000000,4000000000000000,"OFF","Dark Rsh (Cell only)",0.4,"False","RTD (Internal)",2,10,-0.05,1,0.01,"A",0,"16-131484","True",0,0,"Hunt","C3-LP1-1st","04/12/21 17:33:22","MultiFlash v1.49","Default.mfi",,,,"False",,0.199898
117,"Ben","DMEGC","08","04/12/21 17:34:06",10.409447,0.681051,9.837493,0.572186,5.628873,79.39881,22.336798,125.423526,0.002969,0.041307,0.681051,0.039038,0.572186,0.022337,22.336798,31606.728658,0.7481100000000001,9.837493,0.572186,79.39881,5.628873,22.336798,0.002969,0.039038,0.572186,0.022337,22.336798,0.7481100000000001,0.518571,25.023639,15.125865,0.039384,0.596795,0.023504,83.54824000000001,23.504133,1.007542,1.097651,1.200716e-13,4.152109e-09,118.24383,3150.928446,317.366775,279.37911,4723313000000000,1.015096,0.999331,1.081971,0.8110579999999999,0.008632000000000001,1.652646,0.572186,,,,,,,23.500891,0.044054,0.995073,4.715983,0.489208,4.226775,4.856706,0.046063,"False","False",3,3,"p-type",0.018,252,252,1,1,25,1,"Generalized",540,0.751209,0.285035,2.2,0,1000,1.382339,1.66e-30,"Sinton","OFF","Center Point",3000000000000000,30,2000000000000000,4000000000000000,"OFF","Dark Rsh (Cell only)",0.4,"False","RTD (Internal)",2,10,-0.05,1,0.01,"A",0,"16-131484","True",0,0,"Hunt","C3-LP1-1st","04/12/21 17:34:06","MultiFlash v1.49","Default.mfi",,,,"False",,0.199898
118,"Ben","DMEGC","09","04/12/21 17:34:51",10.40218,0.6809190000000001,9.823994000000001,0.574481,5.643701,79.679067,22.395641,329.849944,0.002633,0.041278,0.6809190000000001,0.038984,0.574481,0.022396,22.395641,83122.185789,0.663462,9.823994000000001,0.574481,79.679067,5.643701,22.395641,0.002633,0.038984,0.574481,0.022396,22.395641,0.663462,0.390268,25.010153,14.981857,0.039287,0.596254,0.023425,83.341114,23.424944,1.014097,1.127591,1.170724e-13,5.496165e-09,117.335086,2641.854537,378.521976,265.046158,4723313000000000,1.018348,0.999741,1.065028,0.808969,0.008666999999999999,1.035674,0.574481,,,,,,,22.638166,0.042133,0.995932,4.591555,0.561577,4.029978,4.309634,0.017497,"False","False",3,3,"p-type",0.018,252,252,1,1,25,1,"Generalized",540,0.657799,0.285035,2.2,0,1000,1.252008,1.66e-30,"Sinton","OFF","Center Point",3000000000000000,30,2000000000000000,4000000000000000,"OFF","Dark Rsh (Cell only)",0.4,"False","RTD (Internal)",2,10,-0.05,1,0.01,"A",0,"16-131484","True",0,0,"Hunt","C3-LP1-1st","04/12/21 17:34:51","MultiFlash v1.49","Default.mfi",,,,"False",,0.199898
119,"Ben","DMEGC","10","04/12/21 17:35:54",10.411366,0.681372,9.834047,0.57587,5.663136,79.82975399999999,22.47276,207.497384,0.002684,0.041315,0.681372,0.039024,0.57587,0.022473,22.47276,52289.340803,0.676474,9.834047,0.57587,79.82975399999999,5.663136,22.47276,0.002684,0.039024,0.57587,0.022473,22.47276,0.676474,0.440529,24.987678,15.231871,0.039382,0.597527,0.023532,83.59208,23.531887,1.000183,1.100075,1.171448e-13,4.138553e-09,119.8339,5097.044034,196.192145,285.520284,4723313000000000,1.014391,0.999167,1.083399,0.810632,0.008751999999999999,1.40242,0.57587,,,,,,,24.2502,0.046701,0.994546,4.744334,0.312428,4.431906,4.384031,0.027879,"False","False",3,3,"p-type",0.018,252,252,1,1,25,1,"Generalized",540,0.672323,0.285035,2.2,0,1000,1.604277,1.66e-30,"Sinton","OFF","Center Point",3000000000000000,30,2000000000000000,4000000000000000,"OFF","Dark Rsh (Cell only)",0.4,"False","RTD (Internal)",2,10,-0.05,1,0.01,"A",0,"16-131484","True",0,0,"Hunt","C3-LP1-1st","04/12/21 17:35:54","MultiFlash v1.49","Default.mfi",,,,"False",,0.199898
120,"Ben","DMEGC","11","04/12/21 17:36:39",10.403518,0.681605,9.839668,0.575146,5.659243,79.80776299999999,22.457312,279.530162,0.002665,0.041284,0.681605,0.039046,0.575146,0.022457,22.457312,70441.60077600001,0.671485,9.839668,0.575146,79.80776299999999,5.659243,22.457312,0.002665,0.039046,0.575146,0.022457,22.457312,0.671485,0.455042,25.064096,15.394881,0.039351,0.597285,0.023504,83.52603999999999,23.503607,1.010786,1.103944,1.173414e-13,4.210564e-09,115.115161,3011.261868,332.086695,282.504543,4723313000000000,1.005024,0.999705,1.084197,0.808671,0.008605,1.490592,0.575146,,,,,,,23.479447,0.042634,0.995539,4.624895,0.511703,4.113191,4.359916,0.020679,"False","False",3,3,"p-type",0.018,252,252,1,1,25,1,"Generalized",540,0.672749,0.285035,2.2,0,1000,1.319037,1.66e-30,"Sinton","OFF","Center Point",3000000000000000,30,2000000000000000,4000000000000000,"OFF","Dark Rsh (Cell only)",0.4,"False","RTD (Internal)",2,10,-0.05,1,0.01,"A",0,"16-131484","True",0,0,"Hunt","C3-LP1-1st","04/12/21 17:36:39","MultiFlash v1.49","Default.mfi",,,,"False",,0.199898
121,"Ben","DMEGC","12","04/12/21 17:37:24",10.405416,0.680917,9.828166,0.575736,5.658427,79.862399,22.454075,196.066254,0.002659,0.041291,0.680917,0.039001,0.575736,0.022454,22.454075,49408.695993,0.670072,9.828166,0.575736,79.862399,5.658427,22.454075,0.002659,0.039001,0.575736,0.022454,22.454075,0.670072,0.422178,25.014649,14.898852,0.039373,0.596933,0.023503,83.593771,23.503186,1.006548,1.095705,1.208567e-13,3.777794e-09,120.671975,3987.708756,250.770571,281.241225,4723313000000000,1.013531,0.999719,1.080085,0.809994,0.008430999999999999,1.307959,0.575736,,,,,,,23.906525,0.047053,0.993942,4.790122,0.393664,4.396458,4.341195,0.029501,"False","False",3,3,"p-type",0.018,252,252,1,1,25,1,"Generalized",540,0.669222,0.285035,2.2,0,1000,1.769681,1.66e-30,"Sinton","OFF","Center Point",3000000000000000,30,2000000000000000,4000000000000000,"OFF","Dark Rsh (Cell only)",0.4,"False","RTD (Internal)",2,10,-0.05,1,0.01,"A",0,"16-131484","True",0,0,"Hunt","C3-LP1-1st","04/12/21 17:37:24","MultiFlash v1.49","Default.mfi",,,,"False",,0.199898
122,"Ben","DMEGC","13","04/12/21 17:38:09",10.445155,0.682571,9.854791000000001,0.576702,5.683278,79.714339,22.552689,345.329233,0.002677,0.041449,0.682571,0.039106,0.576702,0.022553,22.552689,87022.96670999999,0.674659,9.854791000000001,0.576702,79.714339,5.683278,22.552689,0.002677,0.039106,0.576702,0.022553,22.552689,0.674659,0.42286,24.987678,14.771845,0.0395,0.597865,0.023616,83.472464,23.615933,1.014919,1.110195,1.135756e-13,4.212479e-09,109.353142,2482.127385,402.880209,287.36651,4723313000000000,0.999758,0.999688,1.081877,0.809368,0.009195,1.359576,0.576702,,,,,,,24.965903,0.05165,0.993464,4.820624,0.659213,4.161411,4.373646,0.01672,"False","False",3,3,"p-type",0.018,252,252,1,1,25,1,"Generalized",540,0.668496,0.285035,2.2,0,1000,2.036271,1.66e-30,"Sinton","OFF","Center Point",3000000000000000,30,2000000000000000,4000000000000000,"OFF","Dark Rsh (Cell only)",0.4,"False","RTD (Internal)",2,10,-0.05,1,0.01,"A",0,"16-131484","True",0,0,"Hunt","C3-LP1-1st","04/12/21 17:38:09","MultiFlash v1.49","Default.mfi",,,,"False",,0.199898
123,"Ben","DMEGC","14","04/12/21 17:38:55",10.431158,0.681353,9.852399,0.5745479999999999,5.66068,79.645954,22.463016,267.308151,0.00293,0.041393,0.681353,0.039097,0.5745479999999999,0.022463,22.463016,67361.654079,0.73827,9.852399,0.5745479999999999,79.645954,5.66068,22.463016,0.00293,0.039097,0.5745479999999999,0.022463,22.463016,0.73827,0.485819,25.014649,14.892852,0.03954,0.597619,0.02363,83.783348,23.62991,0.999704,1.07328,1.217933e-13,2.721131e-09,121.027682,6134.148444,163.021813,297.025083,4723313000000000,1.020613,0.999671,1.072217,0.80844,0.00874,1.526996,0.5745479999999999,,,,,,,25.257911,0.051237,0.992441,4.941319,0.270368,4.670952,4.782646,0.021641,"False","False",3,3,"p-type",0.018,252,252,1,1,25,1,"Generalized",540,0.7353769999999999,0.285035,2.2,0,1000,2.205406,1.66e-30,"Sinton","OFF","Center Point",3000000000000000,30,2000000000000000,4000000000000000,"OFF","Dark Rsh (Cell only)",0.4,"False","RTD (Internal)",2,10,-0.05,1,0.01,"A",0,"16-131484","True",0,0,"Hunt","C3-LP1-1st","04/12/21 17:38:55","MultiFlash v1.49","Default.mfi",,,,"False",,0.199898
124,"Ben","DMEGC","15","04/12/21 17:39:42",10.417499,0.6807,9.844728999999999,0.57464,5.657172,79.777463,22.449094,347.886956,0.002829,0.041339,0.6807,0.039066,0.57464,0.022449,22.449094,87667.512852,0.712994,9.844728999999999,0.57464,79.777463,5.657172,22.449094,0.002829,0.039066,0.57464,0.022449,22.449094,0.712994,0.464689,24.987678,15.253872,0.039499,0.596812,0.023573,83.773262,23.573498,1.005382,1.070375,1.263605e-13,2.494593e-09,122.898467,4665.777409,214.326555,289.684064,4723313000000000,1.021502,0.999884,1.075011,0.810055,0.008878,1.49165,0.57464,,,,,,,24.44534,0.049841,0.992586,4.926469,0.34397,4.582499,4.622043,0.016625,"False","False",3,3,"p-type",0.018,252,252,1,1,25,1,"Generalized",540,0.709833,0.285035,2.2,0,1000,1.924301,1.66e-30,"Sinton","OFF","Center Point",3000000000000000,30,2000000000000000,4000000000000000,"OFF","Dark Rsh (Cell only)",0.4,"False","RTD (Internal)",2,10,-0.05,1,0.01,"A",0,"16-131484","True",0,0,"Hunt","C3-LP1-1st","04/12/21 17:39:42","MultiFlash v1.49","Default.mfi",,,,"False",,0.199898
125,"Ben","DMEGC","16","04/12/21 17:40:28",10.430174,0.681388,9.839356,0.574395,5.651678,79.522769,22.427295,110.718298,0.002829,0.04139,0.681388,0.039045,0.574395,0.022427,22.427295,27901.011039,0.7129490000000001,9.839356,0.574395,79.522769,5.651678,22.427295,0.002829,0.039045,0.574395,0.022427,22.427295,0.7129490000000001,0.458244,25.023639,14.402824,0.039449,0.59689,0.023547,83.492983,23.546989,1.013569,1.105439,1.194143e-13,3.955402e-09,114.886376,2579.804023,387.626343,278.510738,4723313000000000,1.007809,0.999599,1.062977,0.8049770000000001,0.008493000000000001,1.416264,0.574395,,,,,,,24.218475,0.048844,0.993171,4.850534,0.615324,4.23521,4.622873,0.05215,"False","False",3,3,"p-type",0.018,252,252,1,1,25,1,"Generalized",540,0.707753,0.285035,2.2,0,1000,2.11754,1.66e-30,"Sinton","OFF","Center Point",3000000000000000,30,2000000000000000,4000000000000000,"OFF","Dark Rsh (Cell only)",0.4,"False","RTD (Internal)",2,10,-0.05,1,0.01,"A",0,"16-131484","True",0,0,"Hunt","C3-LP1-1st","04/12/21 17:40:28","MultiFlash v1.49","Default.mfi",,,,"False",,0.199898
126,"Ben","DMEGC","17","04/12/21 17:41:18",10.440531,0.682496,9.854573,0.576723,5.683359,79.75948099999999,22.553013,322.844555,0.002715,0.041431,0.682496,0.039105,0.576723,0.022553,22.553013,81356.827968,0.684254,9.854573,0.576723,79.75948099999999,5.683359,22.553013,0.002715,0.039105,0.576723,0.022553,22.553013,0.684254,0.417558,24.992173,15.296874,0.039521,0.597989,0.023633,83.580112,23.633345,1.010509,1.097671,1.145064e-13,3.831566e-09,110.474696,2740.869902,364.847671,293.548912,4723313000000000,1.002947,0.999645,1.067341,0.808545,0.008975,1.256725,0.576723,,,,,,,25.319619,0.05193,0.992971,4.877335,0.606092,4.271243,4.432584,0.017904,"False","False",3,3,"p-type",0.018,252,252,1,1,25,1,"Generalized",540,0.676123,0.285035,2.2,0,1000,2.237001,1.66e-30,"Sinton","OFF","Center Point",3000000000000000,30,2000000000000000,4000000000000000,"OFF","Dark Rsh (Cell only)",0.4,"False","RTD (Internal)",2,10,-0.05,1,0.01,"A",0,"16-131484","True",0,0,"Hunt","C3-LP1-1st","04/12/21 17:41:18","MultiFlash v1.49","Default.mfi",,,,"False",,0.199898
127,"Ben","DMEGC","18","04/12/21 17:42:03",10.431405,0.681706,9.851015,0.573865,5.653151,79.497007,22.433139,308.850156,0.002884,0.041394,0.681706,0.039091,0.573865,0.022433,22.433139,77830.23936599999,0.7266550000000001,9.851015,0.573865,79.497007,5.653151,22.433139,0.002884,0.039091,0.573865,0.022433,22.433139,0.7266550000000001,0.490703,24.983182,14.919853,0.039489,0.5970299999999999,0.023576,83.54749,23.576139,1.01987,1.095846,1.193716e-13,3.763815e-09,111.623674,2200.372364,454.468533,283.901145,4723313000000000,1.009943,0.999816,1.080873,0.809242,0.008413,1.566194,0.573865,,,,,,,24.251716,0.046696,0.993729,4.842991,0.722378,4.120612,4.715648,0.018694,"False","False",3,3,"p-type",0.018,252,252,1,1,25,1,"Generalized",540,0.723345,0.285035,2.2,0,1000,1.834792,1.66e-30,"Sinton","OFF","Center Point",3000000000000000,30,2000000000000000,4000000000000000,"OFF","Dark Rsh (Cell only)",0.4,"False","RTD (Internal)",2,10,-0.05,1,0.01,"A",0,"16-131484","True",0,0,"Hunt","C3-LP1-1st","04/12/21 17:42:03","MultiFlash v1.49","Default.mfi",,,,"False",,0.199898
128,"Ben","DMEGC","19","04/12/21 17:42:52",10.42257,0.681099,9.852785000000001,0.574686,5.662261,79.763597,22.469288,235.186721,0.002796,0.041359,0.681099,0.039098,0.574686,0.022469,22.469288,59267.053759,0.7045400000000001,9.852785000000001,0.574686,79.763597,5.662261,22.469288,0.002796,0.039098,0.574686,0.022469,22.469288,0.7045400000000001,0.48187,24.983182,14.390822,0.03947,0.597319,0.023576,83.69354800000001,23.57635,1.003435,1.082383,1.218308e-13,3.133336e-09,120.970583,4716.751225,212.010333,288.854354,4723313000000000,1.019769,0.999768,1.080021,0.809931,0.008714,1.544122,0.574686,,,,,,,24.218771,0.044232,0.994072,4.799612,0.336798,4.462814,4.575131,0.024568,"False","False",3,3,"p-type",0.018,252,252,1,1,25,1,"Generalized",540,0.702471,0.285035,2.2,0,1000,1.769251,1.66e-30,"Sinton","OFF","Center Point",3000000000000000,30,2000000000000000,4000000000000000,"OFF","Dark Rsh (Cell only)",0.4,"False","RTD (Internal)",2,10,-0.05,1,0.01,"A",0,"16-131484","True",0,0,"Hunt","C3-LP1-1st","04/12/21 17:42:52","MultiFlash v1.49","Default.mfi",,,,"False",,0.199898
129,"Ben","DMEGC","20","04/12/21 17:44:09",10.425155,0.681543,9.832561,0.573777,5.641694,79.402404,22.387673,178.247378,0.003013,0.04137,0.681543,0.039018,0.573777,0.022388,22.387673,44918.339304,0.759356,9.832561,0.573777,79.402404,5.641694,22.387673,0.003013,0.039018,0.573777,0.022388,22.387673,0.759356,0.518639,25.005658,15.294875,0.03946,0.597626,0.023582,83.639993,23.58247,1.003702,1.091346,1.186001e-13,3.550765e-09,118.799843,4511.648311,221.648482,289.76906,4723313000000000,1.009635,0.999736,1.082057,0.809148,0.008633999999999999,1.679143,0.573777,,,,,,,25.251476,0.050428,0.992683,4.954042,0.367712,4.58633,4.909964,0.032472,"False","False",3,3,"p-type",0.018,252,252,1,1,25,1,"Generalized",540,0.756787,0.285035,2.2,0,1000,2.084223,1.66e-30,"Sinton","OFF","Center Point",3000000000000000,30,2000000000000000,4000000000000000,"OFF","Dark Rsh (Cell only)",0.4,"False","RTD (Internal)",2,10,-0.05,1,0.01,"A",0,"16-131484","True",0,0,"Hunt","C3-LP1-1st","04/12/21 17:44:09","MultiFlash v1.49","Default.mfi",,,,"False",,0.199898
130,"Ben","DMEGC","21","04/12/21 17:44:55",10.439235,0.681526,9.866876,0.576424,5.687507,79.941225,22.569473,274.403622,0.002614,0.041426,0.681526,0.039154,0.576424,0.022569,22.569473,69149.712638,0.6586649999999999,9.866876,0.576424,79.941225,5.687507,22.569473,0.002614,0.039154,0.576424,0.022569,22.569473,0.6586649999999999,0.412041,25.010153,14.607836,0.039508,0.597532,0.023607,83.61757900000001,23.607403,1.004281,1.093271,1.188346e-13,3.587416e-09,118.336823,4046.125729,247.150006,287.136491,4723313000000000,1.016446,0.999636,1.087698,0.811102,0.008703000000000001,1.348267,0.576424,,,,,,,24.202567,0.049926,0.994196,4.747218,0.391721,4.355498,4.283828,0.021023,"False","False",3,3,"p-type",0.018,252,252,1,1,25,1,"Generalized",540,0.657348,0.285035,2.2,0,1000,1.732673,1.66e-30,"Sinton","OFF","Center Point",3000000000000000,30,2000000000000000,4000000000000000,"OFF","Dark Rsh (Cell only)",0.4,"False","RTD (Internal)",2,10,-0.05,1,0.01,"A",0,"16-131484","True",0,0,"Hunt","C3-LP1-1st","04/12/21 17:44:55","MultiFlash v1.49","Default.mfi",,,,"False",,0.199898
131,"Ben","DMEGC","22","04/12/21 17:45:39",10.428657,0.681558,9.851905,0.576641,5.681011,79.92716,22.543694,259.071199,0.002628,0.041384,0.681558,0.039095,0.576641,0.022544,22.543694,65285.94208,0.662153,9.851905,0.576641,79.92716,5.681011,22.543694,0.002628,0.039095,0.576641,0.022544,22.543694,0.662153,0.408712,25.005658,15.309875,0.039456,0.597737,0.023584,83.615551,23.584015,1.000169,1.096129,1.177759e-13,3.648825e-09,120.044645,5809.477037,172.132533,288.249732,4723313000000000,1.008409,0.999627,1.078152,0.8085830000000001,0.008540000000000001,1.314696,0.576641,,,,,,,24.474837,0.051029,0.994034,4.7535,0.276305,4.477194,4.296091,0.022301,"False","False",3,3,"p-type",0.018,252,252,1,1,25,1,"Generalized",540,0.658282,0.285035,2.2,0,1000,1.815777,1.66e-30,"Sinton","OFF","Center Point",3000000000000000,30,2000000000000000,4000000000000000,"OFF","Dark Rsh (Cell only)",0.4,"False","RTD (Internal)",2,10,-0.05,1,0.01,"A",0,"16-131484","True",0,0,"Hunt","C3-LP1-1st","04/12/21 17:45:39","MultiFlash v1.49","Default.mfi",,,,"False",,0.199898
132,"Ben","DMEGC","23","04/12/21 17:46:46",10.438759,0.681995,9.845013,0.574061,5.651642,79.386093,22.42715,271.13466,0.002895,0.041424,0.681995,0.039068,0.574061,0.022427,22.42715,68325.93444,0.729531,9.845013,0.574061,79.386093,5.651642,22.42715,0.002895,0.039068,0.574061,0.022427,22.42715,0.729531,0.499176,24.983182,14.365821,0.039468,0.597267,0.023573,83.442705,23.573172,1.015856,1.114399,1.157593e-13,4.38266e-09,110.871783,2325.809893,429.957755,280.786153,4723313000000000,1.004197,0.999521,1.080494,0.812461,0.008482,1.568528,0.574061,,,,,,,24.505167,0.045435,0.993527,4.827062,0.690388,4.136674,4.731052,0.02129,"False","False",3,3,"p-type",0.018,252,252,1,1,25,1,"Generalized",540,0.724994,0.285035,2.2,0,1000,1.927682,1.66e-30,"Sinton","OFF","Center Point",3000000000000000,30,2000000000000000,4000000000000000,"OFF","Dark Rsh (Cell only)",0.4,"False","RTD (Internal)",2,10,-0.05,1,0.01,"A",0,"16-131484","True",0,0,"Hunt","C3-LP1-1st","04/12/21 17:46:46","MultiFlash v1.49","Default.mfi",,,,"False",,0.199898
133,"Ben","DMEGC","24","04/12/21 17:47:36",10.424622,0.682125,9.858202,0.576125,5.679561,79.871213,22.537939,283.488351,0.002785,0.041368,0.682125,0.03912,0.576125,0.022538,22.537939,71439.064415,0.701917,9.858202,0.576125,79.871213,5.679561,22.537939,0.002785,0.03912,0.576125,0.022538,22.537939,0.701917,0.480818,25.010153,15.089863,0.039513,0.59841,0.023645,83.793429,23.644704,1.000814,1.073605,1.178044e-13,2.759751e-09,116.650034,5583.329878,179.104588,305.824284,4723313000000000,1.000477,0.9997549999999999,1.080503,0.809717,0.008527,1.544981,0.576125,,,,,,,25.412656,0.046195,0.993431,4.834201,0.299131,4.53507,4.550667,0.020424,"False","False",3,3,"p-type",0.018,252,252,1,1,25,1,"Generalized",540,0.703441,0.285035,2.2,0,1000,1.959787,1.66e-30,"Sinton","OFF","Center Point",3000000000000000,30,2000000000000000,4000000000000000,"OFF","Dark Rsh (Cell only)",0.4,"False","RTD (Internal)",2,10,-0.05,1,0.01,"A",0,"16-131484","True",0,0,"Hunt","C3-LP1-1st","04/12/21 17:47:36","MultiFlash v1.49","Default.mfi",,,,"False",,0.199898
134,"Ben","DMEGC","25","04/12/21 17:48:19",10.429345,0.681603,9.864596000000001,0.575172,5.673835,79.81563300000001,22.51522,361.546141,0.002878,0.041386,0.681603,0.039145,0.575172,0.022515,22.51522,91109.627416,0.725328,9.864596000000001,0.575172,79.81563300000001,5.673835,22.51522,0.002878,0.039145,0.575172,0.022515,22.51522,0.725328,0.50913,25.001163,14.394823,0.039555,0.598181,0.023661,83.876884,23.660859,0.996116,1.063716,1.209769e-13,2.320393e-09,121.952753,11666.866229,85.71281999999999,306.069959,4723313000000000,1.008778,0.999799,1.084086,0.811149,0.008623,1.631141,0.575172,,,,,,,25.395008,0.044935,0.993132,4.878458,0.142984,4.735474,4.704238,0.016007,"False","False",3,3,"p-type",0.018,252,252,1,1,25,1,"Generalized",540,0.722253,0.285035,2.2,0,1000,1.983976,1.66e-30,"Sinton","OFF","Center Point",3000000000000000,30,2000000000000000,4000000000000000,"OFF","Dark Rsh (Cell only)",0.4,"False","RTD (Internal)",2,10,-0.05,1,0.01,"A",0,"16-131484","True",0,0,"Hunt","C3-LP1-1st","04/12/21 17:48:19","MultiFlash v1.49","Default.mfi",,,,"False",,0.199898
135,"Ben","DMEGC","26","04/12/21 17:49:15",10.422521,0.681111,9.837289999999999,0.573933,5.64595,79.532775,22.404562,302.924295,0.003001,0.041359,0.681111,0.039037,0.573933,0.022405,22.404562,76336.922351,0.756337,9.837289999999999,0.573933,79.532775,5.64595,22.404562,0.003001,0.039037,0.573933,0.022405,22.404562,0.756337,0.505254,25.001163,15.20787,0.039488,0.597557,0.023597,83.763976,23.596501,0.9989749999999999,1.076854,1.214372e-13,2.960334e-09,122.783024,7087.042638,141.10258,294.146815,4723313000000000,1.01747,0.9998280000000001,1.083029,0.810229,0.008446,1.639746,0.573933,,,,,,,25.299273,0.05281,0.992319,4.985742,0.23461,4.751132,4.892637,0.019114,"False","False",3,3,"p-type",0.018,252,252,1,1,25,1,"Generalized",540,0.752569,0.285035,2.2,0,1000,2.185319,1.66e-30,"Sinton","OFF","Center Point",3000000000000000,30,2000000000000000,4000000000000000,"OFF","Dark Rsh (Cell only)",0.4,"False","RTD (Internal)",2,10,-0.05,1,0.01,"A",0,"16-131484","True",0,0,"Hunt","C3-LP1-1st","04/12/21 17:49:15","MultiFlash v1.49","Default.mfi",,,,"False",,0.199898
136,"Ben","DMEGC","27","04/12/21 17:50:01",10.437723,0.68315,9.865030000000001,0.578296,5.704911,80.00681899999999,22.638534,361.108154,0.002664,0.04142,0.68315,0.039147,0.578296,0.022639,22.638534,90999.25480900001,0.6713980000000001,9.865030000000001,0.578296,80.00681899999999,5.704911,22.638534,0.002664,0.039147,0.578296,0.022639,22.638534,0.6713980000000001,0.453879,25.010153,14.957855,0.039543,0.599368,0.023701,83.761038,23.700819,1.001078,1.078932,1.123839e-13,3.051848e-09,111.725389,4839.504979,206.632704,312.964375,4723313000000000,0.998736,0.9997,1.081224,0.809938,0.009117,1.472396,0.578296,,,,,,,26.325855,0.047435,0.992927,4.867207,0.357642,4.509564,4.346806,0.01604,"False","False",3,3,"p-type",0.018,252,252,1,1,25,1,"Generalized",540,0.667483,0.285035,2.2,0,1000,2.0587,1.66e-30,"Sinton","OFF","Center Point",3000000000000000,30,2000000000000000,4000000000000000,"OFF","Dark Rsh (Cell only)",0.4,"False","RTD (Internal)",2,10,-0.05,1,0.01,"A",0,"16-131484","True",0,0,"Hunt","C3-LP1-1st","04/12/21 17:50:01","MultiFlash v1.49","Default.mfi",,,,"False",,0.199898
137,"Ben","DMEGC","28","04/12/21 17:50:45",10.437196,0.68303,9.850505999999999,0.577484,5.688509,79.794838,22.573447,110.423711,0.00283,0.041417,0.68303,0.039089,0.577484,0.022573,22.573447,27826.775171,0.71327,9.850505999999999,0.577484,79.794838,5.688509,22.573447,0.00283,0.039089,0.577484,0.022573,22.573447,0.71327,0.491783,25.001163,14.637837,0.03956,0.599225,0.023705,83.79531299999999,23.705155,1.003061,1.074821,1.135711e-13,2.751625e-09,112.116412,4954.380906,201.841566,314.893173,4723313000000000,1.000942,0.99974,1.065505,0.809978,0.008756999999999999,1.493838,0.577484,,,,,,,27.06772,0.046588,0.991563,5.025834,0.359688,4.666146,4.605689,0.052526,"False","False",3,3,"p-type",0.018,252,252,1,1,25,1,"Generalized",540,0.7196050000000001,0.285035,2.2,0,1000,2.310521,1.66e-30,"Sinton","OFF","Center Point",3000000000000000,30,2000000000000000,4000000000000000,"OFF","Dark Rsh (Cell only)",0.4,"False","RTD (Internal)",2,10,-0.05,1,0.01,"A",0,"16-131484","True",0,0,"Hunt","C3-LP1-1st","04/12/21 17:50:45","MultiFlash v1.49","Default.mfi",,,,"False",,0.199898
138,"Ben","DMEGC","29","04/12/21 17:51:30",10.445491,0.682848,9.875697000000001,0.576943,5.697716,79.881816,22.609985,321.303203,0.002818,0.04145,0.682848,0.039189,0.576943,0.02261,22.609985,80968.40717799999,0.710182,9.875697000000001,0.576943,79.881816,5.697716,22.609985,0.002818,0.039189,0.576943,0.02261,22.609985,0.710182,0.472148,25.010153,14.987858,0.039621,0.599101,0.023737,83.864121,23.737149,0.995663,1.065088,1.165685e-13,2.196884e-09,114.762641,7016.828505,142.514528,317.433186,4723313000000000,0.9996350000000001,0.999501,1.071716,0.80874,0.008767,1.51857,0.576943,,,,,,,26.508451,0.051768,0.992739,4.912301,0.248273,4.664029,4.601416,0.01802,"False","False",3,3,"p-type",0.018,252,252,1,1,25,1,"Generalized",540,0.706918,0.285035,2.2,0,1000,2.087023,1.66e-30,"Sinton","OFF","Center Point",3000000000000000,30,2000000000000000,4000000000000000,"OFF","Dark Rsh (Cell only)",0.4,"False","RTD (Internal)",2,10,-0.05,1,0.01,"A",0,"16-131484","True",0,0,"Hunt","C3-LP1-1st","04/12/21 17:51:30","MultiFlash v1.49","Default.mfi",,,,"False",,0.199898
139,"Ben","DMEGC","30","04/12/21 17:52:19",10.445799,0.6820040000000001,9.863842999999999,0.575284,5.674512,79.652551,22.517904,223.143119,0.002805,0.041452,0.6820040000000001,0.039142,0.575284,0.022518,22.517904,56232.065904,0.7068759999999999,9.863842999999999,0.575284,79.652551,5.674512,22.517904,0.002805,0.039142,0.575284,0.022518,22.517904,0.7068759999999999,0.439967,25.014649,14.959856,0.039548,0.59761,0.023634,83.60093999999999,23.63412,1.009667,1.094138,1.173837e-13,3.648319e-09,113.424611,2962.171714,337.590152,290.557145,4723313000000000,1.001983,0.999584,1.066169,0.810149,0.008763999999999999,1.347215,0.575284,,,,,,,24.848315,0.051916,0.993398,4.843479,0.54963,4.293849,4.589958,0.025868,"False","False",3,3,"p-type",0.018,252,252,1,1,25,1,"Generalized",540,0.699026,0.285035,2.2,0,1000,2.030189,1.66e-30,"Sinton","OFF","Center Point",3000000000000000,30,2000000000000000,4000000000000000,"OFF","Dark Rsh (Cell only)",0.4,"False","RTD (Internal)",2,10,-0.05,1,0.01,"A",0,"16-131484","True",0,0,"Hunt","C3-LP1-1st","04/12/21 17:52:19","MultiFlash v1.49","Default.mfi",,,,"False",,0.199898
140,"Ben","DMEGC","31","04/12/21 17:53:03",10.439852,0.682499,9.861307,0.574508,5.665403,79.51229600000001,22.481756,242.940321,0.003028,0.041428,0.682499,0.039132,0.574508,0.022482,22.481756,61220.960848,0.762994,9.861307,0.574508,79.51229600000001,5.665403,22.481756,0.003028,0.039132,0.574508,0.022482,22.481756,0.762994,0.673539,24.983182,14.667839,0.039577,0.598533,0.023688,83.77942400000001,23.688268,1.006403,1.075188,1.169189e-13,2.685372e-09,113.544915,4267.512621,234.32854,307.968872,4723313000000000,0.9958,0.999841,1.078276,0.808949,0.008473,2.038356,0.574508,,,,,,,26.127373,0.018109,0.992645,4.946417,0.402296,4.544121,4.941414,0.023829,"False","False",3,3,"p-type",0.018,252,252,1,1,25,1,"Generalized",540,0.760072,0.285035,2.2,0,1000,2.137398,1.66e-30,"Sinton","OFF","Center Point",3000000000000000,30,2000000000000000,4000000000000000,"OFF","Dark Rsh (Cell only)",0.4,"False","RTD (Internal)",2,10,-0.05,1,0.01,"A",0,"16-131484","True",0,0,"Hunt","C3-LP1-1st","04/12/21 17:53:03","MultiFlash v1.49","Default.mfi",,,,"False",,0.199898
141,"Ben","DMEGC","32","04/12/21 17:53:57",10.438709,0.682231,9.875991000000001,0.576771,5.696189,79.984506,22.603924,174.475466,0.002678,0.041423,0.682231,0.03919,0.576771,0.022604,22.603924,43967.817436,0.674936,9.875991000000001,0.576771,79.984506,5.696189,22.603924,0.002678,0.03919,0.576771,0.022604,22.603924,0.674936,0.431298,25.019144,15.429883,0.03957,0.598207,0.023671,83.761225,23.671239,1.005166,1.075036,1.182861e-13,2.753252e-09,115.002762,4072.876348,245.526727,302.975019,4723313000000000,0.998525,0.999758,1.095016,0.810341,0.008442,1.355932,0.576771,,,,,,,25.087864,0.048999,0.993802,4.806571,0.404043,4.402528,4.383865,0.03312,"False","False",3,3,"p-type",0.018,252,252,1,1,25,1,"Generalized",540,0.672393,0.285035,2.2,0,1000,1.86674,1.66e-30,"Sinton","OFF","Center Point",3000000000000000,30,2000000000000000,4000000000000000,"OFF","Dark Rsh (Cell only)",0.4,"False","RTD (Internal)",2,10,-0.05,1,0.01,"A",0,"16-131484","True",0,0,"Hunt","C3-LP1-1st","04/12/21 17:53:57","MultiFlash v1.49","Default.mfi",,,,"False",,0.199898
142,"Ben","DMEGC","33","04/12/21 17:54:36",10.402073,0.680609,9.827086,0.575659,5.657046,79.904697,22.448597,163.947783,0.002621,0.041278,0.680609,0.038996,0.575659,0.022449,22.448597,41314.841267,0.660457,9.827086,0.575659,79.904697,5.657046,22.448597,0.002621,0.038996,0.575659,0.022449,22.448597,0.660457,0.412833,25.032629,14.387824,0.039367,0.596515,0.023483,83.58563700000001,23.482728,1.007861,1.093034,1.229938e-13,3.643688e-09,121.160773,3447.255032,290.085877,277.418694,4723313000000000,1.023882,0.999722,1.06847,0.807809,0.008763999999999999,1.320265,0.575659,,,,,,,23.520933,0.047708,0.993776,4.78601,0.447871,4.338139,4.280562,0.035265,"False","False",3,3,"p-type",0.018,252,252,1,1,25,1,"Generalized",540,0.657505,0.285035,2.2,0,1000,1.9363,1.66e-30,"Sinton","OFF","Center Point",3000000000000000,30,2000000000000000,4000000000000000,"OFF","Dark Rsh (Cell only)",0.4,"False","RTD (Internal)",2,10,-0.05,1,0.01,"A",0,"16-131484","True",0,0,"Hunt","C3-LP1-1st","04/12/21 17:54:36","MultiFlash v1.49","Default.mfi",,,,"False",,0.199898
143,"Ben","DMEGC","34","04/12/21 17:55:21",10.384451,0.680261,9.810639999999999,0.5744089999999999,5.635322,79.773642,22.362387,191.906299,0.00274,0.041208,0.680261,0.038931,0.5744089999999999,0.022362,22.362387,48360.387269,0.690553,9.810639999999999,0.5744089999999999,79.773642,5.635322,22.362387,0.00274,0.038931,0.5744089999999999,0.022362,22.362387,0.690553,0.464724,25.023639,15.274874,0.039293,0.596492,0.023438,83.61150000000001,23.438227,1.002868,1.091194,1.23972e-13,3.578377e-09,124.85499,4715.828997,212.051794,276.762874,4723313000000000,1.019439,0.999653,1.078952,0.812488,0.008377000000000001,1.461497,0.5744089999999999,,,,,,,23.419487,0.042739,0.994319,4.783447,0.326473,4.456974,4.471581,0.030173,"False","False",3,3,"p-type",0.018,252,252,1,1,25,1,"Generalized",540,0.691617,0.285035,2.2,0,1000,1.609363,1.66e-30,"Sinton","OFF","Center Point",3000000000000000,30,2000000000000000,4000000000000000,"OFF","Dark Rsh (Cell only)",0.4,"False","RTD (Internal)",2,10,-0.05,1,0.01,"A",0,"16-131484","True",0,0,"Hunt","C3-LP1-1st","04/12/21 17:55:21","MultiFlash v1.49","Default.mfi",,,,"False",,0.199898
144,"Ben","DMEGC","35","04/12/21 17:56:10",10.416735,0.681548,9.827316,0.574088,5.641748,79.466801,22.387888,212.220402,0.002941,0.041336,0.681548,0.038997,0.574088,0.022388,22.387888,53479.541244,0.7410099999999999,9.827316,0.574088,79.466801,5.641748,22.387888,0.002941,0.038997,0.574088,0.022388,22.387888,0.7410099999999999,0.478489,25.005658,14.547832,0.039413,0.597494,0.023549,83.588472,23.549071,1.004631,1.098176,1.175356e-13,3.944076e-09,118.207885,4160.820636,240.337204,286.754221,4723313000000000,1.009453,0.999688,1.086926,0.8125520000000001,0.008325000000000001,1.561741,0.574088,,,,,,,24.877458,0.054651,0.993159,4.886035,0.392865,4.493169,4.792106,0.027276,"False","False",3,3,"p-type",0.018,252,252,1,1,25,1,"Generalized",540,0.739672,0.285035,2.2,0,1000,1.993582,1.66e-30,"Sinton","OFF","Center Point",3000000000000000,30,2000000000000000,4000000000000000,"OFF","Dark Rsh (Cell only)",0.4,"False","RTD (Internal)",2,10,-0.05,1,0.01,"A",0,"16-131484","True",0,0,"Hunt","C3-LP1-1st","04/12/21 17:56:10","MultiFlash v1.49","Default.mfi",,,,"False",,0.199898
145,"Ben","DMEGC","36","04/12/21 17:56:52",10.384543,0.68081,9.791592,0.573947,5.619851,79.489756,22.300995,109.429259,0.002774,0.041209,0.68081,0.038856,0.573947,0.022301,22.300995,27576.173309,0.699112,9.791592,0.573947,79.489756,5.619851,22.300995,0.002774,0.038856,0.573947,0.022301,22.300995,0.699112,0.459822,25.001163,14.565834,0.039221,0.596231,0.023385,83.353543,23.384987,1.011372,1.126021,1.175589e-13,5.396214e-09,118.13586,2808.328237,356.083732,266.182474,4723313000000000,1.020813,0.999562,1.082081,0.8087,0.008777,1.449441,0.573947,,,,,,,23.267266,0.045168,0.99429,4.73177,0.544507,4.187263,4.519027,0.052897,"False","False",3,3,"p-type",0.018,252,252,1,1,25,1,"Generalized",540,0.699173,0.285035,2.2,0,1000,1.759472,1.66e-30,"Sinton","OFF","Center Point",3000000000000000,30,2000000000000000,4000000000000000,"OFF","Dark Rsh (Cell only)",0.4,"False","RTD (Internal)",2,10,-0.05,1,0.01,"A",0,"16-131484","True",0,0,"Hunt","C3-LP1-1st","04/12/21 17:56:52","MultiFlash v1.49","Default.mfi",,,,"False",,0.199898
146,"Ben","DMEGC","37","04/12/21 17:57:34",10.417618,0.681796,9.857236,0.576308,5.680805,79.981071,22.542879,282.941273,0.002642,0.04134,0.681796,0.039116,0.576308,0.022543,22.542879,71301.20071600001,0.66583,9.857236,0.576308,79.981071,5.680805,22.542879,0.002642,0.039116,0.576308,0.022543,22.542879,0.66583,0.407185,24.992173,14.49783,0.039447,0.597973,0.023588,83.689013,23.587972,1.004779,1.08419,1.177157e-13,3.398114e-09,117.346147,4391.363256,227.719717,294.680236,4723313000000000,1.012085,0.999773,1.071825,0.80982,0.008344000000000001,1.205375,0.576308,,,,,,,24.322778,0.047625,0.995057,4.715017,0.363548,4.351469,4.324362,0.020436,"False","False",3,3,"p-type",0.018,252,252,1,1,25,1,"Generalized",540,0.670117,0.285035,2.2,0,1000,1.497548,1.66e-30,"Sinton","OFF","Center Point",3000000000000000,30,2000000000000000,4000000000000000,"OFF","Dark Rsh (Cell only)",0.4,"False","RTD (Internal)",2,10,-0.05,1,0.01,"A",0,"16-131484","True",0,0,"Hunt","C3-LP1-1st","04/12/21 17:57:34","MultiFlash v1.49","Default.mfi",,,,"False",,0.199898
147,"Ben","DMEGC","38","04/12/21 17:58:15",10.419437,0.681857,9.844847,0.576851,5.679011,79.934659,22.535759,303.065322,0.002739,0.041347,0.681857,0.039067,0.576851,0.022536,22.535759,76372.46117,0.690222,9.844847,0.576851,79.934659,5.679011,22.535759,0.002739,0.039067,0.576851,0.022536,22.535759,0.690222,0.452175,25.014649,15.608893,0.03949,0.598255,0.023625,83.799277,23.6253,0.999285,1.072928,1.184776e-13,2.826377e-09,118.796791,6327.141524,158.049254,303.586127,4723313000000000,1.014245,0.99974,1.068151,0.80489,0.008456,1.386949,0.576851,,,,,,,25.622636,0.047863,0.992573,4.929083,0.266379,4.662704,4.464914,0.019122,"False","False",3,3,"p-type",0.018,252,252,1,1,25,1,"Generalized",540,0.682104,0.285035,2.2,0,1000,2.357691,1.66e-30,"Sinton","OFF","Center Point",3000000000000000,30,2000000000000000,4000000000000000,"OFF","Dark Rsh (Cell only)",0.4,"False","RTD (Internal)",2,10,-0.05,1,0.01,"A",0,"16-131484","True",0,0,"Hunt","C3-LP1-1st","04/12/21 17:58:15","MultiFlash v1.49","Default.mfi",,,,"False",,0.199898
