Repository: dintalframe/MLPROJECT

File: FCT450csv/MultiFlash_Database WW29 - 2023.csv (part 4 of 13)
ash_cutoff_(suns),V_at_Isc_(V),dV/dt,V_Pad_0_(V),V_Pad_1_(V),V_Pad_2_(V),V_Pad_3_(V),V_Pad_4_(V),dBreak_(A),dBreak_(V),Capacitance_(uF/cm2),Capacitance_Error_(percent),Pm/Pe,BulkSRH_AND_Jo_Power_Loss_(percent),BulkSRH_Power_Loss_(percent),Jo_Power_Loss_(percent),Rs_Power_Loss_(percent),Rsh_Power_Loss_(percent),Dark_Break_Interpolated,Calibration,Resistivity_(ohm-cm),Analysis_Resistivity_(ohm-cm),Sample_Type,Thickness_(cm),Cell_Area_(cm2),Total_Area_(cm2),Number_of_Cells_per_String,Number_of_Strings,Temperature_(C),Intensity_(suns),Analysis_Type,Nominal_Load_Voltage_(mV/cell),Rs_Modulation_Target_(ohm-cm2),Reference_Constant_(V/sun),Voltage_Temperature_Coefficient_(mV/C),Temperature_Offset_(C),Power_per_Sun_(W/m2),Conductivity_Modulation_(ohm-cm2/V),Auger_Coefficient,Auger_Method,Band_Gap_Narrowing,Fit_Method,Carrier_Density_Center_Point_(cm-3),Percent_Fit,Lower_Bound_(cm-3),Upper_Bound_(cm-3),Rsh_Lifetime_Correction,Rsh_Measurement_Method,SunsVoc_Rsh_Voltage_(V),Do_Dark_Break_Measurement,Temperature_Measurement_Method,Number_of_dRsh_Points,dRsh_Output_Vlimit_(V),Current_Transfer,Voltage_Transfer,Temperature_Transfer,Final_Bin,Bin_Index,Tester_ID,Do_Doping_Measurement,Doping_Sample_Time_(us),Doping_Measurement_Length_(us),Measurement_Type,Comments,Measurement_Date-Time_String,Software Version,Recipe_Filename,EL Pulse Current Delivered (Coulombs),Forward Dark IV (V),Forward Dark IV (A),Forward Dark IV Interpolated?,EL Pulse Energy Delivered (J),Doping Calibration Factor (V/sun)
135,"Donald","210BS_760Z6_751PT_CFAL_FA_SFTB","MZ2210_83UM_226","07/18/23 13:57:27",9.872021999999999,0.664662,9.352226999999999,0.564261,5.277098,80.424457,21.460344,10.859485,0.001992,0.040146,0.664662,0.038033,0.564261,0.02146,21.460344,2670.347426,0.489871,9.352226999999999,0.564261,80.424457,5.277098,21.460344,0.001992,0.038033,0.564261,0.02146,21.460344,0.489871,0.239195,24.578645,15.002858,0.038077,0.5824549999999999,0.022178,83.11401499999999,22.178021,0.990297,1.135507,2.19422e-13,3.782128e-09,,,,58.973095,1.218373e+16,1.221689,,1.109388,0.828336,0.00736,0.800678,0.564261,,,,,,,4.811669,0.010621,1.001667,5.292105,,,3.197165,0.543717,"False","False",3,1.221689,"p-type",0.018,245.9,245.9,1,1,25,1,"Generalized",540,0.497895,0.284566,2.2,0,1000,-0.604644,1.66e-30,"Sinton","OFF","Center Point",3000000000000000,30,2000000000000000,4000000000000000,"OFF","Dark Rsh (Cell only)",0.4,"False","RTD (Internal)",2,10,-0.05,1,0.01,"A",0,"16-131484","True",0,0,"Hunt",,"07/18/23 13:57:27","MultiFlash v1.49","Default.mfi",,,,"False",,0.201132
136,"Donald","210BS_760Z6_751PT_CFAL_FA_SFTB","MZ2210_83UM_227","07/18/23 13:58:53",9.792444,0.664459,9.297065999999999,0.56223,5.227086,80.33417,21.25696,28.506218,0.001796,0.039823,0.664459,0.037808,0.56223,0.021257,21.25696,7009.679047,0.441552,9.297065999999999,0.56223,80.33417,5.227086,21.25696,0.001796,0.037808,0.56223,0.021257,21.25696,0.441552,0.107199,24.592129,14.931854,0.037756,0.579921,0.021896,82.74763299999999,21.895578,1.02615,1.165204,2.149112e-13,7.706732e-09,,,,52.922691,1.218263e+16,1.216306,,1.105916,0.831688,0.007336,0.345294,0.56223,,,,,,,4.127598,0.011757,1.004286,5.096989,,,2.883685,0.207391,"False","False",3,1.216306,"p-type",0.018,245.9,245.9,1,1,25,1,"Generalized",540,0.46007,0.284566,2.2,0,1000,-1.570462,1.66e-30,"Sinton","OFF","Center Point",3000000000000000,30,2000000000000000,4000000000000000,"OFF","Dark Rsh (Cell only)",0.4,"False","RTD (Internal)",2,10,-0.05,1,0.01,"A",0,"16-131484","True",0,0,"Hunt",,"07/18/23 13:58:53","MultiFlash v1.49","Default.mfi",,,,"False",,0.201132
137,"Donald","210BS_760Z6_751PT_CFAL_FA_SFTB","MZ2210_83UM_228","07/18/23 14:00:20",9.774295,0.663584,9.285501,0.564824,5.244671,80.86060000000001,21.32847,34.902903,0.001478,0.039749,0.663584,0.037761,0.564824,0.021328,21.32847,8582.623813,0.363469,9.285501,0.564824,80.86060000000001,5.244671,21.32847,0.001478,0.037761,0.564824,0.021328,21.32847,0.363469,0.039788,24.58314,15.612894,0.037708,0.579574,0.021855,82.85532600000001,21.854616,1.022919,1.151689,2.217852e-13,7.385429e-09,,,,52.802868,1.224046e+16,1.223185,,1.108723,0.831512,0.006937,0.126244,0.564824,,,,,,,4.049117,0.011015,1.003874,5.020343,,,2.372897,0.169587,"False","False",3,1.223185,"p-type",0.018,245.9,245.9,1,1,25,1,"Generalized",540,0.37974,0.284566,2.2,0,1000,-1.741068,1.66e-30,"Sinton","OFF","Center Point",3000000000000000,30,2000000000000000,4000000000000000,"OFF","Dark Rsh (Cell only)",0.4,"False","RTD (Internal)",2,10,-0.05,1,0.01,"A",0,"16-131484","True",0,0,"Hunt",,"07/18/23 14:00:20","MultiFlash v1.49","Default.mfi",,,,"False",,0.201132
138,"Donald","210BS_760Z6_751PT_CFAL_FA_SFTB","MZ2210_83UM_229","07/18/23 14:01:20",9.784454999999999,0.663629,9.285299,0.565334,5.249296,80.842389,21.347279,31.922998,0.001638,0.03979,0.663629,0.03776,0.565334,0.021347,21.347279,7849.865286,0.402778,9.285299,0.565334,80.842389,5.249296,21.347279,0.001638,0.03776,0.565334,0.021347,21.347279,0.402778,0.15502,24.628086,14.565834,0.037795,0.580203,0.021929,83.04446,21.928759,1.012117,1.130142,2.258424e-13,5.799839e-09,,,,55.758901,1.216665e+16,1.228665,,1.112804,0.834687,0.007092,0.488747,0.565334,,,,,,,4.400052,0.009089,1.001363,5.162445,,,2.617528,0.185864,"False","False",3,1.228665,"p-type",0.018,245.9,245.9,1,1,25,1,"Generalized",540,0.413453,0.284566,2.2,0,1000,-0.869337,1.66e-30,"Sinton","OFF","Center Point",3000000000000000,30,2000000000000000,4000000000000000,"OFF","Dark Rsh (Cell only)",0.4,"False","RTD (Internal)",2,10,-0.05,1,0.01,"A",0,"16-131484","True",0,0,"Hunt",,"07/18/23 14:01:20","MultiFlash v1.49","Default.mfi",,,,"False",,0.201132
139,"Donald","210BS_760Z6_751PT_CFAL_FA_SFTB","MZ2210_83UM_230","07/18/23 14:02:18",9.791734,0.664022,9.256311,0.5676330000000001,5.254184,80.80967200000001,21.367157,10.773694,0.001285,0.03982,0.664022,0.037643,0.5676330000000001,0.021367,21.367157,2649.251259,0.315934,9.256311,0.5676330000000001,80.80967200000001,5.254184,21.367157,0.001285,0.037643,0.5676330000000001,0.021367,21.367157,0.315934,0.038703,24.592129,15.108864,0.037624,0.580023,0.021823,82.533102,21.822855,1.023993,1.206254,2.174921e-13,7.126879e-09,,,,50.431967,1.210848e+16,1.20909,,1.109169,0.831699,0.007217,0.122315,0.5676330000000001,,,,,,,4.25026,0.009882,1.002242,5.508716,,,2.050134,0.549349,"False","False",3,1.20909,"p-type",0.018,245.9,245.9,1,1,25,1,"Generalized",540,0.325098,0.284566,2.2,0,1000,-1.41972,1.66e-30,"Sinton","OFF","Center Point",3000000000000000,30,2000000000000000,4000000000000000,"OFF","Dark Rsh (Cell only)",0.4,"False","RTD (Internal)",2,10,-0.05,1,0.01,"A",0,"16-131484","True",0,0,"Hunt",,"07/18/23 14:02:18","MultiFlash v1.49","Default.mfi",,,,"False",,0.201132
140,"Donald","210BS_760Z6_751PT_CFAL_FA_SFTB","MZ2210_83UM_231","07/18/23 14:03:09",9.717101,0.661736,9.155512999999999,0.564337,5.166794,80.35254500000001,21.011769,9.649668999999999,0.001001,0.039516,0.661736,0.037233,0.564337,0.021012,21.011769,2372.853526,0.246082,9.155512999999999,0.564337,80.35254500000001,5.166794,21.011769,0.001001,0.037233,0.564337,0.021012,21.011769,0.246082,0.013508,24.628086,15.013859,0.037132,0.57531,0.021362,81.69324899999999,21.362356,1.053241,1.323294,2.297763e-13,1.152699e-08,,,,37.590108,1.231884e+16,1.224355,,1.101265,0.832839,0.006696,0.042999,0.564337,,,,,,,3.30918,0.006579,1.004652,5.793641,,,1.597324,0.611623,"False","False",3,1.224355,"p-type",0.018,245.9,245.9,1,1,25,1,"Generalized",540,0.260373,0.284566,2.2,0,1000,-2.601225,1.66e-30,"Sinton","OFF","Center Point",3000000000000000,30,2000000000000000,4000000000000000,"OFF","Dark Rsh (Cell only)",0.4,"False","RTD (Internal)",2,10,-0.05,1,0.01,"A",0,"16-131484","True",0,0,"Hunt",,"07/18/23 14:03:09","MultiFlash v1.49","Default.mfi",,,,"False",,0.201132
141,"Donald","210BS_760Z6_751PT_CFAL_FA_SFTB","MZ2210_83UM_232","07/18/23 14:04:03",9.704463000000001,0.661714,9.204129999999999,0.562638,5.178593,80.643641,21.059752,61.878295,0.001057,0.039465,0.661714,0.03743,0.562638,0.02106,21.059752,15215.872626,0.259943,9.204129999999999,0.562638,80.643641,5.178593,21.059752,0.001057,0.03743,0.562638,0.02106,21.059752,0.259943,0.019505,24.655054,15.260872,0.037282,0.574933,0.021435,82.079609,21.434749,1.053554,1.245309,2.256594e-13,1.336758e-08,,,,40.852649,1.215418e+16,1.260161,,1.110551,0.834439,0.006704,0.061299,0.562638,,,,,,,3.209779,0.00648,1.006211,5.177251,,,1.699918,0.095316,"False","False",3,1.260161,"p-type",0.018,245.9,245.9,1,1,25,1,"Generalized",540,0.282108,0.284566,2.2,0,1000,-3.155108,1.66e-30,"Sinton","OFF","Center Point",3000000000000000,30,2000000000000000,4000000000000000,"OFF","Dark Rsh (Cell only)",0.4,"False","RTD (Internal)",2,10,-0.05,1,0.01,"A",0,"16-131484","True",0,0,"Hunt",,"07/18/23 14:04:03","MultiFlash v1.49","Default.mfi",,,,"False",,0.201132
142,"Donald","210BS_760Z6_751PT_CFAL_FA_SFTB","MZ2210_83UM_233","07/18/23 14:05:02",9.825464999999999,0.663868,9.300579000000001,0.567169,5.275003,80.870142,21.451823,11.19173,0.001407,0.039957,0.663868,0.037823,0.567169,0.021452,21.451823,2752.046399,0.345961,9.300579000000001,0.567169,80.870142,5.275003,21.451823,0.001407,0.037823,0.567169,0.021452,21.451823,0.345961,0.089356,24.614602,15.502886,0.037839,0.580186,0.021954,82.76276900000001,21.953867,1.020932,1.17018,2.259103e-13,5.416436e-09,,,,54.445984,1.17845e+16,1.216801,,1.105459,0.833885,0.007725,0.295788,0.567169,,,,,,,4.490436,0.010088,1.001845,5.373905,,,2.255641,0.527677,"False","False",3,1.216801,"p-type",0.018,245.9,245.9,1,1,25,1,"Generalized",540,0.351101,0.284566,2.2,0,1000,-0.917409,1.66e-30,"Sinton","OFF","Center Point",3000000000000000,30,2000000000000000,4000000000000000,"OFF","Dark Rsh (Cell only)",0.4,"False","RTD (Internal)",2,10,-0.05,1,0.01,"A",0,"16-131484","True",0,0,"Hunt",,"07/18/23 14:05:02","MultiFlash v1.49","Default.mfi",,,,"False",,0.201132
143,"Donald","210BS_760Z6_751PT_CFAL_FA_SFTB","MZ2210_83UM_234","07/18/23 14:06:05",9.837325,0.664632,9.333309,0.567979,5.301123,81.079221,21.558044,18.011295,0.00148,0.040005,0.664632,0.037956,0.567979,0.021558,21.558044,4428.97732,0.363835,9.333309,0.567979,81.079221,5.301123,21.558044,0.00148,0.037956,0.567979,0.021558,21.558044,0.363835,0.08809500000000001,24.596623,14.50283,0.037974,0.581708,0.02209,83.07973200000001,22.089958,1.004118,1.131314,2.193115e-13,4.817528e-09,,,,57.960332,1.223512e+16,1.222796,,1.106736,0.832129,0.007772,0.287033,0.567979,,,,,,,4.59162,0.010867,1.001554,5.155463,,,2.373364,0.328355,"False","False",3,1.222796,"p-type",0.018,245.9,245.9,1,1,25,1,"Generalized",540,0.369934,0.284566,2.2,0,1000,-0.710388,1.66e-30,"Sinton","OFF","Center Point",3000000000000000,30,2000000000000000,4000000000000000,"OFF","Dark Rsh (Cell only)",0.4,"False","RTD (Internal)",2,10,-0.05,1,0.01,"A",0,"16-131484","True",0,0,"Hunt",,"07/18/23 14:06:05","MultiFlash v1.49","Default.mfi",,,,"False",,0.201132
144,"Donald","210BS_760Z6_751PT_CFAL_FA_SFTB","MZ2210_83UM_235","07/18/23 14:07:02",9.925306000000001,0.669166,9.364037,0.570163,5.339028,80.386696,21.712193,8.942869,0.001929,0.040363,0.669166,0.038081,0.570163,0.021712,21.712193,2199.051457,0.474454,9.364037,0.570163,80.386696,5.339028,21.712193,0.001929,0.038081,0.570163,0.021712,21.712193,0.474454,0.18615,24.637075,14.559832,0.038233,0.5862000000000001,0.022412,82.97847299999999,22.412224,0.995045,1.165568,1.846648e-13,4.068921e-09,,,,67.246439,1.21708e+16,1.157787,,1.106091,0.82177,0.00776,0.604613,0.570163,,,,,,,5.919435,0.014549,0.998175,5.683918,,,3.070664,0.6627150000000001,"False","False",3,1.157787,"p-type",0.018,245.9,245.9,1,1,25,1,"Generalized",540,0.461603,0.284566,2.2,0,1000,0.882893,1.66e-30,"Sinton","OFF","Center Point",3000000000000000,30,2000000000000000,4000000000000000,"OFF","Dark Rsh (Cell only)",0.4,"False","RTD (Internal)",2,10,-0.05,1,0.01,"A",0,"16-131484","True",0,0,"Hunt",,"07/18/23 14:07:02","MultiFlash v1.49","Default.mfi",,,,"False",,0.201132
145,"Donald","210BS_760Z6_751PT_CFAL_FA_SFTB","MZ2210_83UM_236","07/18/23 14:07:59",9.944955,0.667108,9.424372999999999,0.569658,5.368668,80.922228,21.832729,10.129395,0.001553,0.040443,0.667108,0.038326,0.569658,0.021833,21.832729,2490.818211,0.38194,9.424372999999999,0.569658,80.922228,5.368668,21.832729,0.001553,0.038326,0.569658,0.021833,21.832729,0.38194,0.111564,24.619096,14.697841,0.038333,0.584408,0.022402,83.03342600000001,22.402328,1.001612,1.146959,2.019694e-13,3.929461e-09,,,,58.772806,1.290602e+16,1.18104,,1.107863,0.83069,0.007995,0.364367,0.569658,,,,,,,4.799444,0.01106,1.001807,5.256863,,,2.505559,0.580025,"False","False",3,1.18104,"p-type",0.018,245.9,245.9,1,1,25,1,"Generalized",540,0.386855,0.284566,2.2,0,1000,-0.795853,1.66e-30,"Sinton","OFF","Center Point",3000000000000000,30,2000000000000000,4000000000000000,"OFF","Dark Rsh (Cell only)",0.4,"False","RTD (Internal)",2,10,-0.05,1,0.01,"A",0,"16-131484","True",0,0,"Hunt",,"07/18/23 14:07:59","MultiFlash v1.49","Default.mfi",,,,"False",,0.201132
146,"Donald","210BS_760Z6_751PT_CFAL_FA_SFTB","MZ2210_83UM_237","07/18/23 14:08:53",9.870877,0.664331,9.291349,0.568183,5.279191,80.505781,21.468853,5.18343,0.001488,0.040142,0.664331,0.037785,0.568183,0.021469,21.468853,1274.605492,0.365873,9.291349,0.568183,80.505781,5.279191,21.468853,0.001488,0.037785,0.568183,0.021469,21.468853,0.365873,0.120746,24.646064,14.757844,0.037831,0.581526,0.022,82.497387,21.999963,1.008371,1.225609,2.22776e-13,3.956874e-09,,,,49.306002,1.263318e+16,1.201286,,1.089894,0.820446,0.007502,0.355118,0.568183,,,,,,,4.486685,0.008562999999999999,1.00114,5.900712,,,2.375886,1.137512,"False","False",3,1.201286,"p-type",0.018,245.9,245.9,1,1,25,1,"Generalized",540,0.36748,0.284566,2.2,0,1000,-0.629883,1.66e-30,"Sinton","OFF","Center Point",3000000000000000,30,2000000000000000,4000000000000000,"OFF","Dark Rsh (Cell only)",0.4,"False","RTD (Internal)",2,10,-0.05,1,0.01,"A",0,"16-131484","True",0,0,"Hunt",,"07/18/23 14:08:53","MultiFlash v1.49","Default.mfi",,,,"False",,0.201132
147,"Donald","210BS_760Z6_751PT_CFAL_FA_SFTB","MZ2210_83UM_238","07/18/23 14:09:45",9.888242,0.663933,9.372972000000001,0.567458,5.318772,81.015489,21.629816,12.004415,0.001578,0.040212,0.663933,0.038117,0.567458,0.02163,21.629816,2951.88562,0.387951,9.372972000000001,0.567458,81.015489,5.318772,21.629816,0.001578,0.038117,0.567458,0.02163,21.629816,0.387951,0.09461700000000001,24.637075,15.21087,0.03816,0.581793,0.022201,83.155582,22.201186,0.989731,1.126864,2.271036e-13,3.687985e-09,,,,57.037407,1.240473e+16,1.211057,,1.114071,0.833745,0.007758,0.322046,0.567458,,,,,,,4.610466,0.012096,1.001324,5.233174,,,2.54285,0.490508,"False","False",3,1.211057,"p-type",0.018,245.9,245.9,1,1,25,1,"Generalized",540,0.391506,0.284566,2.2,0,1000,-0.5655289999999999,1.66e-30,"Sinton","OFF","Center Point",3000000000000000,30,2000000000000000,4000000000000000,"OFF","Dark Rsh (Cell only)",0.4,"False","RTD (Internal)",2,10,-0.05,1,0.01,"A",0,"16-131484","True",0,0,"Hunt",,"07/18/23 14:09:45","MultiFlash v1.49","Default.mfi",,,,"False",,0.201132
148,"Donald","210BS_760Z6_751PT_CFAL_FA_SFTB","MZ2210_83UM_239","07/18/23 14:10:38",9.873811999999999,0.662567,9.328314000000001,0.562616,5.248262,80.223381,21.343073,9.541649,0.001758,0.040154,0.662567,0.037935,0.562616,0.021343,21.343073,2346.291476,0.432222,9.328314000000001,0.562616,80.223381,5.248262,21.343073,0.001758,0.037935,0.562616,0.021343,21.343073,0.432222,0.175439,24.63258,14.809847,0.037939,0.579153,0.021972,82.588943,21.97242,0.9994499999999999,1.203993,2.320967e-13,6.765626e-09,,,,47.838408,1.229738e+16,1.238032,,1.114859,0.833176,0.007813000000000001,0.572684,0.562616,,,,,,,4.103621,0.009063999999999999,1.002596,5.559505,,,2.831235,0.614582,"False","False",3,1.238032,"p-type",0.018,245.9,245.9,1,1,25,1,"Generalized",540,0.444466,0.284566,2.2,0,1000,-0.953269,1.66e-30,"Sinton","OFF","Center Point",3000000000000000,30,2000000000000000,4000000000000000,"OFF","Dark Rsh (Cell only)",0.4,"False","RTD (Internal)",2,10,-0.05,1,0.01,"A",0,"16-131484","True",0,0,"Hunt",,"07/18/23 14:10:38","MultiFlash v1.49","Default.mfi",,,,"False",,0.201132
149,"Donald","210BS_760Z6_751PT_CFAL_FA_SFTB","MZ2210_83UM_240","07/18/23 14:11:32",9.910439,0.667117,9.395488,0.568157,5.338114,80.74080600000001,21.708475,14.429562,0.00175,0.040303,0.667117,0.038209,0.568157,0.021708,21.708475,3548.229273,0.430344,9.395488,0.568157,80.74080600000001,5.338114,21.708475,0.00175,0.038209,0.568157,0.021708,21.708475,0.430344,0.136246,24.650559,15.208869,0.038251,0.584176,0.022346,83.110322,22.345558,0.9979749999999999,1.13764,1.99932e-13,4.483694e-09,,,,64.556091,1.201031e+16,1.173566,,1.118758,0.831179,0.0078,0.448648,0.568157,,,,,,,5.21297,0.013201,1.001008,5.219269,,,2.810972,0.408802,"False","False",3,1.173566,"p-type",0.018,245.9,245.9,1,1,25,1,"Generalized",540,0.435818,0.284566,2.2,0,1000,-0.413689,1.66e-30,"Sinton","OFF","Center Point",3000000000000000,30,2000000000000000,4000000000000000,"OFF","Dark Rsh (Cell only)",0.4,"False","RTD (Internal)",2,10,-0.05,1,0.01,"A",0,"16-131484","True",0,0,"Hunt",,"07/18/23 14:11:32","MultiFlash v1.49","Default.mfi",,,,"False",,0.201132
150,"Donald","210BS_760Z6_751PT_CFAL_FA_SFTB","MZ2210_83UM_241","07/18/23 14:12:29",9.923253000000001,0.668007,9.41309,0.569403,5.359843,80.856897,21.79684,17.605627,0.001737,0.040355,0.668007,0.03828,0.569403,0.021797,21.79684,4329.223606,0.427089,9.41309,0.569403,80.856897,5.359843,21.79684,0.001737,0.03828,0.569403,0.021797,21.79684,0.427089,0.141931,24.64157,14.396823,0.03834,0.585057,0.022431,83.208787,22.430846,0.992984,1.123554,1.942541e-13,4.25595e-09,,,,64.28017800000001,1.271963e+16,1.17862,,1.118213,0.829085,0.007982,0.475945,0.569403,,,,,,,5.150666,0.012872,1.000817,5.171115,,,2.791964,0.335281,"False","False",3,1.17862,"p-type",0.018,245.9,245.9,1,1,25,1,"Generalized",540,0.431786,0.284566,2.2,0,1000,-0.311831,1.66e-30,"Sinton","OFF","Center Point",3000000000000000,30,2000000000000000,4000000000000000,"OFF","Dark Rsh (Cell only)",0.4,"False","RTD (Internal)",2,10,-0.05,1,0.01,"A",0,"16-131484","True",0,0,"Hunt",,"07/18/23 14:12:29","MultiFlash v1.49","Default.mfi",,,,"False",,0.201132
151,"Donald","210BS_760Z6_751PT_CFAL_FA_SFTB","MZ2210_83UM_242","07/18/23 14:13:48",9.921961,0.667106,9.408688,0.571748,5.379401,81.27212900000001,21.876378,12.594963,0.001489,0.04035,0.667106,0.038262,0.571748,0.021876,21.876378,3097.101395,0.366116,9.408688,0.571748,81.27212900000001,5.379401,21.876378,0.001489,0.038262,0.571748,0.021876,21.876378,0.366116,0.06775,24.628086,14.844849,0.03833,0.584964,0.022422,83.298198,22.421744,0.988707,1.113823,2.023915e-13,3.082907e-09,,,,64.028552,1.266105e+16,1.168213,,1.091781,0.8290419999999999,0.008059999999999999,0.210574,0.571748,,,,,,,5.175066,0.012528,1.000136,5.216884,,,2.389255,0.46873,"False","False",3,1.168213,"p-type",0.018,245.9,245.9,1,1,25,1,"Generalized",540,0.366371,0.284566,2.2,0,1000,-0.039124,1.66e-30,"Sinton","OFF","Center Point",3000000000000000,30,2000000000000000,4000000000000000,"OFF","Dark Rsh (Cell only)",0.4,"False","RTD (Internal)",2,10,-0.05,1,0.01,"A",0,"16-131484","True",0,0,"Hunt",,"07/18/23 14:13:48","MultiFlash v1.49","Default.mfi",,,,"False",,0.201132
152,"Donald","210BS_760Z6_751PT_CFAL_FA_SFTB","MZ2210_83UM_243","07/18/23 14:14:51",9.882711,0.663208,9.364874,0.5638300000000001,5.280196,80.560908,21.472941,13.561758,0.001766,0.04019,0.663208,0.038084,0.5638300000000001,0.021473,21.472941,3334.836216,0.434312,9.364874,0.5638300000000001,80.560908,5.280196,21.472941,0.001766,0.038084,0.5638300000000001,0.021473,21.472941,0.434312,0.171314,24.686517,14.577834,0.0381,0.580314,0.02211,82.95079699999999,22.109948,0.996381,1.150099,2.306074e-13,5.319146e-09,,,,51.020313,1.278226e+16,1.226918,,1.113827,0.83072,0.007992000000000001,0.568764,0.5638300000000001,,,,,,,4.162728,0.009533,1.001864,5.282854,,,2.847984,0.433025,"False","False",3,1.226918,"p-type",0.018,245.9,245.9,1,1,25,1,"Generalized",540,0.439562,0.284566,2.2,0,1000,-0.724576,1.66e-30,"Sinton","OFF","Center Point",3000000000000000,30,2000000000000000,4000000000000000,"OFF","Dark Rsh (Cell only)",0.4,"False","RTD (Internal)",2,10,-0.05,1,0.01,"A",0,"16-131484","True",0,0,"Hunt",,"07/18/23 14:14:51","MultiFlash v1.49","Default.mfi",,,,"False",,0.201132
153,"Donald","210BS_760Z6_751PT_CFAL_FA_SFTB","MZ2210_83UM_244","07/18/23 14:16:20",9.684407,0.659451,9.171056,0.558508,5.12211,80.20355499999999,20.830054,26.157624,0.001243,0.039384,0.659451,0.037296,0.558508,0.02083,20.830054,6432.159643,0.305608,9.171056,0.558508,80.20355499999999,5.12211,20.830054,0.001243,0.037296,0.558508,0.02083,20.830054,0.305608,0.055292,24.623591,15.491886,0.037228,0.571133,0.021262,81.86656499999999,21.261962,1.063769,1.265325,2.615188e-13,1.197594e-08,,,,36.322962,1.212697e+16,1.27012,,1.091911,0.8222,0.006497,0.16802,0.558508,,,,,,,2.924291,0.005964,1.004278,5.314669,,,1.999965,0.224974,"False","False",3,1.27012,"p-type",0.018,245.9,245.9,1,1,25,1,"Generalized",540,0.307833,0.284566,2.2,0,1000,-1.725584,1.66e-30,"Sinton","OFF","Center Point",3000000000000000,30,2000000000000000,4000000000000000,"OFF","Dark Rsh (Cell only)",0.4,"False","RTD (Internal)",2,10,-0.05,1,0.01,"A",0,"16-131484","True",0,0,"Hunt",,"07/18/23 14:16:20","MultiFlash v1.49","Default.mfi",,,,"False",,0.201132
154,"Donald","210BS_760Z6_751PT_CFAL_FA_SFTB","MZ2210_83UM_245","07/18/23 14:17:18",9.879759,0.662813,9.361689,0.5653319999999999,5.292463,80.820284,21.522827,14.967776,0.001701,0.040178,0.662813,0.038071,0.5653319999999999,0.021523,21.522827,3680.57608,0.418263,9.361689,0.5653319999999999,80.820284,5.292463,21.522827,0.001701,0.038071,0.5653319999999999,0.021523,21.522827,0.418263,0.161508,24.650559,14.368822,0.038144,0.580363,0.022137,83.12743399999999,22.137232,0.992516,1.124602,2.359258e-13,4.387986e-09,,,,57.591011,1.16856e+16,1.240612,,1.11751,0.832871,0.008181000000000001,0.5358270000000001,0.5653319999999999,,,,,,,4.706587,0.01052,1.000629,5.296827,,,2.737842,0.393064,"False","False",3,1.240612,"p-type",0.018,245.9,245.9,1,1,25,1,"Generalized",540,0.419779,0.284566,2.2,0,1000,-0.207035,1.66e-30,"Sinton","OFF","Center Point",3000000000000000,30,2000000000000000,4000000000000000,"OFF","Dark Rsh (Cell only)",0.4,"False","RTD (Internal)",2,10,-0.05,1,0.01,"A",0,"16-131484","True",0,0,"Hunt",,"07/18/23 14:17:18","MultiFlash v1.49","Default.mfi",,,,"False",,0.201132
155,"Donald","210BS_760Z6_751PT_CFAL_FA_SFTB","MZ2210_83UM_246","07/18/23 14:18:36",9.887669000000001,0.664141,9.38494,0.5625869999999999,5.279849,80.402035,21.47153,28.238097,0.002137,0.04021,0.664141,0.038166,0.5625869999999999,0.021472,21.47153,6943.748078,0.525511,9.38494,0.5625869999999999,80.402035,5.279849,21.47153,0.002137,0.038166,0.5625869999999999,0.021472,21.47153,0.525511,0.248686,24.628086,14.86085,0.038245,0.581654,0.022246,83.300817,22.245656,0.993774,1.103189,2.254314e-13,4.163806e-09,,,,61.349672,1.198354e+16,1.220286,,1.119668,0.831105,0.007726,0.824026,0.5625869999999999,,,,,,,4.844198,0.011653,1.000788,5.113782,,,3.444018,0.208677,"False","False",3,1.220286,"p-type",0.018,245.9,245.9,1,1,25,1,"Generalized",540,0.536215,0.284566,2.2,0,1000,-0.316675,1.66e-30,"Sinton","OFF","Center Point",3000000000000000,30,2000000000000000,4000000000000000,"OFF","Dark Rsh (Cell only)",0.4,"False","RTD (Internal)",2,10,-0.05,1,0.01,"A",0,"16-131484","True",0,0,"Hunt",,"07/18/23 14:18:36","MultiFlash v1.49","Default.mfi",,,,"False",,0.201132
156,"Donald","210BS_760Z6_751PT_CFAL_FA_SFTB","MZ2210_83UM_247","07/18/23 14:19:27",9.903843999999999,0.665423,9.368648,0.5674400000000001,5.316143,80.666859,21.619124,12.399844,0.001709,0.040276,0.665423,0.038099,0.5674400000000001,0.021619,21.619124,3049.121757,0.420269,9.368648,0.5674400000000001,80.666859,5.316143,21.619124,0.001709,0.038099,0.5674400000000001,0.021619,21.619124,0.420269,0.145237,24.664043,15.236871,0.038179,0.582474,0.022238,82.975998,22.237985,1.000334,1.149995,2.12802e-13,4.780596e-09,,,,58.54623,1.219765e+16,1.188475,,1.093217,0.82328,0.007696,0.462222,0.5674400000000001,,,,,,,4.911301,0.011292,1.000045,5.424005,,,2.745769,0.4751,"False","False",3,1.188475,"p-type",0.018,245.9,245.9,1,1,25,1,"Generalized",540,0.420153,0.284566,2.2,0,1000,-0.141018,1.66e-30,"Sinton","OFF","Center Point",3000000000000000,30,2000000000000000,4000000000000000,"OFF","Dark Rsh (Cell only)",0.4,"False","RTD (Internal)",2,10,-0.05,1,0.01,"A",0,"16-131484","True",0,0,"Hunt",,"07/18/23 14:19:27","MultiFlash v1.49","Default.mfi",,,,"False",,0.201132
157,"Donald","210BS_760Z6_751PT_CFAL_FA_SFTB","MZ2210_83UM_248","07/18/23 14:21:03",10.063087,0.664812,9.346334000000001,0.568119,5.30983,79.368891,21.593454,10.781872,0.002524,0.040923,0.664812,0.038009,0.568119,0.021593,21.593454,2651.262392,0.620676,9.346334000000001,0.568119,79.368891,5.30983,21.593454,0.002524,0.038009,0.568119,0.021593,21.593454,0.620676,0.325975,24.682022,15.294874,0.038759,0.582503,0.022577,82.98576,22.577475,0.993254,1.155023,2.187164e-13,4.804231e-09,,,,58.529905,1.254833e+16,1.216051,,1.110173,0.835912,-0.014764,1.102724,0.568119,,,,,,,6.569567,0.017252,0.982803,7.151147,,,3.989156,0.54536,"False","False",3,1.216051,"p-type",0.018,245.9,245.9,1,1,25,1,"Generalized",540,0.627259,0.284566,2.2,0,1000,6.595209,1.66e-30,"Sinton","OFF","Center Point",3000000000000000,30,2000000000000000,4000000000000000,"OFF","Dark Rsh (Cell only)",0.4,"False","RTD (Internal)",2,10,-0.05,1,0.01,"A",0,"16-131484","True",0,0,"Hunt",,"07/18/23 14:21:03","MultiFlash v1.49","Default.mfi",,,,"False",,0.201132
158,"Donald","210BS_760Z6_751PT_CFAL_FA_SFTB","MZ2210_83UM_249","07/18/23 14:21:56",9.893932,0.667955,9.403062,0.572093,5.37943,81.39924999999999,21.876495,44.020132,0.001512,0.040236,0.667955,0.038239,0.572093,0.021876,21.876495,10824.550346,0.371735,9.403062,0.572093,81.39924999999999,5.37943,21.876495,0.001512,0.038239,0.572093,0.021876,21.876495,0.371735,0.06428,24.682022,14.371822,0.038311,0.585432,0.022428,83.452821,22.428404,0.987767,1.093193,1.9424e-13,3.856602e-09,,,,70.935462,1.224321e+16,1.176808,,1.105456,0.829623,0.007794,0.214729,0.572093,,,,,,,5.464155,0.014678,1.000367,4.987748,,,2.424759,0.134619,"False","False",3,1.176808,"p-type",0.018,245.9,245.9,1,1,25,1,"Generalized",540,0.372129,0.284566,2.2,0,1000,-0.266898,1.66e-30,"Sinton","OFF","Center Point",3000000000000000,30,2000000000000000,4000000000000000,"OFF","Dark Rsh (Cell only)",0.4,"False","RTD (Internal)",2,10,-0.05,1,0.01,"A",0,"16-131484","True",0,0,"Hunt",,"07/18/23 14:21:56","MultiFlash v1.49","Default.mfi",,,,"False",,0.201132
159,"Donald","210BS_760Z6_751PT_CFAL_FA_SFTB","MZ2210_83UM_250","07/18/23 14:23:14",9.818149999999999,0.659525,9.328789,0.562938,5.251529,81.100757,21.35636,35.113444,0.001575,0.039927,0.659525,0.037937,0.562938,0.021356,21.35636,8634.395863,0.387356,9.328789,0.562938,81.100757,5.251529,21.35636,0.001575,0.037937,0.562938,0.021356,21.35636,0.387356,0.205591,24.637075,14.372822,0.037975,0.5772699999999999,0.021922,83.24815700000001,21.921837,0.992088,1.099231,2.682509e-13,4.541441e-09,,,,49.061199,1.268199e+16,1.289285,,1.110947,0.832033,0.007199,0.708074,0.562938,,,,,,,3.773569,0.006222,1.001225,5.011488,,,2.543193,0.167552,"False","False",3,1.289285,"p-type",0.018,245.9,245.9,1,1,25,1,"Generalized",540,0.390378,0.284566,2.2,0,1000,-0.521986,1.66e-30,"Sinton","OFF","Center Point",3000000000000000,30,2000000000000000,4000000000000000,"OFF","Dark Rsh (Cell only)",0.4,"False","RTD (Internal)",2,10,-0.05,1,0.01,"A",0,"16-131484","True",0,0,"Hunt",,"07/18/23 14:23:14","MultiFlash v1.49","Default.mfi",,,,"False",,0.201132
160,"Donald","210BS_760Z6_751PT_CFAL_FA_SFTB","MZ2210_83UM_251","07/18/23 14:24:33",9.899998999999999,0.6661899999999999,9.396201,0.570043,5.356234,81.213132,21.782165,21.249642,0.001532,0.04026,0.6661899999999999,0.038211,0.570043,0.021782,21.782165,5225.287079,0.376773,9.396201,0.570043,81.213132,5.356234,21.782165,0.001532,0.038211,0.570043,0.021782,21.782165,0.376773,0.162747,24.63258,14.350821,0.038267,0.583803,0.022341,83.295451,22.340664,0.9912879999999999,1.110975,2.083281e-13,3.899641e-09,,,,68.255972,1.149981e+16,1.185903,,1.102773,0.822226,0.007753,0.529187,0.570043,,,,,,,5.407012,0.009844,1.000305,5.127112,,,2.462827,0.277813,"False","False",3,1.185903,"p-type",0.018,245.9,245.9,1,1,25,1,"Generalized",540,0.377187,0.284566,2.2,0,1000,-0.00582,1.66e-30,"Sinton","OFF","Center Point",3000000000000000,30,2000000000000000,4000000000000000,"OFF","Dark Rsh (Cell only)",0.4,"False","RTD (Internal)",2,10,-0.05,1,0.01,"A",0,"16-131484","True",0,0,"Hunt",,"07/18/23 14:24:33","MultiFlash v1.49","Default.mfi",,,,"False",,0.201132
161,"Donald","210BS_760Z6_751PT_CFAL_FA_SFTB","MZ2210_83UM_252","07/18/23 14:25:24",9.891601,0.666889,9.355691999999999,0.570971,5.341825,80.97842300000001,21.723565,9.040131000000001,0.001479,0.040226,0.666889,0.038047,0.570971,0.021724,21.723565,2222.96818,0.363701,9.355691999999999,0.570971,80.97842300000001,5.341825,21.723565,0.001479,0.038047,0.570971,0.021724,21.723565,0.363701,0.073558,24.632581,15.025859,0.038101,0.584198,0.022258,82.972083,22.258391,0.998828,1.157454,2.00603e-13,4.191591e-09,,,,59.659238,1.257755e+16,1.183732,,1.105452,0.830185,0.007959000000000001,0.245298,0.570971,,,,,,,5.021461,0.012739,1.000298,5.448903,,,2.361672,0.653992,"False","False",3,1.183732,"p-type",0.018,245.9,245.9,1,1,25,1,"Generalized",540,0.367517,0.284566,2.2,0,1000,-0.305305,1.66e-30,"Sinton","OFF","Center Point",3000000000000000,30,2000000000000000,4000000000000000,"OFF","Dark Rsh (Cell only)",0.4,"False","RTD (Internal)",2,10,-0.05,1,0.01,"A",0,"16-131484","True",0,0,"Hunt",,"07/18/23 14:25:24","MultiFlash v1.49","Default.mfi",,,,"False",,0.201132
162,"Donald","210BS_760Z6_751PT_CFAL_FA_SFTB","MZ2210_83UM_253","07/18/23 14:26:48",9.897142000000001,0.665801,9.398614999999999,0.567005,5.329059,80.871674,21.671652,29.731412,0.001757,0.040249,0.665801,0.038221,0.567005,0.021672,21.671652,7310.954188,0.432101,9.398614999999999,0.567005,80.871674,5.329059,21.671652,0.001757,0.038221,0.567005,0.021672,21.671652,0.432101,0.133442,24.619097,15.098864,0.038258,0.583162,0.022311,83.256308,22.310677,0.9912029999999999,1.113953,2.095137e-13,4.66407e-09,,,,60.867231,1.260233e+16,1.208698,,1.108953,0.826846,0.007662,0.453279,0.567005,,,,,,,4.768337,0.012645,1.001657,5.067663,,,2.828617,0.198304,"False","False",3,1.208698,"p-type",0.018,245.9,245.9,1,1,25,1,"Generalized",540,0.440814,0.284566,2.2,0,1000,-0.601764,1.66e-30,"Sinton","OFF","Center Point",3000000000000000,30,2000000000000000,4000000000000000,"OFF","Dark Rsh (Cell only)",0.4,"False","RTD (Internal)",2,10,-0.05,1,0.01,"A",0,"16-131484","True",0,0,"Hunt",,"07/18/23 14:26:48","MultiFlash v1.49","Default.mfi",,,,"False",,0.201132
163,"Donald","210BS_760Z6_751PT_CFAL_FA_SFTB","MZ2210_83UM_254","07/18/23 14:28:02",9.900169999999999,0.667322,9.392189,0.570628,5.359443,81.12259299999999,21.795212,19.359849,0.00157,0.040261,0.667322,0.038195,0.570628,0.021795,21.795212,4760.586769,0.385989,9.392189,0.570628,81.12259299999999,5.359443,21.795212,0.00157,0.038195,0.570628,0.021795,21.795212,0.385989,0.237145,24.64157,14.967856,0.038249,0.584769,0.022367,83.250541,22.366928,0.991251,1.12303,1.970813e-13,4.207551e-09,,,,65.67228900000001,1.232313e+16,1.169814,,1.09527,0.828195,0.00777,0.760904,0.570628,,,,,,,5.236155,0.006553,1.000847,5.158376,,,2.519408,0.305412,"False","False",3,1.169814,"p-type",0.018,245.9,245.9,1,1,25,1,"Generalized",540,0.383057,0.284566,2.2,0,1000,-0.351454,1.66e-30,"Sinton","OFF","Center Point",3000000000000000,30,2000000000000000,4000000000000000,"OFF","Dark Rsh (Cell only)",0.4,"False","RTD (Internal)",2,10,-0.05,1,0.01,"A",0,"16-131484","True",0,0,"Hunt",,"07/18/23 14:28:02","MultiFlash v1.49","Default.mfi",,,,"False",,0.201132
164,"Donald","210BS_760Z6_751PT_CFAL_FA_SFTB","MZ2210_83UM_255","07/18/23 14:29:21",9.862681,0.662384,9.325453,0.565101,5.269822,80.66611399999999,21.430754,8.960649,0.00166,0.040109,0.662384,0.037924,0.565101,0.021431,21.430754,2203.423522,0.408184,9.325453,0.565101,80.66611399999999,5.269822,21.430754,0.00166,0.037924,0.565101,0.021431,21.430754,0.408184,0.138354,24.596623,15.38788,0.037984,0.579885,0.022026,82.907347,22.026188,0.999108,1.156762,2.384288e-13,4.476148e-09,,,,49.886713,1.276346e+16,1.241027,,1.103098,0.831985,0.007484,0.457989,0.565101,,,,,,,4.202888,0.009897,1.000453,5.466296,,,2.66599,0.656944,"False","False",3,1.241027,"p-type",0.018,245.9,245.9,1,1,25,1,"Generalized",540,0.409614,0.284566,2.2,0,1000,-0.406597,1.66e-30,"Sinton","OFF","Center Point",3000000000000000,30,2000000000000000,4000000000000000,"OFF","Dark Rsh (Cell only)",0.4,"False","RTD (Internal)",2,10,-0.05,1,0.01,"A",0,"16-131484","True",0,0,"Hunt",,"07/18/23 14:29:21","MultiFlash v1.49","Default.mfi",,,,"False",,0.201132
165,"Donald","210BS_760Z6_751PT_CFAL_FA_SFTB","MZ2210_83UM_256","07/18/23 14:30:27",9.891095,0.666505,9.386741000000001,0.569424,5.34504,81.078085,21.736641,16.911343,0.001595,0.040224,0.666505,0.038173,0.569424,0.021737,21.736641,4158.499151,0.392125,9.386741000000001,0.569424,81.078085,5.34504,21.736641,0.001595,0.038173,0.569424,0.021737,21.736641,0.392125,0.21019,24.619097,14.362822,0.038231,0.583742,0.022317,83.24377800000001,22.317253,0.99902,1.114974,2.071888e-13,3.770272e-09,,,,65.363006,1.197924e+16,1.194982,,1.101744,0.828972,0.007723,0.703429,0.569424,,,,,,,5.184663,0.008258,1.000772,5.136798,,,2.559697,0.349368,"False","False",3,1.194982,"p-type",0.018,245.9,245.9,1,1,25,1,"Generalized",540,0.38792,0.284566,2.2,0,1000,-0.226269,1.66e-30,"Sinton","OFF","Center Point",3000000000000000,30,2000000000000000,4000000000000000,"OFF","Dark Rsh (Cell only)",0.4,"False","RTD (Internal)",2,10,-0.05,1,0.01,"A",0,"16-131484","True",0,0,"Hunt",,"07/18/23 14:30:27","MultiFlash v1.49","Default.mfi",,,,"False",,0.201132
166,"Donald","210BS_760Z6_751PT_CFAL_FA_SFTB","MZ2210_83UM_257","07/18/23 14:31:56",9.835081000000001,0.661982,9.310915,0.564717,5.258034,80.76054499999999,21.382813,14.698367,0.001655,0.039996,0.661982,0.037865,0.564717,0.021383,21.382813,3614.328349,0.406915,9.310915,0.564717,80.76054499999999,5.258034,21.382813,0.001655,0.037865,0.564717,0.021383,21.382813,0.406915,0.20136,24.623592,15.363879,0.037923,0.57945,0.021975,82.99621,21.974745,0.996689,1.143533,2.391183e-13,5.245456e-09,,,,51.23404,1.247499e+16,1.24451,,1.105686,0.82365,0.007457,0.635728,0.564717,,,,,,,4.223732,0.007218,1.000596,5.36435,,,2.651946,0.401305,"False","False",3,1.24451,"p-type",0.018,245.9,245.9,1,1,25,1,"Generalized",540,0.401933,0.284566,2.2,0,1000,-0.118683,1.66e-30,"Sinton","OFF","Center Point",3000000000000000,30,2000000000000000,4000000000000000,"OFF","Dark Rsh (Cell only)",0.4,"False","RTD (Internal)",2,10,-0.05,1,0.01,"A",0,"16-131484","True",0,0,"Hunt",,"07/18/23 14:31:56","MultiFlash v1.49","Default.mfi",,,,"False",,0.201132
167,"Donald","210BS_760Z6_751PT_CFAL_FA_SFTB","MZ2210_83UM_258","07/18/23 14:32:59",9.878351,0.666686,9.349178,0.571076,5.339094,81.07027600000001,21.712461,13.398598,0.001471,0.040172,0.666686,0.03802,0.571076,0.021712,21.712461,3294.715137,0.36178,9.349178,0.571076,81.07027600000001,5.339094,21.712461,0.001471,0.03802,0.571076,0.021712,21.712461,0.36178,0.185562,24.650559,14.615837,0.03809,0.584013,0.022245,83.05867000000001,22.244998,0.997293,1.143563,2.003981e-13,4.724401e-09,,,,63.64631,1.194332e+16,1.178766,,1.106599,0.82636,0.007663,0.609422,0.571076,,,,,,,5.288765,0.008052,1.000038,5.388729,,,2.352239,0.441862,"False","False",3,1.178766,"p-type",0.018,245.9,245.9,1,1,25,1,"Generalized",540,0.359533,0.284566,2.2,0,1000,-0.0486,1.66e-30,"Sinton","OFF","Center Point",3000000000000000,30,2000000000000000,4000000000000000,"OFF","Dark Rsh (Cell only)",0.4,"False","RTD (Internal)",2,10,-0.05,1,0.01,"A",0,"16-131484","True",0,0,"Hunt",,"07/18/23 14:32:59","MultiFlash v1.49","Default.mfi",,,,"False",,0.201132
168,"Donald","210BS_760Z6_751PT_CFAL_FA_SFTB","MZ2210_83UM_259","07/18/23 14:33:54",9.881306,0.665346,9.336478,0.568626,5.308964,80.750934,21.58993,8.118836999999999,0.001619,0.040184,0.665346,0.037969,0.568626,0.02159,21.58993,1996.421998,0.398055,9.336478,0.568626,80.750934,5.308964,21.58993,0.001619,0.037969,0.568626,0.02159,21.58993,0.398055,0.118037,24.596623,14.366821,0.038033,0.582991,0.022173,82.93138399999999,22.172904,0.993194,1.165664,2.113142e-13,4.316827e-09,,,,55.924461,1.265936e+16,1.184142,,1.108185,0.828078,0.007571,0.391914,0.568626,,,,,,,4.787571,0.011721,1.000392,5.546693,,,2.588817,0.727631,"False","False",3,1.184142,"p-type",0.018,245.9,245.9,1,1,25,1,"Generalized",540,0.408308,0.284566,2.2,0,1000,-0.320096,1.66e-30,"Sinton","OFF","Center Point",3000000000000000,30,2000000000000000,4000000000000000,"OFF","Dark Rsh (Cell only)",0.4,"False","RTD (Internal)",2,10,-0.05,1,0.01,"A",0,"16-131484","True",0,0,"Hunt",,"07/18/23 14:33:54","MultiFlash v1.49","Default.mfi",,,,"False",,0.201132
169,"Donald","210BS_760Z6_751PT_CFAL_FA_SFTB","MZ2210_83UM_260","07/18/23 14:34:42",9.851881000000001,0.662405,9.323653999999999,0.564452,5.262754,80.64370599999999,21.402007,8.457172,0.001718,0.040065,0.662405,0.037916,0.564452,0.021402,21.402007,2079.618583,0.422422,9.323653999999999,0.564452,80.64370599999999,5.262754,21.402007,0.001718,0.037916,0.564452,0.021402,21.402007,0.422422,0.148508,24.587634,14.998857,0.037957,0.580045,0.022017,82.96078799999999,22.016937,0.997812,1.14905,2.418165e-13,3.542439e-09,,,,51.077937,1.259765e+16,1.233948,,1.098811,0.829836,0.007353,0.475605,0.564452,,,,,,,4.239099,0.009797999999999999,1.0014,5.391045,,,2.757573,0.696682,"False","False",3,1.233948,"p-type",0.018,245.9,245.9,1,1,25,1,"Generalized",540,0.43119,0.284566,2.2,0,1000,-0.59763,1.66e-30,"Sinton","OFF","Center Point",3000000000000000,30,2000000000000000,4000000000000000,"OFF","Dark Rsh (Cell only)",0.4,"False","RTD (Internal)",2,10,-0.05,1,0.01,"A",0,"16-131484","True",0,0,"Hunt",,"07/18/23 14:34:42","MultiFlash v1.49","Default.mfi",,,,"False",,0.201132
171,"Donald","210BS_760Z6_751PT_CFAL_FA_SFTB","MZ2210_83UM_261","07/18/23 14:37:24",9.882485000000001,0.6638309999999999,9.391223,0.565123,5.307201,80.89880700000001,21.58276,23.133223,0.001659,0.040189,0.6638309999999999,0.038191,0.565123,0.021583,21.58276,5688.459506,0.407894,9.391223,0.565123,80.89880700000001,5.307201,21.58276,0.001659,0.038191,0.565123,0.021583,21.58276,0.407894,0.156197,24.637075,15.631894,0.038181,0.581075,0.022186,83.16050300000001,22.186152,1.003969,1.119276,2.241127e-13,5.34064e-09,234.599203,7767.425634,128.742784,847.461857,233859100000000,1.225269,0.999928,1.094148,0.829211,0.007934,0.512304,0.565123,,,,,,,38.459927,0.083091,1.002513,4.397735,0.546157,3.851578,2.68176,0.25401,"False","False",3,1.225269,"p-type",0.018,245.9,245.9,1,1,25,1,"Generalized",540,0.412732,0.284566,2.2,0,1000,-1.076302,1.66e-30,"Sinton","OFF","Center Point",3000000000000000,30,2000000000000000,4000000000000000,"OFF","Dark Rsh (Cell only)",0.4,"False","RTD (Internal)",2,10,-0.05,1,0.01,"A",0,"16-131484","True",0,0,"Hunt",,"07/18/23 14:37:24","MultiFlash v1.49","Default.mfi",,,,"False",,0.201132
172,"Donald","210BS_760Z6_751PT_CFAL_FA_SFTB","MZ2210_83UM_262","07/18/23 14:38:59",9.845734,0.6630740000000001,9.343394999999999,0.564344,5.272887,80.767866,21.443215,17.25769,0.001768,0.04004,0.6630740000000001,0.037997,0.564344,0.021443,21.443215,4243.666011,0.43486,9.343394999999999,0.564344,80.767866,5.272887,21.443215,0.001768,0.037997,0.564344,0.021443,21.443215,0.43486,-0.144217,24.610107,14.900853,0.038035,0.58049,0.022079,83.16310799999999,22.079133,0.9993840000000001,1.117904,2.343686e-13,4.267453e-09,,,,56.413625,1.214446e+16,1.228425,,1.092586,0.816117,0.007493,-0.425195,0.564344,,,,,,,4.46354,0.02005,1.001329,5.144233,,,2.843452,0.341858,"False","False",3,1.228425,"p-type",0.018,245.9,245.9,1,1,25,1,"Generalized",540,0.435971,0.284566,2.2,0,1000,-0.472478,1.66e-30,"Sinton","OFF","Center Point",3000000000000000,30,2000000000000000,4000000000000000,"OFF","Dark Rsh (Cell only)",0.4,"False","RTD (Internal)",2,10,-0.05,1,0.01,"A",0,"16-131484","True",0,0,"Hunt",,"07/18/23 14:38:59","MultiFlash v1.49","Default.mfi",,,,"False",,0.201132
173,"Donald","210BS_760Z6_751PT_CFAL_FA_SFTB","MZ2210_83UM_263","07/18/23 14:39:53",9.878909,0.665261,9.333344,0.567728,5.298801,80.62624599999999,21.548602,7.789606,0.001625,0.040174,0.665261,0.037956,0.567728,0.021549,21.548602,1915.464187,0.39955,9.333344,0.567728,80.62624599999999,5.298801,21.548602,0.001625,0.037956,0.567728,0.021549,21.548602,0.39955,0.135091,24.628086,14.907853,0.037989,0.5825939999999999,0.022132,82.810339,22.132334,1.007295,1.185591,2.097266e-13,4.787849e-09,,,,56.500548,1.211102e+16,1.197766,,1.102311,0.832336,0.007597,0.452705,0.567728,,,,,,,4.840358,0.0113,1.001093,5.552987,,,2.60144,0.7574689999999999,"False","False",3,1.197766,"p-type",0.018,245.9,245.9,1,1,25,1,"Generalized",540,0.411237,0.284566,2.2,0,1000,-0.519159,1.66e-30,"Sinton","OFF","Center Point",3000000000000000,30,2000000000000000,4000000000000000,"OFF","Dark Rsh (Cell only)",0.4,"False","RTD (Internal)",2,10,-0.05,1,0.01,"A",0,"16-131484","True",0,0,"Hunt",,"07/18/23 14:39:53","MultiFlash v1.49","Default.mfi",,,,"False",,0.201132
