Repository: dintalframe/MLPROJECT

File: FCT450csv/MultiFlash_Database WW31 - 2023.csv (part 4 of 14)
ash_cutoff_(suns),V_at_Isc_(V),dV/dt,V_Pad_0_(V),V_Pad_1_(V),V_Pad_2_(V),V_Pad_3_(V),V_Pad_4_(V),dBreak_(A),dBreak_(V),Capacitance_(uF/cm2),Capacitance_Error_(percent),Pm/Pe,BulkSRH_AND_Jo_Power_Loss_(percent),BulkSRH_Power_Loss_(percent),Jo_Power_Loss_(percent),Rs_Power_Loss_(percent),Rsh_Power_Loss_(percent),Dark_Break_Interpolated,Calibration,Resistivity_(ohm-cm),Analysis_Resistivity_(ohm-cm),Sample_Type,Thickness_(cm),Cell_Area_(cm2),Total_Area_(cm2),Number_of_Cells_per_String,Number_of_Strings,Temperature_(C),Intensity_(suns),Analysis_Type,Nominal_Load_Voltage_(mV/cell),Rs_Modulation_Target_(ohm-cm2),Reference_Constant_(V/sun),Voltage_Temperature_Coefficient_(mV/C),Temperature_Offset_(C),Power_per_Sun_(W/m2),Conductivity_Modulation_(ohm-cm2/V),Auger_Coefficient,Auger_Method,Band_Gap_Narrowing,Fit_Method,Carrier_Density_Center_Point_(cm-3),Percent_Fit,Lower_Bound_(cm-3),Upper_Bound_(cm-3),Rsh_Lifetime_Correction,Rsh_Measurement_Method,SunsVoc_Rsh_Voltage_(V),Do_Dark_Break_Measurement,Temperature_Measurement_Method,Number_of_dRsh_Points,dRsh_Output_Vlimit_(V),Current_Transfer,Voltage_Transfer,Temperature_Transfer,Final_Bin,Bin_Index,Tester_ID,Do_Doping_Measurement,Doping_Sample_Time_(us),Doping_Measurement_Length_(us),Measurement_Type,Comments,Measurement_Date-Time_String,Software Version,Recipe_Filename,EL Pulse Current Delivered (Coulombs),Forward Dark IV (V),Forward Dark IV (A),Forward Dark IV Interpolated?,EL Pulse Energy Delivered (J),Doping Calibration Factor (V/sun)
115,"Donald","210BS_760Z6_735PT_CFAL_FA_SFTB","MZ2210_83UM_NP_701","07/31/23 10:14:22",9.901006000000001,0.667691,9.384585,0.568882,5.338718,80.75732499999999,21.710932,11.731747,0.001774,0.040264,0.667691,0.038164,0.568882,0.021711,21.710932,2884.836661,0.43631,9.384585,0.568882,80.75732499999999,5.338718,21.710932,0.001774,0.038164,0.568882,0.021711,21.710932,0.43631,0.106686,24.614602,15.549889,0.038207,0.585091,0.022355,83.151516,22.35459,0.995777,1.134863,1.959727e-13,3.888531e-09,,,,63.160427,1.270614e+16,1.158093,,1.103887,0.826815,0.009374,0.347009,0.568882,,,,,,,5.112591,0.014367,1.00103,5.235488,,,2.844374,0.504092,"False","False",3,1.158093,"p-type",0.018,245.9,245.9,1,1,25,1,"Generalized",540,0.440839,0.28467,2.2,0,1000,-0.249173,1.66e-30,"Sinton","OFF","Center Point",3000000000000000,30,2000000000000000,4000000000000000,"OFF","Dark Rsh (Cell only)",0.4,"False","RTD (Internal)",2,10,-0.05,1,0.01,"A",0,"16-131484","True",0,0,"Hunt",,"07/31/23 10:14:22","MultiFlash v1.49","Default.mfi",,,,"False",,0.20189
116,"Donald","210BS_760Z6_735PT_CFAL_FA_SFTB","MZ2210_83UM_NP_702","07/31/23 10:15:06",9.900941,0.667564,9.371055999999999,0.57034,5.344683,80.86352599999999,21.735191,9.168699999999999,0.001659,0.040264,0.667564,0.038109,0.57034,0.021735,21.735191,2254.583321,0.407914,9.371055999999999,0.57034,80.86352599999999,5.344683,21.735191,0.001659,0.038109,0.57034,0.021735,21.735191,0.407914,0.077281,24.601118,15.286874,0.038174,0.585124,0.022337,83.101004,22.3366,0.993658,1.141521,1.985439e-13,3.384289e-09,,,,61.262451,1.290235e+16,1.170732,,1.112166,0.828581,0.009310000000000001,0.257261,0.57034,,,,,,,5.104851,0.014726,1.00026,5.389267,,,2.650771,0.6453989999999999,"False","False",3,1.170732,"p-type",0.018,245.9,245.9,1,1,25,1,"Generalized",540,0.403006,0.28467,2.2,0,1000,-0.097279,1.66e-30,"Sinton","OFF","Center Point",3000000000000000,30,2000000000000000,4000000000000000,"OFF","Dark Rsh (Cell only)",0.4,"False","RTD (Internal)",2,10,-0.05,1,0.01,"A",0,"16-131484","True",0,0,"Hunt",,"07/31/23 10:15:06","MultiFlash v1.49","Default.mfi",,,,"False",,0.20189
117,"Donald","210BS_760Z6_735PT_CFAL_FA_SFTB","MZ2210_83UM_NP_703","07/31/23 10:15:52",9.922153,0.66492,9.327920000000001,0.565876,5.278444,80.00753400000001,21.465815,4.177041,0.001726,0.04035,0.66492,0.037934,0.565876,0.021466,21.465815,1027.134332,0.424355,9.327920000000001,0.565876,80.00753400000001,5.278444,21.465815,0.001726,0.037934,0.565876,0.021466,21.465815,0.424355,0.093846,24.601118,14.374823,0.03794,0.5821229999999999,0.022086,82.317504,22.085574,1.012863,1.265432,2.198388e-13,3.523836e-09,,,,47.590067,1.275272e+16,1.184649,,1.103131,0.828922,0.009486,0.308595,0.565876,,,,,,,4.439166,0.012715,1.001887,6.017088,,,2.765439,1.404198,"False","False",3,1.184649,"p-type",0.018,245.9,245.9,1,1,25,1,"Generalized",540,0.428959,0.28467,2.2,0,1000,-0.8178260000000001,1.66e-30,"Sinton","OFF","Center Point",3000000000000000,30,2000000000000000,4000000000000000,"OFF","Dark Rsh (Cell only)",0.4,"False","RTD (Internal)",2,10,-0.05,1,0.01,"A",0,"16-131484","True",0,0,"Hunt",,"07/31/23 10:15:52","MultiFlash v1.49","Default.mfi",,,,"False",,0.20189
118,"Donald","210BS_760Z6_735PT_CFAL_FA_SFTB","MZ2210_83UM_NP_704","07/31/23 10:16:34",9.83243,0.663955,9.335366,0.56526,5.27691,80.831411,21.459576,17.78012,0.001601,0.039985,0.663955,0.037964,0.56526,0.02146,21.459576,4372.13141,0.393804,9.335366,0.56526,80.831411,5.27691,21.459576,0.001601,0.037964,0.56526,0.02146,21.459576,0.393804,0.105172,24.614602,15.304875,0.037932,0.580934,0.022036,83.00199499999999,22.035834,0.993183,1.146803,2.222441e-13,5.652217e-09,,,,53.767675,1.259186e+16,1.233388,,1.102842,0.831911,0.008963,0.342741,0.56526,,,,,,,4.198888,0.010407,1.003085,5.082654,,,2.577289,0.331887,"False","False",3,1.233388,"p-type",0.018,245.9,245.9,1,1,25,1,"Generalized",540,0.408028,0.28467,2.2,0,1000,-1.263466,1.66e-30,"Sinton","OFF","Center Point",3000000000000000,30,2000000000000000,4000000000000000,"OFF","Dark Rsh (Cell only)",0.4,"False","RTD (Internal)",2,10,-0.05,1,0.01,"A",0,"16-131484","True",0,0,"Hunt",,"07/31/23 10:16:34","MultiFlash v1.49","Default.mfi",,,,"False",,0.20189
119,"Donald","210BS_760Z6_735PT_CFAL_FA_SFTB","MZ2210_83UM_NP_705","07/31/23 10:17:16",9.865861000000001,0.665701,9.357319,0.569148,5.325701,81.089077,21.657993,14.800402,0.001515,0.040121,0.665701,0.038053,0.569148,0.021658,21.657993,3639.418762,0.37247,9.357319,0.569148,81.089077,5.325701,21.657993,0.001515,0.038053,0.569148,0.021658,21.657993,0.37247,0.06408899999999999,24.610107,15.538889,0.038075,0.583189,0.022205,83.136684,22.204886,0.999363,1.131689,2.101573e-13,4.229694e-09,,,,61.895659,1.205878e+16,1.183705,,1.118932,0.833655,0.009187000000000001,0.212521,0.569148,,,,,,,4.94218,0.013287,1.001442,5.182941,,,2.430678,0.399484,"False","False",3,1.183705,"p-type",0.018,245.9,245.9,1,1,25,1,"Generalized",540,0.382919,0.28467,2.2,0,1000,-0.578075,1.66e-30,"Sinton","OFF","Center Point",3000000000000000,30,2000000000000000,4000000000000000,"OFF","Dark Rsh (Cell only)",0.4,"False","RTD (Internal)",2,10,-0.05,1,0.01,"A",0,"16-131484","True",0,0,"Hunt",,"07/31/23 10:17:16","MultiFlash v1.49","Default.mfi",,,,"False",,0.20189
120,"Donald","210BS_760Z6_735PT_CFAL_FA_SFTB","MZ2210_83UM_NP_706","07/31/23 10:18:10",9.955938,0.6699040000000001,9.428447,0.570766,5.381432,80.686941,21.884638,8.899279,0.001826,0.040488,0.6699040000000001,0.038343,0.570766,0.021885,21.884638,2188.332603,0.449002,9.428447,0.570766,80.686941,5.381432,21.884638,0.001826,0.038343,0.570766,0.021885,21.884638,0.449002,0.025331,24.601118,14.85185,0.038393,0.587432,0.022553,83.152734,22.553433,0.990778,1.143744,1.818702e-13,3.098128e-09,,,,68.34338099999999,1.260264e+16,1.132589,,1.098612,0.831191,0.009727,0.078832,0.570766,,,,,,,5.665148,0.019477,1.001106,5.334221,,,2.927407,0.663631,"False","False",3,1.132589,"p-type",0.018,245.9,245.9,1,1,25,1,"Generalized",540,0.451081,0.28467,2.2,0,1000,-0.306254,1.66e-30,"Sinton","OFF","Center Point",3000000000000000,30,2000000000000000,4000000000000000,"OFF","Dark Rsh (Cell only)",0.4,"False","RTD (Internal)",2,10,-0.05,1,0.01,"A",0,"16-131484","True",0,0,"Hunt",,"07/31/23 10:18:10","MultiFlash v1.49","Default.mfi",,,,"False",,0.20189
121,"Donald","210BS_760Z6_735PT_CFAL_FA_SFTB","MZ2210_83UM_NP_707","07/31/23 10:18:55",9.917657999999999,0.668416,9.372852999999999,0.570603,5.348181,80.677083,21.749415,7.330775,0.001625,0.040332,0.668416,0.038117,0.570603,0.021749,21.749415,1802.637591,0.399621,9.372852999999999,0.570603,80.677083,5.348181,21.749415,0.001625,0.038117,0.570603,0.021749,21.749415,0.399621,0.079945,24.57415,14.790845,0.038159,0.585408,0.022339,82.863468,22.338834,1.002251,1.175672,1.91209e-13,3.85863e-09,,,,58.260456,1.321512e+16,1.15249,,1.094497,0.8342540000000001,0.009306,0.255118,0.570603,,,,,,,4.976168,0.013325,1.001374,5.513865,,,2.601198,0.8057800000000001,"False","False",3,1.15249,"p-type",0.018,245.9,245.9,1,1,25,1,"Generalized",540,0.402895,0.28467,2.2,0,1000,-0.580724,1.66e-30,"Sinton","OFF","Center Point",3000000000000000,30,2000000000000000,4000000000000000,"OFF","Dark Rsh (Cell only)",0.4,"False","RTD (Internal)",2,10,-0.05,1,0.01,"A",0,"16-131484","True",0,0,"Hunt",,"07/31/23 10:18:55","MultiFlash v1.49","Default.mfi",,,,"False",,0.20189
122,"Donald","210BS_760Z6_735PT_CFAL_FA_SFTB","MZ2210_83UM_NP_708","07/31/23 10:19:45",9.929494,0.669099,9.388216,0.571245,5.362969,80.72126,21.809552,8.655668,0.001664,0.04038,0.669099,0.038179,0.571245,0.02181,21.809552,2128.428836,0.409057,9.388216,0.571245,80.72126,5.362969,21.809552,0.001664,0.038179,0.571245,0.02181,21.809552,0.409057,0.08540200000000001,24.628086,15.003859,0.038247,0.586075,0.022415,82.963427,22.415349,1.000317,1.162143,1.865241e-13,3.959419e-09,,,,62.074539,1.296981e+16,1.145777,,1.089813,0.817778,0.009535999999999999,0.277565,0.571245,,,,,,,5.274135,0.014529,1.000189,5.479957,,,2.660885,0.682823,"False","False",3,1.145777,"p-type",0.018,245.9,245.9,1,1,25,1,"Generalized",540,0.405302,0.28467,2.2,0,1000,0.050367,1.66e-30,"Sinton","OFF","Center Point",3000000000000000,30,2000000000000000,4000000000000000,"OFF","Dark Rsh (Cell only)",0.4,"False","RTD (Internal)",2,10,-0.05,1,0.01,"A",0,"16-131484","True",0,0,"Hunt",,"07/31/23 10:19:45","MultiFlash v1.49","Default.mfi",,,,"False",,0.20189
123,"Donald","210BS_760Z6_735PT_CFAL_FA_SFTB","MZ2210_83UM_NP_709","07/31/23 10:20:39",9.939442,0.669438,9.409891999999999,0.570838,5.371522,80.728162,21.844335,8.968634,0.001709,0.040421,0.669438,0.038267,0.570838,0.021844,21.844335,2205.387156,0.420334,9.409891999999999,0.570838,80.728162,5.371522,21.844335,0.001709,0.038267,0.570838,0.021844,21.844335,0.420334,0.088159,24.592129,15.261873,0.038301,0.586636,0.022468,83.034761,22.468481,0.996776,1.154111,1.845887e-13,3.638031e-09,,,,63.224559,1.305155e+16,1.138514,,1.105094,0.834564,0.009549,0.283171,0.570838,,,,,,,5.253886,0.014649,1.001164,5.354071,,,2.74056,0.658404,"False","False",3,1.138514,"p-type",0.018,245.9,245.9,1,1,25,1,"Generalized",540,0.428019,0.28467,2.2,0,1000,-0.552189,1.66e-30,"Sinton","OFF","Center Point",3000000000000000,30,2000000000000000,4000000000000000,"OFF","Dark Rsh (Cell only)",0.4,"False","RTD (Internal)",2,10,-0.05,1,0.01,"A",0,"16-131484","True",0,0,"Hunt",,"07/31/23 10:20:39","MultiFlash v1.49","Default.mfi",,,,"False",,0.20189
124,"Donald","210BS_760Z6_735PT_CFAL_FA_SFTB","MZ2210_83UM_NP_710","07/31/23 10:21:28",9.929185,0.668901,9.395428000000001,0.570095,5.356291,80.64706200000001,21.782396,9.812505,0.001789,0.040379,0.668901,0.038208,0.570095,0.021782,21.782396,2412.894903,0.43993,9.395428000000001,0.570095,80.64706200000001,5.356291,21.782396,0.001789,0.038208,0.570095,0.021782,21.782396,0.43993,0.079903,24.592129,15.078862,0.038279,0.586041,0.022433,83.055376,22.43287,0.997532,1.149886,1.880273e-13,3.82446e-09,,,,62.273987,1.314113e+16,1.147504,,1.100333,0.830489,0.00961,0.259869,0.570095,,,,,,,5.214889,0.015995,1.00058,5.400752,,,2.865976,0.6023849999999999,"False","False",3,1.147504,"p-type",0.018,245.9,245.9,1,1,25,1,"Generalized",540,0.434298,0.28467,2.2,0,1000,-0.169195,1.66e-30,"Sinton","OFF","Center Point",3000000000000000,30,2000000000000000,4000000000000000,"OFF","Dark Rsh (Cell only)",0.4,"False","RTD (Internal)",2,10,-0.05,1,0.01,"A",0,"16-131484","True",0,0,"Hunt",,"07/31/23 10:21:28","MultiFlash v1.49","Default.mfi",,,,"False",,0.20189
125,"Donald","210BS_760Z6_735PT_CFAL_FA_SFTB","MZ2210_83UM_NP_711","07/31/23 10:22:27",9.931058999999999,0.669046,9.40428,0.5705480000000001,5.365591,80.754374,21.820214,8.635956,0.00172,0.040387,0.669046,0.038244,0.5705480000000001,0.02182,21.820214,2123.581655,0.423044,9.40428,0.5705480000000001,80.754374,5.365591,21.820214,0.00172,0.038244,0.5705480000000001,0.02182,21.820214,0.423044,0.09368,24.601118,14.34082,0.038274,0.586475,0.022447,83.074079,22.447009,0.994261,1.150831,1.877978e-13,3.296709e-09,,,,63.125345,1.303041e+16,1.144324,,1.106715,0.830731,0.009511,0.300681,0.5705480000000001,,,,,,,5.222566,0.014446,1.001323,5.334919,,,2.758912,0.6841159999999999,"False","False",3,1.144324,"p-type",0.018,245.9,245.9,1,1,25,1,"Generalized",540,0.423813,0.28467,2.2,0,1000,-0.507098,1.66e-30,"Sinton","OFF","Center Point",3000000000000000,30,2000000000000000,4000000000000000,"OFF","Dark Rsh (Cell only)",0.4,"False","RTD (Internal)",2,10,-0.05,1,0.01,"A",0,"16-131484","True",0,0,"Hunt",,"07/31/23 10:22:27","MultiFlash v1.49","Default.mfi",,,,"False",,0.20189
126,"Donald","210BS_760Z6_735PT_CFAL_FA_SFTB","MZ2210_83UM_NP_712","07/31/23 10:23:27",9.925725999999999,0.668081,9.39044,0.570293,5.355299,80.75926800000001,21.778361,7.392461,0.001672,0.040365,0.668081,0.038188,0.570293,0.021778,21.778361,1817.806135,0.411226,9.39044,0.570293,80.75926800000001,5.355299,21.778361,0.001672,0.038188,0.570293,0.021778,21.778361,0.411226,0.06673,24.592129,14.426826,0.038224,0.585663,0.022386,83.01412999999999,22.38643,0.9916430000000001,1.15886,1.9543e-13,3.014362e-09,,,,60.251077,1.306937e+16,1.173673,,1.083943,0.814138,0.009689,0.219419,0.570293,,,,,,,5.062329,0.015016,1.001227,5.420131,,,2.679865,0.798627,"False","False",3,1.173673,"p-type",0.018,245.9,245.9,1,1,25,1,"Generalized",540,0.413879,0.28467,2.2,0,1000,-0.344425,1.66e-30,"Sinton","OFF","Center Point",3000000000000000,30,2000000000000000,4000000000000000,"OFF","Dark Rsh (Cell only)",0.4,"False","RTD (Internal)",2,10,-0.05,1,0.01,"A",0,"16-131484","True",0,0,"Hunt",,"07/31/23 10:23:27","MultiFlash v1.49","Default.mfi",,,,"False",,0.20189
127,"Donald","210BS_760Z6_735PT_CFAL_FA_SFTB","MZ2210_83UM_NP_713","07/31/23 10:24:45",9.94375,0.669212,9.409853,0.5696639999999999,5.360458,80.554204,21.799342,8.791668,0.001809,0.040438,0.669212,0.038267,0.5696639999999999,0.021799,21.799342,2161.871154,0.444744,9.409853,0.5696639999999999,80.554204,5.360458,21.799342,0.001809,0.038267,0.5696639999999999,0.021799,21.799342,0.444744,0.107559,24.619096,15.104864,0.03831,0.586238,0.022459,82.99063700000001,22.458683,0.997511,1.161184,1.85818e-13,3.818769e-09,,,,63.629593,1.271838e+16,1.14962,,1.093666,0.829886,0.009802,0.348489,0.5696639999999999,,,,,,,5.33987,0.015247,1.001284,5.405514,,,2.901167,0.671092,"False","False",3,1.14962,"p-type",0.018,245.9,245.9,1,1,25,1,"Generalized",540,0.445788,0.28467,2.2,0,1000,-0.36434,1.66e-30,"Sinton","OFF","Center Point",3000000000000000,30,2000000000000000,4000000000000000,"OFF","Dark Rsh (Cell only)",0.4,"False","RTD (Internal)",2,10,-0.05,1,0.01,"A",0,"16-131484","True",0,0,"Hunt",,"07/31/23 10:24:45","MultiFlash v1.49","Default.mfi",,,,"False",,0.20189
128,"Donald","210BS_760Z6_735PT_CFAL_FA_SFTB","MZ2210_83UM_NP_714","07/31/23 10:25:40",9.952849000000001,0.667798,9.437068999999999,0.568205,5.362194,80.67701099999999,21.8064,11.858693,0.001874,0.040475,0.667798,0.038378,0.568205,0.021806,21.8064,2916.052628,0.460763,9.437068999999999,0.568205,80.67701099999999,5.362194,21.8064,0.001874,0.038378,0.568205,0.021806,21.8064,0.460763,0.15689,24.605613,14.300818,0.03843,0.585333,0.022494,83.221217,22.494081,0.989101,1.126661,1.974819e-13,3.386692e-09,,,,62.40611,1.300462e+16,1.173293,,1.119348,0.831139,0.00987,0.546654,0.568205,,,,,,,5.065974,0.01397,1.001217,5.22255,,,3.017312,0.496399,"False","False",3,1.173293,"p-type",0.018,245.9,245.9,1,1,25,1,"Generalized",540,0.462737,0.28467,2.2,0,1000,-0.520213,1.66e-30,"Sinton","OFF","Center Point",3000000000000000,30,2000000000000000,4000000000000000,"OFF","Dark Rsh (Cell only)",0.4,"False","RTD (Internal)",2,10,-0.05,1,0.01,"A",0,"16-131484","True",0,0,"Hunt",,"07/31/23 10:25:40","MultiFlash v1.49","Default.mfi",,,,"False",,0.20189
129,"Donald","210BS_760Z6_735PT_CFAL_FA_SFTB","MZ2210_83UM_NP_715","07/31/23 10:26:52",9.825291999999999,0.669405,9.333168000000001,0.571407,5.333034,81.08487599999999,21.687814,23.279064,0.001808,0.039956,0.669405,0.037955,0.571407,0.021688,21.687814,5724.321717,0.444699,9.333168000000001,0.571407,81.08487599999999,5.333034,21.687814,0.001808,0.037955,0.571407,0.021688,21.687814,0.444699,0.114358,24.57415,15.119865,0.038053,0.587039,0.022338,83.517222,22.338395,0.983493,1.089675,1.844798e-13,2.837534e-09,,,,73.573357,1.272281e+16,1.141655,,1.103695,0.83072,0.008751999999999999,0.371424,0.571407,,,,,,,5.678683,0.016061,1.000039,5.032805,,,2.870241,0.257204,"False","False",3,1.141655,"p-type",0.018,245.9,245.9,1,1,25,1,"Generalized",540,0.444725,0.28467,2.2,0,1000,-0.022766,1.66e-30,"Sinton","OFF","Center Point",3000000000000000,30,2000000000000000,4000000000000000,"OFF","Dark Rsh (Cell only)",0.4,"False","RTD (Internal)",2,10,-0.05,1,0.01,"A",0,"16-131484","True",0,0,"Hunt",,"07/31/23 10:26:52","MultiFlash v1.49","Default.mfi",,,,"False",,0.20189
130,"Donald","210BS_760Z6_735PT_CFAL_FA_SFTB","MZ2210_83UM_NP_716","07/31/23 10:27:45",9.961159,0.668915,9.434573,0.569251,5.370636,80.601823,21.840734,13.277342,0.00201,0.040509,0.668915,0.038368,0.569251,0.021841,21.840734,3264.898351,0.494339,9.434573,0.569251,80.601823,5.370636,21.840734,0.00201,0.038368,0.569251,0.021841,21.840734,0.494339,0.154741,24.569656,14.892852,0.038485,0.58668,0.022579,83.324808,22.578583,0.982611,1.117031,1.887141e-13,3.199896e-09,,,,66.650908,1.310224e+16,1.14987,,1.095262,0.818097,0.009743,0.500175,0.569251,,,,,,,5.502245,0.015752,0.999381,5.308248,,,3.225816,0.444751,"False","False",3,1.14987,"p-type",0.018,245.9,245.9,1,1,25,1,"Generalized",540,0.491316,0.28467,2.2,0,1000,0.218589,1.66e-30,"Sinton","OFF","Center Point",3000000000000000,30,2000000000000000,4000000000000000,"OFF","Dark Rsh (Cell only)",0.4,"False","RTD (Internal)",2,10,-0.05,1,0.01,"A",0,"16-131484","True",0,0,"Hunt",,"07/31/23 10:27:45","MultiFlash v1.49","Default.mfi",,,,"False",,0.20189
131,"Donald","210BS_760Z6_735PT_CFAL_FA_SFTB","MZ2210_83UM_NP_717","07/31/23 10:29:03",9.964643000000001,0.670531,9.451047000000001,0.571129,5.397769,80.785535,21.951073,15.084181,0.001893,0.040523,0.670531,0.038435,0.571129,0.021951,21.951073,3709.200035,0.465377,9.451047000000001,0.571129,80.785535,5.397769,21.951073,0.001893,0.038435,0.571129,0.021951,21.951073,0.465377,0.160965,24.58314,15.170868,0.038522,0.587937,0.022649,83.35282599999999,22.648659,0.987217,1.116062,1.776646e-13,3.273918e-09,,,,70.915937,1.300158e+16,1.135412,,1.085761,0.830664,0.009754000000000001,0.50622,0.571129,,,,,,,5.71786,0.014246,1.000288,5.183662,,,3.037241,0.391871,"False","False",3,1.135412,"p-type",0.018,245.9,245.9,1,1,25,1,"Generalized",540,0.469131,0.28467,2.2,0,1000,-0.146022,1.66e-30,"Sinton","OFF","Center Point",3000000000000000,30,2000000000000000,4000000000000000,"OFF","Dark Rsh (Cell only)",0.4,"False","RTD (Internal)",2,10,-0.05,1,0.01,"A",0,"16-131484","True",0,0,"Hunt",,"07/31/23 10:29:03","MultiFlash v1.49","Default.mfi",,,,"False",,0.20189
132,"Donald","210BS_760Z6_735PT_CFAL_FA_SFTB","MZ2210_83UM_NP_718","07/31/23 10:30:09",9.921759,0.667803,9.420852999999999,0.5702199999999999,5.371959,81.076628,21.846114,19.793999,0.001721,0.040349,0.667803,0.038312,0.5702199999999999,0.021846,21.846114,4867.344406,0.423108,9.420852999999999,0.5702199999999999,81.076628,5.371959,21.846114,0.001721,0.038312,0.5702199999999999,0.021846,21.846114,0.423108,0.09493600000000001,24.596623,15.618894,0.038388,0.585511,0.022476,83.416037,22.476468,0.988914,1.097606,1.973664e-13,3.2934e-09,,,,64.85105,1.317976e+16,1.167316,,1.108367,0.82978,0.009596,0.305253,0.5702199999999999,,,,,,,5.10533,0.014059,1.00026,5.080517,,,2.763899,0.298603,"False","False",3,1.167316,"p-type",0.018,245.9,245.9,1,1,25,1,"Generalized",540,0.420508,0.28467,2.2,0,1000,-0.052487,1.66e-30,"Sinton","OFF","Center Point",3000000000000000,30,2000000000000000,4000000000000000,"OFF","Dark Rsh (Cell only)",0.4,"False","RTD (Internal)",2,10,-0.05,1,0.01,"A",0,"16-131484","True",0,0,"Hunt",,"07/31/23 10:30:09","MultiFlash v1.49","Default.mfi",,,,"False",,0.20189
133,"Donald","210BS_760Z6_735PT_CFAL_FA_SFTB","MZ2210_83UM_NP_719","07/31/23 10:30:55",9.888026999999999,0.6663520000000001,9.399552999999999,0.568773,5.346211,81.13953100000001,21.741403,25.333326,0.001583,0.040212,0.6663520000000001,0.038225,0.568773,0.021741,21.741403,6229.46482,0.389235,9.399552999999999,0.568773,81.13953100000001,5.346211,21.741403,0.001583,0.038225,0.568773,0.021741,21.741403,0.389235,0.102167,24.605613,14.298818,0.03824,0.583632,0.022318,83.292815,22.318378,0.993839,1.110649,2.061194e-13,4.406098e-09,,,,61.385121,1.279281e+16,1.181772,,1.109058,0.836139,0.009546000000000001,0.341103,0.568773,,,,,,,4.722179,0.011835,1.001799,4.980461,,,2.548372,0.232998,"False","False",3,1.181772,"p-type",0.018,245.9,245.9,1,1,25,1,"Generalized",540,0.396645,0.28467,2.2,0,1000,-0.768605,1.66e-30,"Sinton","OFF","Center Point",3000000000000000,30,2000000000000000,4000000000000000,"OFF","Dark Rsh (Cell only)",0.4,"False","RTD (Internal)",2,10,-0.05,1,0.01,"A",0,"16-131484","True",0,0,"Hunt",,"07/31/23 10:30:55","MultiFlash v1.49","Default.mfi",,,,"False",,0.20189
134,"Donald","210BS_760Z6_735PT_CFAL_FA_SFTB","MZ2210_83UM_NP_720","07/31/23 10:31:54",9.906585,0.667538,9.401730000000001,0.570667,5.365259,81.13169600000001,21.818866,12.297833,0.001545,0.040287,0.667538,0.038234,0.570667,0.021819,21.818866,3024.037208,0.379868,9.401730000000001,0.570667,81.13169600000001,5.365259,21.818866,0.001545,0.038234,0.570667,0.021819,21.818866,0.379868,0.053066,24.569656,15.315876,0.038264,0.584954,0.022382,83.22733100000001,22.382448,0.997482,1.120715,2.005779e-13,3.216393e-09,,,,63.961409,1.262478e+16,1.17066,,1.104412,0.833822,0.009436999999999999,0.173737,0.570667,,,,,,,5.077518,0.014205,1.001128,5.131529,,,2.481334,0.480336,"False","False",3,1.17066,"p-type",0.018,245.9,245.9,1,1,25,1,"Generalized",540,0.385498,0.28467,2.2,0,1000,-0.340718,1.66e-30,"Sinton","OFF","Center Point",3000000000000000,30,2000000000000000,4000000000000000,"OFF","Dark Rsh (Cell only)",0.4,"False","RTD (Internal)",2,10,-0.05,1,0.01,"A",0,"16-131484","True",0,0,"Hunt",,"07/31/23 10:31:54","MultiFlash v1.49","Default.mfi",,,,"False",,0.20189
135,"Donald","210BS_760Z6_735PT_CFAL_FA_SFTB","MZ2210_83UM_NP_721","07/31/23 10:32:33",9.907832000000001,0.666941,9.403809000000001,0.570381,5.363752,81.17128200000001,21.812735,16.826495,0.001533,0.040292,0.666941,0.038242,0.570381,0.021813,21.812735,4137.635214,0.376903,9.403809000000001,0.570381,81.17128200000001,5.363752,21.812735,0.001533,0.038242,0.570381,0.021813,21.812735,0.376903,0.07005699999999999,24.578645,14.781845,0.0383,0.584148,0.022373,83.25639,22.373055,1.001301,1.111899,2.048873e-13,3.645437e-09,,,,62.503103,1.275356e+16,1.180855,,1.094984,0.819868,0.009098,0.224109,0.570381,,,,,,,4.950488,0.0127,1.000242,5.11857,,,2.463617,0.350777,"False","False",3,1.180855,"p-type",0.018,245.9,245.9,1,1,25,1,"Generalized",540,0.373266,0.28467,2.2,0,1000,0.110141,1.66e-30,"Sinton","OFF","Center Point",3000000000000000,30,2000000000000000,4000000000000000,"OFF","Dark Rsh (Cell only)",0.4,"False","RTD (Internal)",2,10,-0.05,1,0.01,"A",0,"16-131484","True",0,0,"Hunt",,"07/31/23 10:32:33","MultiFlash v1.49","Default.mfi",,,,"False",,0.20189
136,"Donald","210BS_760Z6_735PT_CFAL_FA_SFTB","MZ2210_83UM_NP_722","07/31/23 10:33:21",9.937811999999999,0.668721,9.429757,0.571702,5.391008,81.121115,21.923577,11.799953,0.001591,0.040414,0.668721,0.038348,0.571702,0.021924,21.923577,2901.608525,0.391264,9.429757,0.571702,81.121115,5.391008,21.923577,0.001591,0.038348,0.571702,0.021924,21.923577,0.391264,0.068332,24.58314,14.437826,0.038379,0.586444,0.022507,83.28098300000001,22.507297,0.990457,1.120927,1.902471e-13,3.16004e-09,,,,67.245687,1.263531e+16,1.159476,,1.124533,0.8320340000000001,0.009678000000000001,0.235125,0.571702,,,,,,,5.379107,0.015591,1.001034,5.155766,,,2.55792,0.500322,"False","False",3,1.159476,"p-type",0.018,245.9,245.9,1,1,25,1,"Generalized",540,0.395433,0.28467,2.2,0,1000,-0.571034,1.66e-30,"Sinton","OFF","Center Point",3000000000000000,30,2000000000000000,4000000000000000,"OFF","Dark Rsh (Cell only)",0.4,"False","RTD (Internal)",2,10,-0.05,1,0.01,"A",0,"16-131484","True",0,0,"Hunt",,"07/31/23 10:33:21","MultiFlash v1.49","Default.mfi",,,,"False",,0.20189
137,"Donald","210BS_760Z6_735PT_CFAL_FA_SFTB","MZ2210_83UM_NP_723","07/31/23 10:34:12",9.936624999999999,0.669701,9.403062,0.573161,5.389468,80.989023,21.917315,8.62951,0.001583,0.040409,0.669701,0.038239,0.573161,0.021917,21.917315,2121.996534,0.389309,9.403062,0.573161,80.989023,5.389468,21.917315,0.001583,0.038239,0.573161,0.021917,21.917315,0.389309,0.04565,24.63258,14.381822,0.038299,0.587365,0.022495,83.125348,22.495449,0.992119,1.147446,1.825582e-13,3.122669e-09,,,,66.251434,1.288581e+16,1.136751,,1.123603,0.832378,0.009608,0.156753,0.573161,,,,,,,5.556801,0.017144,1.000521,5.407042,,,2.531026,0.6857839999999999,"False","False",3,1.136751,"p-type",0.018,245.9,245.9,1,1,25,1,"Generalized",540,0.389549,0.28467,2.2,0,1000,-0.299856,1.66e-30,"Sinton","OFF","Center Point",3000000000000000,30,2000000000000000,4000000000000000,"OFF","Dark Rsh (Cell only)",0.4,"False","RTD (Internal)",2,10,-0.05,1,0.01,"A",0,"16-131484","True",0,0,"Hunt",,"07/31/23 10:34:12","MultiFlash v1.49","Default.mfi",,,,"False",,0.20189
138,"Donald","210BS_760Z6_735PT_CFAL_FA_SFTB","MZ2210_83UM_NP_724","07/31/23 10:35:12",9.896291,0.666417,9.382491999999999,0.5703819999999999,5.351605,81.14567599999999,21.76334,12.551067,0.001461,0.040245,0.666417,0.038156,0.5703819999999999,0.021763,21.76334,3086.307495,0.359278,9.382491999999999,0.5703819999999999,81.14567599999999,5.351605,21.76334,0.001461,0.038156,0.5703819999999999,0.021763,21.76334,0.359278,0.023794,24.623591,15.264874,0.038201,0.58364,0.022295,83.129715,22.295461,1.001564,1.129947,2.070488e-13,3.98918e-09,,,,57.797564,1.316306e+16,1.20045,,1.108767,0.827203,0.009384,0.076281,0.5703819999999999,,,,,,,4.669661,0.013174,1.000947,5.225784,,,2.348957,0.470248,"False","False",3,1.20045,"p-type",0.018,245.9,245.9,1,1,25,1,"Generalized",540,0.357473,0.28467,2.2,0,1000,-0.385834,1.66e-30,"Sinton","OFF","Center Point",3000000000000000,30,2000000000000000,4000000000000000,"OFF","Dark Rsh (Cell only)",0.4,"False","RTD (Internal)",2,10,-0.05,1,0.01,"A",0,"16-131484","True",0,0,"Hunt",,"07/31/23 10:35:12","MultiFlash v1.49","Default.mfi",,,,"False",,0.20189
139,"Donald","210BS_760Z6_735PT_CFAL_FA_SFTB","MZ2210_83UM_NP_725","07/31/23 10:36:01",9.929048999999999,0.670122,9.403839,0.571694,5.376118,80.799199,21.863026,9.522489,0.001702,0.040378,0.670122,0.038243,0.571694,0.021863,21.863026,2341.58011,0.418535,9.403839,0.571694,80.799199,5.376118,21.863026,0.001702,0.038243,0.571694,0.021863,21.863026,0.418535,0.08359800000000001,24.592129,15.191869,0.038272,0.587468,0.022483,83.091509,22.48329,0.993448,1.151659,1.78499e-13,3.685872e-09,,,,68.901841,1.241401e+16,1.125873,,1.119621,0.8334819999999999,0.009586000000000001,0.279758,0.571694,,,,,,,5.687651,0.01667,1.001436,5.326768,,,2.723472,0.62158,"False","False",3,1.125873,"p-type",0.018,245.9,245.9,1,1,25,1,"Generalized",540,0.425665,0.28467,2.2,0,1000,-0.6006010000000001,1.66e-30,"Sinton","OFF","Center Point",3000000000000000,30,2000000000000000,4000000000000000,"OFF","Dark Rsh (Cell only)",0.4,"False","RTD (Internal)",2,10,-0.05,1,0.01,"A",0,"16-131484","True",0,0,"Hunt",,"07/31/23 10:36:01","MultiFlash v1.49","Default.mfi",,,,"False",,0.20189
140,"Donald","210BS_760Z6_735PT_CFAL_FA_SFTB","MZ2210_83UM_NP_726","07/31/23 10:36:45",9.945884,0.67097,9.423678000000001,0.572086,5.391151,80.78574999999999,21.924161,11.422886,0.001875,0.040447,0.67097,0.038323,0.572086,0.021924,21.924161,2808.887661,0.46101,9.423678000000001,0.572086,80.78574999999999,5.391151,21.924161,0.001875,0.038323,0.572086,0.021924,21.924161,0.46101,0.13672,24.614602,15.368879,0.038418,0.5885550000000001,0.022611,83.317052,22.611122,0.987051,1.121929,1.743791e-13,3.005111e-09,,,,70.286146,1.329998e+16,1.120248,,1.089634,0.817412,0.009721,0.446007,0.572086,,,,,,,5.753037,0.015885,0.999576,5.271943,,,2.996282,0.5191,"False","False",3,1.120248,"p-type",0.018,245.9,245.9,1,1,25,1,"Generalized",540,0.457284,0.28467,2.2,0,1000,0.253094,1.66e-30,"Sinton","OFF","Center Point",3000000000000000,30,2000000000000000,4000000000000000,"OFF","Dark Rsh (Cell only)",0.4,"False","RTD (Internal)",2,10,-0.05,1,0.01,"A",0,"16-131484","True",0,0,"Hunt",,"07/31/23 10:36:45","MultiFlash v1.49","Default.mfi",,,,"False",,0.20189
141,"Donald","210BS_760Z6_735PT_CFAL_FA_SFTB","MZ2210_83UM_NP_727","07/31/23 10:37:37",9.856508,0.66595,9.316497999999999,0.567231,5.284609,80.50974100000001,21.490888,9.423883999999999,0.001528,0.040083,0.66595,0.037887,0.567231,0.021491,21.490888,2317.333074,0.375828,9.316497999999999,0.567231,80.50974100000001,5.284609,21.490888,0.001528,0.037887,0.567231,0.021491,21.490888,0.375828,0.074559,24.58314,14.758844,0.037854,0.582194,0.022038,82.560979,22.038436,1.000762,1.219489,2.031372e-13,6.675857e-09,,,,48.918909,1.337189e+16,1.186515,,1.105722,0.827865,0.009013999999999999,0.243979,0.567231,,,,,,,4.154359,0.010802,1.003171,5.512705,,,2.447396,0.626,"False","False",3,1.186515,"p-type",0.018,245.9,245.9,1,1,25,1,"Generalized",540,0.381264,0.28467,2.2,0,1000,-1.317759,1.66e-30,"Sinton","OFF","Center Point",3000000000000000,30,2000000000000000,4000000000000000,"OFF","Dark Rsh (Cell only)",0.4,"False","RTD (Internal)",2,10,-0.05,1,0.01,"A",0,"16-131484","True",0,0,"Hunt",,"07/31/23 10:37:37","MultiFlash v1.49","Default.mfi",,,,"False",,0.20189
142,"Donald","210BS_760Z6_735PT_CFAL_FA_SFTB","MZ2210_83UM_NP_728","07/31/23 10:38:22",9.926807999999999,0.6686879999999999,9.411823,0.570906,5.373268,80.947886,21.851435,12.466946,0.001649,0.040369,0.6686879999999999,0.038275,0.570906,0.021851,21.851435,3065.621969,0.405398,9.411823,0.570906,80.947886,5.373268,21.851435,0.001649,0.038275,0.570906,0.021851,21.851435,0.405398,0.07067,24.560667,15.518888,0.038321,0.585931,0.022453,83.177437,22.45329,0.992287,1.13399,1.902402e-13,3.776471e-09,,,,65.937955,1.257059e+16,1.163345,,1.106229,0.835045,0.009502,0.239458,0.570906,,,,,,,5.347598,0.015832,1.001154,5.232975,,,2.644009,0.47385,"False","False",3,1.163345,"p-type",0.018,245.9,245.9,1,1,25,1,"Generalized",540,0.415144,0.28467,2.2,0,1000,-0.7559669999999999,1.66e-30,"Sinton","OFF","Center Point",3000000000000000,30,2000000000000000,4000000000000000,"OFF","Dark Rsh (Cell only)",0.4,"False","RTD (Internal)",2,10,-0.05,1,0.01,"A",0,"16-131484","True",0,0,"Hunt",,"07/31/23 10:38:22","MultiFlash v1.49","Default.mfi",,,,"False",,0.20189
143,"Donald","210BS_760Z6_735PT_CFAL_FA_SFTB","MZ2210_83UM_NP_729","07/31/23 10:39:22",9.915918,0.6672129999999999,9.361673,0.570821,5.343844,80.771131,21.731775,6.769026,0.001485,0.040325,0.6672129999999999,0.038071,0.570821,0.021732,21.731775,1664.503598,0.365258,9.361673,0.570821,80.771131,5.343844,21.731775,0.001485,0.038071,0.570821,0.021732,21.731775,0.365258,0.061087,24.623591,14.69584,0.038115,0.584314,0.022271,82.77566299999999,22.271102,1.0064,1.189322,1.973759e-13,4.674331e-09,,,,56.429381,1.283975e+16,1.1738,,1.114821,0.832883,0.009501000000000001,0.209023,0.570821,,,,,,,4.90494,0.013409,1.000832,5.612449,,,2.37816,0.871152,"False","False",3,1.1738,"p-type",0.018,245.9,245.9,1,1,25,1,"Generalized",540,0.374106,0.28467,2.2,0,1000,-0.820783,1.66e-30,"Sinton","OFF","Center Point",3000000000000000,30,2000000000000000,4000000000000000,"OFF","Dark Rsh (Cell only)",0.4,"False","RTD (Internal)",2,10,-0.05,1,0.01,"A",0,"16-131484","True",0,0,"Hunt",,"07/31/23 10:39:22","MultiFlash v1.49","Default.mfi",,,,"False",,0.20189
144,"Donald","210BS_760Z6_735PT_CFAL_FA_SFTB","MZ2210_83UM_NP_730","07/31/23 10:40:10",9.890421,0.665652,9.368078000000001,0.569366,5.333867,81.01770999999999,21.691203,11.675449,0.001542,0.040221,0.665652,0.038097,0.569366,0.021691,21.691203,2870.992808,0.379095,9.368078000000001,0.569366,81.01770999999999,5.333867,21.691203,0.001542,0.038097,0.569366,0.021691,21.691203,0.379095,0.086767,24.605613,14.736842,0.03816,0.583086,0.022251,83.107024,22.250584,0.998142,1.135426,2.131365e-13,3.774651e-09,,,,58.150779,1.271691e+16,1.187895,,1.099445,0.826564,0.009389,0.281449,0.569366,,,,,,,4.778944,0.011889,1.000437,5.31971,,,2.472984,0.505571,"False","False",3,1.187895,"p-type",0.018,245.9,245.9,1,1,25,1,"Generalized",540,0.372688,0.28467,2.2,0,1000,-0.154434,1.66e-30,"Sinton","OFF","Center Point",3000000000000000,30,2000000000000000,4000000000000000,"OFF","Dark Rsh (Cell only)",0.4,"False","RTD (Internal)",2,10,-0.05,1,0.01,"A",0,"16-131484","True",0,0,"Hunt",,"07/31/23 10:40:10","MultiFlash v1.49","Default.mfi",,,,"False",,0.20189
145,"Donald","210BS_760Z6_735PT_CFAL_FA_SFTB","MZ2210_83UM_NP_731","07/31/23 10:41:00",9.900214,0.665447,9.354058,0.569013,5.322579,80.791157,21.645299,8.004467999999999,0.001613,0.040261,0.665447,0.03804,0.569013,0.021645,21.645299,1968.298736,0.396661,9.354058,0.569013,80.791157,5.322579,21.645299,0.001613,0.03804,0.569013,0.021645,21.645299,0.396661,0.106835,24.646065,15.043861,0.03813,0.582975,0.022229,82.969503,22.228914,0.996009,1.15726,2.143075e-13,3.649742e-09,,,,56.885371,1.255491e+16,1.189289,,1.115958,0.834213,0.009558000000000001,0.357728,0.569013,,,,,,,4.894934,0.012478,0.999661,5.565242,,,2.581873,0.737075,"False","False",3,1.189289,"p-type",0.018,245.9,245.9,1,1,25,1,"Generalized",540,0.401166,0.28467,2.2,0,1000,-0.092198,1.66e-30,"Sinton","OFF","Center Point",3000000000000000,30,2000000000000000,4000000000000000,"OFF","Dark Rsh (Cell only)",0.4,"False","RTD (Internal)",2,10,-0.05,1,0.01,"A",0,"16-131484","True",0,0,"Hunt",,"07/31/23 10:41:00","MultiFlash v1.49","Default.mfi",,,,"False",,0.20189
146,"Donald","210BS_760Z6_735PT_CFAL_FA_SFTB","MZ2210_83UM_NP_732","07/31/23 10:41:50",10.058811,0.665249,9.375082000000001,0.568838,5.332906,79.695373,21.687295,12.101335,0.002419,0.040906,0.665249,0.038126,0.568838,0.021687,21.687295,2975.718367,0.594716,9.375082000000001,0.568838,79.695373,5.332906,21.687295,0.002419,0.038126,0.568838,0.021687,21.687295,0.594716,0.247695,24.542688,14.362821,0.038827,0.582821,0.022629,83.157377,22.629402,0.9931179999999999,1.127346,2.205002e-13,3.695303e-09,,,,60.763539,1.25391e+16,1.213171,,1.11224,0.832977,0.017346,0.834192,0.568838,,,,,,,6.52433,0.019992,0.983891,6.843535,,,3.832375,0.485941,"False","False",3,1.213171,"p-type",0.018,245.9,245.9,1,1,25,1,"Generalized",540,0.586436,0.28467,2.2,0,1000,6.366705,1.66e-30,"Sinton","OFF","Center Point",3000000000000000,30,2000000000000000,4000000000000000,"OFF","Dark Rsh (Cell only)",0.4,"False","RTD (Internal)",2,10,-0.05,1,0.01,"A",0,"16-131484","True",0,0,"Hunt",,"07/31/23 10:41:50","MultiFlash v1.49","Default.mfi",,,,"False",,0.20189
147,"Donald","210BS_760Z6_735PT_CFAL_FA_SFTB","MZ2210_83UM_NP_733","07/31/23 10:42:36",9.863314000000001,0.663671,9.319682,0.565959,5.27456,80.57685499999999,21.450018,10.128202,0.001653,0.040111,0.663671,0.0379,0.565959,0.02145,21.450018,2490.524812,0.406398,9.319682,0.565959,80.57685499999999,5.27456,21.450018,0.001653,0.0379,0.565959,0.02145,21.450018,0.406398,0.109256,24.628086,15.627894,0.037965,0.580601,0.022042,82.80245499999999,22.042486,1.002075,1.173378,2.252848e-13,5.389769e-09,,,,52.723676,1.227439e+16,1.228583,,1.092401,0.8289879999999999,0.00925,0.348495,0.565959,,,,,,,4.502207,0.011257,1.000397,5.542057,,,2.649114,0.5819569999999999,"False","False",3,1.228583,"p-type",0.018,245.9,245.9,1,1,25,1,"Generalized",540,0.406196,0.28467,2.2,0,1000,-0.020311,1.66e-30,"Sinton","OFF","Center Point",3000000000000000,30,2000000000000000,4000000000000000,"OFF","Dark Rsh (Cell only)",0.4,"False","RTD (Internal)",2,10,-0.05,1,0.01,"A",0,"16-131484","True",0,0,"Hunt",,"07/31/23 10:42:36","MultiFlash v1.49","Default.mfi",,,,"False",,0.20189
148,"Donald","210BS_760Z6_735PT_CFAL_FA_SFTB","MZ2210_83UM_NP_734","07/31/23 10:43:19",9.923603,0.66905,9.371631000000001,0.571779,5.358498,80.70777099999999,21.791371,6.46385,0.001625,0.040356,0.66905,0.038112,0.571779,0.021791,21.791371,1589.460758,0.399633,9.371631000000001,0.571779,80.70777099999999,5.358498,21.791371,0.001625,0.038112,0.571779,0.021791,21.791371,0.399633,0.076255,24.64157,14.33682,0.038159,0.586518,0.022381,82.890895,22.380822,0.998074,1.180874,1.867932e-13,3.242954e-09,,,,65.60905700000001,1.210935e+16,1.153635,,1.113329,0.8298759999999999,0.009323,0.254225,0.571779,,,,,,,5.675072,0.01606,1.000682,5.585248,,,2.59546,0.915133,"False","False",3,1.153635,"p-type",0.018,245.9,245.9,1,1,25,1,"Generalized",540,0.406795,0.28467,2.2,0,1000,-0.405694,1.66e-30,"Sinton","OFF","Center Point",3000000000000000,30,2000000000000000,4000000000000000,"OFF","Dark Rsh (Cell only)",0.4,"False","RTD (Internal)",2,10,-0.05,1,0.01,"A",0,"16-131484","True",0,0,"Hunt",,"07/31/23 10:43:19","MultiFlash v1.49","Default.mfi",,,,"False",,0.20189
149,"Donald","210BS_760Z6_735PT_CFAL_FA_SFTB","MZ2210_83UM_NP_735","07/31/23 10:44:43",9.916854000000001,0.668398,9.412775,0.568753,5.353547,80.76669099999999,21.771235,19.374306,0.001925,0.040329,0.668398,0.038279,0.568753,0.021771,21.771235,4764.141857,0.47324,9.412775,0.568753,80.76669099999999,5.353547,21.771235,0.001925,0.038279,0.568753,0.021771,21.771235,0.47324,0.157659,24.623591,15.087863,0.038354,0.585963,0.022474,83.374566,22.474206,0.99204,1.103346,1.925126e-13,3.406025e-09,,,,66.684382,1.295597e+16,1.161034,,1.106844,0.832662,0.009771,0.513305,0.568753,,,,,,,5.280967,0.014161,1.000255,5.114294,,,3.084771,0.30545,"False","False",3,1.161034,"p-type",0.018,245.9,245.9,1,1,25,1,"Generalized",540,0.477114,0.28467,2.2,0,1000,-0.142331,1.66e-30,"Sinton","OFF","Center Point",3000000000000000,30,2000000000000000,4000000000000000,"OFF","Dark Rsh (Cell only)",0.4,"False","RTD (Internal)",2,10,-0.05,1,0.01,"A",0,"16-131484","True",0,0,"Hunt",,"07/31/23 10:44:43","MultiFlash v1.49","Default.mfi",,,,"False",,0.20189
150,"Donald","210BS_760Z6_735PT_CFAL_FA_SFTB","MZ2210_83UM_NP_736","07/31/23 10:45:36",9.922769000000001,0.668274,9.388681999999999,0.570893,5.359932,80.82986099999999,21.797203,8.868276,0.001636,0.040353,0.668274,0.038181,0.570893,0.021797,21.797203,2180.709165,0.402325,9.388681999999999,0.570893,80.82986099999999,5.359932,21.797203,0.001636,0.038181,0.570893,0.021797,21.797203,0.402325,0.056356,24.565161,15.370879,0.038242,0.585572,0.022394,83.04137799999999,22.393578,0.997084,1.152977,1.930454e-13,3.559187e-09,,,,61.923042,1.286722e+16,1.17256,,1.104577,0.826111,0.009726,0.18734,0.570893,,,,,,,5.192147,0.015638,1.000562,5.411429,,,2.619937,0.666214,"False","False",3,1.17256,"p-type",0.018,245.9,245.9,1,1,25,1,"Generalized",540,0.399371,0.28467,2.2,0,1000,-0.167916,1.66e-30,"Sinton","OFF","Center Point",3000000000000000,30,2000000000000000,4000000000000000,"OFF","Dark Rsh (Cell only)",0.4,"False","RTD (Internal)",2,10,-0.05,1,0.01,"A",0,"16-131484","True",0,0,"Hunt",,"07/31/23 10:45:36","MultiFlash v1.49","Default.mfi",,,,"False",,0.20189
151,"Donald","210BS_760Z6_735PT_CFAL_FA_SFTB","MZ2210_83UM_NP_737","07/31/23 10:46:19",9.914094,0.667528,9.39682,0.570985,5.365439,81.07419899999999,21.819598,10.482897,0.00154,0.040318,0.667528,0.038214,0.570985,0.02182,21.819598,2577.744292,0.378729,9.39682,0.570985,81.07419899999999,5.365439,21.819598,0.00154,0.038214,0.570985,0.02182,21.819598,0.378729,0.06696299999999999,24.587634,14.317818,0.038256,0.585028,0.022381,83.159885,22.380921,0.996839,1.132694,1.988897e-13,3.378277e-09,,,,62.682001,1.273136e+16,1.177627,,1.106256,0.834666,0.009275,0.219242,0.570985,,,,,,,5.087687,0.013592,1.000917,5.242687,,,2.472326,0.563327,"False","False",3,1.177627,"p-type",0.018,245.9,245.9,1,1,25,1,"Generalized",540,0.385647,0.28467,2.2,0,1000,-0.410491,1.66e-30,"Sinton","OFF","Center Point",3000000000000000,30,2000000000000000,4000000000000000,"OFF","Dark Rsh (Cell only)",0.4,"False","RTD (Internal)",2,10,-0.05,1,0.01,"A",0,"16-131484","True",0,0,"Hunt",,"07/31/23 10:46:19","MultiFlash v1.49","Default.mfi",,,,"False",,0.20189
152,"Donald","210BS_760Z6_735PT_CFAL_FA_SFTB","MZ2210_83UM_NP_738","07/31/23 10:47:04",9.921339,0.668508,9.404121999999999,0.570957,5.369349,80.95519,21.835497,13.24925,0.001677,0.040347,0.668508,0.038244,0.570957,0.021835,21.835497,3257.990642,0.412295,9.404121999999999,0.570957,80.95519,5.369349,21.835497,0.001677,0.038244,0.570957,0.021835,21.835497,0.412295,0.110278,24.58314,14.728843,0.038314,0.585869,0.022447,83.223101,22.447206,0.997339,1.125683,1.905756e-13,3.631647e-09,,,,65.99830799999999,1.267252e+16,1.171893,,1.097674,0.830088,0.009453,0.356215,0.570957,,,,,,,5.367447,0.013682,1.000434,5.250428,,,2.686002,0.446347,"False","False",3,1.171893,"p-type",0.018,245.9,245.9,1,1,25,1,"Generalized",540,0.40829,0.28467,2.2,0,1000,-0.001604,1.66e-30,"Sinton","OFF","Center Point",3000000000000000,30,2000000000000000,4000000000000000,"OFF","Dark Rsh (Cell only)",0.4,"False","RTD (Internal)",2,10,-0.05,1,0.01,"A",0,"16-131484","True",0,0,"Hunt",,"07/31/23 10:47:04","MultiFlash v1.49","Default.mfi",,,,"False",,0.20189
