Repository: dintalframe/MLPROJECT

File: FCT450csv/MultiFlash_Database WW34 - 2017.csv (part 4 of 9)
_(W/cm2),Cell_EffLoad_(percent),RsLoad_(ohm-cm2),Rs_Modulation_(ohm-cm2),Measured_Temperature_(C),Total_Test_Time_(s),pJmp_(A/cm2),pVmp_(V/cell),pPmp_(W/cm2),pFF_(percent),pEfficiency_(percent),n_at_1_sun,n_at_ 1/10_suns,Jo1_(A/cm2),Jo2_(A/cm2),Jo_(fA/cm2),Est_Bulk_Lifetime_(us),BRR_(Hz),Lifetime_at_Vmp_(us),Doping_(cm-3),Measured_Resistivity_(Ohm-cm),Lifetime_Fit_R2,Max_Intensity_(suns),Intensity_@_flash_cutoff_(suns),V_at_Isc_(V),dV/dt,V_Pad_0_(V),V_Pad_1_(V),V_Pad_2_(V),V_Pad_3_(V),V_Pad_4_(V),Pm/Pe,Resistivity_(ohm-cm),Sample_Type,Thickness_(cm),Cell_Area_(cm2),Total_Area_(cm2),Number_of_Cells_per_String,Number_of_Strings,Temperature_(C),Intensity_(suns),Analysis_Type,Nominal_Load_Voltage_(mV/cell),Rs_Modulation_Target_(ohm-cm2),Reference_Constant_(V/sun),Voltage_Temperature_Coefficient_(mV/C),Temperature_Offset_(C),Power_per_Sun_(W/m2),Conductivity_Modulation_(ohm-cm2/V),Auger_Coefficient,Auger_Method,Band_Gap_Narrowing,Fit_Method,Carrier_Density_Center_Point_(cm-3),Percent_Fit,Lower_Bound_(cm-3),Upper_Bound_(cm-3),Rsh_Lifetime_Correction,Rsh_Measurement_Method,SunsVoc_Rsh_Voltage_(V),Do_Dark_Break_Measurement,Temperature_Measurement_Method,Number_of_dRsh_Points,dRsh_Output_Vlimit_(V),Current_Transfer,Voltage_Transfer,Temperature_Transfer,Final_Bin,Bin_Index,Tester_ID,Do_Doping_Measurement,Doping_Sample_Time_(us),Doping_Measurement_Length_(us),Measurement_Type,Comments,Calibration,dBreak_(V),dBreak_(A),Dark_Break_Interpolated,Measurement_Date-Time_String,Software Version
121,"Dana","Encapsulated_DOEproject","2208-2-DF-537","08/23/17 10:16:25",8.763366,0.64916,7.820515,0.529966,4.144609,72.855237,16.602345,134.163139,0.007234,0.035104,0.64916,0.031327,0.529966,0.016602,16.602345,33492.486029,1.805961,7.820515,0.529966,72.855237,4.144609,16.602345,0.007234,0.031327,0.529966,0.016602,16.602345,1.805961,3.807197,25.012176,28.953656,0.033353,0.56437,0.018824,82.602694,18.823608,1.096467,1.115138,4.217229e-13,8.122117000000001e-09,,,,111.965305,9898937000000000,1.483834,,1.215212,0.919462,-0.002674,15.912928,0.529966,,,,,,3,"p-type",0.021,249.64,249.64,1,1,25,1,"Generalized",500,6.662789,0.24637,2.2,0,1000,1.472798,1.66e-30,"Sinton","OFF","Center Point",3000000000000000,30,2000000000000000,4000000000000000,"OFF","Dark Rsh (Cell only)",0.4,"True","RTD (Internal)",2,10,-0.05,1,0.01,"A",0,"16-131484","True",0,0,"Full IV","good cell","False",-2,-0.026449,"True","08/23/17 10:16:25","MultiFlash v1.27"
122,"Dana","Encapsulated_DOEproject","2208-4-DF-530","08/23/17 10:17:43",8.729262,0.648554,7.735998,0.529371,4.09521,72.335713,16.404463,298.928369,0.007466,0.034967,0.648554,0.030989,0.529371,0.016404,16.404463,74624.47811500001,1.863832,7.735998,0.529371,72.335713,4.09521,16.404463,0.007466,0.030989,0.529371,0.016404,16.404463,1.863832,3.783559,24.952391,29.094664,0.033216,0.563453,0.018716,82.526796,18.715621,1.104632,1.117212,4.307581e-13,8.732210999999999e-09,,,,108.669015,9650947000000000,1.519674,,1.227992,0.916441,-0.002894,16.547942,0.529371,,,,,,3,"p-type",0.021,249.64,249.64,1,1,25,1,"Generalized",500,6.201721,0.24637,2.2,0,1000,1.460471,1.66e-30,"Sinton","OFF","Center Point",3000000000000000,30,2000000000000000,4000000000000000,"OFF","Dark Rsh (Cell only)",0.4,"True","RTD (Internal)",2,10,-0.05,1,0.01,"A",0,"16-131484","True",0,0,"Full IV","good cell","False",-2,-0.007579,"False","08/23/17 10:17:43","MultiFlash v1.27"
123,"Dana","Encapsulated_DOEproject","2208-2-DF-531","08/23/17 10:18:41",8.728735,0.647278,7.739559,0.529257,4.096214,72.50039200000001,16.408483,421.577464,0.007297,0.034965,0.647278,0.031003,0.529257,0.016408,16.408483,105242.59811,1.821507,7.739559,0.529257,72.50039200000001,4.096214,16.408483,0.007297,0.031003,0.529257,0.016408,16.408483,1.821507,3.769009,24.905193,29.297676,0.033225,0.562114,0.018676,82.521472,18.676481,1.118332,1.112024,4.567654e-13,8.475784e-09,,,,103.457479,9589716000000000,1.528806,,1.229151,0.917473,-0.002789,16.400781,0.529257,,,,,,3,"p-type",0.021,249.64,249.64,1,1,25,1,"Generalized",500,6.033515,0.24637,2.2,0,1000,1.49742,1.66e-30,"Sinton","OFF","Center Point",3000000000000000,30,2000000000000000,4000000000000000,"OFF","Dark Rsh (Cell only)",0.4,"True","RTD (Internal)",2,10,-0.05,1,0.01,"A",0,"16-131484","True",0,0,"Full IV","good cell","False",-2,-0.005519,"False","08/23/17 10:18:41","MultiFlash v1.27"
124,"Dana","Encapsulated_DOEproject","2208-2-DF-413","08/23/17 10:19:46",8.802762,0.647767,8.328528,0.494154,4.115573,72.175892,16.48603,264.594658,0.008404,0.035262,0.647767,0.033362,0.494154,0.016486,16.48603,66053.410431,2.098028,8.328528,0.494154,72.175892,4.115573,16.48603,0.008404,0.033362,0.494154,0.016486,16.48603,2.098028,2.104402,24.926639,28.289618,0.033529,0.561635,0.018831,82.443665,18.831339,1.141072,1.105945,4.647126e-13,8.339286e-09,,,,94.636656,8802745000000000,1.657346,,1.230086,0.916466,-0.002501,6.896096,0.494154,,,,,,3,"p-type",0.021,249.64,249.64,1,1,25,1,"Generalized",500,2.107888,0.24637,2.2,0,1000,1.679753,1.66e-30,"Sinton","OFF","Center Point",3000000000000000,30,2000000000000000,4000000000000000,"OFF","Dark Rsh (Cell only)",0.4,"True","RTD (Internal)",2,10,-0.05,1,0.01,"A",0,"16-131484","True",0,0,"Full IV","good cell","False",-2,-0.010641,"True","08/23/17 10:19:46","MultiFlash v1.27"
125,"Dana","Encapsulated_DOEproject","2208-4-DF-409","08/23/17 10:20:33",8.798952999999999,0.647549,8.041874,0.518356,4.168551,73.161265,16.698248,171.294316,0.007371,0.035247,0.647549,0.032214,0.518356,0.016698,16.698248,42761.913071,1.840062,8.041874,0.518356,73.161265,4.168551,16.698248,0.007371,0.032214,0.518356,0.016698,16.698248,1.840062,1.840002,24.908422,27.321563,0.03354,0.561477,0.018832,82.50875000000001,18.831708,1.148481,1.097133,4.740966e-13,7.499889e-09,,,,99.36342399999999,8718190000000000,1.672522,,1.232448,0.915611,-0.002346,5.933903,0.518356,,,,,,3,"p-type",0.021,249.64,249.64,1,1,25,1,"Generalized",500,1.872415,0.24637,2.2,0,1000,1.507427,1.66e-30,"Sinton","OFF","Center Point",3000000000000000,30,2000000000000000,4000000000000000,"OFF","Dark Rsh (Cell only)",0.4,"True","RTD (Internal)",2,10,-0.05,1,0.01,"A",0,"16-131484","True",0,0,"Full IV","good cell","False",-2,-0.017934,"True","08/23/17 10:20:33","MultiFlash v1.27"
126,"Dana","Encapsulated_DOEproject","2208-1-DF-412","08/23/17 10:21:36",8.801780000000001,0.649597,8.030523000000001,0.517931,4.159261,72.744743,16.661035,175.922848,0.007678,0.035258,0.649597,0.032168,0.517931,0.016661,16.661035,43917.379655,1.91684,8.030523000000001,0.517931,72.744743,4.159261,16.661035,0.007678,0.032168,0.517931,0.016661,16.661035,1.91684,1.934807,24.920015,27.059548,0.033483,0.563419,0.018865,82.367482,18.864971,1.133311,1.128858,4.222154e-13,9.285718999999999e-09,,,,105.194061,8695403000000000,1.676661,,1.230739,0.916485,-0.002251,6.323207,0.517931,,,,,,3,"p-type",0.021,249.64,249.64,1,1,25,1,"Generalized",500,1.949722,0.24637,2.2,0,1000,1.314094,1.66e-30,"Sinton","OFF","Center Point",3000000000000000,30,2000000000000000,4000000000000000,"OFF","Dark Rsh (Cell only)",0.4,"True","RTD (Internal)",2,10,-0.05,1,0.01,"A",0,"16-131484","True",0,0,"Full IV","good cell","False",-2,-0.012343,"True","08/23/17 10:21:36","MultiFlash v1.27"
127,"Dana","Encapsulated_DOEproject","2208-1-DF-512","08/23/17 10:22:29",8.748393999999999,0.645028,8.303196,0.49406,4.102278,72.69730199999999,16.432776,388.979964,0.007953,0.035044,0.645028,0.033261,0.49406,0.016433,16.432776,97104.958144,1.985334,8.303196,0.49406,72.69730199999999,4.102278,16.432776,0.007953,0.033261,0.49406,0.016433,16.432776,1.985334,2.006697,24.911734,28.039604,0.033332,0.559078,0.018635,82.44050799999999,18.635167,1.143821,1.099151,5.218316e-13,7.742819e-09,,,,86.236278,8235442000000000,1.76507,,1.227154,0.915812,-0.002713,6.558968,0.49406,,,,,,3,"p-type",0.021,249.64,249.64,1,1,25,1,"Generalized",500,2.00595,0.24637,2.2,0,1000,1.25215,1.66e-30,"Sinton","OFF","Center Point",3000000000000000,30,2000000000000000,4000000000000000,"OFF","Dark Rsh (Cell only)",0.4,"True","RTD (Internal)",2,10,-0.05,1,0.01,"A",0,"16-131484","True",0,0,"Full IV","good cell","False",-2,-0.00611,"False","08/23/17 10:22:29","MultiFlash v1.27"
128,"Dana","Encapsulated_DOEproject","2208-1-DF-532","08/23/17 10:23:16",8.744400000000001,0.647832,8.167486999999999,0.507286,4.143252,73.138946,16.596909,97.99531399999999,0.007827000000000001,0.035028,0.647832,0.032717,0.507286,0.016597,16.596909,24463.550108,1.95394,8.167486999999999,0.507286,73.138946,4.143252,16.596909,0.007827000000000001,0.032717,0.507286,0.016597,16.596909,1.95394,2.043866,24.88855,28.252615,0.033283,0.563134,0.018743,82.595189,18.742748,1.102639,1.113015,4.448599e-13,7.996962e-09,,,,102.031052,9528869000000000,1.537995,,1.226056,0.915514,-0.003061,6.605651,0.507286,,,,,,3,"p-type",0.021,249.64,249.64,1,1,25,1,"Generalized",500,2.018145,0.24637,2.2,0,1000,0.8099229999999999,1.66e-30,"Sinton","OFF","Center Point",3000000000000000,30,2000000000000000,4000000000000000,"OFF","Dark Rsh (Cell only)",0.4,"True","RTD (Internal)",2,10,-0.05,1,0.01,"A",0,"16-131484","True",0,0,"Full IV","good cell","False",-2,-0.023888,"True","08/23/17 10:23:16","MultiFlash v1.27"
129,"Dana","Encapsulated_DOEproject","2208-2-DF-520","08/23/17 10:24:14",8.748729000000001,0.647137,8.180636,0.5041369999999999,4.124164,72.844103,16.520445,73.18261800000001,0.007993,0.035045,0.647137,0.03277,0.5041369999999999,0.01652,16.520445,18269.308717,1.995477,8.180636,0.5041369999999999,72.844103,4.124164,16.520445,0.007993,0.03277,0.5041369999999999,0.01652,16.520445,1.995477,2.023772,24.921671,27.285561,0.033277,0.562207,0.018709,82.49211099999999,18.708534,1.117373,1.120868,4.586975e-13,8.301631e-09,,,,97.152621,9523740000000000,1.538775,,1.227229,0.915119,-0.002604,6.557095,0.5041369999999999,,,,,,3,"p-type",0.021,249.64,249.64,1,1,25,1,"Generalized",500,2.025304,0.24637,2.2,0,1000,1.431578,1.66e-30,"Sinton","OFF","Center Point",3000000000000000,30,2000000000000000,4000000000000000,"OFF","Dark Rsh (Cell only)",0.4,"True","RTD (Internal)",2,10,-0.05,1,0.01,"A",0,"16-131484","True",0,0,"Full IV","good cell","False",-2,-0.027374,"True","08/23/17 10:24:14","MultiFlash v1.27"
130,"Dana","Encapsulated_DOEproject","2208-1-DF-505","08/23/17 10:25:04",8.746428999999999,0.643499,8.293590999999999,0.495141,4.106497,72.961326,16.449677,467.316824,0.007504,0.035036,0.643499,0.033222,0.495141,0.01645,16.449677,116660.971993,1.873399,8.293590999999999,0.495141,72.961326,4.106497,16.449677,0.007504,0.033222,0.495141,0.01645,16.449677,1.873399,2.634237,24.911734,27.938598,0.033276,0.55663,0.018522,82.153795,18.522188,1.186949,1.123298,5.425849e-13,1.072985e-08,,,,76.40219999999999,7137910000000000,2.021533,,1.197386,0.910293,-0.003041,7.878137,0.495141,,,,,,3,"p-type",0.021,249.64,249.64,1,1,25,1,"Generalized",500,1.865619,0.24637,2.2,0,1000,2.592723,1.66e-30,"Sinton","OFF","Center Point",3000000000000000,30,2000000000000000,4000000000000000,"OFF","Dark Rsh (Cell only)",0.4,"True","RTD (Internal)",2,10,-0.05,1,0.01,"A",0,"16-131484","True",0,0,"Full IV","good cell","False",-2,-0.005675,"False","08/23/17 10:25:04","MultiFlash v1.27"
131,"Dana","Encapsulated_DOEproject","2208-2-DF-504","08/23/17 10:25:52",8.739832,0.647267,8.171675,0.504902,4.125896,72.934281,16.527382,118.024763,0.007963,0.03501,0.647267,0.032734,0.504902,0.016527,16.527382,29463.701839,1.987773,8.171675,0.504902,72.934281,4.125896,16.527382,0.007963,0.032734,0.504902,0.016527,16.527382,1.987773,2.042997,24.923327,27.604579,0.033286,0.56211,0.018711,82.568501,18.710558,1.115557,1.103717,4.650135e-13,7.431112e-09,,,,98.836697,8678189000000000,1.679803,,1.234554,0.915432,-0.003076,6.618393,0.504902,,,,,,3,"p-type",0.021,249.64,249.64,1,1,25,1,"Generalized",500,2.040021,0.24637,2.2,0,1000,1.931852,1.66e-30,"Sinton","OFF","Center Point",3000000000000000,30,2000000000000000,4000000000000000,"OFF","Dark Rsh (Cell only)",0.4,"True","RTD (Internal)",2,10,-0.05,1,0.01,"A",0,"16-131484","True",0,0,"Full IV","good cell","False",-2,-0.017303,"True","08/23/17 10:25:52","MultiFlash v1.27"
132,"Dana","Encapsulated_DOEproject","2208-2-DF-541","08/23/17 10:26:44",8.702705,0.64471,8.143292000000001,0.504419,4.107635,73.210454,16.454232,427.41066,0.00754,0.034861,0.64471,0.03262,0.504419,0.016454,16.454232,106698.797082,1.882268,8.143292000000001,0.504419,73.210454,4.107635,16.454232,0.00754,0.03262,0.504419,0.016454,16.454232,1.882268,1.922791,24.920015,28.096607,0.033108,0.558763,0.0185,82.31075800000001,18.499548,1.147035,1.120266,5.070127e-13,9.983897999999999e-09,,,,85.59229999999999,8377223000000000,1.736794,,1.227919,0.914521,-0.003383,6.172384,0.504419,,,,,,3,"p-type",0.021,249.64,249.64,1,1,25,1,"Generalized",500,1.914117,0.24637,2.2,0,1000,1.234231,1.66e-30,"Sinton","OFF","Center Point",3000000000000000,30,2000000000000000,4000000000000000,"OFF","Dark Rsh (Cell only)",0.4,"True","RTD (Internal)",2,10,-0.05,1,0.01,"A",0,"16-131484","True",0,0,"Full IV","good cell","False",-2,-0.005092,"False","08/23/17 10:26:44","MultiFlash v1.27"
133,"Dana","Encapsulated_DOEproject","2208-4-DF-513","08/23/17 10:27:40",8.74647,0.643386,8.182914,0.50363,4.12116,73.234426,16.508411,451.659957,0.007583,0.035036,0.643386,0.032779,0.50363,0.016508,16.508411,112752.39155,1.892959,8.182914,0.50363,73.234426,4.12116,16.508411,0.007583,0.032779,0.50363,0.016508,16.508411,1.892959,1.909501,24.923327,26.817534,0.033336,0.557808,0.018595,82.491485,18.595125,1.161535,1.089771,5.581943e-13,7.291993e-09,,,,84.400533,8483009000000000,1.716306,,1.229743,0.915907,-0.003011,6.185662,0.50363,,,,,,3,"p-type",0.021,249.64,249.64,1,1,25,1,"Generalized",500,1.904617,0.24637,2.2,0,1000,2.791171,1.66e-30,"Sinton","OFF","Center Point",3000000000000000,30,2000000000000000,4000000000000000,"OFF","Dark Rsh (Cell only)",0.4,"True","RTD (Internal)",2,10,-0.05,1,0.01,"A",0,"16-131484","True",0,0,"Full IV","good cell","False",-2,-0.004198,"False","08/23/17 10:27:40","MultiFlash v1.27"
134,"Dana","Encapsulated_DOEproject","2208-4-DF-542","08/23/17 10:28:31",8.737087000000001,0.647002,8.134078000000001,0.509506,4.144362,73.31371799999999,16.601355,83.30922,0.007428,0.034999,0.647002,0.032583,0.509506,0.016601,16.601355,20797.313737,1.854242,8.134078000000001,0.509506,73.31371799999999,4.144362,16.601355,0.007428,0.032583,0.509506,0.016601,16.601355,1.854242,1.887126,24.893518,27.309562,0.033253,0.560576,0.018641,82.319743,18.640703,1.142887,1.121356,4.724867e-13,8.980253e-09,,,,92.955394,7790640000000000,1.860385,,1.205349,0.911459,-0.002977,5.963227,0.509506,,,,,,3,"p-type",0.021,249.64,249.64,1,1,25,1,"Generalized",500,1.867945,0.24637,2.2,0,1000,1.72459,1.66e-30,"Sinton","OFF","Center Point",3000000000000000,30,2000000000000000,4000000000000000,"OFF","Dark Rsh (Cell only)",0.4,"True","RTD (Internal)",2,10,-0.05,1,0.01,"A",0,"16-131484","True",0,0,"Full IV","good cell","False",-2,-0.021643,"True","08/23/17 10:28:31","MultiFlash v1.27"
135,"Dana","Encapsulated_DOEproject","2208-1-DF-539","08/23/17 10:30:31",8.772527999999999,0.646295,8.194545,0.497531,4.077039,71.910006,16.331674,234.393119,0.008569,0.035141,0.646295,0.032825,0.497531,0.016332,16.331674,58513.898154,2.139091,8.194545,0.497531,71.910006,4.077039,16.331674,0.008569,0.032825,0.497531,0.016332,16.331674,2.139091,2.182212,24.876957,27.599579,0.033383,0.559816,0.018689,82.287801,18.688603,1.149833,1.11896,4.861084e-13,9.519059e-09,,,,89.18230699999999,8011928000000000,1.811656,,1.20296,0.912496,-0.002628,6.886264,0.497531,,,,,,3,"p-type",0.021,249.64,249.64,1,1,25,1,"Generalized",500,2.171818,0.24637,2.2,0,1000,2.546987,1.66e-30,"Sinton","OFF","Center Point",3000000000000000,30,2000000000000000,4000000000000000,"OFF","Dark Rsh (Cell only)",0.4,"True","RTD (Internal)",2,10,-0.05,1,0.01,"A",0,"16-131484","True",0,0,"Full IV","good cell","False",-2,-0.008255,"False","08/23/17 10:30:31","MultiFlash v1.27"
136,"Dana","Encapsulated_DOEproject","2208-1-DF-545","08/23/17 10:31:19",8.653995,0.634726,8.132107,0.493727,4.015042,73.094894,16.083327,473.80817,0.007396,0.034666,0.634726,0.032575,0.493727,0.016083,16.083327,118281.471477,1.846455,8.132107,0.493727,73.094894,4.015042,16.083327,0.007396,0.032575,0.493727,0.016083,16.083327,1.846455,1.897069,24.918359,27.370565,0.03297,0.548126,0.018072,82.131142,18.071604,1.229936,1.087033,8.085569e-13,8.369177000000001e-09,,,,57.838298,7057625000000000,2.043391,,1.224703,0.915995,-0.003474,6.035467,0.493727,,,,,,3,"p-type",0.021,249.64,249.64,1,1,25,1,"Generalized",500,1.85595,0.24637,2.2,0,1000,1.133718,1.66e-30,"Sinton","OFF","Center Point",3000000000000000,30,2000000000000000,4000000000000000,"OFF","Dark Rsh (Cell only)",0.4,"True","RTD (Internal)",2,10,-0.05,1,0.01,"A",0,"16-131484","True",0,0,"Full IV","good cell","False",-2,-0.004523,"False","08/23/17 10:31:19","MultiFlash v1.27"
137,"Dana","Encapsulated_DOEproject","2208-2-DF-426","08/23/17 10:32:23",8.774864000000001,0.6470860000000001,7.818714,0.529604,4.140825,72.926304,16.587187,337.743557,0.007088,0.03515,0.6470860000000001,0.03132,0.529604,0.016587,16.587187,84314.301651,1.769324,7.818714,0.529604,72.926304,4.140825,16.587187,0.007088,0.03132,0.529604,0.016587,16.587187,1.769324,3.744612,24.942951,28.038604,0.033467,0.562176,0.018814,82.717331,18.814169,1.131991,1.082499,4.773443e-13,6.326151e-09,,,,104.106629,8940125000000000,1.633294,,1.202315,0.913958,-0.002691,15.965674,0.529604,,,,,,3,"p-type",0.021,249.64,249.64,1,1,25,1,"Generalized",500,6.829612,0.24637,2.2,0,1000,1.627304,1.66e-30,"Sinton","OFF","Center Point",3000000000000000,30,2000000000000000,4000000000000000,"OFF","Dark Rsh (Cell only)",0.4,"True","RTD (Internal)",2,10,-0.05,1,0.01,"A",0,"16-131484","True",0,0,"Full IV","good cell","False",-2,-0.006549,"False","08/23/17 10:32:23","MultiFlash v1.27"
138,"Dana","Encapsulated_DOEproject","2208-4-DF-424","08/23/17 10:33:23",8.771774000000001,0.646027,8.219442000000001,0.496658,4.082253,72.03804599999999,16.35256,526.409566,0.008583,0.035138,0.646027,0.032925,0.496658,0.016353,16.35256,131412.884047,2.142652,8.219442000000001,0.496658,72.03804599999999,4.082253,16.35256,0.008583,0.032925,0.496658,0.016353,16.35256,2.142652,2.192614,24.920015,27.292561,0.033439,0.559864,0.018721,82.472903,18.721262,1.151062,1.093637,5.121188e-13,6.927508e-09,,,,91.339106,8510796000000000,1.711008,,1.209637,0.9124910000000001,-0.002755,6.952561,0.496658,,,,,,3,"p-type",0.021,249.64,249.64,1,1,25,1,"Generalized",500,2.162313,0.24637,2.2,0,1000,1.780967,1.66e-30,"Sinton","OFF","Center Point",3000000000000000,30,2000000000000000,4000000000000000,"OFF","Dark Rsh (Cell only)",0.4,"True","RTD (Internal)",2,10,-0.05,1,0.01,"A",0,"16-131484","True",0,0,"Full IV","good cell","False",-2,-0.00491,"False","08/23/17 10:33:23","MultiFlash v1.27"
139,"Dana","Encapsulated_DOEproject","2208-1-DF-429","08/23/17 10:34:16",8.809661,0.648465,8.251148000000001,0.512224,4.22644,73.982497,16.93014,163.351025,0.007085,0.035289,0.648465,0.033052,0.512224,0.01693,16.93014,40778.949973,1.768628,8.251148000000001,0.512224,73.982497,4.22644,16.93014,0.007085,0.033052,0.512224,0.01693,16.93014,1.768628,1.763445,24.921671,27.9626,0.033568,0.56332,0.018909,82.631213,18.90931,1.117596,1.096749,4.49339e-13,7.066866e-09,,,,103.191947,9234731000000000,1.584104,,1.204717,0.915656,-0.002475,5.602188,0.512224,,,,,,3,"p-type",0.021,249.64,249.64,1,1,25,1,"Generalized",500,1.775594,0.24637,2.2,0,1000,2.255874,1.66e-30,"Sinton","OFF","Center Point",3000000000000000,30,2000000000000000,4000000000000000,"OFF","Dark Rsh (Cell only)",0.4,"True","RTD (Internal)",2,10,-0.05,1,0.01,"A",0,"16-131484","True",0,0,"Full IV","good cell","False",-2,-0.015907,"True","08/23/17 10:34:16","MultiFlash v1.27"
140,"Dana","Encapsulated_DOEproject","2208-2-DF-408","08/23/17 10:35:07",8.783367,0.647554,7.823641,0.529523,4.142797,72.837817,16.595084,380.717263,0.007045,0.035184,0.647554,0.03134,0.529523,0.016595,16.595084,95042.257522,1.75882,7.823641,0.529523,72.837817,4.142797,16.595084,0.007045,0.03134,0.529523,0.016595,16.595084,1.75882,3.759015,24.905193,28.544632,0.033478,0.561795,0.018808,82.550169,18.807909,1.137821,1.096407,4.739486e-13,7.075984e-09,,,,102.342475,8625994000000000,1.689404,,1.204745,0.915145,-0.00258,16.015157,0.529523,,,,,,3,"p-type",0.021,249.64,249.64,1,1,25,1,"Generalized",500,7.26047,0.24637,2.2,0,1000,1.56401,1.66e-30,"Sinton","OFF","Center Point",3000000000000000,30,2000000000000000,4000000000000000,"OFF","Dark Rsh (Cell only)",0.4,"True","RTD (Internal)",2,10,-0.05,1,0.01,"A",0,"16-131484","True",0,0,"Full IV","good cell","False",-2,-0.00616,"False","08/23/17 10:35:07","MultiFlash v1.27"
141,"Dana","Encapsulated_DOEproject","2208-1-DF-423","08/23/17 10:36:10",8.820759000000001,0.6475030000000001,8.236991,0.502099,4.135787,72.41198199999999,16.567003,249.756985,0.008174000000000001,0.035334,0.6475030000000001,0.032995,0.502099,0.016567,16.567003,62349.333852,2.040439,8.236991,0.502099,72.41198199999999,4.135787,16.567003,0.008174000000000001,0.032995,0.502099,0.016567,16.567003,2.040439,2.072964,24.891862,27.462571,0.033562,0.561429,0.018843,82.35848,18.842643,1.126836,1.1226,4.607052e-13,9.513465e-09,,,,94.193849,8810745000000000,1.655925,,1.229496,0.916339,-0.002266,6.791839,0.502099,,,,,,3,"p-type",0.021,249.64,249.64,1,1,25,1,"Generalized",500,2.087686,0.24637,2.2,0,1000,1.912241,1.66e-30,"Sinton","OFF","Center Point",3000000000000000,30,2000000000000000,4000000000000000,"OFF","Dark Rsh (Cell only)",0.4,"True","RTD (Internal)",2,10,-0.05,1,0.01,"A",0,"16-131484","True",0,0,"Full IV","good cell","False",-2,-0.009390000000000001,"True","08/23/17 10:36:10","MultiFlash v1.27"
142,"Dana","Encapsulated_DOEproject","2208-2-DF-415","08/23/17 10:37:56",8.813190000000001,0.646489,7.80575,0.529446,4.13272,72.53404999999999,16.554718,245.70921,0.007108,0.035304,0.646489,0.031268,0.529446,0.016555,16.554718,61338.847286,1.774566,7.80575,0.529446,72.53404999999999,4.13272,16.554718,0.007108,0.031268,0.529446,0.016555,16.554718,1.774566,3.700766,24.892607,29.358679,0.033552,0.561075,0.018825,82.483277,18.825468,1.122798,1.108661,4.818376e-13,8.30821e-09,,,,98.561378,9001682000000000,1.622753,,1.219938,0.914618,-0.002401,16.195148,0.529446,,,,,,3,"p-type",0.021,249.64,249.64,1,1,25,1,"Generalized",500,6.974657,0.24637,2.2,0,1000,1.700566,1.66e-30,"Sinton","OFF","Center Point",3000000000000000,30,2000000000000000,4000000000000000,"OFF","Dark Rsh (Cell only)",0.4,"True","RTD (Internal)",2,10,-0.05,1,0.01,"A",0,"16-131484","True",0,0,"Full IV","good cell","False",-2,-0.011309,"True","08/23/17 10:37:56","MultiFlash v1.27"
143,"Dana","Encapsulated_DOEproject","2208-1-DF-416","08/23/17 10:38:46",8.834514,0.64713,8.13111,0.491133,3.993459,69.85143100000001,15.996872,267.458665,0.010307,0.035389,0.64713,0.032571,0.491133,0.015997,15.996872,66768.38114500001,2.572931,8.13111,0.491133,69.85143100000001,3.993459,15.996872,0.010307,0.032571,0.491133,0.015997,15.996872,2.572931,2.599262,24.914632,29.161668,0.033663,0.561053,0.018887,82.470437,18.886786,1.123281,1.105322,4.823373e-13,7.710216e-09,,,,96.499501,6555257000000000,2.192203,,1.223018,0.915426,-0.002194,8.417646,0.491133,,,,,,3,"p-type",0.021,249.64,249.64,1,1,25,1,"Generalized",500,2.620614,0.24637,2.2,0,1000,1.99634,1.66e-30,"Sinton","OFF","Center Point",3000000000000000,30,2000000000000000,4000000000000000,"OFF","Dark Rsh (Cell only)",0.4,"True","RTD (Internal)",2,10,-0.05,1,0.01,"A",0,"16-131484","True",0,0,"Full IV","good cell","False",-2,-0.010986,"True","08/23/17 10:38:46","MultiFlash v1.27"
144,"Dana","Encapsulated_DOEproject","2208-4-DF-430","08/23/17 10:43:37",8.769366,0.643894,8.209147,0.5074880000000001,4.166041,73.78035199999999,16.688195,254.901561,0.007106,0.035128,0.643894,0.032884,0.5074880000000001,0.016688,16.688195,63633.625772,1.773878,8.209147,0.5074880000000001,73.78035199999999,4.166041,16.688195,0.007106,0.032884,0.5074880000000001,0.016688,16.688195,1.773878,1.772396,24.880269,27.017545,0.033424,0.5581700000000001,0.018656,82.48198499999999,18.656396,1.161564,1.087762,5.4603e-13,7.647736e-09,,,,85.34199,8444043000000000,1.723794,,1.22537,0.916014,-0.002691,5.789608,0.5074880000000001,,,,,,3,"p-type",0.021,249.64,249.64,1,1,25,1,"Generalized",500,1.791235,0.24637,2.2,0,1000,2.290126,1.66e-30,"Sinton","OFF","Center Point",3000000000000000,30,2000000000000000,4000000000000000,"OFF","Dark Rsh (Cell only)",0.4,"True","RTD (Internal)",2,10,-0.05,1,0.01,"A",0,"16-131484","True",0,0,"Full IV","good cell","False",-2,-0.012186,"True","08/23/17 10:43:37","MultiFlash v1.27"
145,"Dana","Encapsulated_DOEproject","2208-4-DF-419","08/23/17 10:46:10",8.880855,0.647699,8.313516,0.504681,4.195675,72.941354,16.806901,469.42612,0.007853000000000001,0.035575,0.647699,0.033302,0.504681,0.016807,16.806901,117187.536692,1.960379,8.313516,0.504681,72.941354,4.195675,16.806901,0.007853000000000001,0.033302,0.504681,0.016807,16.806901,1.960379,1.972403,24.89683,27.992601,0.033865,0.562055,0.019034,82.607482,19.034138,1.108952,1.094788,4.808337e-13,6.218028e-09,,,,98.86148900000001,6503251000000000,2.208909,,1.228665,0.915883,-0.001967,6.549342,0.504681,,,,,,3,"p-type",0.021,249.64,249.64,1,1,25,1,"Generalized",500,2.005248,0.24637,2.2,0,1000,2.285315,1.66e-30,"Sinton","OFF","Center Point",3000000000000000,30,2000000000000000,4000000000000000,"OFF","Dark Rsh (Cell only)",0.4,"True","RTD (Internal)",2,10,-0.05,1,0.01,"A",0,"16-131484","True",0,0,"Full IV","good cell","False",-2,-0.005045,"False","08/23/17 10:46:10","MultiFlash v1.27"
146,"Dana","Encapsulated_DOEproject","2208-3-JT-533","08/23/17 11:06:07",8.738308,0.647205,8.142263,0.496136,4.039666,71.429226,16.181967,73.244961,0.009098999999999999,0.035004,0.647205,0.032616,0.496136,0.016182,16.181967,18284.872127,2.271358,8.142263,0.496136,71.429226,4.039666,16.181967,0.009098999999999999,0.032616,0.496136,0.016182,16.181967,2.271358,2.314745,24.804506,29.309677,0.033174,0.56221,0.018651,82.327214,18.650856,1.112002,1.148282,4.470786e-13,9.518432e-09,,,,95.104034,1.060137e+16,1.391319,,1.228951,0.916048,-0.003185,7.521123,0.496136,,,,,,3,"p-type",0.021,249.64,249.64,1,1,25,1,"Generalized",500,2.279303,0.24637,2.2,0,1000,2.232025,1.66e-30,"Sinton","OFF","Center Point",3000000000000000,30,2000000000000000,4000000000000000,"OFF","Dark Rsh (Cell only)",0.4,"True","RTD (Internal)",2,10,-0.05,1,0.01,"A",0,"16-131484","True",0,0,"Full IV","good cell","False",-2,-0.021364,"True","08/23/17 11:06:07","MultiFlash v1.27"
147,"Dana","Encapsulated_DOEproject","2208-6-JT-522","08/23/17 11:09:38",8.789058000000001,0.650222,8.181482000000001,0.507673,4.153519,72.67949299999999,16.638034,73.293648,0.008092,0.035207,0.650222,0.032773,0.507673,0.016638,16.638034,18297.026399,2.02009,8.181482000000001,0.507673,72.67949299999999,4.153519,16.638034,0.008092,0.032773,0.507673,0.016638,16.638034,2.02009,2.06393,24.843836,28.977657,0.033389,0.5652,0.018871,82.43579800000001,18.87148,1.097134,1.142291,3.993322e-13,9.253492e-09,,,,107.31125,1.024813e+16,1.436276,,1.223052,0.917378,-0.002819,6.727996,0.507673,,,,,,3,"p-type",0.021,249.64,249.64,1,1,25,1,"Generalized",500,2.069103,0.24637,2.2,0,1000,1.479908,1.66e-30,"Sinton","OFF","Center Point",3000000000000000,30,2000000000000000,4000000000000000,"OFF","Dark Rsh (Cell only)",0.4,"True","RTD (Internal)",2,10,-0.05,1,0.01,"A",0,"16-131484","True",0,0,"Full IV","good cell","False",-2,-0.023953,"True","08/23/17 11:09:38","MultiFlash v1.27"
148,"Dana","Encapsulated_DOEproject","2208-3-JT-507","08/23/17 11:10:30",8.755119000000001,0.647913,8.196934000000001,0.509226,4.174095,73.58402700000001,16.720457,64.044195,0.007398,0.035071,0.647913,0.032835,0.509226,0.01672,16.720457,15987.992834,1.846892,8.196934000000001,0.509226,73.58402700000001,4.174095,16.720457,0.007398,0.032835,0.509226,0.01672,16.720457,1.846892,1.877269,24.827276,27.028546,0.033334,0.562656,0.018756,82.54006800000001,18.755533,1.114953,1.111455,4.530714e-13,7.388245e-09,,,,100.168723,8133815000000000,1.785937,,1.22551,0.91677,-0.003049,6.04225,0.509226,,,,,,3,"p-type",0.021,249.64,249.64,1,1,25,1,"Generalized",500,1.853324,0.24637,2.2,0,1000,1.757346,1.66e-30,"Sinton","OFF","Center Point",3000000000000000,30,2000000000000000,4000000000000000,"OFF","Dark Rsh (Cell only)",0.4,"True","RTD (Internal)",2,10,-0.05,1,0.01,"A",0,"16-131484","True",0,0,"Full IV","good cell","False",-2,-0.031249,"True","08/23/17 11:10:30","MultiFlash v1.27"
149,"Dana","Encapsulated_DOEproject","2208-5-JT-508","08/23/17 11:11:26",8.709517,0.646266,7.703907,0.528593,4.072231,72.34804800000001,16.312414,378.698005,0.007357,0.034888,0.646266,0.03086,0.528593,0.016312,16.312414,94538.170006,1.836572,7.703907,0.528593,72.34804800000001,4.072231,16.312414,0.007357,0.03086,0.528593,0.016312,16.312414,1.836572,3.759214,24.818665,28.132609,0.033163,0.561038,0.018606,82.519413,18.605766,1.114841,1.10837,4.752896e-13,8.616025000000001e-09,,,,99.998924,9747817000000000,1.50546,,1.218126,0.917922,-0.003399,16.344109,0.528593,,,,,,3,"p-type",0.021,249.64,249.64,1,1,25,1,"Generalized",500,7.930864,0.24637,2.2,0,1000,1.247383,1.66e-30,"Sinton","OFF","Center Point",3000000000000000,30,2000000000000000,4000000000000000,"OFF","Dark Rsh (Cell only)",0.4,"True","RTD (Internal)",2,10,-0.05,1,0.01,"A",0,"16-131484","True",0,0,"Full IV","good cell","False",-2,-0.006802,"False","08/23/17 11:11:26","MultiFlash v1.27"
150,"Dana","Encapsulated_DOEproject","2208-5-JT-523","08/23/17 11:12:17",8.765717,0.648303,7.942157,0.521361,4.140733,72.86376199999999,16.586816,494.841386,0.007604,0.035113,0.648303,0.031814,0.521361,0.016587,16.586816,123532.203562,1.898305,7.942157,0.521361,72.86376199999999,4.140733,16.586816,0.007604,0.031814,0.521361,0.016587,16.586816,1.898305,3.958048,24.832824,28.14861,0.033374,0.563372,0.018802,82.59507600000001,18.802067,1.105501,1.110554,4.387028e-13,8.181631e-09,,,,106.87688,9826534000000000,1.494113,,1.230852,0.915506,-0.003088,16.704817,0.521361,,,,,,3,"p-type",0.021,249.64,249.64,1,1,25,1,"Generalized",500,7.522074,0.24637,2.2,0,1000,1.941182,1.66e-30,"Sinton","OFF","Center Point",3000000000000000,30,2000000000000000,4000000000000000,"OFF","Dark Rsh (Cell only)",0.4,"True","RTD (Internal)",2,10,-0.05,1,0.01,"A",0,"16-131484","True",0,0,"Full IV","good cell","False",-2,-0.004815,"False","08/23/17 11:12:17","MultiFlash v1.27"
151,"Dana","Encapsulated_DOEproject","2208-6-JT-536","08/23/17 11:13:18",8.770353,0.645524,8.19028,0.505713,4.141934,73.159972,16.591627,283.698165,0.007651,0.035132,0.645524,0.032808,0.505713,0.016592,16.591627,70822.409915,1.910069,8.19028,0.505713,73.159972,4.141934,16.591627,0.007651,0.032808,0.505713,0.016592,16.591627,1.910069,1.932564,24.868677,27.570577,0.033423,0.5597529999999999,0.018708,82.49390099999999,18.708427,1.14019,1.099154,5.099563e-13,7.626713000000001e-09,,,,90.979968,8534887000000000,1.706443,,1.23109,0.914963,-0.00309,6.264128,0.505713,,,,,,3,"p-type",0.021,249.64,249.64,1,1,25,1,"Generalized",500,1.943763,0.24637,2.2,0,1000,2.061222,1.66e-30,"Sinton","OFF","Center Point",3000000000000000,30,2000000000000000,4000000000000000,"OFF","Dark Rsh (Cell only)",0.4,"True","RTD (Internal)",2,10,-0.05,1,0.01,"A",0,"16-131484","True",0,0,"Full IV","good cell","False",-2,-0.010644,"True","08/23/17 11:13:18","MultiFlash v1.27"
152,"Dana","Encapsulated_DOEproject","2208-6-JT-516","08/23/17 11:14:33",8.74417,0.644068,8.194626,0.503298,4.12434,73.232569,16.521149,253.443384,0.007598,0.035027,0.644068,0.032826,0.503298,0.016521,16.521149,63269.606468,1.896703,8.194626,0.503298,73.232569,4.12434,16.521149,0.007598,0.032826,0.503298,0.016521,16.521149,1.896703,1.956739,24.90511,26.731529,0.033328,0.55836,0.018609,82.487185,18.608976,1.157003,1.093091,5.375196e-13,7.766677000000001e-09,,,,86.16446000000001,8070060000000000,1.799294,,1.21884,0.914073,-0.003104,6.196747,0.503298,,,,,,3,"p-type",0.021,249.64,249.64,1,1,25,1,"Generalized",500,1.930174,0.24637,2.2,0,1000,1.680479,1.66e-30,"Sinton","OFF","Center Point",3000000000000000,30,2000000000000000,4000000000000000,"OFF","Dark Rsh (Cell only)",0.4,"True","RTD (Internal)",2,10,-0.05,1,0.01,"A",0,"16-131484","True",0,0,"Full IV","good cell","False",-2,-0.00818,"True","08/23/17 11:14:33","MultiFlash v1.27"
153,"Dana","Encapsulated_DOEproject","2208-5-JT-515","08/23/17 11:39:14",8.693726,0.64444,7.929611,0.51734,4.102307,73.221667,16.432893,51.100097,0.007274,0.034825,0.64444,0.031764,0.51734,0.016433,16.432893,12756.62816,1.815838,7.929611,0.51734,73.221667,4.102307,16.432893,0.007274,0.031764,0.51734,0.016433,16.432893,1.815838,1.843092,24.810716,27.552576,0.033064,0.558996,0.018482,82.35418,18.482472,1.151208,1.12005,5.166195e-13,8.394308e-09,,,,89.101878,8639546000000000,1.686901,,1.223188,0.916784,-0.003487,5.977143,0.51734,,,,,,3,"p-type",0.021,249.64,249.64,1,1,25,1,"Generalized",500,1.846877,0.24637,2.2,0,1000,1.342074,1.66e-30,"Sinton","OFF","Center Point",3000000000000000,30,2000000000000000,4000000000000000,"OFF","Dark Rsh (Cell only)",0.4,"True","RTD (Internal)",2,10,-0.05,1,0.01,"A",0,"16-131484","True",0,0,"Full IV","good cell","False",-2,-0.035362,"True","08/23/17 11:39:14","MultiFlash v1.27"
154,"Dana","Encapsulated_DOEproject","2208-3-JT-514","08/23/17 11:40:05",9.098936999999999,0.643726,8.09773,0.434207,3.516095,60.030051,14.084661,45.600593,0.018269,0.036448,0.643726,0.032438,0.434207,0.014085,14.084661,11383.732091,4.560623,8.09773,0.434207,60.030051,3.516095,14.084661,0.018269,0.032438,0.434207,0.014085,14.084661,4.560623,5.195964,24.810799,29.462685,0.034642,0.559446,0.01938,82.600747,19.380351,1.164564,1.102588,5.557302e-13,6.979729e-09,,,,89.152046,5538810000000000,2.574992,,1.192071,0.8870440000000001,-0.000432,17.210972,0.434207,,,,,,3,"p-type",0.021,249.64,249.64,1,1,25,1,"Generalized",500,5.244213,0.24637,2.2,0,1000,10.920779,1.66e-30,"Sinton","OFF","Center Point",3000000000000000,30,2000000000000000,4000000000000000,"OFF","Dark Rsh (Cell only)",0.4,"True","RTD (Internal)",2,10,-0.05,1,0.01,"A",0,"16-131484","True",0,0,"Full IV","good cell","False",-2,-0.038361,"True","08/23/17 11:40:05","MultiFlash v1.27"
155,"Dana","Encapsulated_DOEproject","2208-3-JT-514","08/23/17 11:41:01",9.103868,0.645325,8.507611000000001,0.494679,4.208539,71.63525300000001,16.858433,45.612211,0.008443000000000001,0.036468,0.645325,0.03408,0.494679,0.016858,16.858433,11386.632273,2.107631,8.507611000000001,0.494679,71.63525300000001,4.208539,16.858433,0.008443000000000001,0.03408,0.494679,0.016858,16.858433,2.107631,2.023177,24.838868,27.822591,0.03463,0.558935,0.019356,82.24830900000001,19.356079,1.184217,1.128034,5.290524e-13,9.296164e-09,,,,82.466938,6671379000000000,2.155833,,1.178026,0.885823,-0.00072,6.32593,0.494679,,,,,,3,"p-type",0.021,249.64,249.64,1,1,25,1,"Generalized",500,2.120779,0.24637,2.2,0,1000,4.042319,1.66e-30,"Sinton","OFF","Center Point",3000000000000000,30,2000000000000000,4000000000000000,"OFF","Dark Rsh (Cell only)",0.4,"True","RTD (Internal)",2,10,-0.05,1,0.01,"A",0,"16-131484","True",0,0,"Full IV","good cell","False",-2,-0.041756,"True","08/23/17 11:41:01","MultiFlash v1.27"
156,"Dana","Encapsulated_DOEproject","2208-6-JT-534","08/23/17 11:41:57",9.013389999999999,0.648877,8.531822,0.494782,4.221388,72.177976,16.909902,145.43995,0.008178,0.036106,0.648877,0.034177,0.494782,0.01691,16.909902,36307.629126,2.041529,8.531822,0.494782,72.177976,4.221388,16.909902,0.008178,0.034177,0.494782,0.01691,16.909902,2.041529,1.980061,24.80906,27.289561,0.03424,0.563706,0.019301,82.384297,19.301045,1.119897,1.142263,4.298888e-13,1.030824e-08,,,,94.75772000000001,1.050448e+16,1.403353,,1.183585,0.886135,-0.001382,6.289982,0.494782,,,,,,3,"p-type",0.021,249.64,249.64,1,1,25,1,"Generalized",500,2.085258,0.24637,2.2,0,1000,1.772407,1.66e-30,"Sinton","OFF","Center Point",3000000000000000,30,2000000000000000,4000000000000000,"OFF","Dark Rsh (Cell only)",0.4,"True","RTD (Internal)",2,10,-0.05,1,0.01,"A",0,"16-131484","True",0,0,"Full IV","good cell","False",-2,-0.013609,"True","08/23/17 11:41:57","MultiFlash v1.27"
157,"Dana","Encapsulated_DOEproject","2208-6-JT-427","08/23/17 11:43:49",9.085266000000001,0.648358,8.523533,0.506933,4.32086,73.35293299999999,17.308365,395.784905,0.007488,0.036393,0.648358,0.034143,0.506933,0.017308,17.308365,98803.743707,1.869371,8.523533,0.506933,73.35293299999999,4.32086,17.308365,0.007488,0.034143,0.506933,0.017308,17.308365,1.869371,1.782287,24.7925,27.995602,0.034665,0.563528,0.019534,82.78710599999999,19.534453,1.126532,1.079589,4.721293e-13,5.907761e-09,,,,102.888831,8974179000000000,1.627445,,1.18726,0.887589,-0.001011,5.761495,0.506933,,,,,,3,"p-type",0.021,249.64,249.64,1,1,25,1,"Generalized",500,1.887096,0.24637,2.2,0,1000,1.878922,1.66e-30,"Sinton","OFF","Center Point",3000000000000000,30,2000000000000000,4000000000000000,"OFF","Dark Rsh (Cell only)",0.4,"True","RTD (Internal)",2,10,-0.05,1,0.01,"A",0,"16-131484","True",0,0,"Full IV","good cell","False",-2,-0.006623,"False","08/23/17 11:43:49","MultiFlash v1.27"
158,"Dana","Encapsulated_DOEproject","2208-3-JT-425","08/23/17 11:44:54",9.127497,0.648221,8.560892000000001,0.506169,4.333258,73.238558,17.358026,328.379803,0.007511,0.036563,0.648221,0.034293,0.506169,0.017358,17.358026,81976.733931,1.874926,8.560892000000001,0.506169,73.238558,4.333258,17.358026,0.007511,0.034293,0.506169,0.017358,17.358026,1.874926,1.777146,24.847148,27.876595,0.034811,0.563327,0.01961,82.73966,19.60985,1.126887,1.084273,4.763331e-13,6.296758e-09,,,,100.861983,8866521000000000,1.646088,,1.185738,0.884436,-0.000662,5.762988,0.506169,,,,,,3,"p-type",0.021,249.64,249.64,1,1,25,1,"Generalized",500,1.882799,0.24637,2.2,0,1000,1.615498,1.66e-30,"Sinton","OFF","Center Point",3000000000000000,30,2000000000000000,4000000000000000,"OFF","Dark Rsh (Cell only)",0.4,"True","RTD (Internal)",2,10,-0.05,1,0.01,"A",0,"16-131484","True",0,0,"Full IV","good cell","False",-2,-0.009703,"True","08/23/17 11:44:54","MultiFlash v1.27"
159,"Dana","Encapsulated_DOEproject","2208-5-JT-546","08/23/17 12:46:28",9.014841000000001,0.642579,8.229739,0.491671,4.046321,69.85152100000001,16.208623,70.339941,0.00976,0.036111,0.642579,0.032966,0.491671,0.016209,16.208623,17559.662878,2.436581,8.229739,0.491671,69.85152100000001,4.046321,16.208623,0.00976,0.032966,0.491671,0.016209,16.208623,2.436581,2.456027,24.78422,28.159611,0.034325,0.555925,0.019082,82.234567,19.082034,1.205105,1.104656,5.947658e-13,9.266869999999999e-09,,,,77.221495,8294851000000000,1.753105,,1.177905,0.8882409999999999,-0.001677,7.703726,0.491671,,,,,,3,"p-type",0.021,249.64,249.64,1,1,25,1,"Generalized",500,2.502343,0.24637,2.2,0,1000,3.475589,1.66e-30,"Sinton","OFF","Center Point",3000000000000000,30,2000000000000000,4000000000000000,"OFF","Dark Rsh (Cell only)",0.4,"True","RTD (Internal)",2,10,-0.05,1,0.01,"A",0,"16-131484","True",0,0,"Full IV","good cell","False",-2,-0.021141,"True","08/23/17 12:46:28","MultiFlash v1.27"
160,"Dana","Encapsulated_DOEproject","2208-5-JT-428","08/23/17 12:47:16",9.121407,0.646275,8.536387,0.503413,4.297332,72.89872200000001,17.214117,335.462137,0.007668,0.036538,0.646275,0.034195,0.503413,0.017214,17.214117,83744.767777,1.914311,8.536387,0.503413,72.89872200000001,4.297332,17.214117,0.007668,0.034195,0.503413,0.017214,17.214117,1.914311,1.852972,24.794156,27.168554,0.034775,0.560953,0.019507,82.609405,19.507172,1.148362,1.087846,5.120925e-13,7.345937e-09,,,,91.884816,8605875000000000,1.693136,,1.183347,0.886424,-0.000919,6.057681,0.503413,,,,,,3,"p-type",0.021,249.64,249.64,1,1,25,1,"Generalized",500,1.948064,0.24637,2.2,0,1000,2.197277,1.66e-30,"Sinton","OFF","Center Point",3000000000000000,30,2000000000000000,4000000000000000,"OFF","Dark Rsh (Cell only)",0.4,"True","RTD (Internal)",2,10,-0.05,1,0.01,"A",0,"16-131484","True",0,0,"Full IV","good cell","False",-2,-0.007161,"False","08/23/17 12:47:16","MultiFlash v1.27"
161,"Dana","Encapsulated_DOEproject","2208-6-JT-540","08/23/17 12:48:10",9.037153999999999,0.6447310000000001,8.434016,0.493787,4.16461,71.476617,16.682465,184.130861,0.008789,0.036201,0.6447310000000001,0.033785,0.493787,0.016682,16.682465,45966.428137,2.194053,8.434016,0.493787,71.476617,4.16461,16.682465,0.008789,0.033785,0.493787,0.016682,16.682465,2.194053,2.147775,24.84218,27.142552,0.034438,0.559082,0.019254,82.493126,19.253691,1.177789,1.094226,5.411083e-13,7.903522999999999e-09,,,,85.933688,8466556000000000,1.719459,,1.174895,0.886805,-0.001409,6.795113,0.493787,,,,,,3,"p-type",0.021,249.64,249.64,1,1,25,1,"Generalized",500,2.218809,0.24637,2.2,0,1000,1.543949,1.66e-30,"Sinton","OFF","Center Point",3000000000000000,30,2000000000000000,4000000000000000,"OFF","Dark Rsh (Cell only)",0.4,"True","RTD (Internal)",2,10,-0.05,1,0.01,"A",0,"16-131484","True",0,0,"Full IV","good cell","False",-2,-0.014632,"True","08/23/17 12:48:10","MultiFlash v1.27"
