Repository: dintalframe/MLPROJECT

File: FCT450csv/MultiFlash_Database WW06 - 2017.csv (part 5 of 6)
_(W/cm2),Cell_EffLoad_(percent),RsLoad_(ohm-cm2),Rs_Modulation_(ohm-cm2),Measured_Temperature_(C),Total_Test_Time_(s),pJmp_(A/cm2),pVmp_(V/cell),pPmp_(W/cm2),pFF_(percent),pEfficiency_(percent),n_at_1_sun,n_at_ 1/10_suns,Jo1_(A/cm2),Jo2_(A/cm2),Jo_(fA/cm2),Est_Bulk_Lifetime_(us),BRR_(Hz),Lifetime_at_Vmp_(us),Doping_(cm-3),Measured_Resistivity_(Ohm-cm),Lifetime_Fit_R2,Max_Intensity_(suns),Intensity_@_flash_cutoff_(suns),V_at_Isc_(V),dV/dt,V_Pad_0_(V),V_Pad_1_(V),V_Pad_2_(V),V_Pad_3_(V),V_Pad_4_(V),Pm/Pe,Resistivity_(ohm-cm),Sample_Type,Thickness_(cm),Cell_Area_(cm2),Total_Area_(cm2),Number_of_Cells_per_String,Number_of_Strings,Temperature_(C),Intensity_(suns),Analysis_Type,Nominal_Load_Voltage_(mV/cell),Rs_Modulation_Target_(ohm-cm2),Reference_Constant_(V/sun),Voltage_Temperature_Coefficient_(mV/C),Temperature_Offset_(C),Power_per_Sun_(W/m2),Conductivity_Modulation_(ohm-cm2/V),Auger_Coefficient,Auger_Method,Band_Gap_Narrowing,Fit_Method,Carrier_Density_Center_Point_(cm-3),Percent_Fit,Lower_Bound_(cm-3),Upper_Bound_(cm-3),Rsh_Lifetime_Correction,Rsh_Measurement_Method,SunsVoc_Rsh_Voltage_(V),Do_Dark_Break_Measurement,Temperature_Measurement_Method,Number_of_dRsh_Points,dRsh_Output_Vlimit_(V),Current_Transfer,Voltage_Transfer,Temperature_Transfer,Final_Bin,Bin_Index,Tester_ID,Do_Doping_Measurement,Doping_Sample_Time_(us),Doping_Measurement_Length_(us),Measurement_Type,Comments,Calibration,dBreak_(V),dBreak_(A),Dark_Break_Interpolated,Measurement_Date-Time_String,Software Version
163,"Katy","WiseBiz3BB-ET20203BB200","C496","02/09/17 16:14:06",9.140541000000001,0.651047,8.557558999999999,0.550744,4.713021,79.19817500000001,19.614706,235.622423,0.002763,0.038041,0.651047,0.035615,0.550744,0.019615,19.614706,56615.355728,0.6639350000000001,8.557558999999999,0.550744,79.19817500000001,4.713021,19.614706,0.002763,0.035615,0.550744,0.019615,19.614706,0.6639350000000001,0.66616,24.798296,27.648582,0.036195,0.566692,0.020512,82.819714,20.511638,1.112077,1.10308,4.297815e-13,6.891063e-09,,,,114.98047,1.001067e+16,1.46826,,1.186299,0.889347,0.002956,2.314074,0.550744,,,,,,3,"p-type",0.022,240.28,240.28,1,1,25,1,"Generalized",540,0.66561,0.262984,2.2,0,1000,1.1426,1.66e-30,"Sinton","OFF","Center Point",3000000000000000,30,2000000000000000,4000000000000000,"OFF","Dark Rsh (Cell only)",0.4,"True","RTD (Internal)",2,10,-0.05,1,0.01,"A",0,"16-131484","True",0,0,"Full IV","default_KatyCal_3BB_2ndBatch.mfi","False",-2,-0.008666,"False","02/09/17 16:14:06","MultiFlash v1.27"
164,"Katy","WiseBiz3BB-ET20203BB200","C497","02/09/17 16:15:10",9.143407,0.651196,8.567322000000001,0.550829,4.719132,79.257891,19.640138,249.16867,0.00272,0.038053,0.651196,0.035656,0.550829,0.01964,19.640138,59870.248026,0.653573,8.567322000000001,0.550829,79.257891,4.719132,19.640138,0.00272,0.035656,0.550829,0.01964,19.640138,0.653573,0.6723980000000001,24.794984,27.292561,0.036208,0.566742,0.020521,82.811376,20.520693,1.088889,1.104134,4.300431e-13,6.683882e-09,,,,115.238669,9543354000000000,1.535797,,1.177283,0.887803,0.003127,2.299954,0.550829,,,,,,3,"p-type",0.022,240.28,240.28,1,1,25,1,"Generalized",540,0.6568580000000001,0.262984,2.2,0,1000,0.948739,1.66e-30,"Sinton","OFF","Center Point",3000000000000000,30,2000000000000000,4000000000000000,"OFF","Dark Rsh (Cell only)",0.4,"True","RTD (Internal)",2,10,-0.05,1,0.01,"A",0,"16-131484","True",0,0,"Full IV","default_KatyCal_3BB_2ndBatch.mfi","False",-2,-0.008142999999999999,"False","02/09/17 16:15:10","MultiFlash v1.27"
165,"Katy","WiseBiz3BB-ET20203BB200","C498","02/09/17 16:16:21",9.136559999999999,0.652381,8.596652000000001,0.550856,4.73552,79.448151,19.708341,36.803434,0.002645,0.038025,0.652381,0.035778,0.550856,0.019708,19.708341,8843.129143,0.635445,8.596652000000001,0.550856,79.448151,4.73552,19.708341,0.002645,0.035778,0.550856,0.019708,19.708341,0.635445,0.635035,24.790016,27.171554,0.03614,0.568565,0.020548,82.83233199999999,20.54784,1.066848,1.11328,4.04574e-13,6.088879e-09,,,,120.432696,1.180725e+16,1.257894,,1.184444,0.887616,0.002717,2.193448,0.550856,,,,,,3,"p-type",0.022,240.28,240.28,1,1,25,1,"Generalized",540,0.636691,0.262984,2.2,0,1000,0.8147219999999999,1.66e-30,"Sinton","OFF","Center Point",3000000000000000,30,2000000000000000,4000000000000000,"OFF","Dark Rsh (Cell only)",0.4,"True","RTD (Internal)",2,10,-0.05,1,0.01,"A",0,"16-131484","True",0,0,"Full IV","default_KatyCal_3BB_2ndBatch.mfi","False",-2,-0.046625,"True","02/09/17 16:16:21","MultiFlash v1.27"
166,"Katy","WiseBiz3BB-ET20203BB200","C499","02/09/17 16:17:39",9.139923,0.651248,8.623939999999999,0.546861,4.716101,79.230807,19.62752,341.623118,0.002763,0.038039,0.651248,0.035891,0.546861,0.019628,19.62752,82085.20288300001,0.663793,8.623939999999999,0.546861,79.230807,4.716101,19.62752,0.002763,0.035891,0.546861,0.019628,19.62752,0.663793,0.645625,24.8132,28.316619,0.036148,0.567079,0.020499,82.748305,20.498895,1.063025,1.117411,4.159562e-13,8.049788e-09,,,,112.803179,1.182995e+16,1.25564,,1.177383,0.887921,0.002833,2.205489,0.546861,,,,,,3,"p-type",0.022,240.28,240.28,1,1,25,1,"Generalized",540,0.668126,0.262984,2.2,0,1000,1.026551,1.66e-30,"Sinton","OFF","Center Point",3000000000000000,30,2000000000000000,4000000000000000,"OFF","Dark Rsh (Cell only)",0.4,"True","RTD (Internal)",2,10,-0.05,1,0.01,"A",0,"16-131484","True",0,0,"Full IV","default_KatyCal_3BB_2ndBatch.mfi","False",-2,-0.004704,"False","02/09/17 16:17:39","MultiFlash v1.27"
167,"Katy","WiseBiz3BB-ET20203BB200","C500","02/09/17 16:18:46",9.132510999999999,0.649944,8.54054,0.550684,4.703135,79.23577899999999,19.573559,157.163092,0.002685,0.038008,0.649944,0.035544,0.550684,0.019574,19.573559,37763.147794,0.645091,8.54054,0.550684,79.23577899999999,4.703135,19.573559,0.002685,0.035544,0.550684,0.019574,19.573559,0.645091,0.655541,24.808232,27.881595,0.03615,0.5656099999999999,0.020447,82.770944,20.446849,1.09515,1.105724,4.459331e-13,7.350153e-09,,,,109.932931,9709404000000000,1.511063,,1.178931,0.88809,0.002895,2.250674,0.550684,,,,,,3,"p-type",0.022,240.28,240.28,1,1,25,1,"Generalized",540,0.6507039999999999,0.262984,2.2,0,1000,1.144013,1.66e-30,"Sinton","OFF","Center Point",3000000000000000,30,2000000000000000,4000000000000000,"OFF","Dark Rsh (Cell only)",0.4,"True","RTD (Internal)",2,10,-0.05,1,0.01,"A",0,"16-131484","True",0,0,"Full IV","default_KatyCal_3BB_2ndBatch.mfi","False",-2,-0.011888,"True","02/09/17 16:18:46","MultiFlash v1.27"
168,"Katy","Bare Cell","SintonCalCell_1","02/10/17 12:07:07",8.950404000000001,,,,,,,,,0.036663,,,,,,,,8.950404000000001,-0.007981,,-0.07142999999999999,-0.292597,0.000892,0.036663,-0.007981,-0.000293,-0.292597,0.217675,0.706909,25.365291,795.0194729999999,,,,,,,,,,,,,,,,,1.180336,0.884301,-0.007981,2.382521,-0.007981,,,,,,3,"p-type",0.022,244.125,244.125,1,1,25,1,"Generalized",540,0.70168,0.263091,2.2,0,1000,,1.66e-30,"Sinton","OFF","Center Point",3000000000000000,30,2000000000000000,4000000000000000,"OFF","Dark Rsh (Cell only)",0.4,"True","RTD (Internal)",2,10,-0.05,1,0.01,"A",0,"16-131484","True",0,0,"Full IV","default_KatyCal_3BB_2ndBatch.mfi","True",0,,"False","02/10/17 12:07:07","MultiFlash v1.27"
169,"Katy","Bare Cell","SintonCalCell_1","02/10/17 12:13:24",8.949735,0.619303,8.402129,0.5199009999999999,4.368276,78.812766,17.893605,554.88373,0.00227,0.03666,0.619303,0.034417,0.5199009999999999,0.017894,17.893605,135460.990686,0.55409,8.402129,0.5199009999999999,78.812766,4.368276,17.893605,0.00227,0.034417,0.5199009999999999,0.017894,17.893605,0.55409,0.570173,25.159423,25.418454,0.034781,0.534019,0.018574,81.808307,18.57371,1.313976,1.097389,1.50249e-12,1.340737e-08,,,,31.718716,1.284461e+16,1.162936,,1.172644,0.882124,0.000694,1.877723,0.5199009999999999,,,,,,3,"p-type",0.022,244.125,244.125,1,1,25,1,"Generalized",540,0.560312,0.263091,2.2,0,1000,2.314006,1.66e-30,"Sinton","OFF","Center Point",3000000000000000,30,2000000000000000,4000000000000000,"OFF","Dark Rsh (Cell only)",0.4,"True","RTD (Internal)",2,10,-0.05,1,0.01,"A",0,"16-131484","True",0,0,"Full IV","default_KatyCal_3BB_2ndBatch.mfi","False",-2,-0.001402,"False","02/10/17 12:13:24","MultiFlash v1.27"
170,"Katy","WiseBiz3BB-ET20203BB200","C501","02/10/17 12:21:55",8.993850999999999,0.644413,8.505644,0.536598,4.564115,78.74925,18.994984,317.139901,0.002792,0.037431,0.644413,0.035399,0.536598,0.018995,18.994984,76202.375334,0.670893,8.505644,0.536598,78.74925,4.564115,18.994984,0.002792,0.035399,0.536598,0.018995,18.994984,0.670893,0.703345,24.981934,25.851479,0.035617,0.557291,0.019849,82.29004999999999,19.849055,1.195921,1.092105,5.977977e-13,7.734601e-09,,,,80.03960499999999,1.159565e+16,1.279323,,1.186282,0.884078,0.000158,2.322688,0.536598,,,,,,3,"p-type",0.022,240.28,240.28,1,1,25,1,"Generalized",540,0.672088,0.263091,2.2,0,1000,1.145334,1.66e-30,"Sinton","OFF","Center Point",3000000000000000,30,2000000000000000,4000000000000000,"OFF","Dark Rsh (Cell only)",0.4,"True","RTD (Internal)",2,10,-0.05,1,0.01,"A",0,"16-131484","True",0,0,"Full IV","default_KatyCal_3BB_2ndBatch.mfi","False",-2,-0.003682,"False","02/10/17 12:21:55","MultiFlash v1.27"
171,"Katy","WiseBiz3BB-ET20203BB200","C502","02/10/17 12:29:02",9.059537000000001,0.648124,8.567703,0.545654,4.675001,79.619153,19.45647,387.657811,0.002595,0.037704,0.648124,0.035657,0.545654,0.019456,19.45647,93146.418768,0.623578,8.567703,0.545654,79.619153,4.675001,19.45647,0.002595,0.035657,0.545654,0.019456,19.45647,0.623578,0.6281679999999999,24.957276,27.125552,0.035895,0.564574,0.020265,82.929304,20.265369,1.113851,1.082873,4.797359e-13,5.905223e-09,,,,106.223352,1.206841e+16,1.232469,,1.187394,0.881619,0.000506,2.167397,0.545654,,,,,,3,"p-type",0.022,240.28,240.28,1,1,25,1,"Generalized",540,0.626058,0.263091,2.2,0,1000,1.252668,1.66e-30,"Sinton","OFF","Center Point",3000000000000000,30,2000000000000000,4000000000000000,"OFF","Dark Rsh (Cell only)",0.4,"True","RTD (Internal)",2,10,-0.05,1,0.01,"A",0,"16-131484","True",0,0,"Full IV","default_KatyCal_3BB_2ndBatch.mfi","False",-2,-0.003539,"False","02/10/17 12:29:02","MultiFlash v1.27"
172,"Katy","WiseBiz3BB-ET20203BB200"," C503","02/10/17 14:55:06",9.046547,0.650333,8.503871999999999,0.549802,4.675442,79.470174,19.458307,118.957548,0.002567,0.03765,0.650333,0.035392,0.549802,0.019458,19.458307,28583.119706,0.616887,8.503871999999999,0.549802,79.470174,4.675442,19.458307,0.002567,0.035392,0.549802,0.019458,19.458307,0.616887,0.614202,24.801608,27.327563,0.035767,0.566404,0.020259,82.738277,20.258503,1.078284,1.119781,4.264099e-13,7.744643e-09,,,,111.152908,1.191635e+16,1.247139,,1.177889,0.88331,0.000447,2.093873,0.549802,,,,,,3,"p-type",0.022,240.28,240.28,1,1,25,1,"Generalized",540,0.623632,0.263091,2.2,0,1000,1.084792,1.66e-30,"Sinton","OFF","Center Point",3000000000000000,30,2000000000000000,4000000000000000,"OFF","Dark Rsh (Cell only)",0.4,"True","RTD (Internal)",2,10,-0.05,1,0.01,"A",0,"16-131484","True",0,0,"Full IV","default_KatyCal_3BB_2ndBatch.mfi","False",-2,-0.015128,"True","02/10/17 14:55:06","MultiFlash v1.27"
173,"Katy","WiseBiz3BB-ET20203BB200"," C504","02/10/17 14:57:14",9.049986000000001,0.650206,8.55799,0.547642,4.686713,79.647065,19.505215,125.701505,0.00262,0.037664,0.650206,0.035617,0.547642,0.019505,19.505215,30203.557599,0.629441,8.55799,0.547642,79.647065,4.686713,19.505215,0.00262,0.035617,0.547642,0.019505,19.505215,0.629441,0.655904,24.834728,27.431569,0.035854,0.5667219999999999,0.020319,82.970474,20.319103,1.076952,1.086852,4.400742e-13,5.506563e-09,,,,115.325394,1.219056e+16,1.220948,,1.176866,0.882566,0.000519,2.238325,0.547642,,,,,,3,"p-type",0.022,240.28,240.28,1,1,25,1,"Generalized",540,0.63028,0.263091,2.2,0,1000,1.248652,1.66e-30,"Sinton","OFF","Center Point",3000000000000000,30,2000000000000000,4000000000000000,"OFF","Dark Rsh (Cell only)",0.4,"True","RTD (Internal)",2,10,-0.05,1,0.01,"A",0,"16-131484","True",0,0,"Full IV","default_KatyCal_3BB_2ndBatch.mfi","False",-2,-0.01294,"True","02/10/17 14:57:14","MultiFlash v1.27"
174,"Katy","WiseBiz3BB-ET20203BB200","C505","02/10/17 14:59:44",9.065128,0.647396,8.552362,0.544371,4.655659,79.329995,19.375975,421.27885,0.00263,0.037727,0.647396,0.035593,0.544371,0.019376,19.375975,101224.882029,0.631916,8.552362,0.544371,79.329995,4.655659,19.375975,0.00263,0.035593,0.544371,0.019376,19.375975,0.631916,0.665046,24.843836,27.008544,0.035866,0.563063,0.020195,82.68271799999999,20.194862,1.134878,1.104357,4.895068e-13,7.950722e-09,,,,97.93810999999999,1.013248e+16,1.451668,,1.177494,0.881987,0.000482,2.277018,0.544371,,,,,,3,"p-type",0.022,240.28,240.28,1,1,25,1,"Generalized",540,0.631845,0.263091,2.2,0,1000,1.360108,1.66e-30,"Sinton","OFF","Center Point",3000000000000000,30,2000000000000000,4000000000000000,"OFF","Dark Rsh (Cell only)",0.4,"True","RTD (Internal)",2,10,-0.05,1,0.01,"A",0,"16-131484","True",0,0,"Full IV","default_KatyCal_3BB_2ndBatch.mfi","False",-2,-0.003347,"False","02/10/17 14:59:44","MultiFlash v1.27"
175,"Katy","WiseBiz3BB-ET20203BB200","C506","02/10/17 15:01:17",9.061187,0.64981,8.532641999999999,0.549971,4.692706,79.69877,19.530156,376.768307,0.002565,0.037711,0.64981,0.035511,0.549971,0.01953,19.530156,90529.88882599999,0.616285,8.532641999999999,0.549971,79.69877,4.692706,19.530156,0.002565,0.035511,0.549971,0.01953,19.530156,0.616285,0.587477,24.844665,27.245558,0.035918,0.566267,0.020339,83.00012700000001,20.339153,1.101349,1.079849,4.492771e-13,5.490332e-09,,,,114.96721,1.183804e+16,1.254839,,1.173896,0.884249,0.000496,1.948081,0.549971,,,,,,3,"p-type",0.022,240.28,240.28,1,1,25,1,"Generalized",540,0.624099,0.263091,2.2,0,1000,1.125396,1.66e-30,"Sinton","OFF","Center Point",3000000000000000,30,2000000000000000,4000000000000000,"OFF","Dark Rsh (Cell only)",0.4,"True","RTD (Internal)",2,10,-0.05,1,0.01,"A",0,"16-131484","True",0,0,"Full IV","default_KatyCal_3BB_2ndBatch.mfi","False",-2,-0.003171,"False","02/10/17 15:01:17","MultiFlash v1.27"
176,"Katy","WiseBiz3BB-ET20203BB200","C507","02/10/17 15:02:36",9.068246,0.65037,8.545849,0.549921,4.699542,79.68415400000001,19.558605,65.338189,0.002534,0.03774,0.65037,0.035566,0.549921,0.019559,19.558605,15699.46013,0.608811,8.545849,0.549921,79.68415400000001,4.699542,19.558605,0.002534,0.035566,0.549921,0.019559,19.558605,0.608811,0.587798,24.849632,28.008602,0.03591,0.566791,0.020354,82.92267200000001,20.353505,1.091268,1.094299,4.380523e-13,5.521885e-09,,,,115.129119,1.14543e+16,1.294072,,1.179442,0.883591,0.000379,2.01626,0.549921,,,,,,3,"p-type",0.022,240.28,240.28,1,1,25,1,"Generalized",540,0.615783,0.263091,2.2,0,1000,1.096628,1.66e-30,"Sinton","OFF","Center Point",3000000000000000,30,2000000000000000,4000000000000000,"OFF","Dark Rsh (Cell only)",0.4,"True","RTD (Internal)",2,10,-0.05,1,0.01,"A",0,"16-131484","True",0,0,"Full IV","default_KatyCal_3BB_2ndBatch.mfi","False",-2,-0.026298,"True","02/10/17 15:02:36","MultiFlash v1.27"
177,"Katy","WiseBiz3BB-ET20203BB200","C508","02/10/17 15:04:06",9.057935000000001,0.650644,8.564572,0.547175,4.68632,79.51693299999999,19.503581,390.14171,0.00267,0.037697,0.650644,0.035644,0.547175,0.019504,19.503581,93743.250021,0.64157,8.564572,0.547175,79.51693299999999,4.68632,19.503581,0.00267,0.035644,0.547175,0.019504,19.503581,0.64157,0.676586,24.874473,28.168612,0.035859,0.567011,0.020332,82.896028,20.332391,1.06584,1.099024,4.256219e-13,6.929181e-09,,,,115.015844,1.530268e+16,0.988739,,1.185481,0.88229,0.000797,2.322739,0.547175,,,,,,3,"p-type",0.022,240.28,240.28,1,1,25,1,"Generalized",540,0.64162,0.263091,2.2,0,1000,0.924312,1.66e-30,"Sinton","OFF","Center Point",3000000000000000,30,2000000000000000,4000000000000000,"OFF","Dark Rsh (Cell only)",0.4,"True","RTD (Internal)",2,10,-0.05,1,0.01,"A",0,"16-131484","True",0,0,"Full IV","default_KatyCal_3BB_2ndBatch.mfi","False",-2,-0.004339,"False","02/10/17 15:04:06","MultiFlash v1.27"
178,"Katy","WiseBiz3BB-ET20203BB200","C509","02/10/17 15:05:35",9.065664,0.647957,8.566095000000001,0.5449040000000001,4.667698,79.461505,19.426077,308.708107,0.002672,0.03773,0.647957,0.03565,0.5449040000000001,0.019426,19.426077,74176.383948,0.6420360000000001,8.566095000000001,0.5449040000000001,79.461505,4.667698,19.426077,0.002672,0.03565,0.5449040000000001,0.019426,19.426077,0.6420360000000001,0.645218,24.79664,26.257502,0.03591,0.564138,0.020258,82.865826,20.258336,1.103391,1.086501,4.834109e-13,6.237602e-09,,,,104.097513,1.337963e+16,1.119646,,1.182819,0.883177,0.000237,2.21188,0.5449040000000001,,,,,,3,"p-type",0.022,240.28,240.28,1,1,25,1,"Generalized",540,0.641797,0.263091,2.2,0,1000,1.204369,1.66e-30,"Sinton","OFF","Center Point",3000000000000000,30,2000000000000000,4000000000000000,"OFF","Dark Rsh (Cell only)",0.4,"True","RTD (Internal)",2,10,-0.05,1,0.01,"A",0,"16-131484","True",0,0,"Full IV","default_KatyCal_3BB_2ndBatch.mfi","False",-2,-0.006189,"False","02/10/17 15:05:35","MultiFlash v1.27"
179,"Katy","WiseBiz3BB-ET20203BB200","C510","02/10/17 15:07:23",9.038663,0.645972,8.549401,0.545145,4.660664,79.823367,19.396805,302.093387,0.002453,0.037617,0.645972,0.035581,0.545145,0.019397,19.396805,72586.998941,0.589391,8.549401,0.545145,79.823367,4.660664,19.396805,0.002453,0.035581,0.545145,0.019397,19.396805,0.589391,0.584001,24.871805,25.827477,0.035807,0.562944,0.020157,82.953739,20.157474,1.078965,1.080438,5.152709e-13,6.008505e-09,,,,99.675394,1.352481e+16,1.108483,,1.177322,0.882386,0.000418,1.979861,0.545145,,,,,,3,"p-type",0.022,240.28,240.28,1,1,25,1,"Generalized",540,0.5927249999999999,0.263091,2.2,0,1000,1.10196,1.66e-30,"Sinton","OFF","Center Point",3000000000000000,30,2000000000000000,4000000000000000,"OFF","Dark Rsh (Cell only)",0.4,"True","RTD (Internal)",2,10,-0.05,1,0.01,"A",0,"16-131484","True",0,0,"Full IV","default_KatyCal_3BB_2ndBatch.mfi","False",-2,-0.002264,"False","02/10/17 15:07:23","MultiFlash v1.27"
180,"Katy","WiseBiz3BB-ET20203BB200","C511","02/10/17 15:08:54",9.0594,0.648902,8.570615,0.546829,4.686657,79.723232,19.504982,460.973986,0.002557,0.037704,0.648902,0.035669,0.546829,0.019505,19.504982,110762.829449,0.614475,8.570615,0.546829,79.723232,4.686657,19.504982,0.002557,0.035669,0.546829,0.019505,19.504982,0.614475,0.634626,24.869505,28.045604,0.03591,0.565374,0.020302,82.982179,20.302312,1.090656,1.080185,4.650474e-13,5.657598e-09,,,,110.349707,1.183251e+16,1.255386,,1.185292,0.882149,0.000407,2.185055,0.546829,,,,,,3,"p-type",0.022,240.28,240.28,1,1,25,1,"Generalized",540,0.613799,0.263091,2.2,0,1000,1.191054,1.66e-30,"Sinton","OFF","Center Point",3000000000000000,30,2000000000000000,4000000000000000,"OFF","Dark Rsh (Cell only)",0.4,"True","RTD (Internal)",2,10,-0.05,1,0.01,"A",0,"16-131484","True",0,0,"Full IV","default_KatyCal_3BB_2ndBatch.mfi","False",-2,-0.003255,"False","02/10/17 15:08:54","MultiFlash v1.27"
181,"Katy","WiseBiz3BB-ET20203BB200","C512","02/10/17 15:10:09",9.043793000000001,0.648764,8.552265,0.545051,4.661424,79.447729,19.399969,388.994396,0.002706,0.037639,0.648764,0.035593,0.545051,0.0194,19.399969,93467.573365,0.650116,8.552265,0.545051,79.447729,4.661424,19.399969,0.002706,0.035593,0.545051,0.0194,19.399969,0.650116,0.663841,24.861225,27.9746,0.035824,0.564949,0.020239,82.88317499999999,20.238854,1.087337,1.090982,4.651927e-13,6.413502e-09,,,,107.50655,1.1117e+16,1.330767,,1.180451,0.882009,0.000361,2.266788,0.545051,,,,,,3,"p-type",0.022,240.28,240.28,1,1,25,1,"Generalized",540,0.650559,0.263091,2.2,0,1000,0.853248,1.66e-30,"Sinton","OFF","Center Point",3000000000000000,30,2000000000000000,4000000000000000,"OFF","Dark Rsh (Cell only)",0.4,"True","RTD (Internal)",2,10,-0.05,1,0.01,"A",0,"16-131484","True",0,0,"Full IV","default_KatyCal_3BB_2ndBatch.mfi","False",-2,-0.003775,"False","02/10/17 15:10:09","MultiFlash v1.27"
182,"Katy","WiseBiz3BB-ET20203BB200","C513","02/10/17 15:11:20",9.05686,0.647416,8.568256999999999,0.546116,4.679264,79.802525,19.474214,589.1066070000001,0.002475,0.037693,0.647416,0.035659,0.546116,0.019474,19.474214,141550.535468,0.594736,8.568256999999999,0.546116,79.802525,4.679264,19.474214,0.002475,0.035659,0.546116,0.019474,19.474214,0.594736,0.580945,24.861317,26.002487,0.035904,0.563902,0.020247,82.96750400000001,20.246564,1.119697,1.075384,4.961485e-13,5.459806e-09,,,,104.55394,1.270975e+16,1.174415,,1.179611,0.8831830000000001,0.00017,1.983488,0.546116,,,,,,3,"p-type",0.022,240.28,240.28,1,1,25,1,"Generalized",540,0.597603,0.263091,2.2,0,1000,1.286668,1.66e-30,"Sinton","OFF","Center Point",3000000000000000,30,2000000000000000,4000000000000000,"OFF","Dark Rsh (Cell only)",0.4,"True","RTD (Internal)",2,10,-0.05,1,0.01,"A",0,"16-131484","True",0,0,"Full IV","default_KatyCal_3BB_2ndBatch.mfi","False",-2,-0.001853,"False","02/10/17 15:11:20","MultiFlash v1.27"
183,"Katy","WiseBiz3BB-ET20203BB200","C514","02/10/17 15:12:36",9.081434,0.6479549999999999,8.572349000000001,0.546008,4.680572,79.54257699999999,19.479657,47.083889,0.002498,0.037795,0.6479549999999999,0.035677,0.546008,0.01948,19.479657,11313.316945,0.600254,8.572349000000001,0.546008,79.54257699999999,4.680572,19.479657,0.002498,0.035677,0.546008,0.01948,19.479657,0.600254,0.590901,24.897658,26.941541,0.035935,0.563798,0.02026,82.730373,20.260335,1.134982,1.105717,4.849686e-13,6.53589e-09,,,,100.797128,9772465000000000,1.501887,,1.174573,0.883761,0.000443,2.015021,0.546008,,,,,,3,"p-type",0.022,240.28,240.28,1,1,25,1,"Generalized",540,0.598392,0.263091,2.2,0,1000,1.432653,1.66e-30,"Sinton","OFF","Center Point",3000000000000000,30,2000000000000000,4000000000000000,"OFF","Dark Rsh (Cell only)",0.4,"True","RTD (Internal)",2,10,-0.05,1,0.01,"A",0,"16-131484","True",0,0,"Full IV","default_KatyCal_3BB_2ndBatch.mfi","False",-2,-0.037842,"True","02/10/17 15:12:36","MultiFlash v1.27"
184,"Katy","WiseBiz3BB-ET20203BB200","C515","02/10/17 15:13:59",9.033874000000001,0.649089,8.536623000000001,0.547311,4.67219,79.678658,19.444772,51.041256,0.002472,0.037597,0.649089,0.035528,0.547311,0.019445,19.444772,12264.193091,0.593913,8.536623000000001,0.547311,79.678658,4.67219,19.444772,0.002472,0.035528,0.547311,0.019445,19.444772,0.593913,0.60668,24.897658,28.257617,0.035737,0.565462,0.020208,82.804635,20.207635,1.115399,1.105668,4.562378e-13,6.314993e-09,,,,107.183649,1.342239e+16,1.116334,,1.177019,0.881779,0.000337,2.051015,0.547311,,,,,,3,"p-type",0.022,240.28,240.28,1,1,25,1,"Generalized",540,0.594764,0.263091,2.2,0,1000,0.79222,1.66e-30,"Sinton","OFF","Center Point",3000000000000000,30,2000000000000000,4000000000000000,"OFF","Dark Rsh (Cell only)",0.4,"True","RTD (Internal)",2,10,-0.05,1,0.01,"A",0,"16-131484","True",0,0,"Full IV","default_KatyCal_3BB_2ndBatch.mfi","False",-2,-0.036119,"True","02/10/17 15:13:59","MultiFlash v1.27"
185,"Katy","WiseBiz3BB-ET20203BB200","C516","02/10/17 15:15:12",9.058566000000001,0.648367,8.567023000000001,0.545587,4.674054,79.581737,19.452532,268.242294,0.002638,0.0377,0.648367,0.035654,0.545587,0.019453,19.452532,64453.258341,0.633896,8.567023000000001,0.545587,79.581737,4.674054,19.452532,0.002638,0.035654,0.545587,0.019453,19.452532,0.633896,0.648207,24.927467,27.142552,0.035904,0.5646870000000001,0.020275,82.945269,20.274696,1.108988,1.080995,4.762303e-13,5.791932e-09,,,,107.420712,1.18697e+16,1.251714,,1.178079,0.882115,0.000566,2.204358,0.545587,,,,,,3,"p-type",0.022,240.28,240.28,1,1,25,1,"Generalized",540,0.633086,0.263091,2.2,0,1000,1.177752,1.66e-30,"Sinton","OFF","Center Point",3000000000000000,30,2000000000000000,4000000000000000,"OFF","Dark Rsh (Cell only)",0.4,"True","RTD (Internal)",2,10,-0.05,1,0.01,"A",0,"16-131484","True",0,0,"Full IV","default_KatyCal_3BB_2ndBatch.mfi","False",-2,-0.005751,"False","02/10/17 15:15:12","MultiFlash v1.27"
186,"Katy","WiseBiz3BB-ET20203BB200","C517","02/10/17 15:16:43",9.037034,0.64732,8.545461,0.545911,4.665058,79.746617,19.415091,57.924011,0.002441,0.03761,0.64732,0.035565,0.545911,0.019415,19.415091,13917.981289,0.586552,8.545461,0.545911,79.746617,4.665058,19.415091,0.002441,0.035565,0.545911,0.019415,19.415091,0.586552,0.601498,24.943476,26.612522,0.035792,0.563557,0.020171,82.85153,20.171013,1.099834,1.090525,4.962725e-13,5.723425e-09,,,,101.752139,1.042915e+16,1.412862,,1.179089,0.881842,0.000351,2.052457,0.545911,,,,,,3,"p-type",0.022,240.28,240.28,1,1,25,1,"Generalized",540,0.588197,0.263091,2.2,0,1000,1.152454,1.66e-30,"Sinton","OFF","Center Point",3000000000000000,30,2000000000000000,4000000000000000,"OFF","Dark Rsh (Cell only)",0.4,"True","RTD (Internal)",2,10,-0.05,1,0.01,"A",0,"16-131484","True",0,0,"Full IV","default_KatyCal_3BB_2ndBatch.mfi","False",-2,-0.031894,"True","02/10/17 15:16:43","MultiFlash v1.27"
187,"Katy","WiseBiz3BB-ET20203BB200","C518","02/10/17 15:18:05",9.068981000000001,0.649927,8.554558999999999,0.54552,4.666686,79.174493,19.421867,97.000378,0.002848,0.037743,0.649927,0.035602,0.54552,0.019422,19.421867,23307.250909,0.684403,8.554558999999999,0.54552,79.174493,4.666686,19.421867,0.002848,0.035602,0.54552,0.019422,19.421867,0.684403,0.713378,24.935748,27.858593,0.0359,0.5657219999999999,0.020309,82.79275800000001,20.309444,1.09863,1.099085,4.464235e-13,6.586127e-09,,,,109.640166,1.099818e+16,1.344224,,1.176422,0.882395,0.000476,2.444144,0.54552,,,,,,3,"p-type",0.022,240.28,240.28,1,1,25,1,"Generalized",540,0.689063,0.263091,2.2,0,1000,1.383405,1.66e-30,"Sinton","OFF","Center Point",3000000000000000,30,2000000000000000,4000000000000000,"OFF","Dark Rsh (Cell only)",0.4,"True","RTD (Internal)",2,10,-0.05,1,0.01,"A",0,"16-131484","True",0,0,"Full IV","default_KatyCal_3BB_2ndBatch.mfi","False",-2,-0.015466,"True","02/10/17 15:18:05","MultiFlash v1.27"
188,"Katy","WiseBiz3BB-ET20203BB200","C519","02/10/17 15:19:20",9.071433000000001,0.65095,8.569803,0.546745,4.6855,79.347284,19.500165,483.131534,0.00277,0.037754,0.65095,0.035666,0.546745,0.0195,19.500165,116086.845085,0.665673,8.569803,0.546745,79.347284,4.6855,19.500165,0.00277,0.035666,0.546745,0.0195,19.500165,0.665673,0.660321,24.935748,26.365508,0.035925,0.566854,0.020364,82.86291900000001,20.364157,1.101871,1.096006,4.262672e-13,6.857275e-09,,,,115.050175,1.283148e+16,1.164043,,1.183374,0.882281,0.000463,2.251361,0.546745,,,,,,3,"p-type",0.022,240.28,240.28,1,1,25,1,"Generalized",540,0.668459,0.263091,2.2,0,1000,1.164488,1.66e-30,"Sinton","OFF","Center Point",3000000000000000,30,2000000000000000,4000000000000000,"OFF","Dark Rsh (Cell only)",0.4,"True","RTD (Internal)",2,10,-0.05,1,0.01,"A",0,"16-131484","True",0,0,"Full IV","default_KatyCal_3BB_2ndBatch.mfi","False",-2,-0.001993,"False","02/10/17 15:19:20","MultiFlash v1.27"
189,"Katy","WiseBiz3BB-ET20203BB200","C520","02/10/17 15:20:47",9.050503000000001,0.649257,8.548556,0.547011,4.676157,79.579284,19.461281,76.024528,0.002575,0.037666,0.649257,0.035577,0.547011,0.019461,19.461281,18267.173643,0.618703,8.548556,0.547011,79.579284,4.676157,19.461281,0.002575,0.035577,0.547011,0.019461,19.461281,0.618703,0.619973,24.920843,26.92054,0.035813,0.565733,0.02026,82.84706,20.260423,1.095529,1.099767,4.518774e-13,6.536597e-09,,,,108.803814,1.394938e+16,1.077152,,1.172602,0.881623,0.000144,2.092171,0.547011,,,,,,3,"p-type",0.022,240.28,240.28,1,1,25,1,"Generalized",540,0.618846,0.263091,2.2,0,1000,1.078862,1.66e-30,"Sinton","OFF","Center Point",3000000000000000,30,2000000000000000,4000000000000000,"OFF","Dark Rsh (Cell only)",0.4,"True","RTD (Internal)",2,10,-0.05,1,0.01,"A",0,"16-131484","True",0,0,"Full IV","default_KatyCal_3BB_2ndBatch.mfi","False",-2,-0.021145,"True","02/10/17 15:20:47","MultiFlash v1.27"
190,"Katy","WiseBiz3BB-ET20203BB200","C521","02/10/17 15:22:10",9.037406000000001,0.647563,8.544164,0.545515,4.660966,79.64347100000001,19.398063,46.117763,0.002508,0.037612,0.647563,0.035559,0.545515,0.019398,19.398063,11081.176179,0.602598,8.544164,0.545515,79.64347100000001,4.660966,19.398063,0.002508,0.035559,0.545515,0.019398,19.398063,0.602598,0.626298,24.943476,26.354507,0.035772,0.563941,0.020173,82.82537000000001,20.17305,1.074764,1.099406,4.863555e-13,6.05795e-09,,,,102.100053,1.335707e+16,1.121403,,1.176954,0.882594,9.141708e-05,2.152349,0.545515,,,,,,3,"p-type",0.022,240.28,240.28,1,1,25,1,"Generalized",540,0.607823,0.263091,2.2,0,1000,0.686434,1.66e-30,"Sinton","OFF","Center Point",3000000000000000,30,2000000000000000,4000000000000000,"OFF","Dark Rsh (Cell only)",0.4,"True","RTD (Internal)",2,10,-0.05,1,0.01,"A",0,"16-131484","True",0,0,"Full IV","default_KatyCal_3BB_2ndBatch.mfi","False",-2,-0.040339,"True","02/10/17 15:22:10","MultiFlash v1.27"
191,"Katy","WiseBiz3BB-ET20203BB200","C522","02/10/17 15:29:20",9.059922,0.651514,8.521798,0.549505,4.682774,79.333168,19.488821,77.58528200000001,0.002667,0.037706,0.651514,0.035466,0.549505,0.019489,19.488821,18642.191637,0.640749,8.521798,0.549505,79.333168,4.682774,19.488821,0.002667,0.035466,0.549505,0.019489,19.488821,0.640749,0.641741,24.856257,26.703527,0.035801,0.567547,0.020319,82.711671,20.318777,1.08352,1.127266,4.048901e-13,8.070800999999999e-09,,,,114.727775,1.442691e+16,1.044087,,1.181908,0.882116,0.000287,2.177911,0.549505,,,,,,3,"p-type",0.022,240.28,240.28,1,1,25,1,"Generalized",540,0.648734,0.263091,2.2,0,1000,0.958897,1.66e-30,"Sinton","OFF","Center Point",3000000000000000,30,2000000000000000,4000000000000000,"OFF","Dark Rsh (Cell only)",0.4,"True","RTD (Internal)",2,10,-0.05,1,0.01,"A",0,"16-131484","True",0,0,"Full IV","default_KatyCal_3BB_2ndBatch.mfi","False",-2,-0.020167,"True","02/10/17 15:29:20","MultiFlash v1.27"
192,"Katy","WiseBiz3BB-ET20203BB200","C523","02/10/17 15:30:30",9.051022,0.650938,8.555408,0.54795,4.687939,79.569175,19.510316,449.236361,0.002656,0.037669,0.650938,0.035606,0.54795,0.01951,19.510316,107942.512727,0.638099,8.555408,0.54795,79.569175,4.687939,19.510316,0.002656,0.035606,0.54795,0.01951,19.510316,0.638099,0.645699,24.882753,27.849593,0.035832,0.567469,0.020334,82.927691,20.333823,1.075587,1.096273,4.206631e-13,6.610253e-09,,,,117.260914,1.469261e+16,1.026607,,1.179002,0.88223,0.00018,2.196144,0.54795,,,,,,3,"p-type",0.022,240.28,240.28,1,1,25,1,"Generalized",540,0.642131,0.263091,2.2,0,1000,1.027074,1.66e-30,"Sinton","OFF","Center Point",3000000000000000,30,2000000000000000,4000000000000000,"OFF","Dark Rsh (Cell only)",0.4,"True","RTD (Internal)",2,10,-0.05,1,0.01,"A",0,"16-131484","True",0,0,"Full IV","default_KatyCal_3BB_2ndBatch.mfi","False",-2,-0.00247,"False","02/10/17 15:30:30","MultiFlash v1.27"
193,"Katy","WiseBiz3BB-ET20203BB200","C524","02/10/17 15:31:45",9.054520999999999,0.6502250000000001,8.565341,0.548087,4.694551,79.737967,19.537835,150.745259,0.002578,0.037683,0.6502250000000001,0.035647,0.548087,0.019538,19.537835,36221.070905,0.6194,8.565341,0.548087,79.737967,4.694551,19.537835,0.002578,0.035647,0.548087,0.019538,19.537835,0.6194,0.605841,24.889377,28.284618,0.035873,0.5669999999999999,0.02034,83.012574,20.340197,1.077249,1.085391,4.378459e-13,5.468222e-09,,,,116.492105,1.303798e+16,1.146885,,1.17754,0.882978,0.00012,2.063386,0.548087,,,,,,3,"p-type",0.022,240.28,240.28,1,1,25,1,"Generalized",540,0.625099,0.263091,2.2,0,1000,1.003178,1.66e-30,"Sinton","OFF","Center Point",3000000000000000,30,2000000000000000,4000000000000000,"OFF","Dark Rsh (Cell only)",0.4,"True","RTD (Internal)",2,10,-0.05,1,0.01,"A",0,"16-131484","True",0,0,"Full IV","default_KatyCal_3BB_2ndBatch.mfi","False",-2,-0.00946,"True","02/10/17 15:31:45","MultiFlash v1.27"
194,"Katy","WiseBiz3BB-ET20203BB200","C525","02/10/17 15:33:17",9.034922,0.650789,8.544150999999999,0.5480660000000001,4.682755,79.640969,19.488741,196.523534,0.002608,0.037602,0.650789,0.035559,0.5480660000000001,0.019489,19.488741,47220.674802,0.62653,8.544150999999999,0.5480660000000001,79.640969,4.682755,19.488741,0.002608,0.035559,0.5480660000000001,0.019489,19.488741,0.62653,0.648827,24.866193,26.840535,0.035771,0.567338,0.020294,82.932951,20.294313,1.072202,1.09856,4.213885e-13,6.556035e-09,,,,116.93864,1.441446e+16,1.044922,,1.179391,0.882803,6.129042999999999e-05,2.227894,0.5480660000000001,,,,,,3,"p-type",0.022,240.28,240.28,1,1,25,1,"Generalized",540,0.631803,0.263091,2.2,0,1000,0.95806,1.66e-30,"Sinton","OFF","Center Point",3000000000000000,30,2000000000000000,4000000000000000,"OFF","Dark Rsh (Cell only)",0.4,"True","RTD (Internal)",2,10,-0.05,1,0.01,"A",0,"16-131484","True",0,0,"Full IV","default_KatyCal_3BB_2ndBatch.mfi","False",-2,-0.009265000000000001,"False","02/10/17 15:33:17","MultiFlash v1.27"
195,"Katy","WiseBiz3BB-ET20203BB200","C526","02/10/17 15:34:30",9.061719999999999,0.65027,8.527514,0.5494520000000001,4.685456,79.51468300000001,19.499982,140.630828,0.002602,0.037713,0.65027,0.03549,0.5494520000000001,0.0195,19.499982,33790.77524,0.625094,8.527514,0.5494520000000001,79.51468300000001,4.685456,19.499982,0.002602,0.03549,0.5494520000000001,0.0195,19.499982,0.625094,0.644304,24.894346,27.731586,0.035855,0.566567,0.020314,82.83438200000001,20.314097,1.094758,1.106831,4.319861e-13,6.921664e-09,,,,112.915291,1.275435e+16,1.170592,,1.180736,0.883084,8.969421e-05,2.219046,0.5494520000000001,,,,,,3,"p-type",0.022,240.28,240.28,1,1,25,1,"Generalized",540,0.637759,0.263091,2.2,0,1000,1.054447,1.66e-30,"Sinton","OFF","Center Point",3000000000000000,30,2000000000000000,4000000000000000,"OFF","Dark Rsh (Cell only)",0.4,"True","RTD (Internal)",2,10,-0.05,1,0.01,"A",0,"16-131484","True",0,0,"Full IV","default_KatyCal_3BB_2ndBatch.mfi","False",-2,-0.010336,"True","02/10/17 15:34:30","MultiFlash v1.27"
196,"Katy","WiseBiz3BB-ET20203BB200","C527","02/10/17 15:35:44",9.03975,0.650501,8.509948,0.549322,4.674699,79.496786,19.455217,186.887943,0.002543,0.037622,0.650501,0.035417,0.549322,0.019455,19.455217,44905.434955,0.611018,8.509948,0.549322,79.496786,4.674699,19.455217,0.002543,0.035417,0.549322,0.019455,19.455217,0.611018,0.610864,24.874473,27.875594,0.035712,0.5668260000000001,0.020242,82.713544,20.242452,1.084989,1.126401,4.175395e-13,8.403067999999999e-09,,,,111.021391,1.467427e+16,1.027794,,1.177578,0.883111,-3.776981e-07,2.063297,0.549322,,,,,,3,"p-type",0.022,240.28,240.28,1,1,25,1,"Generalized",540,0.621059,0.263091,2.2,0,1000,1.077875,1.66e-30,"Sinton","OFF","Center Point",3000000000000000,30,2000000000000000,4000000000000000,"OFF","Dark Rsh (Cell only)",0.4,"True","RTD (Internal)",2,10,-0.05,1,0.01,"A",0,"16-131484","True",0,0,"Full IV","default_KatyCal_3BB_2ndBatch.mfi","False",-2,-0.008147,"False","02/10/17 15:35:44","MultiFlash v1.27"
197,"Katy","WiseBiz3BB-ET20203BB200","C528","02/10/17 15:36:59",9.039258999999999,0.650765,8.527865,0.549426,4.685432,79.651257,19.499884,185.528477,0.002582,0.03762,0.650765,0.035491,0.549426,0.0195,19.499884,44578.782523,0.620468,8.527865,0.549426,79.651257,4.685432,19.499884,0.002582,0.035491,0.549426,0.0195,19.499884,0.620468,0.65004,24.891034,28.32562,0.03579,0.567284,0.020303,82.931799,20.303012,1.084224,1.095382,4.246467e-13,6.335864e-09,,,,117.174835,1.449629e+16,1.039462,,1.175372,0.882212,-0.000104,2.192736,0.549426,,,,,,3,"p-type",0.022,240.28,240.28,1,1,25,1,"Generalized",540,0.626773,0.263091,2.2,0,1000,1.081174,1.66e-30,"Sinton","OFF","Center Point",3000000000000000,30,2000000000000000,4000000000000000,"OFF","Dark Rsh (Cell only)",0.4,"True","RTD (Internal)",2,10,-0.05,1,0.01,"A",0,"16-131484","True",0,0,"Full IV","default_KatyCal_3BB_2ndBatch.mfi","False",-2,-0.008706,"False","02/10/17 15:36:59","MultiFlash v1.27"
198,"Katy","WiseBiz3BB-ET20203BB200","C528","02/10/17 15:43:23",9.042123999999999,0.650752,8.519551,0.549417,4.680789,79.54871799999999,19.480562,179.779342,0.002634,0.037632,0.650752,0.035457,0.549417,0.019481,19.480562,43197.380307,0.63286,8.519551,0.549417,79.54871799999999,4.680789,19.480562,0.002634,0.035457,0.549417,0.019481,19.480562,0.63286,0.638157,24.91753,27.935597,0.035796,0.567142,0.020301,82.90025199999999,20.301314,1.0885,1.097969,4.248418e-13,6.576525e-09,,,,116.373861,1.450296e+16,1.03902,,1.179783,0.883724,0.000167,2.180142,0.549417,,,,,,3,"p-type",0.022,240.28,240.28,1,1,25,1,"Generalized",540,0.638506,0.263091,2.2,0,1000,1.278259,1.66e-30,"Sinton","OFF","Center Point",3000000000000000,30,2000000000000000,4000000000000000,"OFF","Dark Rsh (Cell only)",0.4,"True","RTD (Internal)",2,10,-0.05,1,0.01,"A",0,"16-131484","True",0,0,"Full IV","default_KatyCal_3BB_2ndBatch.mfi","False",-2,-0.008905,"False","02/10/17 15:43:23","MultiFlash v1.27"
199,"Katy","WiseBiz3BB-ET20203BB200","C529","02/10/17 16:17:00",9.041821000000001,0.64918,8.536298,0.544675,4.649504,79.210975,19.350359,228.53938,0.002864,0.03763,0.64918,0.035526,0.544675,0.01935,19.350359,54913.442114,0.688213,8.536298,0.544675,79.210975,4.649504,19.350359,0.002864,0.035526,0.544675,0.01935,19.350359,0.688213,0.707848,24.827276,27.9726,0.035796,0.565338,0.020237,82.84071299999999,20.237064,1.109472,1.09807,4.544715e-13,6.837789e-09,,,,108.32163,1.32874e+16,1.126863,,1.179209,0.883506,-1.513835e-05,2.405823,0.544675,,,,,,3,"p-type",0.022,240.28,240.28,1,1,25,1,"Generalized",540,0.693889,0.263091,2.2,0,1000,1.219437,1.66e-30,"Sinton","OFF","Center Point",3000000000000000,30,2000000000000000,4000000000000000,"OFF","Dark Rsh (Cell only)",0.4,"True","RTD (Internal)",2,10,-0.05,1,0.01,"A",0,"16-131484","True",0,0,"Full IV","default_KatyCal_3BB_2ndBatch.mfi","False",-2,-0.006572,"False","02/10/17 16:17:00","MultiFlash v1.27"
200,"Katy","WiseBiz3BB-ET20203BB200","C530","02/10/17 16:18:15",9.043329,0.651604,8.533537000000001,0.5461510000000001,4.660603,79.09153000000001,19.396549,290.851738,0.002968,0.037637,0.651604,0.035515,0.5461510000000001,0.019397,19.396549,69885.85559599999,0.713138,8.533537000000001,0.5461510000000001,79.09153000000001,4.660603,19.396549,0.002968,0.035515,0.5461510000000001,0.019397,19.396549,0.713138,0.7213850000000001,24.855429,27.886595,0.035763,0.567971,0.020313,82.826843,20.312604,1.062687,1.115807,4.025449e-13,7.639797000000001e-09,,,,117.660834,1.420426e+16,1.059231,,1.176923,0.883478,0.000139,2.477202,0.5461510000000001,,,,,,3,"p-type",0.022,240.28,240.28,1,1,25,1,"Generalized",540,0.718448,0.263091,2.2,0,1000,1.097128,1.66e-30,"Sinton","OFF","Center Point",3000000000000000,30,2000000000000000,4000000000000000,"OFF","Dark Rsh (Cell only)",0.4,"True","RTD (Internal)",2,10,-0.05,1,0.01,"A",0,"16-131484","True",0,0,"Full IV","default_KatyCal_3BB_2ndBatch.mfi","False",-2,-0.005972,"False","02/10/17 16:18:15","MultiFlash v1.27"
201,"Katy","WiseBiz3BB-ET20203BB200","C531","02/10/17 16:19:24",9.042102,0.651027,8.487895999999999,0.549087,4.660595,79.17219299999999,19.396515,411.291367,0.002929,0.037632,0.651027,0.035325,0.549087,0.019397,19.396515,98825.08977799999,0.70368,8.487895999999999,0.549087,79.17219299999999,4.660595,19.396515,0.002929,0.035325,0.549087,0.019397,19.396515,0.70368,0.718469,24.838868,26.903539,0.035781,0.5676909999999999,0.020313,82.91157,20.312631,1.064881,1.102841,4.146771e-13,6.83936e-09,,,,118.89259,1.4071e+16,1.06852,,1.179461,0.884109,4.16555e-05,2.462881,0.549087,,,,,,3,"p-type",0.022,240.28,240.28,1,1,25,1,"Generalized",540,0.713523,0.263091,2.2,0,1000,0.890147,1.66e-30,"Sinton","OFF","Center Point",3000000000000000,30,2000000000000000,4000000000000000,"OFF","Dark Rsh (Cell only)",0.4,"True","RTD (Internal)",2,10,-0.05,1,0.01,"A",0,"16-131484","True",0,0,"Full IV","default_KatyCal_3BB_2ndBatch.mfi","False",-2,-0.003262,"False","02/10/17 16:19:24","MultiFlash v1.27"
202,"Katy","WiseBiz3BB-ET20203BB200","C532","02/10/17 16:20:38",9.045105,0.651308,8.536762,0.546409,4.664566,79.179271,19.413042,92.62612,0.002902,0.037644,0.651308,0.035528,0.546409,0.019413,19.413042,22256.204073,0.697286,8.536762,0.546409,79.179271,4.664566,19.413042,0.002902,0.035528,0.546409,0.019413,19.413042,0.697286,0.7045670000000001,24.852116,28.275617,0.035775,0.567678,0.020309,82.83233199999999,20.308693,1.073684,1.11213,4.097825e-13,7.251462e-09,,,,116.643787,1.53479e+16,0.98605,,1.183595,0.882562,5.881269e-05,2.412322,0.546409,,,,,,3,"p-type",0.022,240.28,240.28,1,1,25,1,"Generalized",540,0.697043,0.263091,2.2,0,1000,1.042426,1.66e-30,"Sinton","OFF","Center Point",3000000000000000,30,2000000000000000,4000000000000000,"OFF","Dark Rsh (Cell only)",0.4,"True","RTD (Internal)",2,10,-0.05,1,0.01,"A",0,"16-131484","True",0,0,"Full IV","default_KatyCal_3BB_2ndBatch.mfi","False",-2,-0.023426,"True","02/10/17 16:20:38","MultiFlash v1.27"
203,"Katy","WiseBiz3BB-ET20203BB200","C532","02/10/17 16:21:17",9.045311,0.651309,8.536246,0.5463440000000001,4.663727,79.16304599999999,19.409549,93.278363,0.002908,0.037645,0.651309,0.035526,0.5463440000000001,0.01941,19.409549,22412.924978,0.698848,8.536246,0.5463440000000001,79.16304599999999,4.663727,19.409549,0.002908,0.035526,0.5463440000000001,0.01941,19.409549,0.698848,0.697113,24.865365,27.935598,0.035772,0.567693,0.020307,82.82476200000001,20.307345,1.076629,1.112109,4.100175e-13,7.284363e-09,,,,116.449383,1.534036e+16,0.986497,,1.183635,0.882275,-9.381699e-05,2.38389,0.5463440000000001,,,,,,3,"p-type",0.022,240.28,240.28,1,1,25,1,"Generalized",540,0.697286,0.263091,2.2,0,1000,1.052437,1.66e-30,"Sinton","OFF","Center Point",3000000000000000,30,2000000000000000,4000000000000000,"OFF","Dark Rsh (Cell only)",0.4,"True","RTD (Internal)",2,10,-0.05,1,0.01,"A",0,"16-131484","True",0,0,"Full IV","default_KatyCal_3BB_2ndBatch.mfi","False",-2,-0.023045,"True","02/10/17 16:21:17","MultiFlash v1.27"
