Repository: dintalframe/MLPROJECT

File: FCT450csv/MultiFlash_Database WW06 - 2020.csv (part 5 of 9)
ash_cutoff_(suns),V_at_Isc_(V),dV/dt,V_Pad_0_(V),V_Pad_1_(V),V_Pad_2_(V),V_Pad_3_(V),V_Pad_4_(V),dBreak_(A),dBreak_(V),Capacitance_(uF/cm2),Capacitance_Error_(percent),Pm/Pe,BulkSRH_AND_Jo_Power_Loss_(percent),BulkSRH_Power_Loss_(percent),Jo_Power_Loss_(percent),Rs_Power_Loss_(percent),Rsh_Power_Loss_(percent),Dark_Break_Interpolated,Calibration,Resistivity_(ohm-cm),Analysis_Resistivity_(ohm-cm),Sample_Type,Thickness_(cm),Cell_Area_(cm2),Total_Area_(cm2),Number_of_Cells_per_String,Number_of_Strings,Temperature_(C),Intensity_(suns),Analysis_Type,Nominal_Load_Voltage_(mV/cell),Rs_Modulation_Target_(ohm-cm2),Reference_Constant_(V/sun),Voltage_Temperature_Coefficient_(mV/C),Temperature_Offset_(C),Power_per_Sun_(W/m2),Conductivity_Modulation_(ohm-cm2/V),Auger_Coefficient,Auger_Method,Band_Gap_Narrowing,Fit_Method,Carrier_Density_Center_Point_(cm-3),Percent_Fit,Lower_Bound_(cm-3),Upper_Bound_(cm-3),Rsh_Lifetime_Correction,Rsh_Measurement_Method,SunsVoc_Rsh_Voltage_(V),Do_Dark_Break_Measurement,Temperature_Measurement_Method,Number_of_dRsh_Points,dRsh_Output_Vlimit_(V),Current_Transfer,Voltage_Transfer,Temperature_Transfer,Final_Bin,Bin_Index,Tester_ID,Do_Doping_Measurement,Doping_Sample_Time_(us),Doping_Measurement_Length_(us),Measurement_Type,Comments,Measurement_Date-Time_String,Software Version,Recipe_Filename,EL Pulse Current Delivered (Coulombs),Forward Dark IV (V),Forward Dark IV (A),Forward Dark IV Interpolated?,EL Pulse Energy Delivered (J),Doping Calibration Factor (V/sun)
148,"Gabe","GQD","C555-01","02/05/20 17:03:08",9.195123e-05,-0.642904,7.726217000000001e-05,-0.642756,-4.966073e-05,84.005793,-0.000204,541.3624119999999,712.102115,3.778403e-07,-0.642904,3.17481e-07,-0.642756,-2.040628e-07,-0.000204,131745.956694,173297.170618,7.726217000000001e-05,-0.642756,84.005793,-4.966073e-05,-0.000204,712.102115,3.17481e-07,-0.642756,-2.040628e-07,-0.000204,173297.170618,4051.124495,25.007906,14.981857,,,0,,0,-1.267852,-1.100649,4.335174e-10,8.81683e-07,,,,540.892037,4723313000000000,,,1.097665,0.827312,-0.64276,2.751216,-0.642756,,,,,,,2.044684e-19,7.402914999999999e-15,,0,,,-9.361637,-1180.69521,"False","False",3,3,"p-type",0.018,243.36,243.36,1,1,25,1,"Generalized",540,893652.2627739999,0.281519,2.2,0,1000,,1.66e-30,"Sinton","OFF","Center Point",3000000000000000,30,2000000000000000,4000000000000000,"OFF","Dark Rsh (Cell only)",0.4,"False","RTD (Internal)",2,10,-0.05,1,0.01,"A",0,"16-131484","True",0,0,"Hunt","No film","02/05/20 17:03:08","MultiFlash v1.49","Default.mfi",,,,"False",,0.198105
149,"Gabe","GQD","C555-01","02/05/20 17:04:16",3.896957e-05,0.439867,6.888797999999999e-05,0.642642,4.427031e-05,258.265229,0.000182,0.002864,-65884.80020500001,1.601314e-07,0.439867,2.830703e-07,0.642642,1.819128e-07,0.000182,0.697076,-16033720,6.888797999999999e-05,0.642642,258.265229,4.427031e-05,0.000182,-65884.80020500001,2.830703e-07,0.642642,1.819128e-07,0.000182,-16033720,3352.037622,25.010153,14.745843,1.50082e-07,0.381376,5.723762e-08,81.261377,5.723762e-05,1.592276,0.942513,3.8084e-15,9.999999999999999e-12,,,,-34.754162,4723313000000000,16.750938,,1.094517,0.825691,0.642585,-2.576437,0.642642,,,,,,,2.472364e-75,1.076597e-68,,0,,,116.494585,-3490324000,"False","False",3,3,"p-type",0.018,243.36,243.36,1,1,25,1,"Generalized",540,-9193468.480508,0.281519,2.2,0,1000,,1.66e-30,"Sinton","OFF","Center Point",3000000000000000,30,2000000000000000,4000000000000000,"OFF","Dark Rsh (Cell only)",0.4,"False","RTD (Internal)",2,10,-0.05,1,0.01,"A",0,"16-131484","True",0,0,"Hunt","No film","02/05/20 17:04:16","MultiFlash v1.49","Default.mfi",,,,"False",,0.198105
150,"Gabe","GQD","C555-01","02/05/20 17:07:37",8.635807999999999e-05,0.457426,0.000238,0.642659,0.000153,386.602479,0.000628,0.002457,1055394.129421,3.548573e-07,0.457426,9.764687000000001e-07,0.642659,6.275362000000001e-07,0.000628,0.598009,256840700,0.000238,0.642659,386.602479,0.000153,0.000628,1055394.129421,9.764687000000001e-07,0.642659,6.275362000000001e-07,0.000628,256840700,-2861.137843,24.924746,15.229871,3.360297e-07,0.396004,1.330692e-07,81.979173,0.000133,0.850069,0.913631,3.828659e-15,9.999999999999999e-12,,,,21156.322169,4723313000000000,13.628089,,1.08951,0.823538,0.642667,-2.656194,0.642659,,,,,,,,,,,,,99.744406,118487300000,"False","False",3,3,"p-type",0.018,243.36,243.36,1,1,25,1,"Generalized",540,-730246.068178,0.281519,2.2,0,1000,-1026023.345805,1.66e-30,"Sinton","OFF","Center Point",3000000000000000,30,2000000000000000,4000000000000000,"OFF","Dark Rsh (Cell only)",0.4,"False","RTD (Internal)",2,10,-0.05,1,0.01,"A",0,"16-131484","True",0,0,"Hunt","No film","02/05/20 17:07:37","MultiFlash v1.49","Default.mfi",,,,"False",,0.198105
151,"Gabe","GQD","C555-01","02/05/20 17:08:49",0.000136,-0.6447040000000001,8.520673999999999e-05,-0.64433,-5.490126e-05,62.506826,-0.000226,530.67428,353.594744,5.598163e-07,-0.6447040000000001,3.501263e-07,-0.64433,-2.255969e-07,-0.000226,129144.892666,86050.816966,8.520673999999999e-05,-0.64433,62.506826,-5.490126e-05,-0.000226,353.594744,3.501263e-07,-0.64433,-2.255969e-07,-0.000226,86050.816966,2580.492651,24.466283,13.46577,,,0,,0,-1.274537,-1.104056,6.692887e-10,3.778947e-08,,,,-2.708657,4723313000000000,,,1.098449,0.8256520000000001,-0.644605,2.663745,-0.64433,,,,,,,7.300113e-20,1.797208e-15,,0,,,-4.907217,-849.548065,"False","False",3,3,"p-type",0.018,243.36,243.36,1,1,25,1,"Generalized",540,40276260,0.281519,2.2,0,1000,,1.66e-30,"Sinton","OFF","Center Point",3000000000000000,30,2000000000000000,4000000000000000,"OFF","Dark Rsh (Cell only)",0.4,"False","RTD (Internal)",2,10,-0.05,1,0.01,"A",0,"16-131484","True",0,0,"Hunt","No film","02/05/20 17:08:49","MultiFlash v1.49","Default.mfi",,,,"False",,0.198105
152,"Gabe","GQD","C555-01","02/05/20 17:09:26",0.000128,0.468453,0.000129,0.642339,8.254804e-05,138.060345,0.000339,-0.016671,-2412.893233,5.244723e-07,0.468453,5.280721e-07,0.642339,3.392013e-07,0.000339,-4.057144,-587201.6972770001,0.000129,0.642339,138.060345,8.254804e-05,0.000339,-2412.893233,5.280721e-07,0.642339,3.392013e-07,0.000339,-587201.6972770001,-5727.738413,24.888786,15.296875,4.916339e-07,0.409909,2.015253e-07,82.024016,0.000202,0.838445,0.901957,3.744182e-15,9.999999999999999e-12,,,,9874.0834,4723313000000000,11.823331,,1.088358,0.824207,0.642262,-2.471744,0.642339,,,,,,,0.000725,-34.467281,,0.361914,,,-93.32906,-15614480,"False","False",3,3,"p-type",0.018,243.36,243.36,1,1,25,1,"Generalized",540,-512185.685422,0.281519,2.2,0,1000,,1.66e-30,"Sinton","OFF","Center Point",3000000000000000,30,2000000000000000,4000000000000000,"OFF","Dark Rsh (Cell only)",0.4,"False","RTD (Internal)",2,10,-0.05,1,0.01,"A",0,"16-131484","True",0,0,"Hunt","No film","02/05/20 17:09:26","MultiFlash v1.49","Default.mfi",,,,"False",,0.198105
153,,,,"02/05/20 17:12:41",8.931719e-05,0.458579,7.630235e-05,0.642075,4.899182e-05,119.611943,0.000201,-0.03087,-2909.226224,3.670167e-07,0.458579,3.135369e-07,0.642075,2.013142e-07,0.000201,-7.512466,-707989.293765,7.630235e-05,0.642075,119.611943,4.899182e-05,0.000201,-2909.226224,3.135369e-07,0.642075,2.013142e-07,0.000201,-707989.293765,6980.780166,24.686517,15.003859,3.475716e-07,0.397773,1.382546e-07,82.144745,0.000138,0.847836,0.879039,3.861008e-15,9.999999999999999e-12,,,,10665.507756,4723313000000000,13.44069,,1.108079,0.828473,0.642212,-2.704929,0.642075,,,,,,,0.022141,1956.355126,1.083688e-08,14.637762,,,-52.840737,-15236250,"False","False",3,3,"p-type",0.018,243.36,243.36,1,1,25,1,"Generalized",540,757761.058782,0.281519,2.2,0,1000,8281504.326299,1.66e-30,"Sinton","OFF","Center Point",3000000000000000,30,2000000000000000,4000000000000000,"OFF","Dark Rsh (Cell only)",0.4,"False","RTD (Internal)",2,10,-0.05,1,0.01,"A",0,"16-131484","True",0,0,"Hunt",,"02/05/20 17:12:41","MultiFlash v1.49","Default.mfi",,,,"False",,0.198105
154,,,,"02/05/20 17:13:40",5.25292e-05,0.642465,8.732605e-05,0.642225,5.608296e-05,166.180652,0.00023,-0.016047,-4791706000,2.158498e-07,0.642465,3.588349e-07,0.642225,2.304527e-07,0.00023,-3.905218,-1166109000000,8.732605e-05,0.642225,166.180652,5.608296e-05,0.00023,-4791706000,3.588349e-07,0.642225,2.304527e-07,0.00023,-1166109000000,1954.533134,24.731465,14.656838,2.053416e-07,0.554054,1.137702e-07,82.04033800000001,0.000114,1.262456,1.100069,1e-18,9.999999999999999e-12,,,,3384.081796,4723313000000000,1.544058,,1.096454,0.832537,0.642302,-2.622672,0.642225,,,,,,,0,0,-6.679625e-13,0,,,100.000153,49640530000000,"False","False",3,3,"p-type",0.018,243.36,243.36,1,1,25,1,"Steady State",540,-2944138000000,0.281519,2.2,0,1000,,1.66e-30,"Sinton","OFF","Center Point",3000000000000000,30,2000000000000000,4000000000000000,"OFF","Dark Rsh (Cell only)",0.4,"False","RTD (Internal)",2,10,-0.05,1,0.01,"A",0,"16-131484","True",0,0,"Hunt",,"02/05/20 17:13:40","MultiFlash v1.49","Default.mfi",,,,"False",,0.198105
155,,,,"02/05/20 17:14:08",0.000107,0.462274,,,,,,0.039376,,4.403274e-07,0.462274,,,,,9.582649,,0.00011,0.642272,142.536216,7.060725e-05,0.00029,-4887.101331,4.517322e-07,0.642272,2.90135e-07,0.00029,-1189324.980016,8254.321855,24.749444,13.307761,4.169271e-07,0.401686,1.674738e-07,82.27576999999999,0.000167,0.838105,0.8408910000000001,3.787232e-15,9.999999999999999e-12,,,,,4723313000000000,12.858256,,1.09532,0.825555,0.64222,-2.608551,0.642272,,,,,,,0,0,,1.958149e+107,,,94.94556,-1507322000,"False","False",3,3,"p-type",0.018,243.36,243.36,1,1,25,1,"Generalized",540,-1354340.045989,0.281519,2.2,0,1000,,1.66e-30,"Sinton","OFF","Center Point",3000000000000000,30,2000000000000000,4000000000000000,"OFF","Dark Rsh (Cell only)",0.4,"False","RTD (Internal)",2,10,-0.05,1,0.01,"A",0,"16-131484","True",0,0,"Full IV",,"02/05/20 17:14:08","MultiFlash v1.49","Default.mfi",,,,"False",,0.198105
156,,,,"02/05/20 17:14:45",9.157884e-06,0.411502,,,,,,-0.006747,,3.763102e-08,0.411502,,,,,-1.641912,,4.405579e-05,0.642143,750.702721,2.829012e-05,0.000116,-3562314.242247,1.810314e-07,0.642143,1.16248e-07,0.000116,-866924800,8157.320401,24.676029,14.302817,3.549684e-08,0.351294,1.246981e-08,80.527152,1.246981e-05,0.826618,0.528925,3.785286e-15,9.999999999999999e-12,,,,,4723313000000000,23.899096,,1.096042,0.822251,0.642115,-2.579058,0.642143,,,,,,,0,0,,1.958149e+107,,,94.94556,-1507322000,"False","False",3,3,"p-type",0.018,243.36,243.36,1,1,25,1,"Generalized",540,-281695500,0.281519,2.2,0,1000,,1.66e-30,"Sinton","OFF","Center Point",3000000000000000,30,2000000000000000,4000000000000000,"OFF","Dark Rsh (Cell only)",0.4,"False","RTD (Internal)",2,10,-0.05,1,0.01,"A",0,"16-131484","True",0,0,"Full IV",,"02/05/20 17:14:45","MultiFlash v1.49","Default.mfi",,,,"False",,0.198105
157,,,"C557","02/05/20 17:17:07",10.22536,0.640297,9.528098,0.486918,4.639399,70.86009900000001,19.063934,75.619311,0.007774,0.042017,0.640297,0.039152,0.486918,0.019064,19.063934,18402.715611,1.891809,9.528098,0.486918,70.86009900000001,4.639399,19.063934,0.007774,0.039152,0.486918,0.019064,19.063934,1.891809,1.541646,24.813945,30.188726,0.039996,0.5514210000000001,0.022055,81.976817,22.054734,1.324837,1.083848,7.244943e-13,9.215981e-09,,,,47.098493,4723313000000000,1.579162,,1.106616,0.827243,0.010521,4.979518,0.486918,,,,,,,5.22475,0.015089,-5.525644e-08,6.915294,,,13.202604,0.072551,"False","False",3,3,"p-type",0.018,243.36,243.36,1,1,25,1,"Generalized",540,1.871749,0.281519,2.2,0,1000,2.648512,1.66e-30,"Sinton","OFF","Center Point",3000000000000000,30,2000000000000000,4000000000000000,"OFF","Dark Rsh (Cell only)",0.4,"False","RTD (Internal)",2,10,-0.05,1,0.01,"A",0,"16-131484","True",0,0,"Full IV",,"02/05/20 17:17:07","MultiFlash v1.49","Default.mfi",,,,"False",,0.198105
158,"Gabe","GQD","C557","02/05/20 17:20:05",10.238791,0.638643,9.585372,0.49432,4.738237,72.46195299999999,19.470075,75.904006,0.006561,0.042073,0.638643,0.039388,0.49432,0.01947,19.470075,18471.998934,1.596575,9.585372,0.49432,72.46195299999999,4.738237,19.470075,0.006561,0.039388,0.49432,0.01947,19.470075,1.596575,1.338898,24.795066,30.230729,0.040037,0.549614,0.022005,81.896379,22.005046,1.330495,1.087005,7.767202e-13,9.784464999999999e-09,,,,43.843459,4723313000000000,1.606192,,1.097962,0.823905,0.011293,4.528896,0.49432,,,,,,,4.521721,0.010008,-5.643363e-08,6.411923,,,11.286208,0.071697,"False","False",3,3,"p-type",0.018,243.36,243.36,1,1,25,1,"Generalized",540,1.615771,0.281519,2.2,0,1000,2.312804,1.66e-30,"Sinton","OFF","Center Point",3000000000000000,30,2000000000000000,4000000000000000,"OFF","Dark Rsh (Cell only)",0.4,"False","RTD (Internal)",2,10,-0.05,1,0.01,"A",0,"16-131484","True",0,0,"Full IV","Mini Module before QD","02/05/20 17:20:05","MultiFlash v1.49","Default.mfi",,,,"False",,0.198105
159,"Gabe","GQD","C557-01","02/05/20 17:20:50",10.236879,0.638524,9.590184000000001,0.494219,4.73965,72.510572,19.475879,75.889044,0.006529,0.042065,0.638524,0.039407,0.494219,0.019476,19.475879,18468.357751,1.588824,9.590184000000001,0.494219,72.510572,4.73965,19.475879,0.006529,0.039407,0.494219,0.019476,19.475879,1.588824,1.302067,24.774615,29.929712,0.040028,0.549536,0.021997,81.89538,21.996579,1.330919,1.086983,7.812459e-13,9.757834e-09,,,,43.413165,4723313000000000,1.608985,,1.10875,0.827894,0.011127,4.592814,0.494219,,,,,,,4.45736,0.011442,-5.645046e-08,6.383696,,,11.244387,0.071676,"False","False",3,3,"p-type",0.018,243.36,243.36,1,1,25,1,"Generalized",540,1.604282,0.281519,2.2,0,1000,2.106964,1.66e-30,"Sinton","OFF","Center Point",3000000000000000,30,2000000000000000,4000000000000000,"OFF","Dark Rsh (Cell only)",0.4,"False","RTD (Internal)",2,10,-0.05,1,0.01,"A",0,"16-131484","True",0,0,"Full IV","Mini Module before QD","02/05/20 17:20:50","MultiFlash v1.49","Default.mfi",,,,"False",,0.198105
160,"Gabe","GQD","C557-01","02/05/20 17:21:41",10.234067,0.638419,9.585523999999999,0.494587,4.740872,72.561188,19.480899,75.89022199999999,0.006488,0.042053,0.638419,0.039388,0.494587,0.019481,19.480899,18468.644419,1.579016,9.585523999999999,0.494587,72.561188,4.740872,19.480899,0.006488,0.039388,0.494587,0.019481,19.480899,1.579016,1.312222,24.807652,30.303733,0.040018,0.549374,0.021985,81.88815700000001,21.984962,1.331514,1.087065,7.844428e-13,9.813956e-09,,,,43.269178,4723313000000000,1.642422,,1.101728,0.8257370000000001,0.011554,4.308285,0.494587,,,,,,,4.449,0.009891,-5.646501e-08,6.394578,,,11.169837,0.071689,"False","False",3,3,"p-type",0.018,243.36,243.36,1,1,25,1,"Generalized",540,1.600032,0.281519,2.2,0,1000,1.937969,1.66e-30,"Sinton","OFF","Center Point",3000000000000000,30,2000000000000000,4000000000000000,"OFF","Dark Rsh (Cell only)",0.4,"False","RTD (Internal)",2,10,-0.05,1,0.01,"A",0,"16-131484","True",0,0,"Full IV","Mini Module before QD","02/05/20 17:21:41","MultiFlash v1.49","Default.mfi",,,,"False",,0.198105
161,"Gabe","GQD","C557-01","02/05/20 17:22:47",10.237527,0.638114,9.561389,0.48992,4.684316,71.705608,19.248504,75.877026,0.007081,0.042067,0.638114,0.039289,0.48992,0.019249,19.248504,18465.432959,1.723347,9.561389,0.48992,71.705608,4.684316,19.248504,0.007081,0.039289,0.48992,0.019249,19.248504,1.723347,1.379678,24.7872,29.829707,0.040028,0.549131,0.021981,81.88376599999999,21.980707,1.330163,1.087502,7.936414e-13,9.864563999999999e-09,,,,42.988099,4723313000000000,1.603908,,1.103357,0.825434,0.012722,4.552489,0.48992,,,,,,,4.59564,0.013264,-5.579141e-08,6.648188,,,12.142124,0.071786,"False","False",3,3,"p-type",0.018,243.36,243.36,1,1,25,1,"Generalized",540,1.739274,0.281519,2.2,0,1000,2.188462,1.66e-30,"Sinton","OFF","Center Point",3000000000000000,30,2000000000000000,4000000000000000,"OFF","Dark Rsh (Cell only)",0.4,"False","RTD (Internal)",2,10,-0.05,1,0.01,"A",0,"16-131484","True",0,0,"Full IV","Mini Module before QD","02/05/20 17:22:47","MultiFlash v1.49","Default.mfi",,,,"False",,0.198105
162,"Gabe","GQD","C557-01","02/05/20 17:24:10",10.24285,0.638043,9.543281,0.486243,4.640356,71.003623,19.067867,75.887843,0.007571,0.042089,0.638043,0.039215,0.486243,0.019068,19.067867,18468.065484,1.842379,9.543281,0.486243,71.003623,4.640356,19.067867,0.007571,0.039215,0.486243,0.019068,19.067867,1.842379,1.644594,24.747871,29.330678,0.040053,0.549007,0.021989,81.881595,21.989123,1.32911,1.087481,7.972746e-13,9.799581000000001e-09,,,,42.923829,4723313000000000,1.649172,,1.111796,0.826159,0.010842,5.688621,0.486243,,,,,,,4.749822,0.008283,-5.526784e-08,6.880008,,,12.935708,0.071849,"False","False",3,3,"p-type",0.018,243.36,243.36,1,1,25,1,"Generalized",540,1.862211,0.281519,2.2,0,1000,2.353459,1.66e-30,"Sinton","OFF","Center Point",3000000000000000,30,2000000000000000,4000000000000000,"OFF","Dark Rsh (Cell only)",0.4,"False","RTD (Internal)",2,10,-0.05,1,0.01,"A",0,"16-131484","True",0,0,"Full IV","Mini Module before QD","02/05/20 17:24:10","MultiFlash v1.49","Default.mfi",,,,"False",,0.198105
163,"Gabe","GQD","C557-01","02/05/20 17:24:53",10.244099,0.637981,9.536759,0.486564,4.640242,71.000137,19.067399,75.886753,0.007567,0.042094,0.637981,0.039188,0.486564,0.019067,19.067399,18467.800243,1.841473,9.536759,0.486564,71.000137,4.640242,19.067399,0.007567,0.039188,0.486564,0.019067,19.067399,1.841473,1.417263,24.769895,29.308677,0.04005,0.549041,0.021989,81.878832,21.98892,1.331045,1.087679,7.979635e-13,9.940127000000001e-09,,,,42.969201,4723313000000000,1.644308,,1.097858,0.826388,0.01072,4.627697,0.486564,,,,,,,4.792813,0.016942,-5.526648e-08,6.934682,,,12.915905,0.07187200000000001,"False","False",3,3,"p-type",0.018,243.36,243.36,1,1,25,1,"Generalized",540,1.868458,0.281519,2.2,0,1000,2.376428,1.66e-30,"Sinton","OFF","Center Point",3000000000000000,30,2000000000000000,4000000000000000,"OFF","Dark Rsh (Cell only)",0.4,"False","RTD (Internal)",2,10,-0.05,1,0.01,"A",0,"16-131484","True",0,0,"Full IV","Mini Module before QD","02/05/20 17:24:53","MultiFlash v1.49","Default.mfi",,,,"False",,0.198105
164,"Gabe","GQD","C557-01","02/05/20 17:25:35",10.241713,0.638099,9.536349,0.486018,4.634842,70.92089199999999,19.045207,75.88788,0.007628,0.042085,0.638099,0.039186,0.486018,0.019045,19.045207,18468.074557,1.856395,9.536349,0.486018,70.92089199999999,4.634842,19.045207,0.007628,0.039186,0.486018,0.019045,19.045207,1.856395,1.575363,24.779334,29.387681,0.040045,0.5490930000000001,0.021988,81.880197,21.988236,1.328786,1.087447,7.959716e-13,9.818078000000001e-09,,,,43.02111,4723313000000000,1.640159,,1.106697,0.825525,0.010255,5.266284,0.486018,,,,,,,4.799458,0.011503,-5.520216e-08,6.937624,,,13.018313,0.071892,"False","False",3,3,"p-type",0.018,243.36,243.36,1,1,25,1,"Generalized",540,1.872129,0.281519,2.2,0,1000,2.484129,1.66e-30,"Sinton","OFF","Center Point",3000000000000000,30,2000000000000000,4000000000000000,"OFF","Dark Rsh (Cell only)",0.4,"False","RTD (Internal)",2,10,-0.05,1,0.01,"A",0,"16-131484","True",0,0,"Full IV","Mini Module before QD","02/05/20 17:25:35","MultiFlash v1.49","Default.mfi",,,,"False",,0.198105
165,"Gabe","GQD","C557-01","02/05/20 17:27:13",10.25385,0.63803,9.628004000000001,0.500609,4.819862,73.672715,19.80548,75.84652800000001,0.005676,0.042134,0.63803,0.039563,0.500609,0.019805,19.80548,18458.011074,1.381413,9.628004000000001,0.500609,73.672715,4.819862,19.80548,0.005676,0.039563,0.500609,0.019805,19.80548,1.381413,0.993216,24.859569,29.436684,0.040092,0.548966,0.022009,81.869563,22.009043,1.330753,1.087306,7.995074e-13,9.890073e-09,,,,42.368953,4723313000000000,1.649119,,1.098272,0.825763,0.01144,3.334746,0.500609,,,,,,,4.197414,0.013823,-5.74058e-08,6.146246,,,9.841692999999999,0.071396,"False","False",3,3,"p-type",0.018,243.36,243.36,1,1,25,1,"Generalized",540,1.38778,0.281519,2.2,0,1000,2.058715,1.66e-30,"Sinton","OFF","Center Point",3000000000000000,30,2000000000000000,4000000000000000,"OFF","Dark Rsh (Cell only)",0.4,"False","RTD (Internal)",2,10,-0.05,1,0.01,"A",0,"16-131484","True",0,0,"Full IV","Mini Module before QD","02/05/20 17:27:13","MultiFlash v1.49","Default.mfi",,,,"False",,0.198105
166,"Gabe","GQD","C557-01","02/05/20 17:27:50",10.255065,0.637819,9.612643,0.500978,4.815722,73.625072,19.788469,75.88136900000001,0.005698,0.042139,0.637819,0.0395,0.500978,0.019788,19.788469,18466.489868,1.386591,9.612643,0.500978,73.625072,4.815722,19.788469,0.005698,0.0395,0.500978,0.019788,19.788469,1.386591,1.112175,24.765176,30.572749,0.040094,0.5487570000000001,0.022002,81.859582,22.001687,1.333713,1.088539,8.054792e-13,1.005881e-08,,,,42.016341,4723313000000000,1.655576,,1.107462,0.825967,0.011442,3.837691,0.500978,,,,,,,4.276392,0.01025,-5.735649e-08,6.314673,,,9.854843000000001,0.07141699999999999,"False","False",3,3,"p-type",0.018,243.36,243.36,1,1,25,1,"Generalized",540,1.397775,0.281519,2.2,0,1000,2.024987,1.66e-30,"Sinton","OFF","Center Point",3000000000000000,30,2000000000000000,4000000000000000,"OFF","Dark Rsh (Cell only)",0.4,"False","RTD (Internal)",2,10,-0.05,1,0.01,"A",0,"16-131484","True",0,0,"Full IV","Mini Module before QD","02/05/20 17:27:50","MultiFlash v1.49","Default.mfi",,,,"False",,0.198105
167,"Gabe","GQD","C557-01","02/05/20 17:31:37",10.259242,0.6379359999999999,9.628263,0.50051,4.819039,73.632233,19.8021,75.913308,0.005699,0.042157,0.6379359999999999,0.039564,0.50051,0.019802,19.8021,18474.262565,1.386924,9.628263,0.50051,73.632233,4.819039,19.8021,0.005699,0.039564,0.50051,0.019802,19.8021,1.386924,1.025016,24.785627,29.676698,0.040115,0.548831,0.022016,81.86490999999999,22.016134,1.33221,1.088646,8.035536e-13,9.849206999999999e-09,,,,42.26079,4723313000000000,1.63268,,1.113431,0.830754,0.011732,3.562197,0.50051,,,,,,,4.216855,0.013408,-5.7396e-08,6.187499,,,9.880621,0.071311,"False","False",3,3,"p-type",0.018,243.36,243.36,1,1,25,1,"Generalized",540,1.404532,0.281519,2.2,0,1000,1.913664,1.66e-30,"Sinton","OFF","Center Point",3000000000000000,30,2000000000000000,4000000000000000,"OFF","Dark Rsh (Cell only)",0.4,"False","RTD (Internal)",2,10,-0.05,1,0.01,"A",0,"16-131484","True",0,0,"Full IV","Mini Module before QD","02/05/20 17:31:37","MultiFlash v1.49","Default.mfi",,,,"False",,0.198105
168,"Gabe","GQD","C557-01","02/05/20 17:33:01",10.259047,0.638087,9.617834999999999,0.500115,4.810028,73.47860900000001,19.765071,75.85627700000001,0.005807,0.042156,0.638087,0.039521,0.500115,0.019765,19.765071,18460.383555,1.413115,9.617834999999999,0.500115,73.47860900000001,4.810028,19.765071,0.005807,0.039521,0.500115,0.019765,19.765071,1.413115,1.042868,24.655056,29.381681,0.040109,0.549045,0.022022,81.868405,22.021849,1.332892,1.08767,7.965283e-13,1.000428e-08,,,,42.112031,4723313000000000,1.608966,,1.100146,0.826694,0.012035,3.459498,0.500115,,,,,,,4.311802,0.013383,-5.728867e-08,6.350467,,,10.041946,0.071441,"False","False",3,3,"p-type",0.018,243.36,243.36,1,1,25,1,"Generalized",540,1.418417,0.281519,2.2,0,1000,1.984089,1.66e-30,"Sinton","OFF","Center Point",3000000000000000,30,2000000000000000,4000000000000000,"OFF","Dark Rsh (Cell only)",0.4,"False","RTD (Internal)",2,10,-0.05,1,0.01,"A",0,"16-131484","True",0,0,"Full IV","Mini Module before QD","02/05/20 17:33:01","MultiFlash v1.49","Default.mfi",,,,"False",,0.198105
169,"Gabe","GQD","C557-01","02/05/20 17:33:21",10.256016,0.636943,9.540772,0.502721,4.796347,73.422814,19.708853,75.87810399999999,0.005782,0.042143,0.636943,0.039204,0.502721,0.019709,19.708853,18465.695304,1.407156,9.540772,0.502721,73.422814,4.796347,19.708853,0.005782,0.039204,0.502721,0.019709,19.708853,1.407156,1.086728,24.057316,14.564834,0.040096,0.547895,0.021969,81.841311,21.968626,1.330253,1.088583,8.34363e-13,1.016578e-08,,,,40.407442,4723313000000000,1.673964,,1.110499,0.825323,0.011561,3.783033,0.502721,,,,,,,4.641388,0.013169,0.991214,7.130945,,,9.882287,0.071689,"False","False",3,3,"p-type",0.018,243.36,243.36,1,1,25,1,"Generalized",540,1.426551,0.281519,2.2,0,1000,1.632789,1.66e-30,"Sinton","OFF","Center Point",3000000000000000,30,2000000000000000,4000000000000000,"OFF","Dark Rsh (Cell only)",0.4,"False","RTD (Internal)",2,10,-0.05,1,0.01,"A",0,"16-131484","True",0,0,"Hunt","Mini Module before QD","02/05/20 17:33:21","MultiFlash v1.49","Default.mfi",,,,"False",,0.198105
170,"Gabe","GQD","C557-01","02/05/20 17:35:08",10.250751,0.638647,9.536960000000001,0.506494,4.830415,73.784955,19.848847,75.791303,0.005585,0.042122,0.638647,0.039189,0.506494,0.019849,19.848847,18444.571413,1.359047,9.536960000000001,0.506494,73.784955,4.830415,19.848847,0.005585,0.039189,0.506494,0.019849,19.848847,1.359047,1.063367,24.673033,14.477828,0.040086,0.549699,0.022035,81.91312499999999,22.035401,1.329604,1.085377,7.777986e-13,9.601398000000001e-09,,,,44.580525,4723313000000000,1.597329,,1.098086,0.827055,0.011429,3.563042,0.506494,,,,,,,4.984514,0.012619,0.990937,6.949455,,,9.517719,0.072048,"False","False",3,3,"p-type",0.018,243.36,243.36,1,1,25,1,"Generalized",540,1.387222,0.281519,2.2,0,1000,1.752876,1.66e-30,"Sinton","OFF","Center Point",3000000000000000,30,2000000000000000,4000000000000000,"OFF","Dark Rsh (Cell only)",0.4,"False","RTD (Internal)",2,10,-0.05,1,0.01,"A",0,"16-131484","True",0,0,"Hunt","Mini Module after QD = dose01","02/05/20 17:35:08","MultiFlash v1.49","Default.mfi",,,,"False",,0.198105
171,"Gabe","GQD","C557-01","02/05/20 17:36:56",10.252128,0.639,9.536542000000001,0.504509,4.811276,73.442193,19.7702,75.79498599999999,0.005838,0.042127,0.639,0.039187,0.504509,0.01977,19.7702,18445.467695,1.420685,9.536542000000001,0.504509,73.442193,4.811276,19.7702,0.005838,0.039187,0.504509,0.01977,19.7702,1.420685,1.110542,24.542689,14.368822,0.04009,0.550108,0.022054,81.924691,22.053638,1.329028,1.085884,7.664001e-13,9.554285000000001e-09,,,,44.606473,4723313000000000,1.603212,,1.09788,0.825993,0.012175,3.677654,0.504509,,,,,,,5.066728,0.013262,0.990352,7.060146,,,9.935323,0.07209,"False","False",3,3,"p-type",0.018,243.36,243.36,1,1,25,1,"Generalized",540,1.442466,0.281519,2.2,0,1000,1.764402,1.66e-30,"Sinton","OFF","Center Point",3000000000000000,30,2000000000000000,4000000000000000,"OFF","Dark Rsh (Cell only)",0.4,"False","RTD (Internal)",2,10,-0.05,1,0.01,"A",0,"16-131484","True",0,0,"Hunt","Mini Module after QD = dose01","02/05/20 17:36:56","MultiFlash v1.49","Default.mfi",,,,"False",,0.198105
172,"Gabe","GQD","C557-01","02/05/20 17:38:50",10.294468,0.639794,9.526301999999999,0.504006,4.80131,72.898033,19.729248,75.734548,0.006177,0.042301,0.639794,0.039145,0.504006,0.019729,19.729248,18430.759529,1.503352,9.526301999999999,0.504006,72.898033,4.80131,19.729248,0.006177,0.039145,0.504006,0.019729,19.729248,1.503352,1.254967,24.619099,15.251872,0.04026,0.550859,0.022178,81.944875,22.1777,1.328253,1.085351,7.467993e-13,9.374674e-09,,,,45.675774,4723313000000000,1.601816,,1.099595,0.82827,0.013445,4.304194,0.504006,,,,,,,5.61055,0.012169,0.985642,7.611493,,,10.449529,0.07219299999999999,"False","False",3,3,"p-type",0.018,243.36,243.36,1,1,25,1,"Generalized",540,1.537671,0.281519,2.2,0,1000,2.580414,1.66e-30,"Sinton","OFF","Center Point",3000000000000000,30,2000000000000000,4000000000000000,"OFF","Dark Rsh (Cell only)",0.4,"False","RTD (Internal)",2,10,-0.05,1,0.01,"A",0,"16-131484","True",0,0,"Hunt","Mini Module after QD = dose01","02/05/20 17:38:50","MultiFlash v1.49","Default.mfi",,,,"False",,0.198105
173,"Gabe","GQD","C557-01","02/05/20 17:39:10",10.26085,0.638442,9.532256,0.502365,4.788669,73.098742,19.677304,75.752622,0.006058,0.042163,0.638442,0.039169,0.502365,0.019677,19.677304,18435.158081,1.474187,9.532256,0.502365,73.098742,4.788669,19.677304,0.006058,0.039169,0.502365,0.019677,19.677304,1.474187,1.173549,24.09776,14.408824,0.040123,0.549549,0.022049,81.91039000000001,22.049294,1.329342,1.085608,7.845551e-13,9.692488e-09,,,,43.291499,4723313000000000,1.633943,,1.113178,0.828434,0.011069,4.071947,0.502365,,,,,,,5.052394,0.013412,0.989683,7.247649,,,10.302496,0.072059,"False","False",3,3,"p-type",0.018,243.36,243.36,1,1,25,1,"Generalized",540,1.496154,0.281519,2.2,0,1000,1.884674,1.66e-30,"Sinton","OFF","Center Point",3000000000000000,30,2000000000000000,4000000000000000,"OFF","Dark Rsh (Cell only)",0.4,"False","RTD (Internal)",2,10,-0.05,1,0.01,"A",0,"16-131484","True",0,0,"Hunt","Mini Module after QD = dose01","02/05/20 17:39:10","MultiFlash v1.49","Default.mfi",,,,"False",,0.198105
174,"Gabe","GQD","C557-01","02/05/20 17:39:32",10.259436,0.637144,9.526882000000001,0.501258,4.775421,73.05508500000001,19.622868,75.77421200000001,0.006053,0.042157,0.637144,0.039147,0.501258,0.019623,19.622868,18440.412195,1.473131,9.526882000000001,0.501258,73.05508500000001,4.775421,19.622868,0.006053,0.039147,0.501258,0.019623,19.622868,1.473131,1.17726,23.603462,14.85085,0.040115,0.548239,0.021993,81.877146,21.992507,1.326527,1.086444,8.256592e-13,9.979554999999999e-09,,,,41.216385,4723313000000000,1.626329,,1.105565,0.828563,0.009945000000000001,3.916661,0.501258,,,,,,,4.829476,0.012112,0.990089,7.274527,,,10.31252,0.071897,"False","False",3,3,"p-type",0.018,243.36,243.36,1,1,25,1,"Generalized",540,1.498047,0.281519,2.2,0,1000,1.954424,1.66e-30,"Sinton","OFF","Center Point",3000000000000000,30,2000000000000000,4000000000000000,"OFF","Dark Rsh (Cell only)",0.4,"False","RTD (Internal)",2,10,-0.05,1,0.01,"A",0,"16-131484","True",0,0,"Hunt","Mini Module after QD = dose01","02/05/20 17:39:32","MultiFlash v1.49","Default.mfi",,,,"False",,0.198105
175,"Gabe","GQD","C557-01","02/05/20 17:39:52",10.258558,0.636168,9.552832,0.499142,4.768215,73.063024,19.593257,75.780486,0.006046,0.042154,0.636168,0.039254,0.499142,0.019593,19.593257,18441.939132,1.471397,9.552832,0.499142,73.063024,4.768215,19.593257,0.006046,0.039254,0.499142,0.019593,19.593257,1.471397,1.098362,23.212568,15.117865,0.040111,0.547266,0.021951,81.85597300000001,21.951256,1.325371,1.08609,8.575653e-13,1.017863e-08,,,,39.676886,4723313000000000,1.639639,,1.09603,0.824721,0.009259,3.600529,0.499142,,,,,,,4.469195,0.013899,0.990282,6.988741,,,10.366926,0.07163600000000001,"False","False",3,3,"p-type",0.018,243.36,243.36,1,1,25,1,"Generalized",540,1.497404,0.281519,2.2,0,1000,1.895223,1.66e-30,"Sinton","OFF","Center Point",3000000000000000,30,2000000000000000,4000000000000000,"OFF","Dark Rsh (Cell only)",0.4,"False","RTD (Internal)",2,10,-0.05,1,0.01,"A",0,"16-131484","True",0,0,"Hunt","Mini Module after QD = dose01","02/05/20 17:39:52","MultiFlash v1.49","Default.mfi",,,,"False",,0.198105
176,"Gabe","GQD","C557-01","02/05/20 17:40:14",10.260537,0.635338,9.558082000000001,0.498232,4.76214,73.05112699999999,19.568294,75.775963,0.006039,0.042162,0.635338,0.039275,0.498232,0.019568,19.568294,18440.838425,1.469602,9.558082000000001,0.498232,73.05112699999999,4.76214,19.568294,0.006039,0.039275,0.498232,0.019568,19.568294,1.469602,1.151596,22.817228,15.184869,0.040109,0.54658,0.021923,81.84090500000001,21.922822,1.324526,1.085768,8.849026e-13,1.038459e-08,,,,38.465989,4723313000000000,1.660589,,1.105517,0.82525,0.008160000000000001,3.864739,0.498232,,,,,,,4.309815,0.011694,0.99031,6.948163,,,10.378827,0.071505,"False","False",3,3,"p-type",0.018,243.36,243.36,1,1,25,1,"Generalized",540,1.497974,0.281519,2.2,0,1000,1.895241,1.66e-30,"Sinton","OFF","Center Point",3000000000000000,30,2000000000000000,4000000000000000,"OFF","Dark Rsh (Cell only)",0.4,"False","RTD (Internal)",2,10,-0.05,1,0.01,"A",0,"16-131484","True",0,0,"Hunt","Mini Module after QD = dose01","02/05/20 17:40:14","MultiFlash v1.49","Default.mfi",,,,"False",,0.198105
177,"Gabe","GQD","C557-01","02/05/20 17:41:10",10.258556,0.634955,9.541795,0.50191,4.789122,73.523545,19.679166,75.714889,0.005697,0.042154,0.634955,0.039209,0.50191,0.019679,19.679166,18425.975307,1.386522,9.541795,0.50191,73.523545,4.789122,19.679166,0.005697,0.039209,0.50191,0.019679,19.679166,1.386522,1.053935,22.41295,14.625837,0.040107,0.546292,0.02191,81.857816,21.909901,1.323887,1.084567,8.976e-13,1.018621e-08,,,,38.312567,4723313000000000,1.673672,,1.109225,0.828114,0.007526,3.61394,0.50191,,,,,,,4.363348,0.012683,0.991169,7.064739,,,9.771326999999999,0.071618,"False","False",3,3,"p-type",0.018,243.36,243.36,1,1,25,1,"Generalized",540,1.422534,0.281519,2.2,0,1000,1.738941,1.66e-30,"Sinton","OFF","Center Point",3000000000000000,30,2000000000000000,4000000000000000,"OFF","Dark Rsh (Cell only)",0.4,"False","RTD (Internal)",2,10,-0.05,1,0.01,"A",0,"16-131484","True",0,0,"Hunt","Mini Module after QD = dose02","02/05/20 17:41:10","MultiFlash v1.49","Default.mfi",,,,"False",,0.198105
178,"Gabe","GQD","C557-01","02/05/20 17:43:56",10.202235,0.63309,9.522504,0.497449,4.736964,73.339699,19.464843,75.52801100000001,0.005883,0.041922,0.63309,0.039129,0.497449,0.019465,19.464843,18380.496786,1.431622,9.522504,0.497449,73.339699,4.736964,19.464843,0.005883,0.039129,0.497449,0.019465,19.464843,1.431622,1.124721,20.796329,14.521831,0.039892,0.54477,0.021732,81.880917,21.731739,1.315437,1.079798,9.530811999999999e-13,1.019765e-08,,,,36.7205,4723313000000000,1.742696,,1.10859,0.826157,0.002515,3.758195,0.497449,,,,,,,3.918556,0.010287,0.992137,6.650395,,,10.12491,0.071827,"False","False",3,3,"p-type",0.018,243.36,243.36,1,1,25,1,"Generalized",540,1.480162,0.281519,2.2,0,1000,1.632076,1.66e-30,"Sinton","OFF","Center Point",3000000000000000,30,2000000000000000,4000000000000000,"OFF","Dark Rsh (Cell only)",0.4,"False","RTD (Internal)",2,10,-0.05,1,0.01,"A",0,"16-131484","True",0,0,"Hunt","Mini Module after QD = dose03","02/05/20 17:43:56","MultiFlash v1.49","Default.mfi",,,,"False",,0.198105
179,"Gabe","GQD","C557-01","02/05/20 17:44:29",10.201947,0.634298,9.520329,0.498583,4.746678,73.35226,19.504758,75.50729,0.005905,0.041921,0.634298,0.03912,0.498583,0.019505,19.504758,18375.454102,1.437008,9.520329,0.498583,73.35226,4.746678,19.504758,0.005905,0.03912,0.498583,0.019505,19.504758,1.437008,1.12865,21.151021,15.605893,0.039893,0.545982,0.021781,81.91223100000001,21.7809,1.315746,1.078813,9.093928e-13,9.919412e-09,,,,38.473084,4723313000000000,1.678057,,1.108024,0.827063,0.003173,3.824988,0.498583,,,,,,,4.123833,0.011031,0.991879,6.682843,,,10.13568,0.072022,"False","False",3,3,"p-type",0.018,243.36,243.36,1,1,25,1,"Generalized",540,1.481031,0.281519,2.2,0,1000,1.728076,1.66e-30,"Sinton","OFF","Center Point",3000000000000000,30,2000000000000000,4000000000000000,"OFF","Dark Rsh (Cell only)",0.4,"False","RTD (Internal)",2,10,-0.05,1,0.01,"A",0,"16-131484","True",0,0,"Hunt","Mini Module after QD = dose03","02/05/20 17:44:29","MultiFlash v1.49","Default.mfi",,,,"False",,0.198105
180,"Gabe","GQD","C557-01","02/05/20 17:45:26",10.256668,0.634868,9.566625999999999,0.498794,4.771772,73.280781,19.607873,75.46962000000001,0.005934,0.042146,0.634868,0.039311,0.498794,0.019608,19.607873,18366.286638,1.444127,9.566625999999999,0.498794,73.280781,4.771772,19.607873,0.005934,0.039311,0.498794,0.019608,19.607873,1.444127,1.094141,20.886121,14.735843,0.040111,0.546503,0.021921,81.925529,21.920964,1.314969,1.07879,8.926616e-13,9.962e-09,,,,38.638643,4723313000000000,1.668621,,1.107486,0.828902,0.004941,3.695551,0.498794,,,,,,,4.246241,0.012746,0.991404,6.816805,,,10.213927,0.071772,"False","False",3,3,"p-type",0.018,243.36,243.36,1,1,25,1,"Generalized",540,1.486733,0.281519,2.2,0,1000,1.79483,1.66e-30,"Sinton","OFF","Center Point",3000000000000000,30,2000000000000000,4000000000000000,"OFF","Dark Rsh (Cell only)",0.4,"False","RTD (Internal)",2,10,-0.05,1,0.01,"A",0,"16-131484","True",0,0,"Hunt","Mini Module after QD = dose03 wiped","02/05/20 17:45:26","MultiFlash v1.49","Default.mfi",,,,"False",,0.198105
181,"Gabe","GQD","C557-01","02/05/20 17:46:15",10.257679,0.634514,9.568441,0.499248,4.777027,73.395201,19.629468,75.43807,0.005846,0.04215,0.634514,0.039318,0.499248,0.019629,19.629468,18358.608822,1.422723,9.568441,0.499248,73.395201,4.777027,19.629468,0.005846,0.039318,0.499248,0.019629,19.629468,1.422723,1.087523,20.782861,14.385822,0.040116,0.546162,0.02191,81.920732,21.909613,1.322122,1.078076,9.03257e-13,1.005948e-08,,,,38.842758,4723313000000000,1.716996,,1.091332,0.821001,0.004509,3.444867,0.499248,,,,,,,4.185488,0.011324,0.991736,6.68251,,,10.080095,0.071746,"False","False",3,3,"p-type",0.018,243.36,243.36,1,1,25,1,"Generalized",540,1.464413,0.281519,2.2,0,1000,1.840656,1.66e-30,"Sinton","OFF","Center Point",3000000000000000,30,2000000000000000,4000000000000000,"OFF","Dark Rsh (Cell only)",0.4,"False","RTD (Internal)",2,10,-0.05,1,0.01,"A",0,"16-131484","True",0,0,"Hunt","Mini Module after QD = dose03 wiped dry","02/05/20 17:46:15","MultiFlash v1.49","Default.mfi",,,,"False",,0.198105
182,"Gabe","GQD","C557-01","02/05/20 17:52:32",10.258928,0.6391559999999999,9.522027,0.494293,4.706669,71.780181,19.340356,75.70880099999999,0.007008,0.042155,0.6391559999999999,0.039127,0.494293,0.01934,19.340356,18424.493752,1.705587,9.522027,0.494293,71.780181,4.706669,19.340356,0.007008,0.039127,0.494293,0.01934,19.340356,1.705587,1.357449,24.713485,14.712842,0.040113,0.550179,0.022069,81.908624,22.069351,1.327623,1.086681,7.624621e-13,9.703652e-09,,,,44.904341,4723313000000000,1.619708,,1.10241,0.825881,0.012783,4.58952,0.494293,,,,,,,5.233041,0.015731,0.988273,7.241051,,,11.893378,0.07223300000000001,"False","False",3,3,"p-type",0.018,243.36,243.36,1,1,25,1,"Generalized",540,1.732315,0.281519,2.2,0,1000,2.095523,1.66e-30,"Sinton","OFF","Center Point",3000000000000000,30,2000000000000000,4000000000000000,"OFF","Dark Rsh (Cell only)",0.4,"False","RTD (Internal)",2,10,-0.05,1,0.01,"A",0,"16-131484","True",0,0,"Hunt","Mini Module after QD - Contacts","02/05/20 17:52:32","MultiFlash v1.49","Default.mfi",,,,"False",,0.198105
183,"Ben","Motech 22.3%","M-C3-36","02/06/20 13:09:17",9.81038,0.676086,9.334609,0.5792620000000001,5.407187,81.52365399999999,22.131578,343.042125,0.001551,0.040154,0.676086,0.038206,0.5792620000000001,0.022132,22.131578,83812.05194600001,0.378962,9.334609,0.5792620000000001,81.52365399999999,5.407187,22.131578,0.001551,0.038206,0.5792620000000001,0.022132,22.131578,0.378962,0.379722,24.998916,23.506345,0.038314,0.592343,0.022695,83.600129,22.695288,1.023444,1.074576,1.457243e-13,3.144527e-09,135.276062,1990.953845,502.271814,244.816915,4723313000000000,1.068301,0.99998,1.124229,0.840452,0.000792,1.310061,0.5792620000000001,,,,,,,17.826555,-9.462776e-05,0.999599,4.291237,0.597984,3.693253,2.43968,0.017643,"False","False",3,3,"p-type",0.018,244.32,244.32,1,1,25,1,"Generalized",540,0.382596,0.281519,2.2,0,1000,0.184543,1.66e-30,"Sinton","OFF","Center Point",3000000000000000,30,2000000000000000,4000000000000000,"OFF","Dark Rsh (Cell only)",0.4,"False","RTD (Internal)",2,10,-0.05,1,0.01,"A",0,"16-131484","True",0,0,"Hunt",,"02/06/20 13:09:17","MultiFlash v1.49","Default.mfi",,,,"False",,0.198105
184,"Ben","Motech 22.3%","M-C3-36","02/06/20 13:11:30",9.811272000000001,0.676247,9.336461999999999,0.579167,5.407371,81.499572,22.13233,331.105224,0.001557,0.040157,0.676247,0.038214,0.579167,0.022132,22.13233,80895.628255,0.380461,9.336461999999999,0.579167,81.499572,5.407371,22.13233,0.001557,0.038214,0.579167,0.022132,22.13233,0.380461,0.369808,25.052858,14.710842,0.038321,0.592326,0.022698,83.583501,22.69825,1.024385,1.07511,1.449275e-13,3.182232e-09,134.568728,1904.504484,525.070961,244.092408,4723313000000000,1.062592,0.999818,1.123126,0.84061,0.0009700000000000001,1.271888,0.579167,,,,,,,17.803745,0.0017,0.999682,4.292835,0.624245,3.66859,2.44857,0.018276,"False","False",3,3,"p-type",0.018,244.32,244.32,1,1,25,1,"Generalized",540,0.376147,0.281519,2.2,0,1000,0.129128,1.66e-30,"Sinton","OFF","Center Point",3000000000000000,30,2000000000000000,4000000000000000,"OFF","Dark Rsh (Cell only)",0.4,"False","RTD (Internal)",2,10,-0.05,1,0.01,"A",0,"16-131484","True",0,0,"Hunt",,"02/06/20 13:11:30","MultiFlash v1.49","Default.mfi",,,,"False",,0.198105
185,"Ben","Motech 22.3%","M-C3-34","02/06/20 13:12:30",9.827969,0.678048,9.347761999999999,0.5809879999999999,5.430939,81.498678,22.228796,298.388773,0.001571,0.040226,0.678048,0.03826,0.5809879999999999,0.022229,22.228796,72902.345034,0.383898,9.347761999999999,0.5809879999999999,81.498678,5.430939,22.228796,0.001571,0.03826,0.5809879999999999,0.022229,22.228796,0.383898,0.394497,25.070839,15.342877,0.038409,0.593658,0.022802,83.599422,22.801774,1.027578,1.072911,1.360574e-13,3.232826e-09,123.422331,1747.869817,572.124989,259.695492,4723313000000000,1.049707,0.999953,1.134144,0.840892,0.001059,1.388063,0.5809879999999999,,,,,,,19.127155,-0.001849,0.9983340000000001,4.358097,0.731268,3.626829,2.466333,0.020313,"False","False",3,3,"p-type",0.018,244.32,244.32,1,1,25,1,"Generalized",540,0.383511,0.281519,2.2,0,1000,0.955143,1.66e-30,"Sinton","OFF","Center Point",3000000000000000,30,2000000000000000,4000000000000000,"OFF","Dark Rsh (Cell only)",0.4,"False","RTD (Internal)",2,10,-0.05,1,0.01,"A",0,"16-131484","True",0,0,"Hunt",,"02/06/20 13:12:30","MultiFlash v1.49","Default.mfi",,,,"False",,0.198105
