Repository: dintalframe/MLPROJECT

File: FCT450csv/MultiFlash_Database WW23 - 2021.csv (part 5 of 6)
ash_cutoff_(suns),V_at_Isc_(V),dV/dt,V_Pad_0_(V),V_Pad_1_(V),V_Pad_2_(V),V_Pad_3_(V),V_Pad_4_(V),dBreak_(A),dBreak_(V),Capacitance_(uF/cm2),Capacitance_Error_(percent),Pm/Pe,BulkSRH_AND_Jo_Power_Loss_(percent),BulkSRH_Power_Loss_(percent),Jo_Power_Loss_(percent),Rs_Power_Loss_(percent),Rsh_Power_Loss_(percent),Dark_Break_Interpolated,Calibration,Resistivity_(ohm-cm),Analysis_Resistivity_(ohm-cm),Sample_Type,Thickness_(cm),Cell_Area_(cm2),Total_Area_(cm2),Number_of_Cells_per_String,Number_of_Strings,Temperature_(C),Intensity_(suns),Analysis_Type,Nominal_Load_Voltage_(mV/cell),Rs_Modulation_Target_(ohm-cm2),Reference_Constant_(V/sun),Voltage_Temperature_Coefficient_(mV/C),Temperature_Offset_(C),Power_per_Sun_(W/m2),Conductivity_Modulation_(ohm-cm2/V),Auger_Coefficient,Auger_Method,Band_Gap_Narrowing,Fit_Method,Carrier_Density_Center_Point_(cm-3),Percent_Fit,Lower_Bound_(cm-3),Upper_Bound_(cm-3),Rsh_Lifetime_Correction,Rsh_Measurement_Method,SunsVoc_Rsh_Voltage_(V),Do_Dark_Break_Measurement,Temperature_Measurement_Method,Number_of_dRsh_Points,dRsh_Output_Vlimit_(V),Current_Transfer,Voltage_Transfer,Temperature_Transfer,Final_Bin,Bin_Index,Tester_ID,Do_Doping_Measurement,Doping_Sample_Time_(us),Doping_Measurement_Length_(us),Measurement_Type,Comments,Measurement_Date-Time_String,Software Version,Recipe_Filename,EL Pulse Current Delivered (Coulombs),Forward Dark IV (V),Forward Dark IV (A),Forward Dark IV Interpolated?,EL Pulse Energy Delivered (J),Doping Calibration Factor (V/sun)
155,"sandra","PT_734_BS_210_Z6_785","CNT-77","06/10/21 20:58:25",9.599963000000001,0.66854,7.561086,0.540754,4.088684,63.706885,16.224937,93.29894,0.011588,0.038095,0.66854,0.030004,0.540754,0.016225,16.224937,23511.332994,2.92026,7.561086,0.540754,63.706885,4.088684,16.224937,0.011588,0.030004,0.540754,0.016225,16.224937,2.92026,4.528532,24.947222,14.677839,0.036282,0.586659,0.021285,83.576776,21.285422,0.963365,1.090464,1.760816e-13,3.818873e-09,242.973092,-594.1958090000001,-1682.946908,207.684322,4723313000000000,1.157114,0.997681,1.083537,0.817443,0.001904,14.138201,0.540754,,,,,,,58.875183,-0.985314,0.83531,21.422833,,,13.943463,0.070157,"False","False",3,3,"p-type",0.018,252,252,1,1,25,1,"Generalized",540,4.881712,0.283358,2.2,0,1000,64.821151,1.66e-30,"Sinton","OFF","Center Point",3000000000000000,30,2000000000000000,4000000000000000,"OFF","Dark Rsh (Cell only)",0.4,"False","RTD (Internal)",2,10,-0.05,1,0.01,"A",0,"16-131484","True",0,0,"Hunt",,"06/10/21 20:58:25","MultiFlash v1.49","Default.mfi",,,,"False",,0.200361
156,"sandra","PT_734_BS_210_Z6_785","CNT-78","06/10/21 20:59:40",9.540493,0.666919,7.414238,0.53756,3.985601,62.639773,15.815878,144.837677,0.012256,0.037859,0.666919,0.029422,0.53756,0.015816,15.815878,36499.094561,3.088413,7.414238,0.53756,62.639773,3.985601,15.815878,0.012256,0.029422,0.53756,0.015816,15.815878,3.088413,4.887406,24.992173,15.133866,0.036067,0.585694,0.021124,83.664115,21.124301,0.954611,1.080067,1.863068e-13,3.385936e-09,278.999254,-408.826282,-2446.026698,199.698796,4723313000000000,1.189979,0.999879,1.068129,0.809252,0.001483,14.499098,0.53756,,,,,,,58.974117,-1.069696,0.8254089999999999,22.459661,,,14.459813,0.045478,"False","False",3,3,"p-type",0.018,252,252,1,1,25,1,"Generalized",540,5.299298,0.283358,2.2,0,1000,69.97830999999999,1.66e-30,"Sinton","OFF","Center Point",3000000000000000,30,2000000000000000,4000000000000000,"OFF","Dark Rsh (Cell only)",0.4,"False","RTD (Internal)",2,10,-0.05,1,0.01,"A",0,"16-131484","True",0,0,"Hunt",,"06/10/21 20:59:40","MultiFlash v1.49","Default.mfi",,,,"False",,0.200361
157,"sandra","PT_734_BS_210_Z6_785","CNT-79","06/10/21 21:01:12",9.820527,0.667917,7.942024,0.54366,4.317759,65.826531,17.133964,193.786909,0.010136,0.03897,0.667917,0.031516,0.54366,0.017134,17.133964,48834.301108,2.55429,7.942024,0.54366,65.826531,4.317759,17.133964,0.010136,0.031516,0.54366,0.017134,17.133964,2.55429,3.723324,24.978687,14.372822,0.037065,0.585026,0.021684,83.308187,21.684257,0.975278,1.119119,1.821415e-13,5.554083e-09,243.453142,-711.972896,-1404.547849,195.018903,4723313000000000,1.174279,0.992499,1.088655,0.815736,0.003042,11.598789,0.54366,,,,,,,51.374892,-0.593516,0.858208,19.221361,,,12.898787,0.032797,"False","False",3,3,"p-type",0.018,252,252,1,1,25,1,"Generalized",540,4.119392,0.283358,2.2,0,1000,49.073343,1.66e-30,"Sinton","OFF","Center Point",3000000000000000,30,2000000000000000,4000000000000000,"OFF","Dark Rsh (Cell only)",0.4,"False","RTD (Internal)",2,10,-0.05,1,0.01,"A",0,"16-131484","True",0,0,"Hunt",,"06/10/21 21:01:12","MultiFlash v1.49","Default.mfi",,,,"False",,0.200361
158,"sandra","PT_734_BS_210_Z6_785","CNT-80","06/10/21 21:02:34",9.772068000000001,0.665874,7.973765,0.5396300000000001,4.302884,66.127394,17.074936,188.134706,0.009949,0.038778,0.665874,0.031642,0.5396300000000001,0.017075,17.074936,47409.945807,2.507052,7.973765,0.5396300000000001,66.127394,4.302884,17.074936,0.009949,0.031642,0.5396300000000001,0.017075,17.074936,2.507052,3.615391,24.974192,15.115865,0.036682,0.580891,0.021308,82.52285000000001,21.308452,1.005911,1.213616,1.852154e-13,1.092734e-08,1583.30673,-22.829347,-43803.268343,168.965245,4723313000000000,1.183314,1,1.08858,0.816726,0.002874,11.12697,0.5396300000000001,,,,,,,43.244399,-0.466057,0.871315,18.51129,,,12.817968,0.033667,"False","False",3,3,"p-type",0.018,252,252,1,1,25,1,"Generalized",540,3.927262,0.283358,2.2,0,1000,42.242083,1.66e-30,"Sinton","OFF","Center Point",3000000000000000,30,2000000000000000,4000000000000000,"OFF","Dark Rsh (Cell only)",0.4,"False","RTD (Internal)",2,10,-0.05,1,0.01,"A",0,"16-131484","True",0,0,"Hunt",,"06/10/21 21:02:34","MultiFlash v1.49","Default.mfi",,,,"False",,0.200361
159,"sandra","PT_734_BS_210_Z6_785","CNT-81","06/10/21 21:03:52",8.900589999999999,0.664445,6.728903,0.522088,3.513083,59.403254,13.940804,197.74635,0.015542,0.03532,0.664445,0.026702,0.522088,0.013941,13.940804,49832.080177,3.916475,6.728903,0.522088,59.403254,3.513083,13.940804,0.015542,0.026702,0.522088,0.013941,13.940804,3.916475,6.142497,24.992173,15.246872,0.033413,0.58051,0.019397,82.65093899999999,19.39659,0.978539,1.21557,1.787277e-13,9.254651e-09,,,,183.857472,4723313000000000,1.209883,,1.087759,0.815453,-0.002282,18.141416,0.522088,,,,,,,55.731566,-1.37211,0.8121350000000001,24.579951,,,16.688472,0.035605,"False","False",3,3,"p-type",0.018,252,252,1,1,25,1,"Generalized",540,6.646983,0.283358,2.2,0,1000,87.163391,1.66e-30,"Sinton","OFF","Center Point",3000000000000000,30,2000000000000000,4000000000000000,"OFF","Dark Rsh (Cell only)",0.4,"False","RTD (Internal)",2,10,-0.05,1,0.01,"A",0,"16-131484","True",0,0,"Hunt",,"06/10/21 21:03:52","MultiFlash v1.49","Default.mfi",,,,"False",,0.200361
160,"sandra","PT_734_BS_210_Z6_785","CNT-82","06/10/21 21:05:21",9.047889,0.665808,7.004232,0.533044,3.733563,61.97652,14.815727,135.800097,0.013401,0.035904,0.665808,0.027795,0.533044,0.014816,14.815727,34221.624468,3.376945,7.004232,0.533044,61.97652,3.733563,14.815727,0.013401,0.027795,0.533044,0.014816,14.815727,3.376945,5.568823,24.920251,14.736843,0.034123,0.583511,0.019911,83.29029199999999,19.910867,0.967073,1.122992,1.798251e-13,5.505994e-09,,,,197.100748,4723313000000000,1.196942,,1.081032,0.809178,-0.001366,16.172581,0.533044,,,,,,,56.161982,-1.286323,0.82452,22.74544,,,14.971303,0.051022,"False","False",3,3,"p-type",0.018,252,252,1,1,25,1,"Generalized",540,5.86577,0.283358,2.2,0,1000,79.055971,1.66e-30,"Sinton","OFF","Center Point",3000000000000000,30,2000000000000000,4000000000000000,"OFF","Dark Rsh (Cell only)",0.4,"False","RTD (Internal)",2,10,-0.05,1,0.01,"A",0,"16-131484","True",0,0,"Hunt",,"06/10/21 21:05:21","MultiFlash v1.49","Default.mfi",,,,"False",,0.200361
161,"sandra","PT_734_BS_210_Z6_785","CNT-83","06/10/21 21:06:42",9.636528999999999,0.66771,7.513774,0.536141,4.028444,62.607859,15.985889,163.075807,0.012352,0.03824,0.66771,0.029817,0.536141,0.015986,15.985889,41095.103303,3.112599,7.513774,0.536141,62.607859,4.028444,15.985889,0.012352,0.029817,0.536141,0.015986,15.985889,3.112599,4.75948,24.974192,14.491828,0.036388,0.586384,0.021337,83.565805,21.337157,0.946573,1.101686,1.783322e-13,4.365155e-09,257.625305,-519.9345939999999,-1923.318841,204.213166,4723313000000000,1.175549,0.999444,1.097413,0.816967,0.001831,15.590776,0.536141,,,,,,,59.964819,-1.084986,0.829548,22.145274,,,14.755645,0.040023,"False","False",3,3,"p-type",0.018,252,252,1,1,25,1,"Generalized",540,5.206014,0.283358,2.2,0,1000,63.815583,1.66e-30,"Sinton","OFF","Center Point",3000000000000000,30,2000000000000000,4000000000000000,"OFF","Dark Rsh (Cell only)",0.4,"False","RTD (Internal)",2,10,-0.05,1,0.01,"A",0,"16-131484","True",0,0,"Hunt",,"06/10/21 21:06:42","MultiFlash v1.49","Default.mfi",,,,"False",,0.200361
162,"sandra","PT_734_BS_210_Z6_785","CNT-84","06/10/21 21:08:16",9.351376,0.66684,7.291661,0.534635,3.898374,62.515272,15.46974,163.515163,0.01278,0.037109,0.66684,0.028935,0.534635,0.01547,15.46974,41205.821028,3.220497,7.291661,0.534635,62.515272,3.898374,15.46974,0.01278,0.028935,0.534635,0.01547,15.46974,3.220497,5.090117,24.974192,14.68984,0.035332,0.585222,0.020677,83.557588,20.676774,0.957254,1.092674,1.823595e-13,3.891309e-09,260.129103,-511.067984,-1956.686841,201.946577,4723313000000000,1.18448,0.998406,1.070404,0.810181,0.000256,14.639615,0.534635,,,,,,,57.840187,-1.07491,0.828989,22.182013,,,14.842458,0.041058,"False","False",3,3,"p-type",0.018,252,252,1,1,25,1,"Generalized",540,5.405113,0.283358,2.2,0,1000,69.329598,1.66e-30,"Sinton","OFF","Center Point",3000000000000000,30,2000000000000000,4000000000000000,"OFF","Dark Rsh (Cell only)",0.4,"False","RTD (Internal)",2,10,-0.05,1,0.01,"A",0,"16-131484","True",0,0,"Hunt",,"06/10/21 21:08:16","MultiFlash v1.49","Default.mfi",,,,"False",,0.200361
163,"sandra","PT_734_BS_210_Z6_785","CNT-85","06/10/21 21:09:28",8.395970999999999,0.663409,6.14154,0.518946,3.187127,57.219917,12.64733,106.788863,0.018142,0.033317,0.663409,0.024371,0.518946,0.012647,12.64733,26910.793512,4.571741,6.14154,0.518946,57.219917,3.187127,12.64733,0.018142,0.024371,0.518946,0.012647,12.64733,4.571741,7.031322,24.974192,15.205871,0.031745,0.583112,0.018511,83.74764999999999,18.51076,0.943747,1.069976,1.874497e-13,2.524744e-09,,,,201.22179,4723313000000000,1.233549,,1.081551,0.818701,-0.004207,17.977494,0.518946,,,,,,,62.723951,-1.618846,0.779896,27.103026,,,17.673193,0.07030599999999999,"False","False",3,3,"p-type",0.018,252,252,1,1,25,1,"Generalized",540,8.18722,0.283358,2.2,0,1000,131.011588,1.66e-30,"Sinton","OFF","Center Point",3000000000000000,30,2000000000000000,4000000000000000,"OFF","Dark Rsh (Cell only)",0.4,"False","RTD (Internal)",2,10,-0.05,1,0.01,"A",0,"16-131484","True",0,0,"Hunt",,"06/10/21 21:09:28","MultiFlash v1.49","Default.mfi",,,,"False",,0.200361
164,"sandra","PT_734_BS_210_Z6_785","CNT-86","06/10/21 21:12:17",8.801780000000001,0.664702,6.456538,0.517227,3.339497,57.079961,13.251972,148.181596,0.017575,0.034928,0.664702,0.025621,0.517227,0.013252,13.251972,37341.762208,4.428914,6.456538,0.517227,57.079961,3.339497,13.251972,0.017575,0.025621,0.517227,0.013252,13.251972,4.428914,6.578091,24.852826,15.291874,0.033182,0.58297,0.019344,83.320278,19.344056,0.950426,1.1268,1.806976e-13,5.278503e-09,,,,195.874798,4723313000000000,1.216474,,1.073787,0.812814,-0.002567,16.4724,0.517227,,,,,,,63.394574,-1.331705,0.785821,26.872178,,,17.991199,0.048357,"False","False",3,3,"p-type",0.018,252,252,1,1,25,1,"Generalized",540,7.675072,0.283358,2.2,0,1000,110.211667,1.66e-30,"Sinton","OFF","Center Point",3000000000000000,30,2000000000000000,4000000000000000,"OFF","Dark Rsh (Cell only)",0.4,"False","RTD (Internal)",2,10,-0.05,1,0.01,"A",0,"16-131484","True",0,0,"Hunt",,"06/10/21 21:12:17","MultiFlash v1.49","Default.mfi",,,,"False",,0.200361
165,"sandra","PT_734_BS_210_Z6_785","CNT-87","06/10/21 21:13:59",9.405768,0.666636,7.229158,0.534455,3.863659,61.619207,15.331981,91.67324499999999,0.013077,0.037324,0.666636,0.028687,0.534455,0.015332,15.331981,23101.65773,3.29545,7.229158,0.534455,61.619207,3.863659,15.331981,0.013077,0.028687,0.534455,0.015332,15.331981,3.29545,5.299132,24.911261,14.361822,0.035509,0.585134,0.020777,83.504578,20.77746,0.955417,1.1036,1.826798e-13,4.282967e-09,396.206318,-160.232709,-6240.922996,199.122806,4723313000000000,1.183107,1,1.069091,0.808978,0.000275,15.323726,0.534455,,,,,,,60.048509,-1.212875,0.818151,23.304242,,,15.029663,0.072947,"False","False",3,3,"p-type",0.018,252,252,1,1,25,1,"Generalized",540,5.651784,0.283358,2.2,0,1000,79.154073,1.66e-30,"Sinton","OFF","Center Point",3000000000000000,30,2000000000000000,4000000000000000,"OFF","Dark Rsh (Cell only)",0.4,"False","RTD (Internal)",2,10,-0.05,1,0.01,"A",0,"16-131484","True",0,0,"Hunt",,"06/10/21 21:13:59","MultiFlash v1.49","Default.mfi",,,,"False",,0.200361
166,"sandra","PT_734_BS_210_Z6_785","CNT-88","06/10/21 21:15:45",8.892557999999999,0.663315,6.844601,0.523943,3.586178,60.79745,14.230864,127.862441,0.014794,0.035288,0.663315,0.027161,0.523943,0.014231,14.230864,32221.335202,3.728086,6.844601,0.523943,60.79745,3.586178,14.230864,0.014794,0.027161,0.523943,0.014231,14.230864,3.728086,6.01886,24.947222,15.516888,0.03349,0.580946,0.019456,83.121084,19.456159,0.953112,1.159454,1.907347e-13,6.590478e-09,,,,184.988305,4723313000000000,1.219649,,1.081579,0.816986,-0.002204,17.271335,0.523943,,,,,,,53.148595,-1.286355,0.823488,23.219163,,,16.195688,0.054986,"False","False",3,3,"p-type",0.018,252,252,1,1,25,1,"Generalized",540,6.252213,0.283358,2.2,0,1000,76.81872300000001,1.66e-30,"Sinton","OFF","Center Point",3000000000000000,30,2000000000000000,4000000000000000,"OFF","Dark Rsh (Cell only)",0.4,"False","RTD (Internal)",2,10,-0.05,1,0.01,"A",0,"16-131484","True",0,0,"Hunt",,"06/10/21 21:15:45","MultiFlash v1.49","Default.mfi",,,,"False",,0.200361
167,"sandra","PT_734_BS_210_Z6_785","CNT-89","06/10/21 21:17:03",8.036555999999999,0.660548,5.748746,0.504764,2.901761,54.662197,11.514924,113.782614,0.021291,0.031891,0.660548,0.022812,0.504764,0.011515,11.514924,28673.218733,5.365437,5.748746,0.504764,54.662197,2.901761,11.514924,0.021291,0.022812,0.504764,0.011515,11.514924,5.365437,7.650783,24.947222,15.126865,0.030183,0.576854,0.017411,82.65217,17.411181,0.977348,1.201181,1.87275e-13,8.825989999999999e-09,,,,177.534719,4723313000000000,1.263105,,1.060655,0.806253,-0.006067,17.570986,0.504764,,,,,,,56.631532,-1.303033,0.7723139999999999,28.68981,,,19.515761,0.06858599999999999,"False","False",3,3,"p-type",0.018,252,252,1,1,25,1,"Generalized",540,9.542388000000001,0.283358,2.2,0,1000,139.998363,1.66e-30,"Sinton","OFF","Center Point",3000000000000000,30,2000000000000000,4000000000000000,"OFF","Dark Rsh (Cell only)",0.4,"False","RTD (Internal)",2,10,-0.05,1,0.01,"A",0,"16-131484","True",0,0,"Hunt",,"06/10/21 21:17:03","MultiFlash v1.49","Default.mfi",,,,"False",,0.200361
168,"sandra","PT_734_BS_210_Z6_785","CNT-90","06/10/21 21:18:03",6.266254,0.657338,4.179664,0.453418,1.895134,46.009025,7.520374,122.49104,0.042723,0.024866,0.657338,0.016586,0.453418,0.00752,7.520374,30867.742108,10.766073,4.179664,0.453418,46.009025,1.895134,7.520374,0.042723,0.016586,0.453418,0.00752,7.520374,10.766073,12.259172,24.951717,15.045861,0.023708,0.58091,0.013772,84.256748,13.772129,0.854782,1.035607,1.717571e-13,3.434343e-10,,,,230.379382,4723313000000000,1.315874,,1.068553,0.806476,-0.015924,18.535144,0.453418,,,,,,,66.004346,-0.898549,0.728566,33.553592,,,28.254024,0.08233699999999999,"False","False",3,3,"p-type",0.018,252,252,1,1,25,1,"Generalized",540,17.098094,0.283358,2.2,0,1000,275.732429,1.66e-30,"Sinton","OFF","Center Point",3000000000000000,30,2000000000000000,4000000000000000,"OFF","Dark Rsh (Cell only)",0.4,"False","RTD (Internal)",2,10,-0.05,1,0.01,"A",0,"16-131484","True",0,0,"Hunt",,"06/10/21 21:18:03","MultiFlash v1.49","Default.mfi",,,,"False",,0.200361
169,"sandra","PT_734_BS_210_Z6_785","CNT-91","06/10/21 21:18:51",9.008497999999999,0.665052,6.862418,0.531616,3.64817,60.892954,14.476865,36.366663,0.014077,0.035748,0.665052,0.027232,0.531616,0.014477,14.476865,9164.398950000001,3.547373,6.862418,0.531616,60.892954,3.64817,14.476865,0.014077,0.027232,0.531616,0.014477,14.476865,3.547373,5.941353,24.938231,15.401881,0.033948,0.583769,0.019818,83.35711999999999,19.817559,0.95392,1.125336,1.823389e-13,4.984802e-09,,,,196.56846,4723313000000000,1.1988,,1.072676,0.8079499999999999,-0.001452,17.099203,0.531616,,,,,,,58.580697,-1.482139,0.81259,23.988185,,,15.377069,0.191758,"False","False",3,3,"p-type",0.018,252,252,1,1,25,1,"Generalized",540,6.254382,0.283358,2.2,0,1000,92.05557399999999,1.66e-30,"Sinton","OFF","Center Point",3000000000000000,30,2000000000000000,4000000000000000,"OFF","Dark Rsh (Cell only)",0.4,"False","RTD (Internal)",2,10,-0.05,1,0.01,"A",0,"16-131484","True",0,0,"Hunt",,"06/10/21 21:18:51","MultiFlash v1.49","Default.mfi",,,,"False",,0.200361
170,"sandra","PT_734_BS_210_Z6_785","CNT-92","06/10/21 21:20:02",9.8901,0.668424,7.900053,0.545726,4.311268,65.215744,17.108205,212.213984,0.010176,0.039246,0.668424,0.031349,0.545726,0.017108,17.108205,53477.92387,2.564453,7.900053,0.545726,65.215744,4.311268,17.108205,0.010176,0.031349,0.545726,0.017108,17.108205,2.564453,3.921729,24.978687,15.400882,0.037384,0.585589,0.021892,83.450672,21.891818,0.980241,1.096121,1.838981e-13,4.561318e-09,226.059703,-1104.090162,-905.723133,196.65183,4723313000000000,1.164117,0.998327,1.066591,0.810225,0.003529,11.557115,0.545726,,,,,,,54.757288,-0.698693,0.846006,20.287351,,,12.839509,0.029832,"False","False",3,3,"p-type",0.018,252,252,1,1,25,1,"Generalized",540,4.303883,0.283358,2.2,0,1000,58.110741,1.66e-30,"Sinton","OFF","Center Point",3000000000000000,30,2000000000000000,4000000000000000,"OFF","Dark Rsh (Cell only)",0.4,"False","RTD (Internal)",2,10,-0.05,1,0.01,"A",0,"16-131484","True",0,0,"Hunt",,"06/10/21 21:20:02","MultiFlash v1.49","Default.mfi",,,,"False",,0.200361
171,"sandra","cal","V7-19","06/11/21 14:12:14",9.532662999999999,,,,,,,,,0.037828,,,,,,,,9.532662999999999,-0.008069,,-0.076919,-0.305234,0.000846,0.037828,-0.008069,-0.000305,-0.305234,0.213307,0.229053,23.547295,141.934117,,,,,,,,,,,,,,,,,1.098682,0.812828,-0.008069,0.6939920000000001,-0.008069,,,,,,0,0,0,,,,,,,"False","True",3,3,"p-type",0.018,252,252,1,1,25,1,"Generalized",540,0.654105,0.283871,2.2,0,1000,,1.66e-30,"Sinton","OFF","Center Point",3000000000000000,30,2000000000000000,4000000000000000,"OFF","Dark Rsh (Cell only)",0.4,"False","RTD (Internal)",2,10,-0.05,1,0.01,"A",0,"16-131484","True",0,0,"Hunt",,"06/11/21 14:12:14","MultiFlash v1.49","Default.mfi",0,0,0,"False",0,0.201583
172,"sandra","cal","V7-19","06/11/21 14:12:36",9.532282,0.646917,8.653171,0.534613,4.626093,75.018637,18.357514,44.209138,0.004707,0.037827,0.646917,0.034338,0.534613,0.018358,18.357514,11140.702716,1.186051,8.653171,0.534613,75.018637,4.626093,18.357514,0.004707,0.034338,0.534613,0.018358,18.357514,1.186051,1.236638,23.709054,14.831849,0.035412,0.562185,0.019908,81.35430700000001,19.907891,1.132426,1.324713,3.304664e-13,2.420234e-08,,,,67.967961,4723313000000000,1.469398,,1.067155,0.808691,0.001356,3.517261,0.534613,,,,,,,9.004695,-0.003759,0.975626,9.240154,,,7.079854,0.136526,"False","False",3,3,"p-type",0.018,252,252,1,1,25,1,"Generalized",540,1.284753,0.283871,2.2,0,1000,7.644565,1.66e-30,"Sinton","OFF","Center Point",3000000000000000,30,2000000000000000,4000000000000000,"OFF","Dark Rsh (Cell only)",0.4,"False","RTD (Internal)",2,10,-0.05,1,0.01,"A",0,"16-131484","True",0,0,"Hunt",,"06/11/21 14:12:36","MultiFlash v1.49","Default.mfi",,,,"False",,0.201583
173,"sandra",,"CNT-93","06/11/21 14:23:08",10.027338,0.6657999999999999,8.293283000000001,0.552836,4.584824,68.674156,18.193746,47.360222,0.007952000000000001,0.039791,0.6657999999999999,0.03291,0.552836,0.018194,18.193746,11934.776054,2.003875,8.293283000000001,0.552836,68.674156,4.584824,18.193746,0.007952000000000001,0.03291,0.552836,0.018194,18.193746,2.003875,2.902973,25.351804,14.788846,0.0378,0.582738,0.022028,83.145956,22.027739,0.996662,1.130352,2.023436e-13,6.208968e-09,,,,174.741426,4723313000000000,1.19343,,1.09286,0.81589,0.008252000000000001,9.679220000000001,0.552836,,,,,,,42.991298,-0.391637,0.877332,17.334136,,,10.657305,0.130298,"False","False",3,3,"p-type",0.018,252,252,1,1,25,1,"Generalized",540,3.043343,0.283871,2.2,0,1000,39.161259,1.66e-30,"Sinton","OFF","Center Point",3000000000000000,30,2000000000000000,4000000000000000,"OFF","Dark Rsh (Cell only)",0.4,"False","RTD (Internal)",2,10,-0.05,1,0.01,"A",0,"16-131484","True",0,0,"Hunt",,"06/11/21 14:23:08","MultiFlash v1.49","Default.mfi",,,,"False",,0.201583
174,"sandra",,"CNT-94","06/11/21 14:24:56",9.917299,0.664937,8.160773000000001,0.5485910000000001,4.476925,67.890029,17.765577,108.121684,0.008427,0.039354,0.664937,0.032384,0.5485910000000001,0.017766,17.765577,27246.664274,2.123575,8.160773000000001,0.5485910000000001,67.890029,4.476925,17.765577,0.008427,0.032384,0.5485910000000001,0.017766,17.765577,2.123575,3.106213,25.437222,15.246872,0.037269,0.5805709999999999,0.021637,82.68560100000001,21.637307,1.014063,1.191652,1.983482e-13,1.001953e-08,,,,163.276168,4723313000000000,1.196105,,1.0922,0.815429,0.007704,9.838331,0.5485910000000001,,,,,,,40.981976,-0.393986,0.875012,17.819142,,,11.137737,0.057575,"False","False",3,3,"p-type",0.018,252,252,1,1,25,1,"Generalized",540,3.208004,0.283871,2.2,0,1000,41.286176,1.66e-30,"Sinton","OFF","Center Point",3000000000000000,30,2000000000000000,4000000000000000,"OFF","Dark Rsh (Cell only)",0.4,"False","RTD (Internal)",2,10,-0.05,1,0.01,"A",0,"16-131484","True",0,0,"Hunt",,"06/11/21 14:24:56","MultiFlash v1.49","Default.mfi",,,,"False",,0.201583
175,"sandra",,"CNT-95","06/11/21 14:27:22",9.857486,0.666591,7.97052,0.547385,4.36294,66.397792,17.313256,138.268172,0.009658999999999999,0.039117,0.666591,0.031629,0.547385,0.017313,17.313256,34843.579347,2.434182,7.97052,0.547385,66.397792,4.36294,17.313256,0.009658999999999999,0.031629,0.547385,0.017313,17.313256,2.434182,3.475577,25.207947,15.003858,0.037327,0.585825,0.021867,83.861056,21.86681,0.96033,1.052149,1.992417e-13,2.200814e-09,253.915446,-746.077745,-1340.342888,195.024983,4723313000000000,1.183665,0.979266,1.060219,0.814252,0.007014,9.567465,0.547385,,,,,,,51.736866,-0.469014,0.854637,19.295247,,,12.329803,0.04581,"False","False",3,3,"p-type",0.018,252,252,1,1,25,1,"Generalized",540,3.772033,0.283871,2.2,0,1000,46.894425,1.66e-30,"Sinton","OFF","Center Point",3000000000000000,30,2000000000000000,4000000000000000,"OFF","Dark Rsh (Cell only)",0.4,"False","RTD (Internal)",2,10,-0.05,1,0.01,"A",0,"16-131484","True",0,0,"Hunt",,"06/11/21 14:27:22","MultiFlash v1.49","Default.mfi",,,,"False",,0.201583
176,"sandra",,"CNT-96","06/11/21 14:28:58",9.80978,0.665797,7.937228,0.546843,4.340415,66.45534600000001,17.223869,136.525756,0.009488,0.038928,0.665797,0.031497,0.546843,0.017224,17.223869,34404.490597,2.391088,7.937228,0.546843,66.45534600000001,4.340415,17.223869,0.009488,0.031497,0.546843,0.017224,17.223869,2.391088,3.626705,25.225928,15.196869,0.037024,0.583415,0.0216,83.34035799999999,21.600119,0.984447,1.10958,1.991484e-13,5.040799e-09,,,,181.620156,4723313000000000,1.197607,,1.09114,0.8160269999999999,0.007158,11.777416,0.546843,,,,,,,48.097476,-0.612765,0.857692,19.237992,,,12.104758,0.046454,"False","False",3,3,"p-type",0.018,252,252,1,1,25,1,"Generalized",540,3.735928,0.283871,2.2,0,1000,48.187085,1.66e-30,"Sinton","OFF","Center Point",3000000000000000,30,2000000000000000,4000000000000000,"OFF","Dark Rsh (Cell only)",0.4,"False","RTD (Internal)",2,10,-0.05,1,0.01,"A",0,"16-131484","True",0,0,"Hunt",,"06/11/21 14:28:58","MultiFlash v1.49","Default.mfi",,,,"False",,0.201583
177,"sandra",,"CNT-97","06/11/21 14:30:37",9.935167,0.667093,8.020039000000001,0.55189,4.426177,66.783171,17.564196,161.594935,0.009036000000000001,0.039425,0.667093,0.031826,0.55189,0.017564,17.564196,40721.923525,2.277095,8.020039000000001,0.55189,66.783171,4.426177,17.564196,0.009036000000000001,0.031826,0.55189,0.017564,17.564196,2.277095,3.478891,25.158497,15.420882,0.037592,0.585427,0.022007,83.67699500000001,22.007328,0.977024,1.068418,1.965001e-13,3.218923e-09,238.765673,-1052.615903,-950.014148,192.103833,4723313000000000,1.190708,0.999995,1.087205,0.817004,0.007327,10.805896,0.55189,,,,,,,51.709875,-0.606707,0.853752,19.424481,,,11.605212,0.038889,"False","False",3,3,"p-type",0.018,252,252,1,1,25,1,"Generalized",540,3.644069,0.283871,2.2,0,1000,50.513647,1.66e-30,"Sinton","OFF","Center Point",3000000000000000,30,2000000000000000,4000000000000000,"OFF","Dark Rsh (Cell only)",0.4,"False","RTD (Internal)",2,10,-0.05,1,0.01,"A",0,"16-131484","True",0,0,"Hunt",,"06/11/21 14:30:37","MultiFlash v1.49","Default.mfi",,,,"False",,0.201583
178,"sandra",,"CNT-98","06/11/21 14:31:58",9.577434,0.66745,7.880334,0.547875,4.317442,67.539582,17.132705,187.456663,0.009409000000000001,0.038006,0.66745,0.031271,0.547875,0.017133,17.132705,47239.079188,2.371123,7.880334,0.547875,67.539582,4.317442,17.132705,0.009409000000000001,0.031271,0.547875,0.017133,17.132705,2.371123,3.499399,25.162993,15.128866,0.03621,0.585024,0.021184,83.509792,21.183854,0.978237,1.091328,1.846704e-13,4.156621e-09,260.334333,-513.27454,-1948.275091,198.468136,4723313000000000,1.18274,0.99934,1.0704,0.807419,0.005405,10.180211,0.547875,,,,,,,47.889144,-0.502681,0.87083,17.947568,,,11.920152,0.034646,"False","False",3,3,"p-type",0.018,252,252,1,1,25,1,"Generalized",540,3.620524,0.283871,2.2,0,1000,42.468451,1.66e-30,"Sinton","OFF","Center Point",3000000000000000,30,2000000000000000,4000000000000000,"OFF","Dark Rsh (Cell only)",0.4,"False","RTD (Internal)",2,10,-0.05,1,0.01,"A",0,"16-131484","True",0,0,"Hunt",,"06/11/21 14:31:58","MultiFlash v1.49","Default.mfi",,,,"False",,0.201583
179,"sandra",,"CNT-99","06/11/21 14:33:17",9.901595,0.664915,8.549353,0.54737,4.679656,71.079212,18.570062,174.463566,0.006776,0.039292,0.664915,0.033926,0.54737,0.01857,18.570062,43964.818577,1.70762,8.549353,0.54737,71.079212,4.679656,18.570062,0.006776,0.033926,0.54737,0.01857,18.570062,1.70762,2.179493,25.171983,15.319876,0.037003,0.5762429999999999,0.021323,81.61641,21.322996,1.071634,1.324185,2.08235e-13,1.343575e-08,,,,136.23572,4723313000000000,1.197673,,1.094533,0.81687,0.007127,6.914752,0.54737,,,,,,,27.007681,-0.119216,0.923319,13.755987,,,9.570059000000001,0.03504,"False","False",3,3,"p-type",0.018,252,252,1,1,25,1,"Generalized",540,2.26843,0.283871,2.2,0,1000,23.003531,1.66e-30,"Sinton","OFF","Center Point",3000000000000000,30,2000000000000000,4000000000000000,"OFF","Dark Rsh (Cell only)",0.4,"False","RTD (Internal)",2,10,-0.05,1,0.01,"A",0,"16-131484","True",0,0,"Hunt",,"06/11/21 14:33:17","MultiFlash v1.49","Default.mfi",,,,"False",,0.201583
180,"sandra",,"CNT-100","06/11/21 14:34:41",9.675706999999999,0.663366,7.689979,0.532938,4.098282,63.850734,16.263023,150.161234,0.011634,0.038396,0.663366,0.030516,0.532938,0.016263,16.263023,37840.631043,2.931891,7.689979,0.532938,63.850734,4.098282,16.263023,0.011634,0.030516,0.532938,0.016263,16.263023,2.931891,4.146258,25.158497,15.612893,0.036553,0.581826,0.021267,83.49776,21.267194,0.963287,1.092653,2.16277e-13,4.38467e-09,,,,172.963322,4723313000000000,1.234189,,1.064696,0.813689,0.005427,11.823871,0.532938,,,,,,,48.499592,-0.550386,0.846,20.66597,,,14.374672,0.042838,"False","False",3,3,"p-type",0.018,252,252,1,1,25,1,"Generalized",540,4.424495,0.283871,2.2,0,1000,48.352056,1.66e-30,"Sinton","OFF","Center Point",3000000000000000,30,2000000000000000,4000000000000000,"OFF","Dark Rsh (Cell only)",0.4,"False","RTD (Internal)",2,10,-0.05,1,0.01,"A",0,"16-131484","True",0,0,"Hunt",,"06/11/21 14:34:41","MultiFlash v1.49","Default.mfi",,,,"False",,0.201583
181,"sandra",,"CNT-101","06/11/21 14:35:49",9.979635999999999,0.6677689999999999,8.225486999999999,0.5543,4.55939,68.417287,18.092818,19.939696,0.0081,0.039602,0.6677689999999999,0.032641,0.5543,0.018093,18.092818,5024.803495,2.041314,8.225486999999999,0.5543,68.417287,4.55939,18.092818,0.0081,0.032641,0.5543,0.018093,18.092818,2.041314,3.057357,25.140516,14.389823,0.037627,0.584332,0.021987,83.14124,21.986538,1.002153,1.13017,1.916254e-13,4.878443e-09,208.210213,-8788.935068000001,-113.779427,185.744741,4723313000000000,1.162411,0.999708,1.069931,0.807744,0.007398,9.229528999999999,0.5543,,,,,,,46.18646,-0.434074,0.874237,17.698811,,,10.7299,0.31204,"False","False",3,3,"p-type",0.018,252,252,1,1,25,1,"Generalized",540,3.171537,0.283871,2.2,0,1000,42.849045,1.66e-30,"Sinton","OFF","Center Point",3000000000000000,30,2000000000000000,4000000000000000,"OFF","Dark Rsh (Cell only)",0.4,"False","RTD (Internal)",2,10,-0.05,1,0.01,"A",0,"16-131484","True",0,0,"Hunt",,"06/11/21 14:35:49","MultiFlash v1.49","Default.mfi",,,,"False",,0.201583
182,"sandra",,"CNT-102","06/11/21 14:37:16",9.908889,0.667208,8.808348000000001,0.526034,4.633488,70.084485,18.386856,97.355581,0.009308,0.039321,0.667208,0.034954,0.526034,0.018387,18.386856,24533.606416,2.345666,8.808348000000001,0.526034,70.084485,4.633488,18.386856,0.009308,0.034954,0.526034,0.018387,18.386856,2.345666,2.839753,25.095563,14.352821,0.037419,0.584043,0.021854,83.30145,21.854363,0.986904,1.112719,1.921353e-13,5.239328e-09,260.486804,-597.076137,-1674.82828,184.594441,4723313000000000,1.182196,0.991459,1.066985,0.806918,0.007126,8.294999000000001,0.526034,,,,,,,29.72088,-0.1228,0.899712,11.217848,,,13.482752,0.063028,"False","False",3,3,"p-type",0.018,252,252,1,1,25,1,"Generalized",540,2.778574,0.283871,2.2,0,1000,34.497123,1.66e-30,"Sinton","OFF","Center Point",3000000000000000,30,2000000000000000,4000000000000000,"OFF","Dark Rsh (Cell only)",0.4,"False","RTD (Internal)",2,10,-0.05,1,0.01,"A",0,"16-131484","True",0,0,"Hunt",,"06/11/21 14:37:16","MultiFlash v1.49","Default.mfi",,,,"False",,0.201583
183,"sandra",,"CNT-103","06/11/21 14:38:46",9.937474,0.665538,8.469647999999999,0.5450390000000001,4.616292,69.798264,18.318617,207.389293,0.007833,0.039434,0.665538,0.03361,0.5450390000000001,0.018319,18.318617,52262.101934,1.974001,8.469647999999999,0.5450390000000001,69.798264,4.616292,18.318617,0.007833,0.03361,0.5450390000000001,0.018319,18.318617,1.974001,2.627537,25.13602,15.311876,0.037331,0.579506,0.021634,82.42945,21.633683,1.030314,1.215291,2.092575e-13,8.937461000000001e-09,,,,157.342102,4723313000000000,1.187769,,1.085563,0.8160500000000001,0.007132,8.288472000000001,0.5450390000000001,,,,,,,33.409947,-0.204961,0.9075299999999999,14.847905,,,10.851154,0.029666,"False","False",3,3,"p-type",0.018,252,252,1,1,25,1,"Generalized",540,2.701516,0.283871,2.2,0,1000,25.642762,1.66e-30,"Sinton","OFF","Center Point",3000000000000000,30,2000000000000000,4000000000000000,"OFF","Dark Rsh (Cell only)",0.4,"False","RTD (Internal)",2,10,-0.05,1,0.01,"A",0,"16-131484","True",0,0,"Hunt",,"06/11/21 14:38:46","MultiFlash v1.49","Default.mfi",,,,"False",,0.201583
184,"sandra",,"CNT-104","06/11/21 14:40:08",9.961726000000001,0.664882,8.527659,0.543562,4.63531,69.984133,18.394086,179.559052,0.007654,0.039531,0.664882,0.03384,0.543562,0.018394,18.394086,45248.881047,1.928729,8.527659,0.543562,69.984133,4.63531,18.394086,0.007654,0.03384,0.543562,0.018394,18.394086,1.928729,2.446679,25.122534,14.949855,0.037328,0.577931,0.021573,82.08005900000001,21.573286,1.040294,1.26531,2.10804e-13,1.113365e-08,,,,146.65688,4723313000000000,1.212986,,1.068953,0.806606,0.007135,7.364722,0.543562,,,,,,,30.570818,-0.140833,0.914177,14.468164,,,10.720514,0.034037,"False","False",3,3,"p-type",0.018,252,252,1,1,25,1,"Generalized",540,2.56277,0.283871,2.2,0,1000,23.517459,1.66e-30,"Sinton","OFF","Center Point",3000000000000000,30,2000000000000000,4000000000000000,"OFF","Dark Rsh (Cell only)",0.4,"False","RTD (Internal)",2,10,-0.05,1,0.01,"A",0,"16-131484","True",0,0,"Hunt",,"06/11/21 14:40:08","MultiFlash v1.49","Default.mfi",,,,"False",,0.201583
185,"sandra",,"CNT-105","06/11/21 14:41:38",9.461613,0.6636879999999999,7.357227,0.531688,3.911748,62.293394,15.522811,104.938885,0.011867,0.037546,0.6636879999999999,0.029195,0.531688,0.015523,15.522811,26444.598899,2.990551,7.357227,0.531688,62.293394,3.911748,15.522811,0.011867,0.029195,0.531688,0.015523,15.522811,2.990551,4.82486,25.100058,14.786846,0.035131,0.574852,0.020195,81.04291600000001,20.194981,1.065005,1.432981,1.705059e-13,2.010436e-08,,,,144.51231,4723313000000000,1.211024,,1.068905,0.809328,0.004067,14.028024,0.531688,,,,,,,43.302317,-0.791034,0.841642,22.385907,,,14.104814,0.062343,"False","False",3,3,"p-type",0.018,252,252,1,1,25,1,"Generalized",540,4.915687,0.283871,2.2,0,1000,60.05286,1.66e-30,"Sinton","OFF","Center Point",3000000000000000,30,2000000000000000,4000000000000000,"OFF","Dark Rsh (Cell only)",0.4,"False","RTD (Internal)",2,10,-0.05,1,0.01,"A",0,"16-131484","True",0,0,"Hunt",,"06/11/21 14:41:38","MultiFlash v1.49","Default.mfi",,,,"False",,0.201583
186,"sandra",,"CNT-106","06/11/21 14:43:02",10.036761,0.670697,8.224155,0.552681,4.54533,67.52202699999999,18.037024,194.406062,0.008744999999999999,0.039828,0.670697,0.032636,0.552681,0.018037,18.037024,48990.327728,2.203705,8.224155,0.552681,67.52202699999999,4.54533,18.037024,0.008744999999999999,0.032636,0.552681,0.018037,18.037024,2.203705,3.216152,25.095563,14.420825,0.037815,0.586981,0.022197,83.093267,22.196538,0.98889,1.151025,1.644404e-13,6.663194e-09,195.21538,-2586.285854,-386.654862,204.690787,4723313000000000,1.132895,0.999405,1.094983,0.816868,0.007556,10.607129,0.552681,,,,,,,52.11666,-0.533422,0.870877,18.199772,,,11.512584,0.032011,"False","False",3,3,"p-type",0.018,252,252,1,1,25,1,"Generalized",540,3.385502,0.283871,2.2,0,1000,40.394144,1.66e-30,"Sinton","OFF","Center Point",3000000000000000,30,2000000000000000,4000000000000000,"OFF","Dark Rsh (Cell only)",0.4,"False","RTD (Internal)",2,10,-0.05,1,0.01,"A",0,"16-131484","True",0,0,"Hunt",,"06/11/21 14:43:02","MultiFlash v1.49","Default.mfi",,,,"False",,0.201583
187,"sandra",,"CNT-14","06/11/21 15:25:16",10.224627,0.670731,9.447799,0.546528,5.163491,75.291737,20.490043,124.479189,0.005914,0.040574,0.670731,0.037491,0.546528,0.02049,20.490043,31368.755597,1.490347,9.447799,0.546528,75.291737,5.163491,20.490043,0.005914,0.037491,0.546528,0.02049,20.490043,1.490347,1.441958,24.704496,14.446826,0.038694,0.588632,0.022776,83.69301299999999,22.776383,0.970048,1.078257,1.750433e-13,3.378956e-09,211.892769,-1208.238394,-827.651236,213.191195,4723313000000000,1.145067,0.999549,1.076165,0.813994,0.008011000000000001,4.194173,0.546528,,,,,,,24.366723,0.009173000000000001,0.96258,7.644186,,,9.276166999999999,0.047331,"False","False",3,3,"p-type",0.018,252,252,1,1,25,1,"Generalized",540,1.55623,0.283871,2.2,0,1000,9.600151,1.66e-30,"Sinton","OFF","Center Point",3000000000000000,30,2000000000000000,4000000000000000,"OFF","Dark Rsh (Cell only)",0.4,"False","RTD (Internal)",2,10,-0.05,1,0.01,"A",0,"16-131484","True",0,0,"Hunt",,"06/11/21 15:25:16","MultiFlash v1.49","Default.mfi",,,,"False",,0.201583
188,"sandra",,"CNT-58","06/11/21 15:27:19",5.13581,0.647037,3.147233,0.404084,1.271746,38.270348,5.04661,72.90288200000001,0.07109699999999999,0.02038,0.647037,0.012489,0.404084,0.005047,5.04661,18371.526159,17.916439,3.147233,0.404084,38.270348,1.271746,5.04661,0.07109699999999999,0.012489,0.404084,0.005047,5.04661,17.916439,18.734131,24.740454,14.405824,0.019447,0.577167,0.011224,85.117724,11.22425,0.7468,0.960113,1.825686e-13,9.999999999999999e-12,,,,208.703001,4723313000000000,1.470069,,1.096393,0.819896,-0.019758,20.547067,0.404084,,,,,,,57.881483,-0.415506,0.68765,39.112417,,,35.63984,0.167686,"False","False",3,3,"p-type",0.018,252,252,1,1,25,1,"Generalized",540,25.762184,0.283871,2.2,0,1000,568.3544879999999,1.66e-30,"Sinton","OFF","Center Point",3000000000000000,30,2000000000000000,4000000000000000,"OFF","Dark Rsh (Cell only)",0.4,"False","RTD (Internal)",2,10,-0.05,1,0.01,"A",0,"16-131484","True",0,0,"Hunt",,"06/11/21 15:27:19","MultiFlash v1.49","Default.mfi",,,,"False",,0.201583
189,"sandra",,"CNT-61","06/11/21 15:28:58",10.153388,0.670535,9.291727,0.550459,5.114718,75.12585300000001,20.2965,138.926748,0.005767,0.040291,0.670535,0.036872,0.550459,0.020296,20.2965,35009.540603,1.453249,9.291727,0.550459,75.12585300000001,5.114718,20.2965,0.005767,0.036872,0.550459,0.020296,20.2965,1.453249,1.471821,24.771918,15.602892,0.038335,0.587893,0.022537,83.418233,22.536824,0.989849,1.107385,1.72768e-13,4.548233e-09,194.283021,-4199.778767,-238.10778,204.103393,4723313000000000,1.127627,0.999906,1.100903,0.819726,0.007461,4.759712,0.550459,,,,,,,25.830336,-0.004187,0.94798,8.545893,,,8.871449999999999,0.042822,"False","False",3,3,"p-type",0.018,252,252,1,1,25,1,"Generalized",540,1.607554,0.283871,2.2,0,1000,16.554329,1.66e-30,"Sinton","OFF","Center Point",3000000000000000,30,2000000000000000,4000000000000000,"OFF","Dark Rsh (Cell only)",0.4,"False","RTD (Internal)",2,10,-0.05,1,0.01,"A",0,"16-131484","True",0,0,"Hunt",,"06/11/21 15:28:58","MultiFlash v1.49","Default.mfi",,,,"False",,0.201583
190,"sandra",,"CNT-56","06/11/21 15:30:46",10.209681,0.668997,9.405749999999999,0.533015,5.013409,73.400083,19.894482,9.522467000000001,0.006918,0.040515,0.668997,0.037324,0.533015,0.019894,19.894482,2399.661574,1.743373,9.405749999999999,0.533015,73.400083,5.013409,19.894482,0.006918,0.037324,0.533015,0.019894,19.894482,1.743373,1.649632,24.785403,14.806847,0.038318,0.586152,0.02246,82.866799,22.460356,0.9803230000000001,1.193831,1.779786e-13,6.189883e-09,230.52505,-1018.138125,-982.185006,175.088893,4723313000000000,1.155133,0.996622,1.08873,0.819702,0.008167000000000001,5.128055,0.533015,,,,,,,20.870237,0.016179,0.970116,7.933614,,,10.875635,0.615179,"False","False",3,3,"p-type",0.018,252,252,1,1,25,1,"Generalized",540,1.767136,0.283871,2.2,0,1000,6.561276,1.66e-30,"Sinton","OFF","Center Point",3000000000000000,30,2000000000000000,4000000000000000,"OFF","Dark Rsh (Cell only)",0.4,"False","RTD (Internal)",2,10,-0.05,1,0.01,"A",0,"16-131484","True",0,0,"Hunt",,"06/11/21 15:30:46","MultiFlash v1.49","Default.mfi",,,,"False",,0.201583
191,"sandra",,"CNT-55","06/11/21 15:32:38",10.232548,0.670629,9.510446,0.5387,5.123278,74.658973,20.330467,80.677646,0.006294,0.040605,0.670629,0.03774,0.5387,0.02033,20.330467,20330.76681,1.586169,9.510446,0.5387,74.658973,5.123278,20.330467,0.006294,0.03774,0.5387,0.02033,20.330467,1.586169,1.454612,24.803382,14.710841,0.038597,0.588064,0.022698,83.352433,22.697792,0.965952,1.127084,1.701081e-13,5.270314e-09,223.418903,-839.973463,-1190.5138,199.048413,4723313000000000,1.136027,0.991666,1.096432,0.8195170000000001,0.007926000000000001,4.658612,0.5387,,,,,,,21.231676,0.023719,0.978859,7.088271,,,10.001488,0.072506,"False","False",3,3,"p-type",0.018,252,252,1,1,25,1,"Generalized",540,1.599214,0.283871,2.2,0,1000,4.514775,1.66e-30,"Sinton","OFF","Center Point",3000000000000000,30,2000000000000000,4000000000000000,"OFF","Dark Rsh (Cell only)",0.4,"False","RTD (Internal)",2,10,-0.05,1,0.01,"A",0,"16-131484","True",0,0,"Hunt",,"06/11/21 15:32:38","MultiFlash v1.49","Default.mfi",,,,"False",,0.201583
192,"sandra",,"CNT-16","06/11/21 16:00:04",10.212443,0.669427,9.483317,0.541902,5.139027,75.170615,20.392963,124.295849,0.005969,0.040526,0.669427,0.037632,0.541902,0.020393,20.392963,31322.553893,1.504186,9.483317,0.541902,75.170615,5.139027,20.392963,0.005969,0.037632,0.541902,0.020393,20.392963,1.504186,1.360525,24.938231,14.639837,0.038571,0.587225,0.02265,83.48959499999999,22.649811,0.965975,1.10596,1.798139e-13,4.68085e-09,232.84135,-844.018043,-1184.808795,196.476566,4723313000000000,1.15617,0.998873,1.068468,0.813661,0.007939,3.921131,0.541902,,,,,,,21.190254,0.023314,0.974781,7.180617,,,9.45783,0.04715,"False","False",3,3,"p-type",0.018,252,252,1,1,25,1,"Generalized",540,1.524974,0.283871,2.2,0,1000,5.74421,1.66e-30,"Sinton","OFF","Center Point",3000000000000000,30,2000000000000000,4000000000000000,"OFF","Dark Rsh (Cell only)",0.4,"False","RTD (Internal)",2,10,-0.05,1,0.01,"A",0,"16-131484","True",0,0,"Hunt",,"06/11/21 16:00:04","MultiFlash v1.49","Default.mfi",,,,"False",,0.201583
193,"sandra",,"CNT-02","06/11/21 16:36:57",9.204686000000001,0.6624949999999999,6.643376,0.518032,3.441484,56.435748,13.656684,87.433178,0.017009,0.036527,0.6624949999999999,0.026363,0.518032,0.013657,13.656684,22033.160864,4.286298,6.643376,0.518032,56.435748,3.441484,13.656684,0.017009,0.026363,0.518032,0.013657,13.656684,4.286298,6.318421,24.875301,15.607893,0.03488,0.583559,0.020355,84.11483800000001,20.354648,0.93398,1.025293,2.176409e-13,5.003281e-10,,,,181.766977,4723313000000000,1.244641,,1.066033,0.809827,0.00213,16.793949,0.518032,,,,,,,64.056404,-1.312125,0.768379,28.009211,,,17.908724,0.07840900000000001,"False","False",3,3,"p-type",0.018,252,252,1,1,25,1,"Generalized",540,7.226349,0.283871,2.2,0,1000,115.512676,1.66e-30,"Sinton","OFF","Center Point",3000000000000000,30,2000000000000000,4000000000000000,"OFF","Dark Rsh (Cell only)",0.4,"False","RTD (Internal)",2,10,-0.05,1,0.01,"A",0,"16-131484","True",0,0,"Hunt",,"06/11/21 16:36:57","MultiFlash v1.49","Default.mfi",,,,"False",,0.201583
