Repository: dintalframe/MLPROJECT

File: FCT450csv/MultiFlash_Database WW29 - 2023.csv (part 5 of 13)
ash_cutoff_(suns),V_at_Isc_(V),dV/dt,V_Pad_0_(V),V_Pad_1_(V),V_Pad_2_(V),V_Pad_3_(V),V_Pad_4_(V),dBreak_(A),dBreak_(V),Capacitance_(uF/cm2),Capacitance_Error_(percent),Pm/Pe,BulkSRH_AND_Jo_Power_Loss_(percent),BulkSRH_Power_Loss_(percent),Jo_Power_Loss_(percent),Rs_Power_Loss_(percent),Rsh_Power_Loss_(percent),Dark_Break_Interpolated,Calibration,Resistivity_(ohm-cm),Analysis_Resistivity_(ohm-cm),Sample_Type,Thickness_(cm),Cell_Area_(cm2),Total_Area_(cm2),Number_of_Cells_per_String,Number_of_Strings,Temperature_(C),Intensity_(suns),Analysis_Type,Nominal_Load_Voltage_(mV/cell),Rs_Modulation_Target_(ohm-cm2),Reference_Constant_(V/sun),Voltage_Temperature_Coefficient_(mV/C),Temperature_Offset_(C),Power_per_Sun_(W/m2),Conductivity_Modulation_(ohm-cm2/V),Auger_Coefficient,Auger_Method,Band_Gap_Narrowing,Fit_Method,Carrier_Density_Center_Point_(cm-3),Percent_Fit,Lower_Bound_(cm-3),Upper_Bound_(cm-3),Rsh_Lifetime_Correction,Rsh_Measurement_Method,SunsVoc_Rsh_Voltage_(V),Do_Dark_Break_Measurement,Temperature_Measurement_Method,Number_of_dRsh_Points,dRsh_Output_Vlimit_(V),Current_Transfer,Voltage_Transfer,Temperature_Transfer,Final_Bin,Bin_Index,Tester_ID,Do_Doping_Measurement,Doping_Sample_Time_(us),Doping_Measurement_Length_(us),Measurement_Type,Comments,Measurement_Date-Time_String,Software Version,Recipe_Filename,EL Pulse Current Delivered (Coulombs),Forward Dark IV (V),Forward Dark IV (A),Forward Dark IV Interpolated?,EL Pulse Energy Delivered (J),Doping Calibration Factor (V/sun)
174,"Donald","210BS_760Z6_751PT_CFAL_FA_SFTB","MZ2210_83UM_264","07/18/23 14:40:56",9.891978,0.665415,9.364380000000001,0.5681659999999999,5.320526,80.831192,21.636949,11.481106,0.001745,0.040228,0.665415,0.038082,0.5681659999999999,0.021637,21.636949,2823.203963,0.42905,9.364380000000001,0.5681659999999999,80.831192,5.320526,21.636949,0.001745,0.038082,0.5681659999999999,0.021637,21.636949,0.42905,0.117196,24.677527,14.478828,0.038185,0.583175,0.022268,83.189634,22.268259,0.990184,1.123368,2.140357e-13,3.615931e-09,,,,60.481806,1.244386e+16,1.204002,,1.088459,0.82161,0.007716,0.370112,0.5681659999999999,,,,,,,5.015634,0.012975,0.999684,5.368508,,,2.795935,0.514662,"False","False",3,1.204002,"p-type",0.018,245.9,245.9,1,1,25,1,"Generalized",540,0.421683,0.284566,2.2,0,1000,0.097668,1.66e-30,"Sinton","OFF","Center Point",3000000000000000,30,2000000000000000,4000000000000000,"OFF","Dark Rsh (Cell only)",0.4,"False","RTD (Internal)",2,10,-0.05,1,0.01,"A",0,"16-131484","True",0,0,"Hunt",,"07/18/23 14:40:56","MultiFlash v1.49","Default.mfi",,,,"False",,0.201132
175,"Donald","210BS_760Z6_751PT_CFAL_FA_SFTB","MZ2210_83UM_265","07/18/23 14:41:50",9.908448,0.66626,9.398123,0.569716,5.354262,81.10547800000001,21.774144,13.522902,0.001556,0.040295,0.66626,0.038219,0.569716,0.021774,21.774144,3325.28167,0.382708,9.398123,0.569716,81.10547800000001,5.354262,21.774144,0.001556,0.038219,0.569716,0.021774,21.774144,0.382708,0.08892899999999999,24.601118,14.822848,0.038259,0.583942,0.022341,83.217163,22.341062,0.990189,1.124621,2.078496e-13,3.671233e-09,,,,62.476732,1.237471e+16,1.187524,,1.108413,0.83241,0.007712,0.288612,0.569716,,,,,,,5.011684,0.012512,1.001019,5.184436,,,2.504537,0.436106,"False","False",3,1.187524,"p-type",0.018,245.9,245.9,1,1,25,1,"Generalized",540,0.382793,0.284566,2.2,0,1000,-0.43127,1.66e-30,"Sinton","OFF","Center Point",3000000000000000,30,2000000000000000,4000000000000000,"OFF","Dark Rsh (Cell only)",0.4,"False","RTD (Internal)",2,10,-0.05,1,0.01,"A",0,"16-131484","True",0,0,"Hunt",,"07/18/23 14:41:50","MultiFlash v1.49","Default.mfi",,,,"False",,0.201132
176,"Donald","210BS_760Z6_751PT_CFAL_FA_SFTB","MZ2210_83UM_266","07/18/23 14:43:06",9.871772999999999,0.663792,9.361050000000001,0.5632779999999999,5.272877,80.46750900000001,21.443174,20.485638,0.002026,0.040145,0.663792,0.038069,0.5632779999999999,0.021443,21.443174,5037.418426,0.498178,9.361050000000001,0.5632779999999999,80.46750900000001,5.272877,21.443174,0.002026,0.038069,0.5632779999999999,0.021443,21.443174,0.498178,0.143356,24.63258,14.385823,0.03815,0.581238,0.022174,83.211451,22.174387,0.997429,1.114069,2.276256e-13,4.421506e-09,,,,56.691109,1.255912e+16,1.235284,,1.093143,0.820091,0.007572,0.453168,0.5632779999999999,,,,,,,4.554048,0.013415,1.000282,5.208973,,,3.256646,0.287912,"False","False",3,1.235284,"p-type",0.018,245.9,245.9,1,1,25,1,"Generalized",540,0.496831,0.284566,2.2,0,1000,-0.057112,1.66e-30,"Sinton","OFF","Center Point",3000000000000000,30,2000000000000000,4000000000000000,"OFF","Dark Rsh (Cell only)",0.4,"False","RTD (Internal)",2,10,-0.05,1,0.01,"A",0,"16-131484","True",0,0,"Hunt",,"07/18/23 14:43:06","MultiFlash v1.49","Default.mfi",,,,"False",,0.201132
177,"Donald","210BS_760Z6_751PT_CFAL_FA_SFTB","MZ2210_83UM_267","07/18/23 14:44:00",9.822248,0.660619,9.294615,0.563654,5.238948,80.738809,21.305199,13.581882,0.001653,0.039944,0.660619,0.037798,0.563654,0.021305,21.305199,3339.784881,0.406361,9.294615,0.563654,80.738809,5.238948,21.305199,0.001653,0.037798,0.563654,0.021305,21.305199,0.406361,0.149521,24.655054,14.912853,0.03787,0.578166,0.021895,82.973721,21.894943,0.996588,1.143237,2.54095e-13,4.995913e-09,,,,50.705405,1.203894e+16,1.24988,,1.098475,0.822439,0.00727,0.459343,0.563654,,,,,,,4.190818,0.008748000000000001,1.000602,5.385415,,,2.652748,0.434028,"False","False",3,1.24988,"p-type",0.018,245.9,245.9,1,1,25,1,"Generalized",540,0.403011,0.284566,2.2,0,1000,-0.110759,1.66e-30,"Sinton","OFF","Center Point",3000000000000000,30,2000000000000000,4000000000000000,"OFF","Dark Rsh (Cell only)",0.4,"False","RTD (Internal)",2,10,-0.05,1,0.01,"A",0,"16-131484","True",0,0,"Hunt",,"07/18/23 14:44:00","MultiFlash v1.49","Default.mfi",,,,"False",,0.201132
178,"Donald","210BS_760Z6_751PT_CFAL_FA_SFTB","MZ2210_83UM_268","07/18/23 14:44:51",9.904759,0.666334,9.360531999999999,0.569099,5.327072,80.71469,21.663571,7.164809,0.001624,0.04028,0.666334,0.038066,0.569099,0.021664,21.663571,1761.826625,0.399278,9.360531999999999,0.569099,80.71469,5.327072,21.663571,0.001624,0.038066,0.569099,0.021664,21.663571,0.399278,0.113288,24.628086,14.374822,0.038125,0.583626,0.022251,82.90326399999999,22.250978,1.002535,1.164837,2.092907e-13,3.323966e-09,,,,60.777206,1.188836e+16,1.175608,,1.114804,0.828258,0.007723,0.374226,0.569099,,,,,,,5.204622,0.012915,1.000738,5.538233,,,2.600969,0.823353,"False","False",3,1.175608,"p-type",0.018,245.9,245.9,1,1,25,1,"Generalized",540,0.397869,0.284566,2.2,0,1000,-0.332031,1.66e-30,"Sinton","OFF","Center Point",3000000000000000,30,2000000000000000,4000000000000000,"OFF","Dark Rsh (Cell only)",0.4,"False","RTD (Internal)",2,10,-0.05,1,0.01,"A",0,"16-131484","True",0,0,"Hunt",,"07/18/23 14:44:51","MultiFlash v1.49","Default.mfi",,,,"False",,0.201132
179,"Donald","210BS_760Z6_751PT_CFAL_FA_SFTB","MZ2210_83UM_269","07/18/23 14:45:44",9.889753000000001,0.665459,9.364494000000001,0.570462,5.342084,81.171587,21.724618,15.597257,0.001459,0.040219,0.665459,0.038083,0.570462,0.021725,21.724618,3835.365532,0.358845,9.364494000000001,0.570462,81.171587,5.342084,21.724618,0.001459,0.038083,0.570462,0.021725,21.724618,0.358845,0.102417,24.596623,14.919853,0.038156,0.58325,0.022255,83.15183500000001,22.254608,0.9924539999999999,1.13167,2.091001e-13,4.668817e-09,,,,58.920046,1.269589e+16,1.203936,,1.101729,0.835731,0.007543,0.336559,0.570462,,,,,,,4.84607,0.010734,0.999928,5.324667,,,2.341207,0.378681,"False","False",3,1.203936,"p-type",0.018,245.9,245.9,1,1,25,1,"Generalized",540,0.355459,0.284566,2.2,0,1000,0.079944,1.66e-30,"Sinton","OFF","Center Point",3000000000000000,30,2000000000000000,4000000000000000,"OFF","Dark Rsh (Cell only)",0.4,"False","RTD (Internal)",2,10,-0.05,1,0.01,"A",0,"16-131484","True",0,0,"Hunt",,"07/18/23 14:45:44","MultiFlash v1.49","Default.mfi",,,,"False",,0.201132
180,"Donald","210BS_760Z6_751PT_CFAL_FA_SFTB","MZ2210_83UM_270","07/18/23 14:46:56",9.892393999999999,0.665446,9.367112000000001,0.569053,5.330384,80.973703,21.677039,13.424624,0.001616,0.040229,0.665446,0.038093,0.569053,0.021677,21.677039,3301.115041,0.397377,9.367112000000001,0.569053,80.973703,5.330384,21.677039,0.001616,0.038093,0.569053,0.021677,21.677039,0.397377,0.181975,24.650559,15.03686,0.038187,0.583003,0.022263,83.162395,22.262962,0.992153,1.127021,2.121002e-13,4.276947e-09,,,,60.271885,1.237544e+16,1.194485,,1.113009,0.828809,0.00795,0.6229209999999999,0.569053,,,,,,,4.981939,0.009632,0.999679,5.350738,,,2.589474,0.439897,"False","False",3,1.194485,"p-type",0.018,245.9,245.9,1,1,25,1,"Generalized",540,0.396858,0.284566,2.2,0,1000,-0.172326,1.66e-30,"Sinton","OFF","Center Point",3000000000000000,30,2000000000000000,4000000000000000,"OFF","Dark Rsh (Cell only)",0.4,"False","RTD (Internal)",2,10,-0.05,1,0.01,"A",0,"16-131484","True",0,0,"Hunt",,"07/18/23 14:46:56","MultiFlash v1.49","Default.mfi",,,,"False",,0.201132
181,"Donald","210BS_760Z6_751PT_CFAL_FA_SFTB","MZ2210_83UM_271","07/18/23 14:48:09",9.815082,0.656755,9.321564,0.557017,5.192271,80.54900000000001,21.115376,108.466428,0.002026,0.039915,0.656755,0.037908,0.557017,0.021115,21.115376,26671.894637,0.498158,9.321564,0.557017,80.54900000000001,5.192271,21.115376,0.002026,0.037908,0.557017,0.021115,21.115376,0.498158,0.246873,24.623591,15.398881,0.037993,0.574835,0.02184,83.312881,21.839909,0.986366,1.087585,2.977532e-13,4.879111e-09,,,,46.193547,1.248056e+16,1.340489,,1.116755,0.829792,0.007195,0.795965,0.557017,,,,,,,3.5852,0.007662,1.000406,5.057879,,,3.279061,0.054095,"False","False",3,1.340489,"p-type",0.018,245.9,245.9,1,1,25,1,"Generalized",540,0.499032,0.284566,2.2,0,1000,-0.320169,1.66e-30,"Sinton","OFF","Center Point",3000000000000000,30,2000000000000000,4000000000000000,"OFF","Dark Rsh (Cell only)",0.4,"False","RTD (Internal)",2,10,-0.05,1,0.01,"A",0,"16-131484","True",0,0,"Hunt",,"07/18/23 14:48:09","MultiFlash v1.49","Default.mfi",,,,"False",,0.201132
182,"Donald","210BS_760Z6_751PT_CFAL_FA_SFTB","MZ2210_83UM_272","07/18/23 14:49:23",9.863488,0.6641010000000001,9.354785,0.567839,5.312007,81.095018,21.602308,15.693037,0.001537,0.040112,0.6641010000000001,0.038043,0.567839,0.021602,21.602308,3858.917808,0.377914,9.354785,0.567839,81.095018,5.312007,21.602308,0.001537,0.038043,0.567839,0.021602,21.602308,0.377914,0.329395,24.655054,14.84485,0.038082,0.581812,0.022157,83.17665100000001,22.156819,0.994242,1.122908,2.220564e-13,4.523908e-09,,,,64.700271,1.10309e+16,1.207882,,1.113094,0.827993,0.007461,1.142618,0.567839,,,,,,,5.169597,0.002273,1.001121,5.190262,,,2.467376,0.376137,"False","False",3,1.207882,"p-type",0.018,245.9,245.9,1,1,25,1,"Generalized",540,0.381583,0.284566,2.2,0,1000,-0.412989,1.66e-30,"Sinton","OFF","Center Point",3000000000000000,30,2000000000000000,4000000000000000,"OFF","Dark Rsh (Cell only)",0.4,"False","RTD (Internal)",2,10,-0.05,1,0.01,"A",0,"16-131484","True",0,0,"Hunt",,"07/18/23 14:49:23","MultiFlash v1.49","Default.mfi",,,,"False",,0.201132
183,"Donald","210BS_760Z6_751PT_CFAL_FA_SFTB","MZ2210_83UM_273","07/18/23 14:50:45",9.875657,0.665557,9.378337999999999,0.569784,5.343626,81.298967,21.730892,17.453997,0.001441,0.040161,0.665557,0.038139,0.569784,0.021731,21.730892,4291.937853,0.35435,9.378337999999999,0.569784,81.298967,5.343626,21.730892,0.001441,0.038139,0.569784,0.021731,21.730892,0.35435,0.225479,24.63258,15.144866,0.038163,0.58316,0.022255,83.25928399999999,22.254877,0.993397,1.114449,2.117442e-13,4.093803e-09,,,,61.778835,1.233207e+16,1.204417,,1.115972,0.830129,0.00765,0.753939,0.569784,,,,,,,4.829826,0.005453,1.001589,5.068845,,,2.316345,0.3384,"False","False",3,1.204417,"p-type",0.018,245.9,245.9,1,1,25,1,"Generalized",540,0.357869,0.284566,2.2,0,1000,-0.7050920000000001,1.66e-30,"Sinton","OFF","Center Point",3000000000000000,30,2000000000000000,4000000000000000,"OFF","Dark Rsh (Cell only)",0.4,"False","RTD (Internal)",2,10,-0.05,1,0.01,"A",0,"16-131484","True",0,0,"Hunt",,"07/18/23 14:50:45","MultiFlash v1.49","Default.mfi",,,,"False",,0.201132
184,"Donald","210BS_760Z6_751PT_CFAL_FA_SFTB","MZ2210_83UM_274","07/18/23 14:51:53",9.867639,0.665813,9.356134000000001,0.570556,5.338196,81.25102800000001,21.708808,13.661762,0.001464,0.040129,0.665813,0.038049,0.570556,0.021709,21.708808,3359.427158,0.360119,9.356134000000001,0.570556,81.25102800000001,5.338196,21.708808,0.001464,0.038049,0.570556,0.021709,21.708808,0.360119,0.109579,24.655054,14.752844,0.038108,0.583572,0.022239,83.234939,22.238873,0.994248,1.120314,2.096794e-13,3.733118e-09,,,,62.282045,1.237013e+16,1.201258,,1.123307,0.832701,0.007569,0.368767,0.570556,,,,,,,4.997025,0.011087,1.000663,5.206821,,,2.347173,0.433396,"False","False",3,1.201258,"p-type",0.018,245.9,245.9,1,1,25,1,"Generalized",540,0.364245,0.284566,2.2,0,1000,-0.4882,1.66e-30,"Sinton","OFF","Center Point",3000000000000000,30,2000000000000000,4000000000000000,"OFF","Dark Rsh (Cell only)",0.4,"False","RTD (Internal)",2,10,-0.05,1,0.01,"A",0,"16-131484","True",0,0,"Hunt",,"07/18/23 14:51:53","MultiFlash v1.49","Default.mfi",,,,"False",,0.201132
185,"Donald","210BS_760Z6_751PT_CFAL_FA_SFTB","MZ2210_83UM_275","07/18/23 14:52:57",9.884796,0.664558,9.369964,0.567008,5.312849,80.877336,21.605731,13.707343,0.001654,0.040198,0.664558,0.038105,0.567008,0.021606,21.605731,3370.63555,0.406744,9.369964,0.567008,80.877336,5.312849,21.605731,0.001654,0.038105,0.567008,0.021606,21.605731,0.406744,0.225271,24.619096,14.33182,0.03815,0.58205,0.022205,83.120957,22.205096,0.994088,1.132721,2.186473e-13,4.63466e-09,,,,57.621257,1.240505e+16,1.205632,,1.101993,0.8317099999999999,0.007485,0.73295,0.567008,,,,,,,4.657184,0.007218,1.000978,5.23466,,,2.661,0.429913,"False","False",3,1.205632,"p-type",0.018,245.9,245.9,1,1,25,1,"Generalized",540,0.41278,0.284566,2.2,0,1000,-0.420889,1.66e-30,"Sinton","OFF","Center Point",3000000000000000,30,2000000000000000,4000000000000000,"OFF","Dark Rsh (Cell only)",0.4,"False","RTD (Internal)",2,10,-0.05,1,0.01,"A",0,"16-131484","True",0,0,"Hunt",,"07/18/23 14:52:57","MultiFlash v1.49","Default.mfi",,,,"False",,0.201132
186,"Donald","210BS_760Z6_751PT_CFAL_FA_SFTB","MZ2210_83UM_276","07/18/23 14:54:12",9.879021,0.665497,9.373801,0.570577,5.348476,81.352394,21.750616,14.533021,0.001397,0.040175,0.665497,0.03812,0.570577,0.021751,21.750616,3573.669808,0.343533,9.373801,0.570577,81.352394,5.348476,21.750616,0.001397,0.03812,0.570577,0.021751,21.750616,0.343533,0.209417,24.646065,14.623837,0.038162,0.583272,0.022259,83.252506,22.258635,0.992407,1.116006,2.128181e-13,3.780352e-09,,,,61.803628,1.235675e+16,1.210669,,1.109758,0.828283,0.007776,0.718495,0.570577,,,,,,,4.890539,0.00592,1.001084,5.128975,,,2.246197,0.406537,"False","False",3,1.210669,"p-type",0.018,245.9,245.9,1,1,25,1,"Generalized",540,0.348264,0.284566,2.2,0,1000,-0.527235,1.66e-30,"Sinton","OFF","Center Point",3000000000000000,30,2000000000000000,4000000000000000,"OFF","Dark Rsh (Cell only)",0.4,"False","RTD (Internal)",2,10,-0.05,1,0.01,"A",0,"16-131484","True",0,0,"Hunt",,"07/18/23 14:54:12","MultiFlash v1.49","Default.mfi",,,,"False",,0.201132
187,"Donald","210BS_760Z6_751PT_CFAL_FA_SFTB","MZ2210_83UM_277","07/18/23 14:55:03",9.887734999999999,0.663942,9.396108,0.567813,5.335234,81.26923600000001,21.696761,46.121204,0.001658,0.04021,0.663942,0.038211,0.567813,0.021697,21.696761,11341.204041,0.407608,9.396108,0.567813,81.26923600000001,5.335234,21.696761,0.001658,0.038211,0.567813,0.021697,21.696761,0.407608,0.130019,24.623591,14.315818,0.038324,0.581913,0.022301,83.533916,22.301372,0.983368,1.074212,2.298957e-13,3.157745e-09,,,,62.715216,1.230161e+16,1.22309,,1.09308,0.828341,0.007637,0.423124,0.567813,,,,,,,4.858466,0.011486,0.999426,5.01679,,,2.669776,0.127926,"False","False",3,1.22309,"p-type",0.018,245.9,245.9,1,1,25,1,"Generalized",540,0.404251,0.284566,2.2,0,1000,0.07406500000000001,1.66e-30,"Sinton","OFF","Center Point",3000000000000000,30,2000000000000000,4000000000000000,"OFF","Dark Rsh (Cell only)",0.4,"False","RTD (Internal)",2,10,-0.05,1,0.01,"A",0,"16-131484","True",0,0,"Hunt",,"07/18/23 14:55:03","MultiFlash v1.49","Default.mfi",,,,"False",,0.201132
188,"Donald","210BS_760Z6_751PT_CFAL_FA_SFTB","MZ2210_83UM_278","07/18/23 14:56:00",9.869203000000001,0.662734,9.328682000000001,0.5664169999999999,5.283928,80.78592399999999,21.488117,8.404628000000001,0.001603,0.040135,0.662734,0.037937,0.5664169999999999,0.021488,21.488117,2066.697941,0.394154,9.328682000000001,0.5664169999999999,80.78592399999999,5.283928,21.488117,0.001603,0.037937,0.5664169999999999,0.021488,21.488117,0.394154,0.120247,24.596623,14.846849,0.038013,0.580436,0.022064,82.95243499999999,22.064384,0.99662,1.154013,2.371614e-13,3.834417e-09,,,,53.601422,1.216767e+16,1.219691,,1.104627,0.830256,0.007278,0.400197,0.5664169999999999,,,,,,,4.542696,0.010914,1.000134,5.497364,,,2.57174,0.700894,"False","False",3,1.219691,"p-type",0.018,245.9,245.9,1,1,25,1,"Generalized",540,0.353131,0.284566,2.2,0,1000,-0.294669,1.66e-30,"Sinton","OFF","Center Point",3000000000000000,30,2000000000000000,4000000000000000,"OFF","Dark Rsh (Cell only)",0.4,"False","RTD (Internal)",2,10,-0.05,1,0.01,"A",0,"16-131484","True",0,0,"Hunt",,"07/18/23 14:56:00","MultiFlash v1.49","Default.mfi",,,,"False",,0.201132
189,"Donald","210BS_760Z6_751PT_CFAL_FA_SFTB","MZ2210_83UM_279","07/18/23 14:57:12",9.890470000000001,0.666206,9.389125,0.569636,5.34838,81.170182,21.750225,16.093128,0.001598,0.040222,0.666206,0.038183,0.569636,0.02175,21.750225,3957.300183,0.393034,9.389125,0.569636,81.170182,5.34838,21.750225,0.001598,0.038183,0.569636,0.02175,21.750225,0.393034,0.226956,24.560667,15.088862,0.03825,0.58384,0.022332,83.340687,22.33183,0.9923959999999999,1.105796,2.102612e-13,3.184212e-09,,,,65.24377800000001,1.220403e+16,1.179376,,1.096444,0.8271230000000001,0.007608,0.73554,0.569636,,,,,,,5.139927,0.007232,1.000354,5.101603,,,2.564908,0.36731,"False","False",3,1.179376,"p-type",0.018,245.9,245.9,1,1,25,1,"Generalized",540,0.391267,0.284566,2.2,0,1000,-0.131595,1.66e-30,"Sinton","OFF","Center Point",3000000000000000,30,2000000000000000,4000000000000000,"OFF","Dark Rsh (Cell only)",0.4,"False","RTD (Internal)",2,10,-0.05,1,0.01,"A",0,"16-131484","True",0,0,"Hunt",,"07/18/23 14:57:12","MultiFlash v1.49","Default.mfi",,,,"False",,0.201132
190,"Donald","210BS_760Z6_751PT_CFAL_FA_SFTB","MZ2210_83UM_280","07/18/23 14:58:24",9.899457999999999,0.666789,9.414662,0.56921,5.358916,81.185275,21.793071,37.193399,0.001673,0.040258,0.666789,0.038287,0.56921,0.021793,21.793071,9145.856831999999,0.411344,9.414662,0.56921,81.185275,5.358916,21.793071,0.001673,0.038287,0.56921,0.021793,21.793071,0.411344,0.139219,24.623591,14.365822,0.038345,0.584282,0.022404,83.462326,22.404314,0.986924,1.087754,2.053303e-13,3.485858e-09,,,,65.844686,1.265233e+16,1.188856,,1.116913,0.833081,0.008142999999999999,0.467028,0.56921,,,,,,,5.021299,0.011972,1.000591,4.932865,,,2.692317,0.158872,"False","False",3,1.188856,"p-type",0.018,245.9,245.9,1,1,25,1,"Generalized",540,0.412817,0.284566,2.2,0,1000,-0.315204,1.66e-30,"Sinton","OFF","Center Point",3000000000000000,30,2000000000000000,4000000000000000,"OFF","Dark Rsh (Cell only)",0.4,"False","RTD (Internal)",2,10,-0.05,1,0.01,"A",0,"16-131484","True",0,0,"Hunt",,"07/18/23 14:58:24","MultiFlash v1.49","Default.mfi",,,,"False",,0.201132
191,"Donald","210BS_760Z6_751PT_CFAL_FA_SFTB","MZ2210_83UM_281","07/18/23 14:59:15",9.894724,0.6667110000000001,9.372298000000001,0.570141,5.34353,81.000338,21.730502,14.342019,0.001649,0.040239,0.6667110000000001,0.038114,0.570141,0.021731,21.730502,3526.702441,0.405561,9.372298000000001,0.570141,81.000338,5.34353,21.730502,0.001649,0.038114,0.570141,0.021731,21.730502,0.405561,0.132265,24.650559,14.937854,0.038225,0.584159,0.02233,83.234077,22.329762,0.994768,1.120527,2.04823e-13,3.599659e-09,,,,63.148108,1.254402e+16,1.193264,,1.090602,0.816325,0.00771,0.423921,0.570141,,,,,,,5.190828,0.011918,0.998834,5.320559,,,2.637944,0.412654,"False","False",3,1.193264,"p-type",0.018,245.9,245.9,1,1,25,1,"Generalized",540,0.397038,0.284566,2.2,0,1000,0.6022149999999999,1.66e-30,"Sinton","OFF","Center Point",3000000000000000,30,2000000000000000,4000000000000000,"OFF","Dark Rsh (Cell only)",0.4,"False","RTD (Internal)",2,10,-0.05,1,0.01,"A",0,"16-131484","True",0,0,"Hunt",,"07/18/23 14:59:15","MultiFlash v1.49","Default.mfi",,,,"False",,0.201132
192,"Donald","210BS_760Z6_751PT_CFAL_FA_SFTB","MZ2210_83UM_282","07/18/23 15:00:23",9.885685,0.665439,9.399369,0.568103,5.339809,81.172839,21.715367,28.896745,0.001653,0.040202,0.665439,0.038224,0.568103,0.021715,21.715367,7105.709569,0.406446,9.399369,0.568103,81.172839,5.339809,21.715367,0.001653,0.038224,0.568103,0.021715,21.715367,0.406446,0.050877,24.637075,14.710842,0.038273,0.583102,0.022317,83.422327,22.317151,0.990294,1.090423,2.160358e-13,3.462928e-09,,,,63.237663,1.249427e+16,1.213345,,1.112339,0.830584,0.007763,0.162604,0.568103,,,,,,,4.831158,0.014358,1.00099,4.948065,,,2.661095,0.20431,"False","False",3,1.213345,"p-type",0.018,245.9,245.9,1,1,25,1,"Generalized",540,0.418039,0.284566,2.2,0,1000,-0.33567,1.66e-30,"Sinton","OFF","Center Point",3000000000000000,30,2000000000000000,4000000000000000,"OFF","Dark Rsh (Cell only)",0.4,"False","RTD (Internal)",2,10,-0.05,1,0.01,"A",0,"16-131484","True",0,0,"Hunt",,"07/18/23 15:00:23","MultiFlash v1.49","Default.mfi",,,,"False",,0.201132
193,"Donald","210BS_760Z6_751PT_CFAL_FA_SFTB","MZ2210_83UM_283","07/18/23 15:01:23",9.725574999999999,0.656026,9.187189999999999,0.555441,5.102941,79.980521,20.752098,10.618151,0.001622,0.039551,0.656026,0.037361,0.555441,0.020752,20.752098,2611.003394,0.398773,9.187189999999999,0.555441,79.980521,5.102941,20.752098,0.001622,0.037361,0.555441,0.020752,20.752098,0.398773,0.18567,24.614602,15.018859,0.037313,0.571261,0.021315,82.15180599999999,21.315469,1.027891,1.239562,2.985411e-13,8.985830999999999e-09,,,,34.704573,1.22725e+16,1.310344,,1.101019,0.830198,0.006659,0.577552,0.555441,,,,,,,2.938859,0.005216,1.004026,5.566517,,,2.612837,0.552293,"False","False",3,1.310344,"p-type",0.018,245.9,245.9,1,1,25,1,"Generalized",540,0.411374,0.284566,2.2,0,1000,-1.660833,1.66e-30,"Sinton","OFF","Center Point",3000000000000000,30,2000000000000000,4000000000000000,"OFF","Dark Rsh (Cell only)",0.4,"False","RTD (Internal)",2,10,-0.05,1,0.01,"A",0,"16-131484","True",0,0,"Hunt",,"07/18/23 15:01:23","MultiFlash v1.49","Default.mfi",,,,"False",,0.201132
194,"Donald","210BS_760Z6_751PT_CFAL_FA_SFTB","MZ2210_83UM_284","07/18/23 15:02:48",9.862226,0.666882,9.345748,0.569291,5.320447,80.89543399999999,21.636628,21.017427,0.001698,0.040107,0.666882,0.038006,0.569291,0.021637,21.636628,5168.185235,0.417562,9.345748,0.569291,80.89543399999999,5.320447,21.636628,0.001698,0.038006,0.569291,0.021637,21.636628,0.417562,0.130156,24.628086,14.750843,0.038117,0.583734,0.02225,83.190121,22.250375,0.999278,1.119917,2.025193e-13,4.471431e-09,,,,69.567126,1.130227e+16,1.17264,,1.10011,0.830481,0.007569,0.433208,0.569291,,,,,,,5.655033,0.014216,0.999598,5.282844,,,2.70982,0.282306,"False","False",3,1.17264,"p-type",0.018,245.9,245.9,1,1,25,1,"Generalized",540,0.412587,0.284566,2.2,0,1000,0.055285,1.66e-30,"Sinton","OFF","Center Point",3000000000000000,30,2000000000000000,4000000000000000,"OFF","Dark Rsh (Cell only)",0.4,"False","RTD (Internal)",2,10,-0.05,1,0.01,"A",0,"16-131484","True",0,0,"Hunt",,"07/18/23 15:02:48","MultiFlash v1.49","Default.mfi",,,,"False",,0.201132
195,"Donald","210BS_760Z6_751PT_CFAL_FA_SFTB","MZ2210_83UM_285","07/18/23 15:03:59",9.872398,0.666747,9.371212,0.571337,5.354124,81.340064,21.773583,22.432735,0.001449,0.040148,0.666747,0.03811,0.571337,0.021774,21.773583,5516.209537,0.356389,9.371212,0.571337,81.340064,5.354124,21.773583,0.001449,0.03811,0.571337,0.021774,21.773583,0.356389,0.083964,24.623591,14.763845,0.038172,0.584215,0.022301,83.30938,22.300741,0.993079,1.107253,2.046602e-13,3.666057e-09,,,,63.352663,1.273042e+16,1.195738,,1.104112,0.82822,0.007508,0.279335,0.571337,,,,,,,4.983368,0.011851,1.000193,5.101874,,,2.322016,0.264114,"False","False",3,1.195738,"p-type",0.018,245.9,245.9,1,1,25,1,"Generalized",540,0.356475,0.284566,2.2,0,1000,-0.213539,1.66e-30,"Sinton","OFF","Center Point",3000000000000000,30,2000000000000000,4000000000000000,"OFF","Dark Rsh (Cell only)",0.4,"False","RTD (Internal)",2,10,-0.05,1,0.01,"A",0,"16-131484","True",0,0,"Hunt",,"07/18/23 15:03:59","MultiFlash v1.49","Default.mfi",,,,"False",,0.201132
196,"Donald","210BS_760Z6_751PT_CFAL_FA_SFTB","MZ2210_83UM_286","07/18/23 15:05:09",9.883660000000001,0.662474,9.398927,0.566924,5.328474,81.37973100000001,21.669274,48.992213,0.001578,0.040194,0.662474,0.038223,0.566924,0.021669,21.669274,12047.185236,0.387928,9.398927,0.566924,81.37973100000001,5.328474,21.669274,0.001578,0.038223,0.566924,0.021669,21.669274,0.387928,0.272829,24.628086,15.104864,0.038309,0.580687,0.022246,83.544121,22.245594,0.981894,1.070816,2.433893e-13,3.10284e-09,,,,59.03028,1.246652e+16,1.247809,,1.098556,0.82885,0.007465,0.88481,0.566924,,,,,,,4.500994,0.004394,0.999817,4.938224,,,2.548503,0.120141,"False","False",3,1.247809,"p-type",0.018,245.9,245.9,1,1,25,1,"Generalized",540,0.389954,0.284566,2.2,0,1000,0.09962799999999999,1.66e-30,"Sinton","OFF","Center Point",3000000000000000,30,2000000000000000,4000000000000000,"OFF","Dark Rsh (Cell only)",0.4,"False","RTD (Internal)",2,10,-0.05,1,0.01,"A",0,"16-131484","True",0,0,"Hunt",,"07/18/23 15:05:09","MultiFlash v1.49","Default.mfi",,,,"False",,0.201132
197,"Donald","210BS_760Z6_751PT_CFAL_FA_SFTB","MZ2210_83UM_287","07/18/23 15:06:23",9.866428000000001,0.664382,9.353316,0.568038,5.31304,81.052262,21.606509,22.986406,0.001554,0.040124,0.664382,0.038037,0.568038,0.021607,21.606509,5652.357273,0.382232,9.353316,0.568038,81.052262,5.31304,21.606509,0.001554,0.038037,0.568038,0.021607,21.606509,0.382232,0.12816,24.614602,14.386822,0.038119,0.5815439999999999,0.022168,83.157495,22.167711,0.993852,1.124254,2.206885e-13,4.948368e-09,,,,60.169739,1.190949e+16,1.213906,,1.08681,0.817406,0.007457,0.394749,0.568038,,,,,,,4.861324,0.009993,1.000086,5.243938,,,2.49422,0.256875,"False","False",3,1.213906,"p-type",0.018,245.9,245.9,1,1,25,1,"Generalized",540,0.382139,0.284566,2.2,0,1000,-0.02925,1.66e-30,"Sinton","OFF","Center Point",3000000000000000,30,2000000000000000,4000000000000000,"OFF","Dark Rsh (Cell only)",0.4,"False","RTD (Internal)",2,10,-0.05,1,0.01,"A",0,"16-131484","True",0,0,"Hunt",,"07/18/23 15:06:23","MultiFlash v1.49","Default.mfi",,,,"False",,0.201132
198,"Donald","210BS_760Z6_751PT_CFAL_FA_SFTB","MZ2210_83UM_288","07/18/23 15:07:12",9.888111,0.665615,9.362513,0.5696909999999999,5.333743,81.039254,21.690701,10.714882,0.00153,0.040212,0.665615,0.038074,0.5696909999999999,0.021691,21.690701,2634.789492,0.376305,9.362513,0.5696909999999999,81.039254,5.333743,21.690701,0.00153,0.038074,0.5696909999999999,0.021691,21.690701,0.376305,0.107472,24.619096,14.358821,0.038145,0.583182,0.022246,83.112342,22.245577,0.99368,1.134059,2.127726e-13,3.705762e-09,,,,60.451188,1.226643e+16,1.18615,,1.098304,0.82967,0.007411,0.34675,0.5696909999999999,,,,,,,4.992414,0.011375,1.000213,5.348592,,,2.45356,0.551222,"False","False",3,1.18615,"p-type",0.018,245.9,245.9,1,1,25,1,"Generalized",540,0.382326,0.284566,2.2,0,1000,-0.234214,1.66e-30,"Sinton","OFF","Center Point",3000000000000000,30,2000000000000000,4000000000000000,"OFF","Dark Rsh (Cell only)",0.4,"False","RTD (Internal)",2,10,-0.05,1,0.01,"A",0,"16-131484","True",0,0,"Hunt",,"07/18/23 15:07:12","MultiFlash v1.49","Default.mfi",,,,"False",,0.201132
199,"Donald","210BS_760Z6_751PT_CFAL_FA_SFTB","MZ2210_83UM_289","07/18/23 15:08:03",9.881297999999999,0.663807,9.365589999999999,0.567785,5.317638,81.070521,21.625205,10.911601,0.00157,0.040184,0.663807,0.038087,0.567785,0.021625,21.625205,2683.162729,0.386003,9.365589999999999,0.567785,81.070521,5.317638,21.625205,0.00157,0.038087,0.567785,0.021625,21.625205,0.386003,0.120516,24.628086,14.31882,0.038155,0.581689,0.022194,83.20329099999999,22.194112,0.989102,1.119954,2.296565e-13,3.123546e-09,,,,56.555572,1.257474e+16,1.220395,,1.116964,0.829413,0.008064,0.395962,0.567785,,,,,,,4.591414,0.010514,1.00019,5.259362,,,2.523671,0.540236,"False","False",3,1.220395,"p-type",0.018,245.9,245.9,1,1,25,1,"Generalized",540,0.389441,0.284566,2.2,0,1000,-0.194605,1.66e-30,"Sinton","OFF","Center Point",3000000000000000,30,2000000000000000,4000000000000000,"OFF","Dark Rsh (Cell only)",0.4,"False","RTD (Internal)",2,10,-0.05,1,0.01,"A",0,"16-131484","True",0,0,"Hunt",,"07/18/23 15:08:03","MultiFlash v1.49","Default.mfi",,,,"False",,0.201132
200,"Donald","210BS_760Z6_751PT_CFAL_FA_SFTB","MZ2210_83UM_290","07/18/23 15:08:53",9.900587,0.665566,9.392784000000001,0.569639,5.3505,81.197489,21.758845,15.07314,0.001538,0.040263,0.665566,0.038198,0.569639,0.021759,21.758845,3706.485128,0.378143,9.392784000000001,0.569639,81.197489,5.3505,21.758845,0.001538,0.038198,0.569639,0.021759,21.758845,0.378143,0.100261,24.623591,15.286874,0.038275,0.583122,0.022319,83.288383,22.319151,0.98914,1.110448,2.154458e-13,3.338264e-09,,,,63.055875,1.219648e+16,1.196227,,1.092973,0.820871,0.007629,0.31513,0.569639,,,,,,,5.033155,0.011496,0.9999440000000001,5.163249,,,2.470985,0.391391,"False","False",3,1.196227,"p-type",0.018,245.9,245.9,1,1,25,1,"Generalized",540,0.369034,0.284566,2.2,0,1000,0.23636,1.66e-30,"Sinton","OFF","Center Point",3000000000000000,30,2000000000000000,4000000000000000,"OFF","Dark Rsh (Cell only)",0.4,"False","RTD (Internal)",2,10,-0.05,1,0.01,"A",0,"16-131484","True",0,0,"Hunt",,"07/18/23 15:08:53","MultiFlash v1.49","Default.mfi",,,,"False",,0.201132
201,"Donald","210BS_760Z6_751PT_CFAL_FA_SFTB","MZ2210_83UM_291","07/18/23 15:09:44",9.884893,0.663039,9.402141,0.567932,5.339779,81.472701,21.715245,36.161351,0.001494,0.040199,0.663039,0.038236,0.567932,0.021715,21.715245,8892.076208,0.36736,9.402141,0.567932,81.472701,5.339779,21.715245,0.001494,0.038236,0.567932,0.021715,21.715245,0.36736,0.060124,24.64157,15.069861,0.038303,0.581195,0.022261,83.521432,22.261302,0.9825120000000001,1.074933,2.381215e-13,2.991326e-09,,,,59.890296,1.246105e+16,1.241529,,1.107301,0.829024,0.00738,0.200678,0.567932,,,,,,,4.54268,0.012189,1.000131,4.911948,,,2.414384,0.162813,"False","False",3,1.241529,"p-type",0.018,245.9,245.9,1,1,25,1,"Generalized",540,0.368211,0.284566,2.2,0,1000,-0.087425,1.66e-30,"Sinton","OFF","Center Point",3000000000000000,30,2000000000000000,4000000000000000,"OFF","Dark Rsh (Cell only)",0.4,"False","RTD (Internal)",2,10,-0.05,1,0.01,"A",0,"16-131484","True",0,0,"Hunt",,"07/18/23 15:09:44","MultiFlash v1.49","Default.mfi",,,,"False",,0.201132
202,"Donald","210BS_760Z6_751PT_CFAL_FA_SFTB","MZ2210_83UM_292","07/18/23 15:10:42",9.861597,0.661407,9.360455,0.564667,5.285538,81.035071,21.494663,14.944411,0.001641,0.040104,0.661407,0.038066,0.564667,0.021495,21.494663,3674.830557,0.403503,9.360455,0.564667,81.035071,5.285538,21.494663,0.001641,0.038066,0.564667,0.021495,21.494663,0.403503,0.109042,24.64157,14.457827,0.038126,0.579314,0.022087,83.268867,22.08718,0.989211,1.103137,2.525445e-13,3.345111e-09,,,,55.60599,1.197405e+16,1.257078,,1.112112,0.82939,0.007451,0.349049,0.564667,,,,,,,4.381504,0.010843,1.000778,5.114644,,,2.646984,0.39357,"False","False",3,1.257078,"p-type",0.018,245.9,245.9,1,1,25,1,"Generalized",540,0.40523,0.284566,2.2,0,1000,-0.403073,1.66e-30,"Sinton","OFF","Center Point",3000000000000000,30,2000000000000000,4000000000000000,"OFF","Dark Rsh (Cell only)",0.4,"False","RTD (Internal)",2,10,-0.05,1,0.01,"A",0,"16-131484","True",0,0,"Hunt",,"07/18/23 15:10:42","MultiFlash v1.49","Default.mfi",,,,"False",,0.201132
203,"Donald","210BS_760Z6_751PT_CFAL_FA_SFTB","MZ2210_83UM_293","07/18/23 15:11:33",9.889462,0.663436,9.393568999999999,0.567877,5.334395,81.304278,21.693353,20.062533,0.001498,0.040217,0.663436,0.038201,0.567877,0.021693,21.693353,4933.376775,0.368398,9.393568999999999,0.567877,81.304278,5.334395,21.693353,0.001498,0.038201,0.567877,0.021693,21.693353,0.368398,0.077885,24.63258,14.446826,0.038248,0.58144,0.022239,83.348077,22.238673,0.988089,1.098344,2.328527e-13,3.421733e-09,,,,61.326042,1.181546e+16,1.232038,,1.117918,0.830894,0.007659,0.253282,0.567877,,,,,,,4.782245,0.011836,1.000654,5.049375,,,2.419679,0.293311,"False","False",3,1.232038,"p-type",0.018,245.9,245.9,1,1,25,1,"Generalized",540,0.366986,0.284566,2.2,0,1000,-0.278353,1.66e-30,"Sinton","OFF","Center Point",3000000000000000,30,2000000000000000,4000000000000000,"OFF","Dark Rsh (Cell only)",0.4,"False","RTD (Internal)",2,10,-0.05,1,0.01,"A",0,"16-131484","True",0,0,"Hunt",,"07/18/23 15:11:33","MultiFlash v1.49","Default.mfi",,,,"False",,0.201132
204,"Donald","210BS_760Z6_751PT_CFAL_FA_SFTB","MZ2210_83UM_294","07/18/23 15:12:18",9.893789999999999,0.66583,9.40498,0.56877,5.349266,81.202232,21.753826,23.427671,0.001624,0.040235,0.66583,0.038247,0.56877,0.021754,21.753826,5760.864244,0.399368,9.40498,0.56877,81.202232,5.349266,21.753826,0.001624,0.038247,0.56877,0.021754,21.753826,0.399368,0.112057,24.628086,15.557889,0.038303,0.583416,0.022346,83.41419399999999,22.346404,0.988853,1.092029,2.142823e-13,3.18357e-09,,,,66.072562,1.207295e+16,1.189103,,1.119876,0.832352,0.007948,0.371796,0.56877,,,,,,,5.076173,0.01265,1.000903,4.973375,,,2.61505,0.251973,"False","False",3,1.189103,"p-type",0.018,245.9,245.9,1,1,25,1,"Generalized",540,0.403246,0.284566,2.2,0,1000,-0.496216,1.66e-30,"Sinton","OFF","Center Point",3000000000000000,30,2000000000000000,4000000000000000,"OFF","Dark Rsh (Cell only)",0.4,"False","RTD (Internal)",2,10,-0.05,1,0.01,"A",0,"16-131484","True",0,0,"Hunt",,"07/18/23 15:12:18","MultiFlash v1.49","Default.mfi",,,,"False",,0.201132
205,"Donald","210BS_760Z6_751PT_CFAL_FA_SFTB","MZ2210_83UM_295","07/18/23 15:13:11",9.891748,0.665691,9.402449000000001,0.570198,5.361259,81.418071,21.802598,37.782037,0.001536,0.040227,0.665691,0.038237,0.570198,0.021803,21.802598,9290.602838999999,0.377684,9.402449000000001,0.570198,81.418071,5.361259,21.802598,0.001536,0.038237,0.570198,0.021803,21.802598,0.377684,0.093916,24.64157,15.568891,0.038327,0.583521,0.022365,83.51731100000001,22.364745,0.985527,1.079777,2.152642e-13,3.077464e-09,,,,65.103008,1.254121e+16,1.193292,,1.102612,0.821984,0.007716,0.297956,0.570198,,,,,,,5.003103,0.011785,0.99983,4.974921,,,2.470993,0.156434,"False","False",3,1.193292,"p-type",0.018,245.9,245.9,1,1,25,1,"Generalized",540,0.378024,0.284566,2.2,0,1000,0.207973,1.66e-30,"Sinton","OFF","Center Point",3000000000000000,30,2000000000000000,4000000000000000,"OFF","Dark Rsh (Cell only)",0.4,"False","RTD (Internal)",2,10,-0.05,1,0.01,"A",0,"16-131484","True",0,0,"Hunt",,"07/18/23 15:13:11","MultiFlash v1.49","Default.mfi",,,,"False",,0.201132
206,"Donald","210BS_760Z6_751PT_CFAL_FA_SFTB","MZ2210_83UM_296","07/18/23 15:14:02",9.899255999999999,0.6661899999999999,9.387642,0.569492,5.34619,81.066923,21.741318,13.507928,0.00163,0.040257,0.6661899999999999,0.038177,0.569492,0.021741,21.741318,3321.599544,0.400765,9.387642,0.569492,81.066923,5.34619,21.741318,0.00163,0.038177,0.569492,0.021741,21.741318,0.400765,0.107635,24.659549,15.137866,0.038249,0.5838989999999999,0.022334,83.276031,22.333778,0.989223,1.115242,2.088037e-13,3.409515e-09,,,,62.9519,1.249395e+16,1.184859,,1.094811,0.828138,0.007833,0.355286,0.569492,,,,,,,5.051461,0.012801,1.000295,5.190965,,,2.616009,0.437331,"False","False",3,1.184859,"p-type",0.018,245.9,245.9,1,1,25,1,"Generalized",540,0.400758,0.284566,2.2,0,1000,-0.277415,1.66e-30,"Sinton","OFF","Center Point",3000000000000000,30,2000000000000000,4000000000000000,"OFF","Dark Rsh (Cell only)",0.4,"False","RTD (Internal)",2,10,-0.05,1,0.01,"A",0,"16-131484","True",0,0,"Hunt",,"07/18/23 15:14:02","MultiFlash v1.49","Default.mfi",,,,"False",,0.201132
207,"Donald","210BS_760Z6_751PT_CFAL_FA_SFTB","MZ2210_83UM_297","07/18/23 15:14:51",9.889472,0.6643790000000001,9.372040999999999,0.5689380000000001,5.332113,81.15407500000001,21.684072,11.025781,0.001463,0.040217,0.6643790000000001,0.038113,0.5689380000000001,0.021684,21.684072,2711.23956,0.359639,9.372040999999999,0.5689380000000001,81.15407500000001,5.332113,21.684072,0.001463,0.038113,0.5689380000000001,0.021684,21.684072,0.359639,0.101639,24.623591,14.379822,0.038165,0.58209,0.022215,83.141993,22.215237,0.993151,1.128464,2.231745e-13,3.66503e-09,,,,56.88177,1.258946e+16,1.225459,,1.108407,0.8330920000000001,0.00749,0.337815,0.5689380000000001,,,,,,,4.614406,0.010382,1.000711,5.251122,,,2.352547,0.534345,"False","False",3,1.225459,"p-type",0.018,245.9,245.9,1,1,25,1,"Generalized",540,0.359666,0.284566,2.2,0,1000,-0.33101,1.66e-30,"Sinton","OFF","Center Point",3000000000000000,30,2000000000000000,4000000000000000,"OFF","Dark Rsh (Cell only)",0.4,"False","RTD (Internal)",2,10,-0.05,1,0.01,"A",0,"16-131484","True",0,0,"Hunt",,"07/18/23 15:14:51","MultiFlash v1.49","Default.mfi",,,,"False",,0.201132
208,"Donald","210BS_760Z6_751PT_CFAL_FA_SFTB","MZ2210_83UM_298","07/18/23 15:15:50",9.879567,0.664108,9.370618,0.569754,5.33895,81.37278999999999,21.711876,14.840884,0.00139,0.040177,0.664108,0.038107,0.569754,0.021712,21.711876,3649.373481,0.341921,9.370618,0.569754,81.37278999999999,5.33895,21.711876,0.00139,0.038107,0.569754,0.021712,21.711876,0.341921,0.089654,24.628086,14.453826,0.038182,0.581887,0.022218,83.26915700000001,22.217865,0.990578,1.108293,2.276116e-13,3.33182e-09,,,,60.135825,1.214245e+16,1.213739,,1.101986,0.82651,0.007515,0.291974,0.569754,,,,,,,4.807656,0.010363,1.00004,5.18153,,,2.23549,0.397475,"False","False",3,1.213739,"p-type",0.018,245.9,245.9,1,1,25,1,"Generalized",540,0.348857,0.284566,2.2,0,1000,-0.242218,1.66e-30,"Sinton","OFF","Center Point",3000000000000000,30,2000000000000000,4000000000000000,"OFF","Dark Rsh (Cell only)",0.4,"False","RTD (Internal)",2,10,-0.05,1,0.01,"A",0,"16-131484","True",0,0,"Hunt",,"07/18/23 15:15:50","MultiFlash v1.49","Default.mfi",,,,"False",,0.201132
209,"Donald","210BS_760Z6_751PT_CFAL_FA_SFTB","MZ2210_83UM_299","07/18/23 15:16:35",9.894983,0.6653520000000001,9.398104999999999,0.570275,5.359507,81.406295,21.795474,23.038874,0.001493,0.04024,0.6653520000000001,0.038219,0.570275,0.021795,21.795474,5665.259037,0.367175,9.398104999999999,0.570275,81.406295,5.359507,21.795474,0.001493,0.038219,0.570275,0.021795,21.795474,0.367175,0.088822,24.614602,14.350821,0.038316,0.5830880000000001,0.022342,83.446201,22.341632,0.988966,1.087853,2.184331e-13,3.002924e-09,,,,64.73339300000001,1.226824e+16,1.197119,,1.095188,0.828075,0.00764,0.285366,0.570275,,,,,,,5.047811,0.011815,0.999676,5.046914,,,2.402232,0.25631,"False","False",3,1.197119,"p-type",0.018,245.9,245.9,1,1,25,1,"Generalized",540,0.366262,0.284566,2.2,0,1000,0.065316,1.66e-30,"Sinton","OFF","Center Point",3000000000000000,30,2000000000000000,4000000000000000,"OFF","Dark Rsh (Cell only)",0.4,"False","RTD (Internal)",2,10,-0.05,1,0.01,"A",0,"16-131484","True",0,0,"Hunt",,"07/18/23 15:16:35","MultiFlash v1.49","Default.mfi",,,,"False",,0.201132
211,"Donald","210BS_760Z6_751PT_CFAL_FA_SFTB","MZ2210_83UM_300","07/18/23 15:18:24",9.896110999999999,0.664147,9.358437,0.566855,5.304878,80.713573,21.573314,17.645375,0.001896,0.040244,0.664147,0.038058,0.566855,0.021573,21.573314,4338.99765,0.466192,9.358437,0.566855,80.713573,5.304878,21.573314,0.001896,0.038058,0.566855,0.021573,21.573314,0.466192,0.149067,24.673033,15.611893,0.038258,0.581931,0.022263,83.295748,22.263484,0.987859,1.106377,2.260499e-13,3.653716e-09,,,,60.336406,1.226094e+16,1.205995,,1.121146,0.831188,0.007754,0.48679,0.566855,,,,,,,5.10748,0.013891,0.997194,5.47836,,,3.033833,0.334782,"False","False",3,1.205995,"p-type",0.018,245.9,245.9,1,1,25,1,"Generalized",540,0.458178,0.284566,2.2,0,1000,0.97773,1.66e-30,"Sinton","OFF","Center Point",3000000000000000,30,2000000000000000,4000000000000000,"OFF","Dark Rsh (Cell only)",0.4,"False","RTD (Internal)",2,10,-0.05,1,0.01,"A",0,"16-131484","True",0,0,"Hunt",,"07/18/23 15:18:24","MultiFlash v1.49","Default.mfi",,,,"False",,0.201132
212,"Donald","210BS_760Z6_751PT_CFAL_FA_SFTB","MZ2210_83UM_301","07/18/23 15:19:51",10.051041,0.664469,9.399152000000001,0.568824,5.346461,80.053618,21.742419,18.870726,0.00231,0.040875,0.664469,0.038223,0.568824,0.021742,21.742419,4640.311559,0.567972,9.399152000000001,0.568824,80.053618,5.346461,21.742419,0.00231,0.038223,0.568824,0.021742,21.742419,0.567972,0.269318,24.614602,14.34382,0.038884,0.582304,0.022642,83.36736500000001,22.642427,0.988473,1.098185,2.281428e-13,3.320004e-09,,,,62.47252,1.235277e+16,1.207881,,1.1134,0.831727,0.006775,0.891072,0.568824,,,,,,,6.375724,0.016504,0.985445,6.509395,,,3.678823,0.311347,"False","False",3,1.207881,"p-type",0.018,245.9,245.9,1,1,25,1,"Generalized",540,0.572008,0.284566,2.2,0,1000,5.755811,1.66e-30,"Sinton","OFF","Center Point",3000000000000000,30,2000000000000000,4000000000000000,"OFF","Dark Rsh (Cell only)",0.4,"False","RTD (Internal)",2,10,-0.05,1,0.01,"A",0,"16-131484","True",0,0,"Hunt",,"07/18/23 15:19:51","MultiFlash v1.49","Default.mfi",,,,"False",,0.201132
