Repository: dintalframe/MLPROJECT

File: FCT450csv/MultiFlash_Database WW32 - 2023.csv (part 5 of 6)
ash_cutoff_(suns),V_at_Isc_(V),dV/dt,V_Pad_0_(V),V_Pad_1_(V),V_Pad_2_(V),V_Pad_3_(V),V_Pad_4_(V),dBreak_(A),dBreak_(V),Capacitance_(uF/cm2),Capacitance_Error_(percent),Pm/Pe,BulkSRH_AND_Jo_Power_Loss_(percent),BulkSRH_Power_Loss_(percent),Jo_Power_Loss_(percent),Rs_Power_Loss_(percent),Rsh_Power_Loss_(percent),Dark_Break_Interpolated,Calibration,Resistivity_(ohm-cm),Analysis_Resistivity_(ohm-cm),Sample_Type,Thickness_(cm),Cell_Area_(cm2),Total_Area_(cm2),Number_of_Cells_per_String,Number_of_Strings,Temperature_(C),Intensity_(suns),Analysis_Type,Nominal_Load_Voltage_(mV/cell),Rs_Modulation_Target_(ohm-cm2),Reference_Constant_(V/sun),Voltage_Temperature_Coefficient_(mV/C),Temperature_Offset_(C),Power_per_Sun_(W/m2),Conductivity_Modulation_(ohm-cm2/V),Auger_Coefficient,Auger_Method,Band_Gap_Narrowing,Fit_Method,Carrier_Density_Center_Point_(cm-3),Percent_Fit,Lower_Bound_(cm-3),Upper_Bound_(cm-3),Rsh_Lifetime_Correction,Rsh_Measurement_Method,SunsVoc_Rsh_Voltage_(V),Do_Dark_Break_Measurement,Temperature_Measurement_Method,Number_of_dRsh_Points,dRsh_Output_Vlimit_(V),Current_Transfer,Voltage_Transfer,Temperature_Transfer,Final_Bin,Bin_Index,Tester_ID,Do_Doping_Measurement,Doping_Sample_Time_(us),Doping_Measurement_Length_(us),Measurement_Type,Comments,Measurement_Date-Time_String,Software Version,Recipe_Filename,EL Pulse Current Delivered (Coulombs),Forward Dark IV (V),Forward Dark IV (A),Forward Dark IV Interpolated?,EL Pulse Energy Delivered (J),Doping Calibration Factor (V/sun)
176,"Donald","210BS_760Z6_728PT_CFAL_FA","PV22A_83UM_MP_926","08/09/23 14:51:11",9.878259999999999,0.667162,9.388755,0.572603,5.376031,81.57373699999999,21.862674,19.963252,0.001346,0.040172,0.667162,0.038181,0.572603,0.021863,21.862674,4908.963682,0.33102,9.388755,0.572603,81.57373699999999,5.376031,21.862674,0.001346,0.038181,0.572603,0.021863,21.862674,0.33102,0.104128,24.668538,14.86785,0.038233,0.584662,0.022353,83.404712,22.353396,0.996932,1.091493,2.054177e-13,2.886515e-09,,,,66.525206,1.255358e+16,1.18054,,1.226015,0.913668,0.007428,0.386024,0.572603,,,,,,,5.115954,0.011264,1.00033,4.985607,,,2.158731,0.296773,"False","False",3,1.18054,"p-type",0.018,245.9,245.9,1,1,25,1,"Generalized",540,0.335239,0.284935,2.2,0,1000,-0.26179,1.66e-30,"Sinton","OFF","Center Point",3000000000000000,30,2000000000000000,4000000000000000,"OFF","Dark Rsh (Cell only)",0.4,"False","RTD (Internal)",2,10,-0.05,1,0.01,"A",0,"16-131484","True",0,0,"Hunt",,"08/09/23 14:51:11","MultiFlash v1.49","Default.mfi",,,,"False",,0.201154
177,"Donald","210BS_760Z6_728PT_CFAL_FA","PV22A_83UM_MP_927","08/09/23 14:52:13",9.902100000000001,0.667971,9.382531,0.570121,5.349177,80.87271,21.753463,10.379763,0.001601,0.040269,0.667971,0.038156,0.570121,0.021753,21.753463,2552.383632,0.393807,9.382531,0.570121,80.87271,5.349177,21.753463,0.001601,0.038156,0.570121,0.021753,21.753463,0.393807,0.204767,24.646064,15.03786,0.038194,0.584771,0.022335,83.034803,22.335032,1.004838,1.142002,1.981065e-13,3.647628e-09,,,,62.157269,1.263893e+16,1.157695,,1.22836,0.912238,0.007513,0.757423,0.570121,,,,,,,5.063271,0.009283,1.001188,5.267965,,,2.568473,0.569312,"False","False",3,1.157695,"p-type",0.018,245.9,245.9,1,1,25,1,"Generalized",540,0.397488,0.284935,2.2,0,1000,-0.479841,1.66e-30,"Sinton","OFF","Center Point",3000000000000000,30,2000000000000000,4000000000000000,"OFF","Dark Rsh (Cell only)",0.4,"False","RTD (Internal)",2,10,-0.05,1,0.01,"A",0,"16-131484","True",0,0,"Hunt",,"08/09/23 14:52:13","MultiFlash v1.49","Default.mfi",,,,"False",,0.201154
178,"Donald","210BS_760Z6_728PT_CFAL_FA","PV22A_83UM_MP_928","08/09/23 14:53:13",9.860787,0.665318,9.362594,0.571388,5.34967,81.542947,21.755469,13.019665,0.001315,0.040101,0.665318,0.038075,0.571388,0.021755,21.755469,3201.535671,0.323367,9.362594,0.571388,81.542947,5.34967,21.755469,0.001315,0.038075,0.571388,0.021755,21.755469,0.323367,0.12139,24.650559,15.332877,0.038126,0.583135,0.022232,83.330825,22.23247,0.9982839999999999,1.098897,2.208575e-13,2.51196e-09,,,,59.946944,1.290713e+16,1.196297,,1.221738,0.9115799999999999,0.007222,0.444942,0.571388,,,,,,,4.689635,0.00912,1.00031,5.078535,,,2.109606,0.454651,"False","False",3,1.196297,"p-type",0.018,245.9,245.9,1,1,25,1,"Generalized",540,0.322623,0.284935,2.2,0,1000,-0.219914,1.66e-30,"Sinton","OFF","Center Point",3000000000000000,30,2000000000000000,4000000000000000,"OFF","Dark Rsh (Cell only)",0.4,"False","RTD (Internal)",2,10,-0.05,1,0.01,"A",0,"16-131484","True",0,0,"Hunt",,"08/09/23 14:53:13","MultiFlash v1.49","Default.mfi",,,,"False",,0.201154
179,"Donald","210BS_760Z6_728PT_CFAL_FA","PV22A_83UM_MP_929","08/09/23 14:53:58",9.911318,0.668597,9.378797,0.571539,5.360347,80.890423,21.798891,8.786222,0.001616,0.040306,0.668597,0.038141,0.571539,0.021799,21.798891,2160.531958,0.397264,9.378797,0.571539,80.890423,5.360347,21.798891,0.001616,0.038141,0.571539,0.021799,21.798891,0.397264,0.206526,24.691012,14.896852,0.03822,0.585735,0.022387,83.072402,22.386905,1.004431,1.142517,1.938035e-13,3.079099e-09,,,,65.39031199999999,1.246027e+16,1.156862,,1.221575,0.916153,0.007419,0.754667,0.571539,,,,,,,5.450356,0.009972999999999999,1.000196,5.387197,,,2.584295,0.673714,"False","False",3,1.156862,"p-type",0.018,245.9,245.9,1,1,25,1,"Generalized",540,0.401515,0.284935,2.2,0,1000,-0.194462,1.66e-30,"Sinton","OFF","Center Point",3000000000000000,30,2000000000000000,4000000000000000,"OFF","Dark Rsh (Cell only)",0.4,"False","RTD (Internal)",2,10,-0.05,1,0.01,"A",0,"16-131484","True",0,0,"Hunt",,"08/09/23 14:53:58","MultiFlash v1.49","Default.mfi",,,,"False",,0.201154
180,"Donald","210BS_760Z6_728PT_CFAL_FA","PV22A_83UM_MP_930","08/09/23 14:54:46",9.879106999999999,0.666425,9.36561,0.568744,5.326631,80.90651200000001,21.661776,15.872235,0.001487,0.040175,0.666425,0.038087,0.568744,0.021662,21.661776,3902.982631,0.365598,9.36561,0.568744,80.90651200000001,5.326631,21.661776,0.001487,0.038087,0.568744,0.021662,21.661776,0.365598,0.183682,24.659549,14.318819,0.038159,0.58178,0.0222,82.91754899999999,22.200208,1.027797,1.138059,2.143864e-13,4.446436e-09,,,,55.823646,1.291712e+16,1.177495,,1.235392,0.910924,0.007319,0.68044,0.568744,,,,,,,4.502783,0.007978000000000001,1.00047,5.225878,,,2.391487,0.371591,"False","False",3,1.177495,"p-type",0.018,245.9,245.9,1,1,25,1,"Generalized",540,0.36984,0.284935,2.2,0,1000,-0.337448,1.66e-30,"Sinton","OFF","Center Point",3000000000000000,30,2000000000000000,4000000000000000,"OFF","Dark Rsh (Cell only)",0.4,"False","RTD (Internal)",2,10,-0.05,1,0.01,"A",0,"16-131484","True",0,0,"Hunt",,"08/09/23 14:54:46","MultiFlash v1.49","Default.mfi",,,,"False",,0.201154
183,"Donald","210BS_760Z6_728PT_CFAL_FA","PV22A_83UM_MP_931","08/09/23 14:57:43",9.873371000000001,0.667221,9.388093,0.569876,5.350048,81.212369,21.757006,49.324672,0.001319,0.040152,0.667221,0.038178,0.569876,0.021757,21.757006,12128.936943,0.324295,9.388093,0.569876,81.212369,5.350048,21.757006,0.001319,0.038178,0.569876,0.021757,21.757006,0.324295,0.117568,24.700001,14.625836,0.038178,0.582457,0.022237,83.00365499999999,22.236896,1.026777,1.127586,2.01583e-13,5.993361e-09,196.296088,3585.87731,278.871783,978.2128729999999,100001800000000,1.175942,0.999945,1.218934,0.914,0.007295,0.423094,0.569876,,,,,,,40.101433,0.078093,1.001731,4.7723,1.34519,3.427109,2.125548,0.11956,"False","False",3,1.175942,"p-type",0.018,245.9,245.9,1,1,25,1,"Generalized",540,0.333252,0.284935,2.2,0,1000,-0.992292,1.66e-30,"Sinton","OFF","Center Point",3000000000000000,30,2000000000000000,4000000000000000,"OFF","Dark Rsh (Cell only)",0.4,"False","RTD (Internal)",2,10,-0.05,1,0.01,"A",0,"16-131484","True",0,0,"Hunt",,"08/09/23 14:57:43","MultiFlash v1.49","Default.mfi",,,,"False",,0.201154
184,"Donald","210BS_760Z6_728PT_CFAL_FA","PV22A_83UM_MP_932","08/09/23 14:58:49",9.824932,0.6661,9.304886,0.572117,5.323488,81.34432700000001,21.648995,10.208285,0.001257,0.039955,0.6661,0.03784,0.572117,0.021649,21.648995,2510.217266,0.309044,9.304886,0.572117,81.34432700000001,5.323488,21.648995,0.001257,0.03784,0.572117,0.021649,21.648995,0.309044,0.078012,24.650559,15.168867,0.037892,0.5832619999999999,0.022101,83.04276900000001,22.101019,1.008951,1.136745,2.112271e-13,3.472405e-09,,,,58.555172,1.269202e+16,1.182762,,1.220051,0.91662,0.007212,0.279338,0.572117,,,,,,,4.788768,0.010457,1.000433,5.329189,,,2.001393,0.58209,"False","False",3,1.182762,"p-type",0.018,245.9,245.9,1,1,25,1,"Generalized",540,0.309682,0.284935,2.2,0,1000,-0.371942,1.66e-30,"Sinton","OFF","Center Point",3000000000000000,30,2000000000000000,4000000000000000,"OFF","Dark Rsh (Cell only)",0.4,"False","RTD (Internal)",2,10,-0.05,1,0.01,"A",0,"16-131484","True",0,0,"Hunt",,"08/09/23 14:58:49","MultiFlash v1.49","Default.mfi",,,,"False",,0.201154
185,"Donald","210BS_760Z6_728PT_CFAL_FA","PV22A_83UM_MP_933","08/09/23 14:59:36",9.856038,0.665519,9.343233,0.571339,5.338156,81.38207,21.708647,5.671816,0.001335,0.040081,0.665519,0.037996,0.571339,0.021709,21.708647,1394.699441,0.328335,9.343233,0.571339,81.38207,5.338156,21.708647,0.001335,0.037996,0.571339,0.021709,21.708647,0.328335,0.124861,24.673033,14.33782,0.038051,0.583197,0.022191,83.191653,22.191352,0.998695,1.119835,2.172702e-13,2.829334e-09,,,,59.717716,1.261343e+16,1.187181,,1.227452,0.9130200000000001,0.007267,0.460748,0.571339,,,,,,,4.818751,0.009528,1.000373,5.241785,,,2.137729,1.044361,"False","False",3,1.187181,"p-type",0.018,245.9,245.9,1,1,25,1,"Generalized",540,0.324655,0.284935,2.2,0,1000,-0.186395,1.66e-30,"Sinton","OFF","Center Point",3000000000000000,30,2000000000000000,4000000000000000,"OFF","Dark Rsh (Cell only)",0.4,"False","RTD (Internal)",2,10,-0.05,1,0.01,"A",0,"16-131484","True",0,0,"Hunt",,"08/09/23 14:59:36","MultiFlash v1.49","Default.mfi",,,,"False",,0.201154
186,"Donald","210BS_760Z6_728PT_CFAL_FA","PV22A_83UM_MP_934","08/09/23 15:00:19",9.822364,0.6658770000000001,9.336791,0.5717680000000001,5.338476,81.62203100000001,21.709947,21.639601,0.001298,0.039945,0.6658770000000001,0.03797,0.5717680000000001,0.02171,21.709947,5321.177897,0.319074,9.336791,0.5717680000000001,81.62203100000001,5.338476,21.709947,0.001298,0.03797,0.5717680000000001,0.02171,21.709947,0.319074,0.119005,24.682022,15.269874,0.038025,0.583239,0.022178,83.380392,22.177638,1.005261,1.088701,2.165598e-13,2.748566e-09,,,,63.671536,1.256302e+16,1.205084,,1.234282,0.911789,0.006923,0.437015,0.5717680000000001,,,,,,,4.8506,0.009402000000000001,1.000182,4.965928,,,2.077194,0.274701,"False","False",3,1.205084,"p-type",0.018,245.9,245.9,1,1,25,1,"Generalized",540,0.320458,0.284935,2.2,0,1000,-0.247891,1.66e-30,"Sinton","OFF","Center Point",3000000000000000,30,2000000000000000,4000000000000000,"OFF","Dark Rsh (Cell only)",0.4,"False","RTD (Internal)",2,10,-0.05,1,0.01,"A",0,"16-131484","True",0,0,"Hunt",,"08/09/23 15:00:19","MultiFlash v1.49","Default.mfi",,,,"False",,0.201154
188,"Donald","210BS_760Z6_728PT_CFAL_FA","PV22A_83UM_MP_935","08/09/23 15:02:34",9.884733000000001,0.666382,9.347241,0.56828,5.311845,80.641215,21.601649,8.763332,0.001339,0.040198,0.666382,0.038012,0.56828,0.021602,21.601649,2154.903424,0.329171,9.347241,0.56828,80.641215,5.311845,21.601649,0.001339,0.038012,0.56828,0.021602,21.601649,0.329171,0.127693,24.695506,15.489886,0.037975,0.581576,0.022085,82.447219,22.08543,1.034087,1.213705,1.997148e-13,7.455703e-09,200.234547,2925.471522,341.825238,849.513861,112171600000000,1.180393,0.999926,1.231657,0.915095,0.007426,0.469106,0.56828,,,,,,,38.943118,0.07591100000000001,1.003188,4.881923,1.58366,3.298262,2.155815,0.670481,"False","False",3,1.180393,"p-type",0.018,245.9,245.9,1,1,25,1,"Generalized",540,0.340128,0.284935,2.2,0,1000,-1.531841,1.66e-30,"Sinton","OFF","Center Point",3000000000000000,30,2000000000000000,4000000000000000,"OFF","Dark Rsh (Cell only)",0.4,"False","RTD (Internal)",2,10,-0.05,1,0.01,"A",0,"16-131484","True",0,0,"Hunt",,"08/09/23 15:02:34","MultiFlash v1.49","Default.mfi",,,,"False",,0.201154
189,"Donald","210BS_760Z6_728PT_CFAL_FA","PV22A_83UM_MP_936","08/09/23 15:03:36",9.879391999999999,0.666301,9.359654000000001,0.569481,5.330142,80.97262000000001,21.676054,10.197004,0.001564,0.040176,0.666301,0.038063,0.569481,0.021676,21.676054,2507.443397,0.384675,9.359654000000001,0.569481,80.97262000000001,5.330142,21.676054,0.001564,0.038063,0.569481,0.021676,21.676054,0.384675,0.192199,24.731464,14.363822,0.038132,0.583274,0.022242,83.085277,22.241604,1.009609,1.128647,2.13915e-13,3.077971e-09,,,,59.54934,1.264062e+16,1.187785,,1.224882,0.9116570000000001,0.007429,0.701965,0.569481,,,,,,,4.866076,0.008980999999999999,1.000434,5.295847,,,2.505788,0.579831,"False","False",3,1.187785,"p-type",0.018,245.9,245.9,1,1,25,1,"Generalized",540,0.384225,0.284935,2.2,0,1000,-0.203055,1.66e-30,"Sinton","OFF","Center Point",3000000000000000,30,2000000000000000,4000000000000000,"OFF","Dark Rsh (Cell only)",0.4,"False","RTD (Internal)",2,10,-0.05,1,0.01,"A",0,"16-131484","True",0,0,"Hunt",,"08/09/23 15:03:36","MultiFlash v1.49","Default.mfi",,,,"False",,0.201154
190,"Donald","210BS_760Z6_728PT_CFAL_FA","PV22A_83UM_MP_937","08/09/23 15:05:39",9.853007,0.664096,9.320859,0.568163,5.295766,80.933679,21.53626,8.500705,0.001326,0.040069,0.664096,0.037905,0.568163,0.021536,21.53626,2090.323405,0.326178,9.320859,0.568163,80.933679,5.295766,21.53626,0.001326,0.037905,0.568163,0.021536,21.53626,0.326178,0.125431,24.637075,14.315819,0.037904,0.580757,0.022013,82.72594599999999,22.013178,1.013878,1.177304,2.27208e-13,4.65521e-09,,,,50.974052,1.255616e+16,1.211781,,1.222715,0.914812,0.007129,0.459548,0.568163,,,,,,,4.262512,0.008265,1.002143,5.431394,,,2.128902,0.6931040000000001,"False","False",3,1.211781,"p-type",0.018,245.9,245.9,1,1,25,1,"Generalized",540,0.333306,0.284935,2.2,0,1000,-1.039503,1.66e-30,"Sinton","OFF","Center Point",3000000000000000,30,2000000000000000,4000000000000000,"OFF","Dark Rsh (Cell only)",0.4,"False","RTD (Internal)",2,10,-0.05,1,0.01,"A",0,"16-131484","True",0,0,"Hunt",,"08/09/23 15:05:39","MultiFlash v1.49","Default.mfi",,,,"False",,0.201154
191,"Donald","210BS_760Z6_728PT_CFAL_FA","PV22A_83UM_MP_938","08/09/23 15:06:27",9.909789999999999,0.669148,9.387815,0.572017,5.369991,80.98172099999999,21.83811,10.781857,0.001623,0.0403,0.669148,0.038177,0.572017,0.021838,21.83811,2651.258542,0.399088,9.387815,0.572017,80.98172099999999,5.369991,21.83811,0.001623,0.038177,0.572017,0.021838,21.83811,0.399088,0.17735,24.695507,14.420825,0.038257,0.586269,0.022429,83.17285800000001,22.428988,1.001508,1.126459,1.895281e-13,3.184749e-09,,,,69.08184300000001,1.22895e+16,1.159915,,1.226532,0.913472,0.007477,0.6415920000000001,0.572017,,,,,,,5.646169,0.011891,1.000251,5.284408,,,2.59784,0.5496259999999999,"False","False",3,1.159915,"p-type",0.018,245.9,245.9,1,1,25,1,"Generalized",540,0.402776,0.284935,2.2,0,1000,-0.28921,1.66e-30,"Sinton","OFF","Center Point",3000000000000000,30,2000000000000000,4000000000000000,"OFF","Dark Rsh (Cell only)",0.4,"False","RTD (Internal)",2,10,-0.05,1,0.01,"A",0,"16-131484","True",0,0,"Hunt",,"08/09/23 15:06:27","MultiFlash v1.49","Default.mfi",,,,"False",,0.201154
193,"Donald","210BS_760Z6_728PT_CFAL_FA","PV22A_83UM_MP_939","08/09/23 15:08:03",9.877651999999999,0.665485,9.378601,0.566789,5.315687,80.866258,21.617271,28.974832,0.001437,0.040169,0.665485,0.03814,0.566789,0.021617,21.617271,7124.911075,0.353481,9.378601,0.566789,80.866258,5.315687,21.617271,0.001437,0.03814,0.566789,0.021617,21.617271,0.353481,0.151377,24.655054,14.738843,0.038131,0.580613,0.022139,82.81826700000001,22.139085,1.036386,1.147045,2.137966e-13,6.687011e-09,208.459051,3005.147984,332.762315,901.697095,114701600000000,1.190721,0.999977,1.228062,0.9117150000000001,0.007355,0.54438,0.566789,,,,,,,38.541605,0.073446,1.002416,4.890307,1.523174,3.367132,2.323351,0.202748,"False","False",3,1.190721,"p-type",0.018,245.9,245.9,1,1,25,1,"Generalized",540,0.361149,0.284935,2.2,0,1000,-1.113885,1.66e-30,"Sinton","OFF","Center Point",3000000000000000,30,2000000000000000,4000000000000000,"OFF","Dark Rsh (Cell only)",0.4,"False","RTD (Internal)",2,10,-0.05,1,0.01,"A",0,"16-131484","True",0,0,"Hunt",,"08/09/23 15:08:03","MultiFlash v1.49","Default.mfi",,,,"False",,0.201154
194,"Donald","210BS_760Z6_728PT_CFAL_FA","PV22A_83UM_MP_940","08/09/23 15:09:04",9.85876,0.6661859999999999,9.364646,0.572529,5.361535,81.634034,21.803722,16.975466,0.001294,0.040093,0.6661859999999999,0.038083,0.572529,0.021804,21.803722,4174.267006,0.31816,9.364646,0.572529,81.634034,5.361535,21.803722,0.001294,0.038083,0.572529,0.021804,21.803722,0.31816,0.115382,24.668538,14.396824,0.03815,0.583866,0.022274,83.395781,22.274268,0.993461,1.091548,2.126546e-13,2.722439e-09,,,,64.57824599999999,1.252292e+16,1.191537,,1.234131,0.912691,0.007147,0.418702,0.572529,,,,,,,5.011545,0.009677,0.999793,5.040676,,,2.071611,0.349341,"False","False",3,1.191537,"p-type",0.018,245.9,245.9,1,1,25,1,"Generalized",540,0.319616,0.284935,2.2,0,1000,-0.097716,1.66e-30,"Sinton","OFF","Center Point",3000000000000000,30,2000000000000000,4000000000000000,"OFF","Dark Rsh (Cell only)",0.4,"False","RTD (Internal)",2,10,-0.05,1,0.01,"A",0,"16-131484","True",0,0,"Hunt",,"08/09/23 15:09:04","MultiFlash v1.49","Default.mfi",,,,"False",,0.201154
195,"Donald","210BS_760Z6_728PT_CFAL_FA","PV22A_83UM_MP_941","08/09/23 15:10:25",9.858364999999999,0.666025,9.375097999999999,0.5719959999999999,5.362519,81.67198,21.807721,28.918329,0.001311,0.040091,0.666025,0.038126,0.5719959999999999,0.021808,21.807721,7111.01698,0.32241,9.375097999999999,0.5719959999999999,81.67198,5.362519,21.807721,0.001311,0.038126,0.5719959999999999,0.021808,21.807721,0.32241,0.121327,24.682022,14.49783,0.038195,0.583468,0.022285,83.46091699999999,22.285395,0.9994189999999999,1.080205,2.153217e-13,2.825116e-09,,,,65.069225,1.251371e+16,1.196284,,1.219987,0.915903,0.007252,0.43996,0.5719959999999999,,,,,,,4.946296,0.009462,0.999955,4.937463,,,2.104054,0.20495,"False","False",3,1.196284,"p-type",0.018,245.9,245.9,1,1,25,1,"Generalized",540,0.32259,0.284935,2.2,0,1000,-0.120895,1.66e-30,"Sinton","OFF","Center Point",3000000000000000,30,2000000000000000,4000000000000000,"OFF","Dark Rsh (Cell only)",0.4,"False","RTD (Internal)",2,10,-0.05,1,0.01,"A",0,"16-131484","True",0,0,"Hunt",,"08/09/23 15:10:25","MultiFlash v1.49","Default.mfi",,,,"False",,0.201154
197,"Donald","210BS_760Z6_728PT_CFAL_FA","PV22A_83UM_MP_942","08/09/23 15:12:27",9.904707,0.667351,9.398210000000001,0.568454,5.342446,80.824744,21.726094,9.048264,0.001639,0.040279,0.667351,0.03822,0.568454,0.021726,21.726094,2224.96803,0.403018,9.398210000000001,0.568454,80.824744,5.342446,21.726094,0.001639,0.03822,0.568454,0.021726,21.726094,0.403018,0.21883,24.673033,14.584834,0.038238,0.583792,0.022323,83.04518400000001,22.322959,1.015159,1.134367,1.96919e-13,5.569209e-09,200.473709,5014.096334,199.437732,969.28702,100002100000000,1.185583,0.999935,1.226034,0.916183,0.007453,0.799886,0.568454,,,,,,,41.375532,0.072936,1.002109,4.704634,0.9914230000000001,3.713211,2.639027,0.651478,"False","False",3,1.185583,"p-type",0.018,245.9,245.9,1,1,25,1,"Generalized",540,0.410377,0.284935,2.2,0,1000,-1.005772,1.66e-30,"Sinton","OFF","Center Point",3000000000000000,30,2000000000000000,4000000000000000,"OFF","Dark Rsh (Cell only)",0.4,"False","RTD (Internal)",2,10,-0.05,1,0.01,"A",0,"16-131484","True",0,0,"Hunt",,"08/09/23 15:12:27","MultiFlash v1.49","Default.mfi",,,,"False",,0.201154
198,"Donald","210BS_760Z6_728PT_CFAL_FA","PV22A_83UM_MP_943","08/09/23 15:13:31",9.901714999999999,0.6661859999999999,9.379289999999999,0.565483,5.303825,80.405035,21.569032,10.641286,0.001988,0.040267,0.6661859999999999,0.038143,0.565483,0.021569,21.569032,2616.692162,0.488833,9.379289999999999,0.565483,80.405035,5.303825,21.569032,0.001988,0.038143,0.565483,0.021569,21.569032,0.488833,0.271466,24.682022,14.316819,0.038229,0.58303,0.022289,83.087339,22.288572,1.007321,1.128215,2.146233e-13,3.285063e-09,,,,59.62971,1.25812e+16,1.187442,,1.225266,0.914691,0.007464,1.001326,0.565483,,,,,,,4.889773,0.010281,1.000501,5.302656,,,3.192289,0.554375,"False","False",3,1.187442,"p-type",0.018,245.9,245.9,1,1,25,1,"Generalized",540,0.488729,0.284935,2.2,0,1000,-0.20025,1.66e-30,"Sinton","OFF","Center Point",3000000000000000,30,2000000000000000,4000000000000000,"OFF","Dark Rsh (Cell only)",0.4,"False","RTD (Internal)",2,10,-0.05,1,0.01,"A",0,"16-131484","True",0,0,"Hunt",,"08/09/23 15:13:31","MultiFlash v1.49","Default.mfi",,,,"False",,0.201154
201,"Donald","210BS_760Z6_728PT_CFAL_FA","PV22A_83UM_MP_944","08/09/23 15:16:43",9.898954,0.667618,9.385901,0.570345,5.353203,81.002067,21.769838,11.942002,0.00158,0.040256,0.667618,0.03817,0.570345,0.02177,21.769838,2936.538236,0.388403,9.385901,0.570345,81.002067,5.353203,21.769838,0.00158,0.03817,0.570345,0.02177,21.769838,0.388403,0.175335,24.677527,14.905852,0.038227,0.584537,0.022345,83.142797,22.345173,1.003653,1.126567,2.016796e-13,3.418232e-09,,,,64.023523,1.244265e+16,1.170898,,1.233967,0.91255,0.007367,0.646585,0.570345,,,,,,,5.146633,0.010599,1.000412,5.20086,,,2.534043,0.495012,"False","False",3,1.170898,"p-type",0.018,245.9,245.9,1,1,25,1,"Generalized",540,0.389784,0.284935,2.2,0,1000,-0.14823,1.66e-30,"Sinton","OFF","Center Point",3000000000000000,30,2000000000000000,4000000000000000,"OFF","Dark Rsh (Cell only)",0.4,"False","RTD (Internal)",2,10,-0.05,1,0.01,"A",0,"16-131484","True",0,0,"Hunt",,"08/09/23 15:16:43","MultiFlash v1.49","Default.mfi",,,,"False",,0.201154
202,"Donald","210BS_760Z6_728PT_CFAL_FA","PV22A_83UM_MP_945","08/09/23 15:17:42",9.857559999999999,0.666535,9.312849,0.568207,5.291625,80.53718499999999,21.51942,7.6192,0.001508,0.040088,0.666535,0.037873,0.568207,0.021519,21.51942,1873.561324,0.370924,9.312849,0.568207,80.53718499999999,5.291625,21.51942,0.001508,0.037873,0.568207,0.021519,21.51942,0.370924,0.17552,24.691012,14.421825,0.037906,0.581947,0.022059,82.557486,22.059241,1.029214,1.197438,2.091382e-13,4.759185e-09,,,,52.439066,1.275077e+16,1.188852,,1.22742,0.914205,0.007223,0.6443,0.568207,,,,,,,4.488453,0.008499,1.001277,5.557718,,,2.412377,0.775236,"False","False",3,1.188852,"p-type",0.018,245.9,245.9,1,1,25,1,"Generalized",540,0.372282,0.284935,2.2,0,1000,-0.607432,1.66e-30,"Sinton","OFF","Center Point",3000000000000000,30,2000000000000000,4000000000000000,"OFF","Dark Rsh (Cell only)",0.4,"False","RTD (Internal)",2,10,-0.05,1,0.01,"A",0,"16-131484","True",0,0,"Hunt",,"08/09/23 15:17:42","MultiFlash v1.49","Default.mfi",,,,"False",,0.201154
205,"Donald","210BS_760Z6_728PT_CFAL_FA","PV22A_83UM_MP_946","08/09/23 15:24:09",9.896725,0.667123,9.397781999999999,0.571282,5.368779,81.31636,21.833181,20.238779,0.001299,0.040247,0.667123,0.038218,0.571282,0.021833,21.833181,4976.715752,0.319369,9.397781999999999,0.571282,81.31636,5.368779,21.833181,0.001299,0.038218,0.571282,0.021833,21.833181,0.319369,0.132123,24.592129,15.332877,0.038213,0.5837830000000001,0.022308,83.08622099999999,22.308383,1.01063,1.13155,1.983508e-13,5.520294e-09,204.5356,5755.03143,173.760997,941.681741,148583400000000,1.18085,0.999926,1.230198,0.91238,0.007268,0.472695,0.571282,,,,,,,40.963453,0.071572,1.001816,4.567484,0.830162,3.737322,2.087883,0.29131,"False","False",3,1.18085,"p-type",0.018,245.9,245.9,1,1,25,1,"Generalized",540,0.319894,0.284935,2.2,0,1000,-0.866859,1.66e-30,"Sinton","OFF","Center Point",3000000000000000,30,2000000000000000,4000000000000000,"OFF","Dark Rsh (Cell only)",0.4,"False","RTD (Internal)",2,10,-0.05,1,0.01,"A",0,"16-131484","True",0,0,"Hunt",,"08/09/23 15:24:09","MultiFlash v1.49","Default.mfi",,,,"False",,0.201154
206,"Donald","210BS_760Z6_728PT_CFAL_FA","PV22A_83UM_MP_947","08/09/23 15:24:47",9.889275,0.66699,9.384289000000001,0.570957,5.358023,81.230782,21.78944,18.350702,0.001473,0.040217,0.66699,0.038163,0.570957,0.021789,21.78944,4512.43758,0.362305,9.384289000000001,0.570957,81.230782,5.358023,21.78944,0.001473,0.038163,0.570957,0.021789,21.78944,0.362305,0.16266,24.659548,15.295875,0.038228,0.584004,0.022326,83.22929499999999,22.325523,1.002127,1.113606,2.050488e-13,3.824726e-09,,,,62.912516,1.263536e+16,1.171962,,1.226241,0.911413,0.007317,0.599895,0.570957,,,,,,,4.994034,0.009632999999999999,1.000534,5.139937,,,2.364125,0.322239,"False","False",3,1.171962,"p-type",0.018,245.9,245.9,1,1,25,1,"Generalized",540,0.363201,0.284935,2.2,0,1000,-0.300192,1.66e-30,"Sinton","OFF","Center Point",3000000000000000,30,2000000000000000,4000000000000000,"OFF","Dark Rsh (Cell only)",0.4,"False","RTD (Internal)",2,10,-0.05,1,0.01,"A",0,"16-131484","True",0,0,"Hunt",,"08/09/23 15:24:47","MultiFlash v1.49","Default.mfi",,,,"False",,0.201154
207,"Donald","210BS_760Z6_728PT_CFAL_FA","PV22A_83UM_MP_948","08/09/23 15:25:33",9.903145,0.667181,9.38518,0.569578,5.34559,80.905625,21.738877,11.600956,0.001651,0.040273,0.667181,0.038167,0.569578,0.021739,21.738877,2852.675163,0.406043,9.38518,0.569578,80.905625,5.34559,21.738877,0.001651,0.038167,0.569578,0.021739,21.738877,0.406043,0.191499,24.63258,15.349877,0.038247,0.58411,0.02234,83.144431,22.340431,1.005368,1.12297,2.062838e-13,3.236689e-09,,,,61.529988,1.273833e+16,1.182268,,1.223804,0.9127729999999999,0.007365,0.708435,0.569578,,,,,,,5.010379,0.010415,1.000324,5.26518,,,2.64821,0.509266,"False","False",3,1.182268,"p-type",0.018,245.9,245.9,1,1,25,1,"Generalized",540,0.409789,0.284935,2.2,0,1000,-0.271019,1.66e-30,"Sinton","OFF","Center Point",3000000000000000,30,2000000000000000,4000000000000000,"OFF","Dark Rsh (Cell only)",0.4,"False","RTD (Internal)",2,10,-0.05,1,0.01,"A",0,"16-131484","True",0,0,"Hunt",,"08/09/23 15:25:33","MultiFlash v1.49","Default.mfi",,,,"False",,0.201154
209,"Donald","210BS_760Z6_728PT_CFAL_FA","PV22A_83UM_MP_949","08/09/23 15:27:45",9.858865,0.66551,9.316243,0.571366,5.322984,81.1285,21.646945,7.591348,0.001093,0.040093,0.66551,0.037886,0.571366,0.021647,21.646945,1866.712412,0.268873,9.316243,0.571366,81.1285,5.322984,21.646945,0.001093,0.037886,0.571366,0.021647,21.646945,0.268873,0.08601,24.520216,14.361821,0.037865,0.582104,0.022041,82.60659200000001,22.041334,1.021192,1.198962,2.037177e-13,6.786143e-09,212.68128,4127.942446,242.25144,854.251272,113588300000000,1.202411,0.999928,1.231012,0.911411,0.006894,0.31619,0.571366,,,,,,,39.524279,0.070164,1.002189,4.76031,1.142274,3.618037,1.752191,0.77704,"False","False",3,1.202411,"p-type",0.018,245.9,245.9,1,1,25,1,"Generalized",540,0.278798,0.284935,2.2,0,1000,-1.486434,1.66e-30,"Sinton","OFF","Center Point",3000000000000000,30,2000000000000000,4000000000000000,"OFF","Dark Rsh (Cell only)",0.4,"False","RTD (Internal)",2,10,-0.05,1,0.01,"A",0,"16-131484","True",0,0,"Hunt",,"08/09/23 15:27:45","MultiFlash v1.49","Default.mfi",,,,"False",,0.201154
210,"Donald","210BS_760Z6_728PT_CFAL_FA","PV22A_83UM_MP_950","08/09/23 15:28:39",9.831295000000001,0.66505,9.310919999999999,0.567646,5.285306,80.83608700000001,21.493719,10.891706,0.001406,0.039981,0.66505,0.037865,0.567646,0.021494,21.493719,2678.270425,0.345852,9.310919999999999,0.567646,80.83608700000001,5.285306,21.493719,0.001406,0.037865,0.567646,0.021494,21.493719,0.345852,0.160575,24.556172,15.053861,0.037893,0.580495,0.021997,82.727321,21.996584,1.031082,1.164057,2.226098e-13,4.823621e-09,,,,53.27296,1.239229e+16,1.212305,,1.234251,0.911972,0.006858,0.587044,0.567646,,,,,,,4.354208,0.007778,1.001101,5.32111,,,2.25327,0.542346,"False","False",3,1.212305,"p-type",0.018,245.9,245.9,1,1,25,1,"Generalized",540,0.35158,0.284935,2.2,0,1000,-0.466694,1.66e-30,"Sinton","OFF","Center Point",3000000000000000,30,2000000000000000,4000000000000000,"OFF","Dark Rsh (Cell only)",0.4,"False","RTD (Internal)",2,10,-0.05,1,0.01,"A",0,"16-131484","True",0,0,"Hunt",,"08/09/23 15:28:39","MultiFlash v1.49","Default.mfi",,,,"False",,0.201154
211,"Donald","210BS_760Z6_728PT_CFAL_FA","PV22A_83UM_MP_951","08/09/23 15:29:51",9.889773,0.667423,9.331599000000001,0.572055,5.338184,80.873493,21.70876,6.034334,0.001401,0.040219,0.667423,0.037949,0.572055,0.021709,21.70876,1483.842617,0.34448,9.331599000000001,0.572055,80.873493,5.338184,21.70876,0.001401,0.037949,0.572055,0.021709,21.70876,0.34448,0.139569,24.659549,14.33482,0.038006,0.5844780000000001,0.022214,82.75515,22.21385,1.008004,1.185297,2.016474e-13,3.273369e-09,,,,59.403812,1.22838e+16,1.157926,,1.231586,0.914053,0.007376,0.514418,0.572055,,,,,,,5.203522,0.010369,1.00055,5.673034,,,2.235837,0.980471,"False","False",3,1.157926,"p-type",0.018,245.9,245.9,1,1,25,1,"Generalized",540,0.345159,0.284935,2.2,0,1000,-0.24923,1.66e-30,"Sinton","OFF","Center Point",3000000000000000,30,2000000000000000,4000000000000000,"OFF","Dark Rsh (Cell only)",0.4,"False","RTD (Internal)",2,10,-0.05,1,0.01,"A",0,"16-131484","True",0,0,"Hunt",,"08/09/23 15:29:51","MultiFlash v1.49","Default.mfi",,,,"False",,0.201154
212,"Donald","210BS_760Z6_728PT_CFAL_FA","PV22A_83UM_MP_952","08/09/23 15:30:35",9.888676999999999,0.667344,9.376868999999999,0.571674,5.360512,81.230305,21.799562,12.443934,0.0014,0.040214,0.667344,0.038133,0.571674,0.0218,21.799562,3059.963485,0.34415,9.376868999999999,0.571674,81.230305,5.360512,21.799562,0.0014,0.038133,0.571674,0.0218,21.799562,0.34415,0.132958,24.605613,15.37788,0.038183,0.584261,0.022309,83.128957,22.309099,1.00493,1.128314,2.025313e-13,3.660629e-09,,,,60.971093,1.290435e+16,1.185921,,1.229764,0.912292,0.007146,0.490103,0.571674,,,,,,,4.893998,0.009998999999999999,1.000482,5.196948,,,2.245227,0.475236,"False","False",3,1.185921,"p-type",0.018,245.9,245.9,1,1,25,1,"Generalized",540,0.344692,0.284935,2.2,0,1000,-0.179317,1.66e-30,"Sinton","OFF","Center Point",3000000000000000,30,2000000000000000,4000000000000000,"OFF","Dark Rsh (Cell only)",0.4,"False","RTD (Internal)",2,10,-0.05,1,0.01,"A",0,"16-131484","True",0,0,"Hunt",,"08/09/23 15:30:35","MultiFlash v1.49","Default.mfi",,,,"False",,0.201154
214,"Donald","210BS_760Z6_728PT_CFAL_FA","PV22A_83UM_MP_953","08/09/23 15:33:48",9.900643000000001,0.668007,9.382389,0.572642,5.372754,81.236779,21.849344,11.468896,0.001281,0.040263,0.668007,0.038155,0.572642,0.021849,21.849344,2820.201576,0.314918,9.382389,0.572642,81.236779,5.372754,21.849344,0.001281,0.038155,0.572642,0.021849,21.849344,0.314918,0.135868,24.63258,15.610893,0.038161,0.584778,0.022315,82.969846,22.315468,1.011657,1.152215,1.882484e-13,5.666754e-09,195.961101,5428.206436,184.222913,949.379094,120834300000000,1.167782,0.999891,1.214376,0.912312,0.007316,0.502315,0.572642,,,,,,,41.986124,0.07292999999999999,1.001625,4.665003,0.918799,3.746204,2.056594,0.514893,"False","False",3,1.167782,"p-type",0.018,245.9,245.9,1,1,25,1,"Generalized",540,0.321131,0.284935,2.2,0,1000,-0.936154,1.66e-30,"Sinton","OFF","Center Point",3000000000000000,30,2000000000000000,4000000000000000,"OFF","Dark Rsh (Cell only)",0.4,"False","RTD (Internal)",2,10,-0.05,1,0.01,"A",0,"16-131484","True",0,0,"Hunt",,"08/09/23 15:33:48","MultiFlash v1.49","Default.mfi",,,,"False",,0.201154
215,"Donald","210BS_760Z6_728PT_CFAL_FA","PV22A_83UM_MP_954","08/09/23 15:34:54",9.893052000000001,0.666933,9.361395999999999,0.570812,5.343594,80.98800799999999,21.730759,8.516133,0.001464,0.040232,0.666933,0.03807,0.570812,0.021731,21.730759,2094.117132,0.360053,9.361395999999999,0.570812,80.98800799999999,5.343594,21.730759,0.001464,0.03807,0.570812,0.021731,21.730759,0.360053,0.165265,24.63258,14.389823,0.038126,0.5839,0.022262,82.967162,22.261807,1.009415,1.151167,2.06907e-13,3.266134e-09,,,,58.492885,1.278734e+16,1.177062,,1.227288,0.916828,0.007346,0.604958,0.570812,,,,,,,4.885264,0.009146,1.000437,5.405179,,,2.344474,0.693786,"False","False",3,1.177062,"p-type",0.018,245.9,245.9,1,1,25,1,"Generalized",540,0.361226,0.284935,2.2,0,1000,-0.336593,1.66e-30,"Sinton","OFF","Center Point",3000000000000000,30,2000000000000000,4000000000000000,"OFF","Dark Rsh (Cell only)",0.4,"False","RTD (Internal)",2,10,-0.05,1,0.01,"A",0,"16-131484","True",0,0,"Hunt",,"08/09/23 15:34:54","MultiFlash v1.49","Default.mfi",,,,"False",,0.201154
216,"Donald","210BS_760Z6_728PT_CFAL_FA","PV22A_83UM_MP_955","08/09/23 15:35:55",9.895431,0.666089,9.371734,0.570358,5.345247,81.096216,21.737482,9.45379,0.001451,0.040242,0.666089,0.038112,0.570358,0.021737,21.737482,2324.686904,0.356869,9.371734,0.570358,81.096216,5.345247,21.737482,0.001451,0.038112,0.570358,0.021737,21.737482,0.356869,0.146486,24.556172,14.389823,0.038178,0.583201,0.022265,83.06495099999999,22.265192,1.008049,1.134341,2.141145e-13,3.228803e-09,,,,58.557038,1.267905e+16,1.18156,,1.221445,0.912259,0.007176,0.537925,0.570358,,,,,,,4.821031,0.009775000000000001,1.00036,5.326852,,,2.32938,0.6242259999999999,"False","False",3,1.18156,"p-type",0.018,245.9,245.9,1,1,25,1,"Generalized",540,0.355686,0.284935,2.2,0,1000,-0.194109,1.66e-30,"Sinton","OFF","Center Point",3000000000000000,30,2000000000000000,4000000000000000,"OFF","Dark Rsh (Cell only)",0.4,"False","RTD (Internal)",2,10,-0.05,1,0.01,"A",0,"16-131484","True",0,0,"Hunt",,"08/09/23 15:35:55","MultiFlash v1.49","Default.mfi",,,,"False",,0.201154
218,"Donald","210BS_760Z6_728PT_CFAL_FA","PV22A_83UM_MP_956","08/09/23 15:37:39",9.883737,0.665689,9.371539,0.567929,5.322368,80.893276,21.644443,12.218625,0.001517,0.040194,0.665689,0.038111,0.567929,0.021644,21.644443,3004.559948,0.37291,9.371539,0.567929,80.893276,5.322368,21.644443,0.001517,0.038111,0.567929,0.021644,21.644443,0.37291,0.158637,24.619097,15.080863,0.038114,0.58227,0.022193,82.94293,22.192864,1.016096,1.148131,2.120964e-13,5.090365e-09,214.299775,4604.709521,217.168965,682.075156,546722000000000,1.193274,0.999954,1.221374,0.910848,0.007189,0.556736,0.567929,,,,,,,37.462189,0.073933,1.002071,4.492203,0.77153,3.720673,2.441621,0.482042,"False","False",3,1.193274,"p-type",0.018,245.9,245.9,1,1,25,1,"Generalized",540,0.377672,0.284935,2.2,0,1000,-0.778988,1.66e-30,"Sinton","OFF","Center Point",3000000000000000,30,2000000000000000,4000000000000000,"OFF","Dark Rsh (Cell only)",0.4,"False","RTD (Internal)",2,10,-0.05,1,0.01,"A",0,"16-131484","True",0,0,"Hunt",,"08/09/23 15:37:39","MultiFlash v1.49","Default.mfi",,,,"False",,0.201154
219,"Donald","210BS_760Z6_728PT_CFAL_FA","PV22A_83UM_MP_957","08/09/23 15:38:39",9.874221,0.666932,9.354766,0.570264,5.334688,81.007384,21.694541,13.84027,0.001458,0.040155,0.666932,0.038043,0.570264,0.021695,21.694541,3403.322486,0.358634,9.354766,0.570264,81.007384,5.334688,21.694541,0.001458,0.038043,0.570264,0.021695,21.694541,0.358634,0.157668,24.614602,14.636837,0.038082,0.58352,0.022221,82.97474699999999,22.221419,1.007117,1.147048,2.029352e-13,4.749052e-09,,,,59.74955,1.249416e+16,1.173239,,1.225746,0.914085,0.00716,0.57625,0.570264,,,,,,,4.881628,0.009415,1.001056,5.297992,,,2.335175,0.427264,"False","False",3,1.173239,"p-type",0.018,245.9,245.9,1,1,25,1,"Generalized",540,0.357263,0.284935,2.2,0,1000,-0.548014,1.66e-30,"Sinton","OFF","Center Point",3000000000000000,30,2000000000000000,4000000000000000,"OFF","Dark Rsh (Cell only)",0.4,"False","RTD (Internal)",2,10,-0.05,1,0.01,"A",0,"16-131484","True",0,0,"Hunt",,"08/09/23 15:38:39","MultiFlash v1.49","Default.mfi",,,,"False",,0.201154
220,"Donald","210BS_760Z6_728PT_CFAL_FA","PV22A_83UM_MP_958","08/09/23 15:44:27",9.898996,0.664907,9.370172,0.564343,5.287988,80.341263,21.504629,19.618518,0.001844,0.040256,0.664907,0.038106,0.564343,0.021505,21.504629,4824.19348,0.453378,9.370172,0.564343,80.341263,5.287988,21.504629,0.001844,0.038106,0.564343,0.021505,21.504629,0.453378,0.266589,24.659548,14.322819,0.038206,0.580329,0.022172,82.834811,22.172067,1.027084,1.14521,2.233702e-13,5.800212e-09,,,,52.796371,1.272344e+16,1.197535,,1.212616,0.918645,0.007528,0.9582889999999999,0.564343,,,,,,,4.388718,0.007731,0.999907,5.374462,,,2.970092,0.299489,"False","False",3,1.197535,"p-type",0.018,245.9,245.9,1,1,25,1,"Generalized",540,0.452065,0.284935,2.2,0,1000,-0.150352,1.66e-30,"Sinton","OFF","Center Point",3000000000000000,30,2000000000000000,4000000000000000,"OFF","Dark Rsh (Cell only)",0.4,"False","RTD (Internal)",2,10,-0.05,1,0.01,"A",0,"16-131484","True",0,0,"Hunt",,"08/09/23 15:44:27","MultiFlash v1.49","Default.mfi",,,,"False",,0.201154
222,"Donald","210BS_760Z6_728PT_CFAL_FA","PV22A_83UM_MP_959","08/09/23 15:47:20",9.919914,0.667874,9.391745999999999,0.566086,5.316535,80.24650699999999,21.620718,13.979478,0.001893,0.040341,0.667874,0.038193,0.566086,0.021621,21.620718,3437.553756,0.465602,9.391745999999999,0.566086,80.24650699999999,5.316535,21.620718,0.001893,0.038193,0.566086,0.021621,21.620718,0.465602,0.259719,24.264039,15.183869,0.038229,0.583527,0.022308,82.79705800000001,22.30791,1.015607,1.169082,1.961644e-13,5.694869e-09,,,,48.713456,1.504525e+16,1.163617,,1.235238,0.912311,0.007021,0.968765,0.566086,,,,,,,4.056505,0.008137999999999999,1.001548,5.369284,,,3.0426,0.421033,"False","False",3,1.163617,"p-type",0.018,245.9,245.9,1,1,25,1,"Generalized",540,0.468289,0.284935,2.2,0,1000,-0.644952,1.66e-30,"Sinton","OFF","Center Point",3000000000000000,30,2000000000000000,4000000000000000,"OFF","Dark Rsh (Cell only)",0.4,"False","RTD (Internal)",2,10,-0.05,1,0.01,"A",0,"16-131484","True",0,0,"Hunt",,"08/09/23 15:47:20","MultiFlash v1.49","Default.mfi",,,,"False",,0.201154
224,"Donald","210BS_760Z6_728PT_CFAL_FA","PV22A_83UM_MP_960","08/09/23 15:50:06",9.888706000000001,0.666013,9.358479000000001,0.568263,5.318078,80.748105,21.626993,11.007044,0.00144,0.040214,0.666013,0.038058,0.568263,0.021627,21.626993,2706.632123,0.354158,9.358479000000001,0.568263,80.748105,5.318078,21.626993,0.00144,0.038058,0.568263,0.021627,21.626993,0.354158,0.145731,24.277521,14.462827,0.038034,0.582327,0.022148,82.694704,22.148356,1.018838,1.185919,2.007029e-13,7.162039e-09,209.158838,4227.371196,236.55363,873.929026,120723400000000,1.189621,0.999922,1.223459,0.91171,0.006465,0.530453,0.568263,,,,,,,39.654504,0.07904799999999999,1.002736,4.684495,1.110912,3.573583,2.316933,0.534466,"False","False",3,1.189621,"p-type",0.018,245.9,245.9,1,1,25,1,"Generalized",540,0.365166,0.284935,2.2,0,1000,-1.42358,1.66e-30,"Sinton","OFF","Center Point",3000000000000000,30,2000000000000000,4000000000000000,"OFF","Dark Rsh (Cell only)",0.4,"False","RTD (Internal)",2,10,-0.05,1,0.01,"A",0,"16-131484","True",0,0,"Hunt",,"08/09/23 15:50:06","MultiFlash v1.49","Default.mfi",,,,"False",,0.201154
225,"Donald","210BS_760Z6_728PT_CFAL_FA","PV22A_83UM_MP_961","08/09/23 15:50:59",9.886430000000001,0.665787,9.317994000000001,0.566456,5.278236,80.188884,21.464968,6.412117,0.001825,0.040205,0.665787,0.037893,0.566456,0.021465,21.464968,1576.739562,0.448825,9.317994000000001,0.566456,80.188884,5.278236,21.464968,0.001825,0.037893,0.566456,0.021465,21.464968,0.448825,0.219255,24.106746,14.358821,0.037975,0.582461,0.022119,82.632132,22.118976,1.012831,1.198496,2.13037e-13,4.19487e-09,,,,53.526822,1.253535e+16,1.181228,,1.228035,0.910678,0.00617,0.802928,0.566456,,,,,,,4.783022,0.010618,1.000511,5.786785,,,2.915768,0.920392,"False","False",3,1.181228,"p-type",0.018,245.9,245.9,1,1,25,1,"Generalized",540,0.449357,0.284935,2.2,0,1000,-0.240713,1.66e-30,"Sinton","OFF","Center Point",3000000000000000,30,2000000000000000,4000000000000000,"OFF","Dark Rsh (Cell only)",0.4,"False","RTD (Internal)",2,10,-0.05,1,0.01,"A",0,"16-131484","True",0,0,"Hunt",,"08/09/23 15:50:59","MultiFlash v1.49","Default.mfi",,,,"False",,0.201154
226,"Donald","210BS_760Z6_728PT_CFAL_FA","PV22A_83UM_MP_962","08/09/23 15:52:29",9.900297999999999,0.667526,9.408682000000001,0.570957,5.371954,81.286022,21.846093,47.433135,0.001614,0.040261,0.667526,0.038262,0.570957,0.021846,21.846093,11663.80798,0.396889,9.408682000000001,0.570957,81.286022,5.371954,21.846093,0.001614,0.038262,0.570957,0.021846,21.846093,0.396889,0.214253,24.601119,14.635837,0.038372,0.584722,0.022437,83.48489499999999,22.437053,0.997082,1.079738,2.024684e-13,3.45457e-09,,,,68.64615000000001,1.263102e+16,1.179087,,1.224073,0.914459,0.007362,0.7811709999999999,0.570957,,,,,,,5.265182,0.009188999999999999,0.999647,4.961913,,,2.594185,0.124817,"False","False",3,1.179087,"p-type",0.018,245.9,245.9,1,1,25,1,"Generalized",540,0.397545,0.284935,2.2,0,1000,0.066261,1.66e-30,"Sinton","OFF","Center Point",3000000000000000,30,2000000000000000,4000000000000000,"OFF","Dark Rsh (Cell only)",0.4,"False","RTD (Internal)",2,10,-0.05,1,0.01,"A",0,"16-131484","True",0,0,"Hunt",,"08/09/23 15:52:29","MultiFlash v1.49","Default.mfi",,,,"False",,0.201154
227,"Donald","210BS_760Z6_728PT_CFAL_FA","PV22A_83UM_MP_963","08/09/23 15:53:15",9.898771,0.668389,9.398377999999999,0.570272,5.359635,81.007355,21.795995,18.106663,0.001724,0.040255,0.668389,0.03822,0.570272,0.021796,21.795995,4452.428531,0.424015,9.398377999999999,0.570272,81.007355,5.359635,21.795995,0.001724,0.03822,0.570272,0.021796,21.795995,0.424015,0.20457,24.619097,14.68184,0.03829,0.5856479999999999,0.022424,83.34300500000001,22.42443,0.9984730000000001,1.100391,1.958549e-13,3.13751e-09,,,,67.42690899999999,1.265566e+16,1.17152,,1.224205,0.912768,0.007561,0.750231,0.570272,,,,,,,5.323599,0.011196,1.000351,5.108672,,,2.761584,0.327214,"False","False",3,1.17152,"p-type",0.018,245.9,245.9,1,1,25,1,"Generalized",540,0.423506,0.284935,2.2,0,1000,-0.340067,1.66e-30,"Sinton","OFF","Center Point",3000000000000000,30,2000000000000000,4000000000000000,"OFF","Dark Rsh (Cell only)",0.4,"False","RTD (Internal)",2,10,-0.05,1,0.01,"A",0,"16-131484","True",0,0,"Hunt",,"08/09/23 15:53:15","MultiFlash v1.49","Default.mfi",,,,"False",,0.201154
