Repository: dintalframe/MLPROJECT

File: FCT450csv/MultiFlash_Database WW33 - 2017.csv (part 5 of 6)
_(W/cm2),Cell_EffLoad_(percent),RsLoad_(ohm-cm2),Rs_Modulation_(ohm-cm2),Measured_Temperature_(C),Total_Test_Time_(s),pJmp_(A/cm2),pVmp_(V/cell),pPmp_(W/cm2),pFF_(percent),pEfficiency_(percent),n_at_1_sun,n_at_ 1/10_suns,Jo1_(A/cm2),Jo2_(A/cm2),Jo_(fA/cm2),Est_Bulk_Lifetime_(us),BRR_(Hz),Lifetime_at_Vmp_(us),Doping_(cm-3),Measured_Resistivity_(Ohm-cm),Lifetime_Fit_R2,Max_Intensity_(suns),Intensity_@_flash_cutoff_(suns),V_at_Isc_(V),dV/dt,V_Pad_0_(V),V_Pad_1_(V),V_Pad_2_(V),V_Pad_3_(V),V_Pad_4_(V),Pm/Pe,Resistivity_(ohm-cm),Sample_Type,Thickness_(cm),Cell_Area_(cm2),Total_Area_(cm2),Number_of_Cells_per_String,Number_of_Strings,Temperature_(C),Intensity_(suns),Analysis_Type,Nominal_Load_Voltage_(mV/cell),Rs_Modulation_Target_(ohm-cm2),Reference_Constant_(V/sun),Voltage_Temperature_Coefficient_(mV/C),Temperature_Offset_(C),Power_per_Sun_(W/m2),Conductivity_Modulation_(ohm-cm2/V),Auger_Coefficient,Auger_Method,Band_Gap_Narrowing,Fit_Method,Carrier_Density_Center_Point_(cm-3),Percent_Fit,Lower_Bound_(cm-3),Upper_Bound_(cm-3),Rsh_Lifetime_Correction,Rsh_Measurement_Method,SunsVoc_Rsh_Voltage_(V),Do_Dark_Break_Measurement,Temperature_Measurement_Method,Number_of_dRsh_Points,dRsh_Output_Vlimit_(V),Current_Transfer,Voltage_Transfer,Temperature_Transfer,Final_Bin,Bin_Index,Tester_ID,Do_Doping_Measurement,Doping_Sample_Time_(us),Doping_Measurement_Length_(us),Measurement_Type,Comments,Calibration,dBreak_(V),dBreak_(A),Dark_Break_Interpolated,Measurement_Date-Time_String,Software Version
164,"Yang","Encapsulated_DOEproject","1708-1-DF-950","08/17/17 18:04:20",8.776647000000001,0.647822,8.233307,0.50952,4.195037,73.78213100000001,16.804345,146.58131,0.007183,0.035157,0.647822,0.032981,0.50952,0.016804,16.804345,36592.558107,1.79312,8.233307,0.50952,73.78213100000001,4.195037,16.804345,0.007183,0.032981,0.50952,0.016804,16.804345,1.79312,1.661092,24.881925,27.872594,0.033432,0.562086,0.018792,82.507885,18.79169,1.129989,1.107367,4.578409e-13,8.051862999999999e-09,,,,98.229969,8480108000000000,1.716861,,1.228524,0.9140740000000001,-0.0005730000000000001,5.353541,0.50952,,,,,,3,"p-type",0.021,249.64,249.64,1,1,25,1,"Generalized",500,1.801628,0.246322,2.2,0,1000,1.099714,1.66e-30,"Sinton","OFF","Center Point",3000000000000000,30,2000000000000000,4000000000000000,"OFF","Dark Rsh (Cell only)",0.4,"True","RTD (Internal)",2,10,-0.05,1,0.01,"A",0,"16-131484","True",0,0,"Full IV","Good cell","False",-2,-0.017661,"True","08/17/17 18:04:20","MultiFlash v1.27"
165,"Yang","Encapsulated_DOEproject","1708-1-DF-951","08/17/17 18:06:53",8.777350999999999,0.646719,8.233157,0.508841,4.189367,73.80218499999999,16.781634,187.396645,0.007104,0.03516,0.646719,0.03298,0.508841,0.016782,16.781634,46781.698539,1.773367,8.233157,0.508841,73.80218499999999,4.189367,16.781634,0.007104,0.03298,0.508841,0.016782,16.781634,1.773367,1.617448,24.814028,27.649582,0.03343,0.560805,0.018747,82.447461,18.747454,1.140916,1.111102,4.780014e-13,8.588939e-09,,,,93.189407,8275830000000000,1.756917,,1.221492,0.913905,-0.000813,5.150517,0.508841,,,,,,3,"p-type",0.021,249.64,249.64,1,1,25,1,"Generalized",500,1.78732,0.246322,2.2,0,1000,1.18644,1.66e-30,"Sinton","OFF","Center Point",3000000000000000,30,2000000000000000,4000000000000000,"OFF","Dark Rsh (Cell only)",0.4,"True","RTD (Internal)",2,10,-0.05,1,0.01,"A",0,"16-131484","True",0,0,"Full IV","Good cell","False",-2,-0.011239,"True","08/17/17 18:06:53","MultiFlash v1.27"
166,"Yang","Encapsulated_DOEproject","1708-2-DF-952","08/17/17 18:09:00",8.846754000000001,0.648732,8.297197000000001,0.510475,4.235509,73.799992,16.966468,161.720568,0.007184,0.035438,0.648732,0.033237,0.510475,0.016966,16.966468,40371.922693,1.793436,8.297197000000001,0.510475,73.799992,4.235509,16.966468,0.007184,0.033237,0.510475,0.016966,16.966468,1.793436,1.632021,24.89683,26.903539,0.033718,0.5631699999999999,0.018989,82.596636,18.988799,1.111986,1.102599,4.502102e-13,7.066367e-09,,,,102.548429,7086869000000000,2.035372,,1.230734,0.915085,-0.000134,5.256927,0.510475,,,,,,3,"p-type",0.021,249.64,249.64,1,1,25,1,"Generalized",500,1.802187,0.246322,2.2,0,1000,1.756535,1.66e-30,"Sinton","OFF","Center Point",3000000000000000,30,2000000000000000,4000000000000000,"OFF","Dark Rsh (Cell only)",0.4,"True","RTD (Internal)",2,10,-0.05,1,0.01,"A",0,"16-131484","True",0,0,"Full IV","Good cell","False",-2,-0.012983,"True","08/17/17 18:09:00","MultiFlash v1.27"
167,"Yang","Encapsulated_DOEproject","1708-4-DF-953","08/17/17 18:11:47",8.817931,0.647384,8.269653999999999,0.507745,4.198877,73.553715,16.819727,212.779821,0.007305,0.035323,0.647384,0.033126,0.507745,0.01682,16.819727,53118.354481,1.823662,8.269653999999999,0.507745,73.553715,4.198877,16.819727,0.007305,0.033126,0.507745,0.01682,16.819727,1.823662,1.6562,24.853773,27.113551,0.033605,0.561266,0.018862,82.482972,18.861604,1.136551,1.104702,4.828856e-13,7.107014e-09,,,,95.486728,7217942000000000,2.000222,,1.224344,0.913462,-0.00051,5.331192,0.507745,,,,,,3,"p-type",0.021,249.64,249.64,1,1,25,1,"Generalized",500,1.831527,0.246322,2.2,0,1000,1.369189,1.66e-30,"Sinton","OFF","Center Point",3000000000000000,30,2000000000000000,4000000000000000,"OFF","Dark Rsh (Cell only)",0.4,"True","RTD (Internal)",2,10,-0.05,1,0.01,"A",0,"16-131484","True",0,0,"Full IV","Good cell","False",-2,-0.009856999999999999,"True","08/17/17 18:11:47","MultiFlash v1.27"
168,"Yang","Encapsulated_DOEproject","1708-4-DF-954","08/17/17 18:13:45",8.823518999999999,0.647151,8.267855000000001,0.50778,4.198251,73.52255,16.817219,531.952825,0.007369,0.035345,0.647151,0.033119,0.50778,0.016817,16.817219,132796.703119,1.839662,8.267855000000001,0.50778,73.52255,4.198251,16.817219,0.007369,0.033119,0.50778,0.016817,16.817219,1.839662,1.705142,24.963073,28.192613,0.03361,0.561655,0.018877,82.529515,18.877432,1.12899,1.10431,4.712837e-13,8.076319e-09,,,,96.21038900000001,8881897000000000,1.643398,,1.219217,0.910849,-0.000416,5.447707,0.50778,,,,,,3,"p-type",0.021,249.64,249.64,1,1,25,1,"Generalized",500,1.858562,0.246322,2.2,0,1000,1.52414,1.66e-30,"Sinton","OFF","Center Point",3000000000000000,30,2000000000000000,4000000000000000,"OFF","Dark Rsh (Cell only)",0.4,"True","RTD (Internal)",2,10,-0.05,1,0.01,"A",0,"16-131484","True",0,0,"Full IV","Good cell","False",-2,-0.004855,"False","08/17/17 18:13:45","MultiFlash v1.27"
169,"Dana","Encapsulated_DOEproject","Encap_NPT_1649","08/18/17 10:42:44",8.879613000000001,,,,,,,,,0.03557,,,,,,,,8.879613000000001,-0.01392,,-0.123605,-0.495135,0.001568,0.03557,-0.01392,-0.000495,-0.495135,0.391348,2.090609,25.295609,159.368115,,,,,,,,,,,,,,,,,1.220226,0.912855,-0.01392,6.792702,-0.01392,,,,,,3,"p-type",0.021,249.64,249.64,1,1,25,1,"Generalized",500,2.048606,0.246394,2.2,0,1000,,1.66e-30,"Sinton","OFF","Center Point",3000000000000000,30,2000000000000000,4000000000000000,"OFF","Dark Rsh (Cell only)",0.4,"True","RTD (Internal)",2,10,-0.05,1,0.01,"A",0,"16-131484","True",0,0,"Full IV","C:\SintonInstruments\Recipe\MultiFlash\Encapsulated Cell_DOEProj_20170809.mfi","True",0,,"False","08/18/17 10:42:44","MultiFlash v1.27"
170,"Dana","Encapsulated_DOEproject","Encap_NPT_1649","08/18/17 10:43:16",8.880108999999999,0.639711,8.291925000000001,0.491335,4.074115,71.718445,16.319961,491.834748,0.008451999999999999,0.035572,0.639711,0.033216,0.491335,0.01632,16.319961,122781.626422,2.10986,8.291925000000001,0.491335,71.718445,4.074115,16.319961,0.008451999999999999,0.033216,0.491335,0.01632,16.319961,2.10986,2.074054,25.582509,27.698585,0.033809,0.553222,0.018704,82.19580999999999,18.704149,1.209585,1.099149,6.548487e-13,9.960872e-09,,,,68.645774,7553874000000000,1.915651,,1.226952,0.916909,0.003101,6.733535,0.491335,,,,,,3,"p-type",0.021,249.64,249.64,1,1,25,1,"Generalized",500,2.129264,0.246394,2.2,0,1000,2.029348,1.66e-30,"Sinton","OFF","Center Point",3000000000000000,30,2000000000000000,4000000000000000,"OFF","Dark Rsh (Cell only)",0.4,"True","RTD (Internal)",2,10,-0.05,1,0.01,"A",0,"16-131484","True",0,0,"Full IV","C:\SintonInstruments\Recipe\MultiFlash\Encapsulated Cell_DOEProj_20170809.mfi","False",-2,-0.004096,"False","08/18/17 10:43:16","MultiFlash v1.27"
171,"Dana","Encapsulated_DOEproject","1708-4-DF-955","08/18/17 10:44:47",8.781298,0.64924,8.176026,0.500039,4.088329,71.71030500000001,16.376898,407.28998,0.008972000000000001,0.035176,0.64924,0.032751,0.500039,0.016377,16.376898,101675.870586,2.239786,8.176026,0.500039,71.71030500000001,4.088329,16.376898,0.008972000000000001,0.032751,0.500039,0.016377,16.376898,2.239786,2.274325,26.114254,27.529575,0.033487,0.563291,0.018863,82.596388,18.863016,1.135004,1.096205,4.52212e-13,5.946668e-09,,,,105.697694,8133679000000000,1.785966,,1.228912,0.915615,0.004165,7.352702,0.500039,,,,,,3,"p-type",0.021,249.64,249.64,1,1,25,1,"Generalized",500,2.304155,0.246394,2.2,0,1000,2.350693,1.66e-30,"Sinton","OFF","Center Point",3000000000000000,30,2000000000000000,4000000000000000,"OFF","Dark Rsh (Cell only)",0.4,"True","RTD (Internal)",2,10,-0.05,1,0.01,"A",0,"16-131484","True",0,0,"Full IV","good","False",-2,-0.005973,"False","08/18/17 10:44:47","MultiFlash v1.27"
172,"Dana","Encapsulated_DOEproject","1708-1-DF-956","08/18/17 10:49:13",8.842731000000001,0.650961,8.262236,0.505727,4.178432,72.589206,16.737831,335.677085,0.008191,0.035422,0.650961,0.033097,0.505727,0.016738,16.737831,83798.427484,2.044845,8.262236,0.505727,72.589206,4.178432,16.737831,0.008191,0.033097,0.505727,0.016738,16.737831,2.044845,1.985311,25.792877,28.235615,0.033693,0.564998,0.019037,82.55902500000001,19.036701,1.122638,1.109633,4.119884e-13,7.379117e-09,,,,110.282901,8198970000000000,1.7725,,1.21935,0.914714,0.003386,6.267139,0.505727,,,,,,3,"p-type",0.021,249.64,249.64,1,1,25,1,"Generalized",500,2.042421,0.246394,2.2,0,1000,2.263073,1.66e-30,"Sinton","OFF","Center Point",3000000000000000,30,2000000000000000,4000000000000000,"OFF","Dark Rsh (Cell only)",0.4,"True","RTD (Internal)",2,10,-0.05,1,0.01,"A",0,"16-131484","True",0,0,"Full IV","good","False",-2,-0.007642,"False","08/18/17 10:49:13","MultiFlash v1.27"
173,"Dana","Encapsulated_DOEproject","1708-4-DF-957","08/18/17 10:50:11",8.842648000000001,0.650091,8.384406,0.501046,4.200976,73.079156,16.828137,371.335327,0.007631,0.035422,0.650091,0.033586,0.501046,0.016828,16.828137,92700.15105099999,1.904898,8.384406,0.501046,73.079156,4.200976,16.828137,0.007631,0.033586,0.501046,0.016828,16.828137,1.904898,1.830955,25.604041,26.997544,0.033667,0.5638609999999999,0.018983,82.43876899999999,18.9834,1.124957,1.119207,4.200882e-13,8.592375000000001e-09,,,,101.338783,7626009000000000,1.898454,,1.225327,0.916313,0.003204,5.937057,0.501046,,,,,,3,"p-type",0.021,249.64,249.64,1,1,25,1,"Generalized",500,1.898549,0.246394,2.2,0,1000,1.451253,1.66e-30,"Sinton","OFF","Center Point",3000000000000000,30,2000000000000000,4000000000000000,"OFF","Dark Rsh (Cell only)",0.4,"True","RTD (Internal)",2,10,-0.05,1,0.01,"A",0,"16-131484","True",0,0,"Full IV","good","False",-2,-0.006953,"False","08/18/17 10:50:11","MultiFlash v1.27"
174,"Dana","Encapsulated_DOEproject","1708-2-DF-958","08/18/17 10:51:11",8.810384000000001,0.647853,8.266688,0.508497,4.203586,73.645921,16.838593,174.008248,0.007379,0.035292,0.647853,0.033114,0.508497,0.016839,16.838593,43439.419033,1.842168,8.266688,0.508497,73.645921,4.203586,16.838593,0.007379,0.033114,0.508497,0.016839,16.838593,1.842168,1.794349,25.516253,28.278618,0.033593,0.562634,0.0189,82.66388499999999,18.900484,1.111314,1.093019,4.66714e-13,6.440701e-09,,,,101.404181,7748686000000000,1.869934,,1.218274,0.916252,0.00259,5.78331,0.508497,,,,,,3,"p-type",0.021,249.64,249.64,1,1,25,1,"Generalized",500,1.846588,0.246394,2.2,0,1000,1.396312,1.66e-30,"Sinton","OFF","Center Point",3000000000000000,30,2000000000000000,4000000000000000,"OFF","Dark Rsh (Cell only)",0.4,"True","RTD (Internal)",2,10,-0.05,1,0.01,"A",0,"16-131484","True",0,0,"Full IV","good","False",-2,-0.015242,"True","08/18/17 10:51:11","MultiFlash v1.27"
175,"Dana","Encapsulated_DOEproject","1708-4-DF-959","08/18/17 10:52:16",8.791326,0.649401,8.248972999999999,0.512252,4.225549,74.014325,16.926572,171.504749,0.007066,0.035216,0.649401,0.033043,0.512252,0.016927,16.926572,42814.445564,1.763946,8.248972999999999,0.512252,74.014325,4.225549,16.926572,0.007066,0.033043,0.512252,0.016927,16.926572,1.763946,1.718097,25.441717,26.615522,0.033494,0.563993,0.01889,82.600995,18.890285,1.118405,1.106806,4.295609e-13,7.471598e-09,,,,105.778598,7960437000000000,1.822756,,1.221308,0.912389,0.002337,5.539892,0.512252,,,,,,3,"p-type",0.021,249.64,249.64,1,1,25,1,"Generalized",500,1.768305,0.246394,2.2,0,1000,1.512865,1.66e-30,"Sinton","OFF","Center Point",3000000000000000,30,2000000000000000,4000000000000000,"OFF","Dark Rsh (Cell only)",0.4,"True","RTD (Internal)",2,10,-0.05,1,0.01,"A",0,"16-131484","True",0,0,"Full IV","good","False",-2,-0.013742,"True","08/18/17 10:52:16","MultiFlash v1.27"
176,"Dana","Encapsulated_DOEproject","1708-1-DF-960","08/18/17 10:53:14",8.785005,0.6485340000000001,8.313041,0.499829,4.155102,72.93010700000001,16.644376,156.10702,0.007944,0.035191,0.6485340000000001,0.0333,0.499829,0.016644,16.644376,38970.556593,1.983054,8.313041,0.499829,72.93010700000001,4.155102,16.644376,0.007944,0.0333,0.499829,0.016644,16.644376,1.983054,1.958707,25.390372,27.836592,0.033476,0.563205,0.018854,82.61230399999999,18.854082,1.110605,1.103955,4.440871e-13,7.452501e-09,,,,101.584617,7549633000000000,1.916672,,1.218674,0.913372,0.002017,6.021793,0.499829,,,,,,3,"p-type",0.021,249.64,249.64,1,1,25,1,"Generalized",500,1.989274,0.246394,2.2,0,1000,1.55047,1.66e-30,"Sinton","OFF","Center Point",3000000000000000,30,2000000000000000,4000000000000000,"OFF","Dark Rsh (Cell only)",0.4,"True","RTD (Internal)",2,10,-0.05,1,0.01,"A",0,"16-131484","True",0,0,"Full IV","good","False",-2,-0.013795,"True","08/18/17 10:53:14","MultiFlash v1.27"
177,"Dana","Encapsulated_DOEproject","1708-2-DF-961","08/18/17 10:54:14",8.793989,0.646065,8.121575999999999,0.497695,4.042071,71.144586,16.191602,208.412472,0.009221,0.035227,0.646065,0.032533,0.497695,0.016192,16.191602,52028.089516,2.301919,8.121575999999999,0.497695,71.144586,4.042071,16.191602,0.009221,0.032533,0.497695,0.016192,16.191602,2.301919,2.29903,25.365527,27.254559,0.033514,0.559847,0.018763,82.442156,18.762785,1.161219,1.097755,5.056523e-13,7.676115999999999e-09,,,,92.227908,9075018000000000,1.610379,,1.211509,0.914443,0.002129,7.199633,0.497695,,,,,,3,"p-type",0.021,249.64,249.64,1,1,25,1,"Generalized",500,2.317487,0.246394,2.2,0,1000,1.989363,1.66e-30,"Sinton","OFF","Center Point",3000000000000000,30,2000000000000000,4000000000000000,"OFF","Dark Rsh (Cell only)",0.4,"True","RTD (Internal)",2,10,-0.05,1,0.01,"A",0,"16-131484","True",0,0,"Full IV","good","False",-2,-0.01131,"True","08/18/17 10:54:14","MultiFlash v1.27"
178,"Dana","Encapsulated_DOEproject","1708-2-DF-962","08/18/17 10:55:08",8.766435,0.645838,8.281464,0.499589,4.137327,73.075789,16.573173,296.477367,0.007525,0.035116,0.645838,0.033174,0.499589,0.016573,16.573173,74012.609945,1.878642,8.281464,0.499589,73.075789,4.137327,16.573173,0.007525,0.033174,0.499589,0.016573,16.573173,1.878642,1.842807,25.28437,27.420568,0.033352,0.559218,0.018651,82.23837899999999,18.651196,1.165539,1.122395,4.939204e-13,1.017296e-08,,,,84.95972999999999,8460899000000000,1.720546,,1.222205,0.913508,0.00165,5.843401,0.499589,,,,,,3,"p-type",0.021,249.64,249.64,1,1,25,1,"Generalized",500,1.883924,0.246394,2.2,0,1000,1.369331,1.66e-30,"Sinton","OFF","Center Point",3000000000000000,30,2000000000000000,4000000000000000,"OFF","Dark Rsh (Cell only)",0.4,"True","RTD (Internal)",2,10,-0.05,1,0.01,"A",0,"16-131484","True",0,0,"Full IV","good","False",-2,-0.009058999999999999,"True","08/18/17 10:55:08","MultiFlash v1.27"
179,"Dana","Encapsulated_DOEproject","1708-4-DF-963","08/18/17 10:56:13",8.815331,0.648047,8.264725,0.507845,4.197198,73.470725,16.813002,351.843849,0.0075,0.035312,0.648047,0.033107,0.507845,0.016813,16.813002,87834.298356,1.872397,8.264725,0.507845,73.470725,4.197198,16.813002,0.0075,0.033107,0.507845,0.016813,16.813002,1.872397,1.840979,25.247933,26.92454,0.033602,0.5627450000000001,0.018909,82.630371,18.90909,1.111769,1.095949,4.607605e-13,6.889335e-09,,,,101.35452,7720239000000000,1.876468,,1.225927,0.913416,0.001897,5.952219,0.507845,,,,,,3,"p-type",0.021,249.64,249.64,1,1,25,1,"Generalized",500,1.877928,0.246394,2.2,0,1000,1.595177,1.66e-30,"Sinton","OFF","Center Point",3000000000000000,30,2000000000000000,4000000000000000,"OFF","Dark Rsh (Cell only)",0.4,"True","RTD (Internal)",2,10,-0.05,1,0.01,"A",0,"16-131484","True",0,0,"Full IV","good","False",-2,-0.00604,"False","08/18/17 10:56:13","MultiFlash v1.27"
180,"Dana","Encapsulated_DOEproject","1708-2-DF-964","08/18/17 11:07:35",8.8116,0.647959,8.357946,0.49906,4.171119,73.055111,16.708537,174.066043,0.007734,0.035297,0.647959,0.03348,0.49906,0.016709,16.708537,43453.84698,1.930649,8.357946,0.49906,73.055111,4.171119,16.708537,0.007734,0.03348,0.49906,0.016709,16.708537,1.930649,1.860297,24.933263,27.604578,0.033573,0.562337,0.018879,82.546098,18.879234,1.120713,1.10658,4.596195e-13,7.623719999999999e-09,,,,97.208118,7586731000000000,1.907777,,1.229101,0.918786,0.001084,6.134113,0.49906,,,,,,3,"p-type",0.021,249.64,249.64,1,1,25,1,"Generalized",500,1.936242,0.246394,2.2,0,1000,1.346214,1.66e-30,"Sinton","OFF","Center Point",3000000000000000,30,2000000000000000,4000000000000000,"OFF","Dark Rsh (Cell only)",0.4,"True","RTD (Internal)",2,10,-0.05,1,0.01,"A",0,"16-131484","True",0,0,"Full IV","good","False",-2,-0.012267,"True","08/18/17 11:07:35","MultiFlash v1.27"
181,"Dana","Encapsulated_DOEproject","1708-4-DF-965","08/18/17 11:08:59",8.805842999999999,0.648254,8.193152,0.486105,3.982733,69.769367,15.953906,133.885773,0.010592,0.035274,0.648254,0.03282,0.486105,0.015954,15.953906,33423.244266,2.644073,8.193152,0.486105,69.769367,3.982733,15.953906,0.010592,0.03282,0.486105,0.015954,15.953906,2.644073,2.662849,24.902046,28.695641,0.033564,0.562729,0.018887,82.597391,18.887243,1.116357,1.102487,4.5526e-13,7.163513e-09,,,,102.419678,7470687000000000,1.935892,,1.221821,0.914089,0.001022,8.536155000000001,0.486105,,,,,,3,"p-type",0.021,249.64,249.64,1,1,25,1,"Generalized",500,2.673753,0.246394,2.2,0,1000,1.843204,1.66e-30,"Sinton","OFF","Center Point",3000000000000000,30,2000000000000000,4000000000000000,"OFF","Dark Rsh (Cell only)",0.4,"True","RTD (Internal)",2,10,-0.05,1,0.01,"A",0,"16-131484","True",0,0,"Full IV","good","False",-2,-0.014278,"True","08/18/17 11:08:59","MultiFlash v1.27"
182,"Dana","Encapsulated_DOEproject","1708-1-DF-966","08/18/17 11:10:07",8.810733000000001,0.646898,8.256461,0.505622,4.174648,73.24395,16.722672,237.789677,0.007672,0.035294,0.646898,0.033073,0.505622,0.016723,16.722672,59361.814948,1.915356,8.256461,0.505622,73.24395,4.174648,16.722672,0.007672,0.033073,0.505622,0.016723,16.722672,1.915356,1.861388,24.944856,27.63158,0.033603,0.5614479999999999,0.018866,82.633376,18.866417,1.120247,1.088362,4.931402e-13,5.991036e-09,,,,97.37083,7372262000000000,1.960424,,1.225146,0.913682,0.0012,5.975969,0.505622,,,,,,3,"p-type",0.021,249.64,249.64,1,1,25,1,"Generalized",500,1.916033,0.246394,2.2,0,1000,1.903228,1.66e-30,"Sinton","OFF","Center Point",3000000000000000,30,2000000000000000,4000000000000000,"OFF","Dark Rsh (Cell only)",0.4,"True","RTD (Internal)",2,10,-0.05,1,0.01,"A",0,"16-131484","True",0,0,"Full IV","good","False",-2,-0.009376000000000001,"True","08/18/17 11:10:07","MultiFlash v1.27"
183,"Dana","Encapsulated_DOEproject","1708-2-DF-967","08/18/17 11:11:23",8.819792,0.649867,8.260263,0.504215,4.164946,72.66524699999999,16.683807,40.309839,0.008151,0.03533,0.649867,0.033089,0.504215,0.016684,16.683807,10062.948169,2.034734,8.260263,0.504215,72.66524699999999,4.164946,16.683807,0.008151,0.033089,0.504215,0.016684,16.683807,2.034734,2.003527,24.883581,27.712585,0.033578,0.564477,0.018954,82.553668,18.954171,1.100496,1.113561,4.259571e-13,6.886742e-09,,,,106.548768,8855600000000000,1.648005,,1.225253,0.912621,0.001251,6.388956,0.504215,,,,,,3,"p-type",0.021,249.64,249.64,1,1,25,1,"Generalized",500,2.064225,0.246394,2.2,0,1000,0.464687,1.66e-30,"Sinton","OFF","Center Point",3000000000000000,30,2000000000000000,4000000000000000,"OFF","Dark Rsh (Cell only)",0.4,"True","RTD (Internal)",2,10,-0.05,1,0.01,"A",0,"16-131484","True",0,0,"Full IV","good","False",-2,-0.049191,"True","08/18/17 11:11:23","MultiFlash v1.27"
184,"Dana","Encapsulated_DOEproject","1708-1-DF-968","08/18/17 11:12:16",8.822326,0.6501980000000001,8.383520000000001,0.499007,4.183433,72.929659,16.757863,55.619187,0.007845,0.03534,0.6501980000000001,0.033582,0.499007,0.016758,16.757863,13884.773816,1.958549,8.383520000000001,0.499007,72.929659,4.183433,16.757863,0.007845,0.033582,0.499007,0.016758,16.757863,1.958549,1.890547,24.95148,28.133609,0.033586,0.564883,0.018972,82.565848,18.972078,1.099499,1.11726,4.165253e-13,7.242738e-09,,,,104.852489,8169254000000000,1.778602,,1.219973,0.915914,0.00122,6.079712,0.499007,,,,,,3,"p-type",0.021,249.64,249.64,1,1,25,1,"Generalized",500,1.957593,0.246394,2.2,0,1000,2.198709,1.66e-30,"Sinton","OFF","Center Point",3000000000000000,30,2000000000000000,4000000000000000,"OFF","Dark Rsh (Cell only)",0.4,"True","RTD (Internal)",2,10,-0.05,1,0.01,"A",0,"16-131484","True",0,0,"Full IV","good","False",-2,-0.035106,"True","08/18/17 11:12:16","MultiFlash v1.27"
185,"Dana","Encapsulated_DOEproject","1708-1-DF-969","08/18/17 11:15:34",8.798970000000001,0.646871,8.233101,0.504766,4.15579,73.013679,16.647132,139.375665,0.007756,0.035247,0.646871,0.03298,0.504766,0.016647,16.647132,34793.741013,1.93631,8.233101,0.504766,73.013679,4.15579,16.647132,0.007756,0.03298,0.504766,0.016647,16.647132,1.93631,1.881342,24.89683,28.14161,0.033529,0.560843,0.018804,82.475562,18.804443,1.127708,1.104776,4.859963e-13,7.578173000000001e-09,,,,94.179422,6967644000000000,2.068483,,1.220208,0.913801,0.001047,5.976326,0.504766,,,,,,3,"p-type",0.021,249.64,249.64,1,1,25,1,"Generalized",500,1.94472,0.246394,2.2,0,1000,2.116321,1.66e-30,"Sinton","OFF","Center Point",3000000000000000,30,2000000000000000,4000000000000000,"OFF","Dark Rsh (Cell only)",0.4,"True","RTD (Internal)",2,10,-0.05,1,0.01,"A",0,"16-131484","True",0,0,"Full IV","good","False",-2,-0.014843,"True","08/18/17 11:15:34","MultiFlash v1.27"
186,"Dana","Encapsulated_DOEproject","1708-4-DF-970","08/18/17 11:16:22",8.770311,0.647047,8.221698999999999,0.507795,4.174939,73.56974200000001,16.723836,176.572735,0.007373,0.035132,0.647047,0.032934,0.507795,0.016724,16.723836,44079.617462,1.840544,8.221698999999999,0.507795,73.56974200000001,4.174939,16.723836,0.007373,0.032934,0.507795,0.016724,16.723836,1.840544,1.799193,24.878613,27.613579,0.03342,0.561419,0.018763,82.539597,18.762859,1.112344,1.100641,4.778241e-13,7.394158e-09,,,,96.338511,7586117000000000,1.907924,,1.226759,0.912941,0.000722,5.689308,0.507795,,,,,,3,"p-type",0.021,249.64,249.64,1,1,25,1,"Generalized",500,1.844414,0.246394,2.2,0,1000,1.508447,1.66e-30,"Sinton","OFF","Center Point",3000000000000000,30,2000000000000000,4000000000000000,"OFF","Dark Rsh (Cell only)",0.4,"True","RTD (Internal)",2,10,-0.05,1,0.01,"A",0,"16-131484","True",0,0,"Full IV","good","False",-2,-0.015488,"True","08/18/17 11:16:22","MultiFlash v1.27"
187,"Dana","Encapsulated_DOEproject","1708-oxidized-1","08/18/17 12:34:59",8.911212000000001,0.6411750000000001,8.365173,0.498804,4.172585,73.028409,16.714409,589.677466,0.007239,0.035696,0.6411750000000001,0.033509,0.498804,0.016714,16.714409,147207.08257,1.807181,8.365173,0.498804,73.028409,4.172585,16.714409,0.007239,0.033509,0.498804,0.016714,16.714409,1.807181,1.690053,24.830588,28.063605,0.033928,0.553368,0.018775,82.030444,18.774754,1.207552,1.114686,6.472442e-13,9.208389e-09,,,,68.382566,6372096000000000,2.25224,,1.228764,0.9156879999999999,0.001393,5.526593,0.498804,,,,,,3,"p-type",0.021,249.64,249.64,1,1,25,1,"Generalized",500,1.811473,0.246394,2.2,0,1000,0.755727,1.66e-30,"Sinton","OFF","Center Point",3000000000000000,30,2000000000000000,4000000000000000,"OFF","Dark Rsh (Cell only)",0.4,"True","RTD (Internal)",2,10,-0.05,1,0.01,"A",0,"16-131484","True",0,0,"Full IV","oxidized","False",-2,-0.004241,"False","08/18/17 12:34:59","MultiFlash v1.27"
188,"Dana","Encapsulated_DOEproject","1708-oxidized-2","08/18/17 12:35:47",8.259227e-05,-0.638466,,,,,,662.32925,,3.308455e-07,-0.638466,,,,,165343.874082,,0.000124,-0.638043,149.464282,-7.881606e-05,-0.000316,-1276017.887778,4.948236e-07,-0.638043,-3.157189e-07,-0.000316,-318545100,52536.739044,24.869008,10.119579,,,0,,0,-1.210514,-1.125727,9.955355999999999e-11,7.114122000000001e-08,,,,,,,,1.219812,0.920392,-0.638091,2.824663,-0.638043,,,,,,3,"p-type",0.021,249.64,249.64,1,1,25,1,"Generalized",500,-318545100,0.246394,2.2,0,1000,,1.66e-30,"Sinton","OFF","Center Point",3000000000000000,30,2000000000000000,4000000000000000,"OFF","Dark Rsh (Cell only)",0.4,"True","RTD (Internal)",2,10,-0.05,1,0.01,"A",0,"16-131484","True",0,0,"Full IV","oxidized","False",-2,-1581.089367,"False","08/18/17 12:35:47","MultiFlash v1.27"
189,"Dana","Encapsulated_DOEproject","1708-oxidized-2","08/18/17 12:36:44",8.872681,0.637296,8.273861,0.498173,4.121817,72.89413500000001,16.511042,672.202378,0.007188,0.035542,0.637296,0.033143,0.498173,0.016511,16.511042,167808.601537,1.794502,8.273861,0.498173,72.89413500000001,4.121817,16.511042,0.007188,0.033143,0.498173,0.016511,16.511042,1.794502,1.707756,24.804092,28.011602,0.033737,0.549454,0.018537,81.838341,18.536969,1.216072,1.127231,7.446953e-13,1.119687e-08,,,,58.394741,6128311000000000,2.337661,,1.221455,0.9124910000000001,0.0009990000000000001,5.470217,0.498173,,,,,,3,"p-type",0.021,249.64,249.64,1,1,25,1,"Generalized",500,1.791719,0.246394,2.2,0,1000,0.602258,1.66e-30,"Sinton","OFF","Center Point",3000000000000000,30,2000000000000000,4000000000000000,"OFF","Dark Rsh (Cell only)",0.4,"True","RTD (Internal)",2,10,-0.05,1,0.01,"A",0,"16-131484","True",0,0,"Full IV","oxidized","False",-2,-0.00304,"False","08/18/17 12:36:44","MultiFlash v1.27"
190,"Dana","Encapsulated_DOEproject","1708-oxidized-3","08/18/17 12:37:32",8.874378999999999,0.6396500000000001,8.316060999999999,0.500412,4.161455,73.310227,16.669825,575.621524,0.007046,0.035549,0.6396500000000001,0.033312,0.500412,0.01667,16.669825,143698.157143,1.758986,8.316060999999999,0.500412,73.310227,4.161455,16.669825,0.007046,0.033312,0.500412,0.01667,16.669825,1.758986,1.710327,24.853772,28.168611,0.033804,0.552058,0.018662,82.07079,18.661866,1.207076,1.103035,6.963808e-13,8.147904e-09,,,,65.941608,6325852000000000,2.267942,,1.22569,0.915045,0.001017,5.54917,0.500412,,,,,,3,"p-type",0.021,249.64,249.64,1,1,25,1,"Generalized",500,1.775399,0.246394,2.2,0,1000,1.034885,1.66e-30,"Sinton","OFF","Center Point",3000000000000000,30,2000000000000000,4000000000000000,"OFF","Dark Rsh (Cell only)",0.4,"True","RTD (Internal)",2,10,-0.05,1,0.01,"A",0,"16-131484","True",0,0,"Full IV","oxidized","False",-2,-0.0028,"False","08/18/17 12:37:32","MultiFlash v1.27"
191,"Yang","Encapsulated_DOEproject","1708-3-JT-971","08/18/17 14:36:13",8.812006,0.645479,8.264498,0.506189,4.183397,73.548181,16.75772,696.446589,0.007312,0.035299,0.645479,0.033106,0.506189,0.016758,16.75772,173860.92653,1.825401,8.264498,0.506189,73.548181,4.183397,16.75772,0.007312,0.033106,0.506189,0.016758,16.75772,1.825401,1.777304,24.719636,27.750587,0.033597,0.55959,0.0188,82.51312299999999,18.800354,1.13841,1.096618,5.313901e-13,5.954056e-09,,,,90.127661,6398445000000000,2.243393,,1.242484,0.919655,0.000324,5.665663,0.506189,,,,,,3,"p-type",0.021,249.64,249.64,1,1,25,1,"Generalized",500,1.838613,0.246394,2.2,0,1000,1.477981,1.66e-30,"Sinton","OFF","Center Point",3000000000000000,30,2000000000000000,4000000000000000,"OFF","Dark Rsh (Cell only)",0.4,"True","RTD (Internal)",2,10,-0.05,1,0.01,"A",0,"16-131484","True",0,0,"Full IV","good cell","False",-2,-0.003132,"False","08/18/17 14:36:13","MultiFlash v1.27"
192,"Yang","Encapsulated_DOEproject","1708-6-JT-972","08/18/17 14:39:41",8.749266,0.641416,8.207359,0.503243,4.130299,73.59866100000001,16.545021,514.44479,0.007077,0.035048,0.641416,0.032877,0.503243,0.016545,16.545021,128425.997333,1.766799,8.207359,0.503243,73.59866100000001,4.130299,16.545021,0.007077,0.032877,0.503243,0.016545,16.545021,1.766799,1.731136,24.81734,27.908597,0.033355,0.554476,0.018494,82.270445,18.494443,1.177874,1.09341,6.42998e-13,6.201792e-09,,,,74.281828,6690812000000000,2.149869,,1.218716,0.917468,4.839352e-05,5.467178,0.503243,,,,,,3,"p-type",0.021,249.64,249.64,1,1,25,1,"Generalized",500,1.781805,0.246394,2.2,0,1000,1.307674,1.66e-30,"Sinton","OFF","Center Point",3000000000000000,30,2000000000000000,4000000000000000,"OFF","Dark Rsh (Cell only)",0.4,"True","RTD (Internal)",2,10,-0.05,1,0.01,"A",0,"16-131484","True",0,0,"Full IV","good cell","False",-2,-0.003947,"False","08/18/17 14:39:41","MultiFlash v1.27"
193,"Yang","Encapsulated_DOEproject","1708-5-JT-973","08/18/17 14:42:07",8.77158,0.647107,8.224454,0.507808,4.176444,73.578801,16.729866,654.033992,0.007358,0.035137,0.647107,0.032945,0.507808,0.01673,16.729866,163273.045715,1.836839,8.224454,0.507808,73.578801,4.176444,16.729866,0.007358,0.032945,0.507808,0.01673,16.729866,1.836839,1.819865,24.770972,28.088607,0.033422,0.561416,0.018764,82.523993,18.763766,1.115982,1.106872,4.83343e-13,6.845636e-09,,,,96.317037,7581731000000000,1.908971,,1.223375,0.915497,0.000164,5.812791,0.507808,,,,,,3,"p-type",0.021,249.64,249.64,1,1,25,1,"Generalized",500,1.853216,0.246394,2.2,0,1000,1.362889,1.66e-30,"Sinton","OFF","Center Point",3000000000000000,30,2000000000000000,4000000000000000,"OFF","Dark Rsh (Cell only)",0.4,"True","RTD (Internal)",2,10,-0.05,1,0.01,"A",0,"16-131484","True",0,0,"Full IV","good cell","False",-2,-0.003909,"False","08/18/17 14:42:07","MultiFlash v1.27"
194,"Yang","Encapsulated_DOEproject","1708-5-JT-974","08/18/17 14:44:23",8.76177,0.645436,8.196398,0.507263,4.157729,73.520929,16.654897,341.377938,0.007329,0.035098,0.645436,0.032833,0.507263,0.016655,16.654897,85221.588434,1.829634,8.196398,0.507263,73.520929,4.157729,16.654897,0.007329,0.032833,0.507263,0.016655,16.654897,1.829634,1.778633,24.770972,27.009545,0.033331,0.560131,0.01867,82.415554,18.669821,1.094581,1.125352,4.878331e-13,9.494077e-09,,,,89.764017,6968772000000000,2.068165,,1.225474,0.914448,0.000417,5.650022,0.507263,,,,,,3,"p-type",0.021,249.64,249.64,1,1,25,1,"Generalized",500,1.829932,0.246394,2.2,0,1000,1.688097,1.66e-30,"Sinton","OFF","Center Point",3000000000000000,30,2000000000000000,4000000000000000,"OFF","Dark Rsh (Cell only)",0.4,"True","RTD (Internal)",2,10,-0.05,1,0.01,"A",0,"16-131484","True",0,0,"Full IV","ok cell","False",-2,-0.01265,"True","08/18/17 14:44:23","MultiFlash v1.27"
195,"Yang","Encapsulated_DOEproject","1708-6-JT-975","08/18/17 14:46:47",8.773261,0.6473950000000001,7.971003,0.5212909999999999,4.155214,73.158227,16.644823,155.667936,0.007223,0.035144,0.6473950000000001,0.03193,0.5212909999999999,0.016645,16.644823,38860.943665,1.803273,7.971003,0.5212909999999999,73.158227,4.155214,16.644823,0.007223,0.03193,0.5212909999999999,0.016645,16.644823,1.803273,1.776906,24.756068,27.607579,0.033325,0.561918,0.018726,82.306009,18.726109,1.11682,1.144033,4.467908e-13,1.029356e-08,,,,98.388986,8931810000000000,1.634729,,1.215103,0.91982,0.000268,5.706233,0.5212909999999999,,,,,,3,"p-type",0.021,249.64,249.64,1,1,25,1,"Generalized",500,1.824363,0.246394,2.2,0,1000,1.20106,1.66e-30,"Sinton","OFF","Center Point",3000000000000000,30,2000000000000000,4000000000000000,"OFF","Dark Rsh (Cell only)",0.4,"True","RTD (Internal)",2,10,-0.05,1,0.01,"A",0,"16-131484","True",0,0,"Full IV","good cell","False",-2,-0.019228,"True","08/18/17 14:46:47","MultiFlash v1.27"
196,"Yang","Encapsulated_DOEproject","1708-3-JT-976","08/18/17 14:49:47",8.782919,0.646954,8.233043,0.506501,4.170047,73.388642,16.704242,381.611589,0.007534,0.035182,0.646954,0.03298,0.506501,0.016704,16.704242,95265.51697500001,1.880788,8.233043,0.506501,73.388642,4.170047,16.704242,0.007534,0.03298,0.506501,0.016704,16.704242,1.880788,1.83572,24.797468,27.985601,0.03347,0.561465,0.018793,82.563299,18.792518,1.117004,1.101055,4.820241e-13,7.048063e-09,,,,96.56792900000001,8020896000000000,1.809738,,1.223758,0.91345,0.000361,5.855766,0.506501,,,,,,3,"p-type",0.021,249.64,249.64,1,1,25,1,"Generalized",500,1.89457,0.246394,2.2,0,1000,1.481469,1.66e-30,"Sinton","OFF","Center Point",3000000000000000,30,2000000000000000,4000000000000000,"OFF","Dark Rsh (Cell only)",0.4,"True","RTD (Internal)",2,10,-0.05,1,0.01,"A",0,"16-131484","True",0,0,"Full IV","good cell","False",-2,-0.006347,"False","08/18/17 14:49:47","MultiFlash v1.27"
197,"Yang","Encapsulated_DOEproject","1708-5-JT-977","08/18/17 14:52:02",8.767567,0.643852,8.207461,0.50306,4.128842,73.141356,16.539186,475.452822,0.007472,0.035121,0.643852,0.032877,0.50306,0.016539,16.539186,118692.042382,1.865201,8.207461,0.50306,73.141356,4.128842,16.539186,0.007472,0.032877,0.50306,0.016539,16.539186,1.865201,1.846772,24.789188,26.39951,0.033378,0.557179,0.018598,82.24397999999999,18.597529,1.151828,1.11651,5.498592e-13,8.982898000000001e-09,,,,80.87367399999999,7239092000000000,1.994668,,1.214227,0.920163,0.000186,5.734558,0.50306,,,,,,3,"p-type",0.021,249.64,249.64,1,1,25,1,"Generalized",500,1.875045,0.246394,2.2,0,1000,1.291318,1.66e-30,"Sinton","OFF","Center Point",3000000000000000,30,2000000000000000,4000000000000000,"OFF","Dark Rsh (Cell only)",0.4,"True","RTD (Internal)",2,10,-0.05,1,0.01,"A",0,"16-131484","True",0,0,"Full IV","good cell","False",-2,-0.005219,"False","08/18/17 14:52:02","MultiFlash v1.27"
198,"Yang","Encapsulated_DOEproject","1708-5-JT-978","08/18/17 14:54:29",8.763382,0.6460399999999999,8.218552000000001,0.508276,4.17729,73.78420199999999,16.733255,326.32931,0.007281,0.035104,0.6460399999999999,0.032922,0.508276,0.016733,16.733255,81464.84892999999,1.817591,8.218552000000001,0.508276,73.78420199999999,4.17729,16.733255,0.007281,0.032922,0.508276,0.016733,16.733255,1.817591,1.784403,24.766004,28.163611,0.033395,0.561275,0.018744,82.64838899999999,18.743532,1.120616,1.095741,4.866972e-13,7.361872e-09,,,,95.880403,7380445000000000,1.95836,,1.222692,0.9142670000000001,0.00015,5.651384,0.508276,,,,,,3,"p-type",0.021,249.64,249.64,1,1,25,1,"Generalized",500,1.835261,0.246394,2.2,0,1000,1.433094,1.66e-30,"Sinton","OFF","Center Point",3000000000000000,30,2000000000000000,4000000000000000,"OFF","Dark Rsh (Cell only)",0.4,"True","RTD (Internal)",2,10,-0.05,1,0.01,"A",0,"16-131484","True",0,0,"Full IV","good cell","False",-2,-0.006561,"False","08/18/17 14:54:29","MultiFlash v1.27"
199,"Yang","Encapsulated_DOEproject","1708-6-JT-979","08/18/17 14:56:46",8.789987999999999,0.648173,8.228622,0.508312,4.18271,73.413937,16.754966,60.945552,0.007532,0.035211,0.648173,0.032962,0.508312,0.016755,16.754966,15214.447504,1.880183,8.228622,0.508312,73.413937,4.18271,16.754966,0.007532,0.032962,0.508312,0.016755,16.754966,1.880183,1.842714,24.747788,27.870594,0.033466,0.563057,0.018843,82.563208,18.843067,1.105708,1.114306,4.496938e-13,7.269311e-09,,,,101.195313,8057108000000000,1.802033,,1.230749,0.916069,0.000236,5.919848,0.508312,,,,,,3,"p-type",0.021,249.64,249.64,1,1,25,1,"Generalized",500,1.888572,0.246394,2.2,0,1000,1.840827,1.66e-30,"Sinton","OFF","Center Point",3000000000000000,30,2000000000000000,4000000000000000,"OFF","Dark Rsh (Cell only)",0.4,"True","RTD (Internal)",2,10,-0.05,1,0.01,"A",0,"16-131484","True",0,0,"Full IV","good cell","False",-2,-0.032431,"True","08/18/17 14:56:46","MultiFlash v1.27"
200,"Yang","Encapsulated_DOEproject","1708-6-JT-980","08/18/17 15:00:01",8.778919,0.646203,8.235678999999999,0.508278,4.186018,73.788922,16.768216,719.156649,0.00716,0.035166,0.646203,0.03299,0.508278,0.016768,16.768216,179530.26574,1.787316,8.235678999999999,0.508278,73.788922,4.186018,16.768216,0.00716,0.03299,0.508278,0.016768,16.768216,1.787316,1.757808,24.830588,27.077549,0.033459,0.5604789999999999,0.018753,82.522474,18.752878,1.123096,1.104077,5.072098e-13,6.392362e-09,,,,93.07269700000001,6875204000000000,2.094938,,1.21779,0.91547,0.000518,5.582158,0.508278,,,,,,3,"p-type",0.021,249.64,249.64,1,1,25,1,"Generalized",500,1.803055,0.246394,2.2,0,1000,1.3893,1.66e-30,"Sinton","OFF","Center Point",3000000000000000,30,2000000000000000,4000000000000000,"OFF","Dark Rsh (Cell only)",0.4,"True","RTD (Internal)",2,10,-0.05,1,0.01,"A",0,"16-131484","True",0,0,"Full IV","good cell","False",-2,-0.002587,"False","08/18/17 15:00:01","MultiFlash v1.27"
201,"Yang","Encapsulated_DOEproject","1708-3-JT-981","08/18/17 15:04:23",8.833818000000001,0.645859,8.280296,0.505108,4.182444,73.30680099999999,16.753902,190.089549,0.007597,0.035386,0.645859,0.033169,0.505108,0.016754,16.753902,47453.955119,1.896485,8.280296,0.505108,73.30680099999999,4.182444,16.753902,0.007597,0.033169,0.505108,0.016754,16.753902,1.896485,1.837389,24.810716,28.085606,0.033682,0.56071,0.018886,82.635042,18.885825,1.113219,1.093643,5.06806e-13,6.476434e-09,,,,94.00705499999999,6953641000000000,2.072446,,1.232066,0.917607,0.000754,6.021253,0.505108,,,,,,3,"p-type",0.021,249.64,249.64,1,1,25,1,"Generalized",500,1.921996,0.246394,2.2,0,1000,1.583092,1.66e-30,"Sinton","OFF","Center Point",3000000000000000,30,2000000000000000,4000000000000000,"OFF","Dark Rsh (Cell only)",0.4,"True","RTD (Internal)",2,10,-0.05,1,0.01,"A",0,"16-131484","True",0,0,"Full IV","good cell","False",-2,-0.010541,"True","08/18/17 15:04:23","MultiFlash v1.27"
202,"Yang","Encapsulated_DOEproject","1708-6-JT-982","08/18/17 15:06:14",8.802683999999999,0.647403,8.239677,0.507441,4.181151,73.367884,16.748723,47.91489,0.007595,0.035262,0.647403,0.033006,0.507441,0.016749,16.748723,11961.473196,1.896102,8.239677,0.507441,73.367884,4.181151,16.748723,0.007595,0.033006,0.507441,0.016749,16.748723,1.896102,1.863473,24.764348,27.350564,0.033523,0.562628,0.018861,82.621082,18.861081,1.104797,1.105704,4.659299e-13,6.633699e-09,,,,99.870571,8451961000000000,1.722267,,1.226909,0.915579,0.000314,5.980785,0.507441,,,,,,3,"p-type",0.021,249.64,249.64,1,1,25,1,"Generalized",500,1.917411,0.246394,2.2,0,1000,1.970734,1.66e-30,"Sinton","OFF","Center Point",3000000000000000,30,2000000000000000,4000000000000000,"OFF","Dark Rsh (Cell only)",0.4,"True","RTD (Internal)",2,10,-0.05,1,0.01,"A",0,"16-131484","True",0,0,"Full IV","good cell","False",-2,-0.049728,"True","08/18/17 15:06:14","MultiFlash v1.27"
203,"Yang","Encapsulated_DOEproject","1708-5-JT-983","08/18/17 15:08:47",8.793657,0.6448469999999999,8.347536,0.498576,4.161879,73.394446,16.671523,281.280645,0.007368,0.035225,0.6448469999999999,0.033438,0.498576,0.016672,16.671523,70218.900217,1.839311,8.347536,0.498576,73.394446,4.161879,16.671523,0.007368,0.033438,0.498576,0.016672,16.671523,1.839311,1.757024,24.837212,27.903596,0.033513,0.559009,0.018734,82.475056,18.734181,1.12504,1.103005,5.33534e-13,6.910719e-09,,,,85.999593,6499194000000000,2.210224,,1.226239,0.915701,0.0007560000000000001,5.738816,0.498576,,,,,,3,"p-type",0.021,249.64,249.64,1,1,25,1,"Generalized",500,1.846062,0.246394,2.2,0,1000,1.597537,1.66e-30,"Sinton","OFF","Center Point",3000000000000000,30,2000000000000000,4000000000000000,"OFF","Dark Rsh (Cell only)",0.4,"True","RTD (Internal)",2,10,-0.05,1,0.01,"A",0,"16-131484","True",0,0,"Full IV","good cell","False",-2,-0.008756,"True","08/18/17 15:08:47","MultiFlash v1.27"
204,"Yang","Encapsulated_DOEproject","1708-6-JT-984","08/18/17 15:11:56",8.812580000000001,0.648817,8.382562999999999,0.498666,4.180099,73.107449,16.74451,381.484433,0.0076,0.035301,0.648817,0.033579,0.498666,0.016745,16.74451,95233.773824,1.897148,8.382562999999999,0.498666,73.107449,4.180099,16.74451,0.0076,0.033579,0.498666,0.016745,16.74451,1.897148,1.795262,24.85046,27.333563,0.033542,0.563145,0.018889,82.470152,18.88894,1.102361,1.121854,4.330521e-13,9.026916e-09,,,,97.523692,7678855000000000,1.886058,,1.218798,0.914714,0.000593,5.771462,0.498666,,,,,,3,"p-type",0.021,249.64,249.64,1,1,25,1,"Generalized",500,1.88896,0.246394,2.2,0,1000,1.862572,1.66e-30,"Sinton","OFF","Center Point",3000000000000000,30,2000000000000000,4000000000000000,"OFF","Dark Rsh (Cell only)",0.4,"True","RTD (Internal)",2,10,-0.05,1,0.01,"A",0,"16-131484","True",0,0,"Full IV","good cell","False",-2,-0.005903,"False","08/18/17 15:11:56","MultiFlash v1.27"
205,"Yang","Encapsulated_DOEproject","1708-5-JT-985","08/18/17 15:15:31",8.796549000000001,0.642112,8.277362,0.497949,4.121707,72.971682,16.510605,232.750487,0.007658,0.035237,0.642112,0.033157,0.497949,0.016511,16.510605,58103.831591,1.911841,8.277362,0.497949,72.971682,4.121707,16.510605,0.007658,0.033157,0.497949,0.016511,16.510605,1.911841,1.873474,24.848804,27.508573,0.033536,0.555821,0.01864,82.383678,18.640167,1.176655,1.088613,6.097545e-13,6.739524e-09,,,,77.53681400000001,7081517000000000,2.036835,,1.21703,0.919444,0.000681,6.091634,0.497949,,,,,,3,"p-type",0.021,249.64,249.64,1,1,25,1,"Generalized",500,1.924907,0.246394,2.2,0,1000,1.260911,1.66e-30,"Sinton","OFF","Center Point",3000000000000000,30,2000000000000000,4000000000000000,"OFF","Dark Rsh (Cell only)",0.4,"True","RTD (Internal)",2,10,-0.05,1,0.01,"A",0,"16-131484","True",0,0,"Full IV","good cell","False",-2,-0.009238,"True","08/18/17 15:15:31","MultiFlash v1.27"
