Repository: dintalframe/MLPROJECT

File: FCT450csv/MultiFlash_Database WW34 - 2017.csv (part 5 of 9)
_(W/cm2),Cell_EffLoad_(percent),RsLoad_(ohm-cm2),Rs_Modulation_(ohm-cm2),Measured_Temperature_(C),Total_Test_Time_(s),pJmp_(A/cm2),pVmp_(V/cell),pPmp_(W/cm2),pFF_(percent),pEfficiency_(percent),n_at_1_sun,n_at_ 1/10_suns,Jo1_(A/cm2),Jo2_(A/cm2),Jo_(fA/cm2),Est_Bulk_Lifetime_(us),BRR_(Hz),Lifetime_at_Vmp_(us),Doping_(cm-3),Measured_Resistivity_(Ohm-cm),Lifetime_Fit_R2,Max_Intensity_(suns),Intensity_@_flash_cutoff_(suns),V_at_Isc_(V),dV/dt,V_Pad_0_(V),V_Pad_1_(V),V_Pad_2_(V),V_Pad_3_(V),V_Pad_4_(V),Pm/Pe,Resistivity_(ohm-cm),Sample_Type,Thickness_(cm),Cell_Area_(cm2),Total_Area_(cm2),Number_of_Cells_per_String,Number_of_Strings,Temperature_(C),Intensity_(suns),Analysis_Type,Nominal_Load_Voltage_(mV/cell),Rs_Modulation_Target_(ohm-cm2),Reference_Constant_(V/sun),Voltage_Temperature_Coefficient_(mV/C),Temperature_Offset_(C),Power_per_Sun_(W/m2),Conductivity_Modulation_(ohm-cm2/V),Auger_Coefficient,Auger_Method,Band_Gap_Narrowing,Fit_Method,Carrier_Density_Center_Point_(cm-3),Percent_Fit,Lower_Bound_(cm-3),Upper_Bound_(cm-3),Rsh_Lifetime_Correction,Rsh_Measurement_Method,SunsVoc_Rsh_Voltage_(V),Do_Dark_Break_Measurement,Temperature_Measurement_Method,Number_of_dRsh_Points,dRsh_Output_Vlimit_(V),Current_Transfer,Voltage_Transfer,Temperature_Transfer,Final_Bin,Bin_Index,Tester_ID,Do_Doping_Measurement,Doping_Sample_Time_(us),Doping_Measurement_Length_(us),Measurement_Type,Comments,Calibration,dBreak_(V),dBreak_(A),Dark_Break_Interpolated,Measurement_Date-Time_String,Software Version
162,"Dana","Encapsulated_DOEproject","2208-3-JT-543","08/23/17 12:49:17",9.042389,0.644194,8.466657,0.5046929999999999,4.273061,73.35655300000001,17.11689,336.830008,0.007129,0.036222,0.644194,0.033915,0.5046929999999999,0.017117,17.11689,84086.24307700001,1.779721,8.466657,0.5046929999999999,73.35655300000001,4.273061,17.11689,0.007129,0.033915,0.5046929999999999,0.017117,17.11689,1.779721,1.732985,24.80906,27.511574,0.034422,0.557982,0.019207,82.313373,19.206859,1.187722,1.11313,5.465647e-13,9.805272e-09,,,,80.71041200000001,7840829000000000,1.849095,,1.181152,0.886551,-0.001322,5.411256,0.5046929999999999,,,,,,3,"p-type",0.021,249.64,249.64,1,1,25,1,"Generalized",500,1.798404,0.24637,2.2,0,1000,1.636295,1.66e-30,"Sinton","OFF","Center Point",3000000000000000,30,2000000000000000,4000000000000000,"OFF","Dark Rsh (Cell only)",0.4,"True","RTD (Internal)",2,10,-0.05,1,0.01,"A",0,"16-131484","True",0,0,"Full IV","good cell","False",-2,-0.006165,"False","08/23/17 12:49:17","MultiFlash v1.27"
163,"Dana","Encapsulated_DOEproject","2208-5-JT-544","08/23/17 12:50:10",9.031280000000001,0.645103,8.456042999999999,0.503989,4.261749,73.149236,17.071578,502.036798,0.007287,0.036177,0.645103,0.033873,0.503989,0.017072,17.071578,125328.466213,1.819171,8.456042999999999,0.503989,73.149236,4.261749,17.071578,0.007287,0.033873,0.503989,0.017072,17.071578,1.819171,1.762801,24.835556,27.832592,0.034406,0.5581970000000001,0.019206,82.293176,19.205592,1.183062,1.106072,5.503425e-13,8.19569e-09,,,,82.509331,7715712000000000,1.877512,,1.186162,0.885717,-0.001379,5.713797,0.503989,,,,,,3,"p-type",0.021,249.64,249.64,1,1,25,1,"Generalized",500,1.830785,0.24637,2.2,0,1000,1.926924,1.66e-30,"Sinton","OFF","Center Point",3000000000000000,30,2000000000000000,4000000000000000,"OFF","Dark Rsh (Cell only)",0.4,"True","RTD (Internal)",2,10,-0.05,1,0.01,"A",0,"16-131484","True",0,0,"Full IV","good cell","False",-2,-0.004428,"False","08/23/17 12:50:10","MultiFlash v1.27"
164,"Dana","Encapsulated_DOEproject","2208-5-JT-416","08/23/17 12:50:56",9.192047000000001,0.649006,8.589142000000001,0.500138,4.295758,72.007738,17.20781,204.009291,0.00835,0.036821,0.649006,0.034406,0.500138,0.017208,17.20781,50928.879352,2.084384,8.589142000000001,0.500138,72.007738,4.295758,17.20781,0.00835,0.034406,0.500138,0.017208,17.20781,2.084384,2.12562,24.828104,27.984601,0.035003,0.563752,0.019733,82.574404,19.732944,1.115726,1.114017,4.513889e-13,8.303646999999999e-09,,,,100.074829,6747850000000000,2.132559,,1.168239,0.885455,-0.000312,6.873604,0.500138,,,,,,3,"p-type",0.021,249.64,249.64,1,1,25,1,"Generalized",500,2.258769,0.24637,2.2,0,1000,1.245309,1.66e-30,"Sinton","OFF","Center Point",3000000000000000,30,2000000000000000,4000000000000000,"OFF","Dark Rsh (Cell only)",0.4,"True","RTD (Internal)",2,10,-0.05,1,0.01,"A",0,"16-131484","True",0,0,"Full IV","good cell","False",-2,-0.01467,"True","08/23/17 12:50:56","MultiFlash v1.27"
165,"Dana","Encapsulated_DOEproject","2208-3-JT-521","08/23/17 12:51:43",9.032143,0.644783,8.449351,0.509136,4.30187,73.867412,17.232293,46.912348,0.006784,0.036181,0.644783,0.033846,0.509136,0.017232,17.232293,11711.198444,1.693599,8.449351,0.509136,73.867412,4.30187,17.232293,0.006784,0.033846,0.509136,0.017232,17.232293,1.693599,1.607174,24.790844,27.759588,0.034329,0.559667,0.019213,82.35751999999999,19.212924,1.123659,1.1307,5.199322e-13,9.239126e-09,,,,84.230934,8628667000000000,1.68891,,1.184617,0.884762,-0.001301,5.133775,0.509136,,,,,,3,"p-type",0.021,249.64,249.64,1,1,25,1,"Generalized",500,1.678989,0.24637,2.2,0,1000,1.972976,1.66e-30,"Sinton","OFF","Center Point",3000000000000000,30,2000000000000000,4000000000000000,"OFF","Dark Rsh (Cell only)",0.4,"True","RTD (Internal)",2,10,-0.05,1,0.01,"A",0,"16-131484","True",0,0,"Full IV","good cell","False",-2,-0.042679,"True","08/23/17 12:51:43","MultiFlash v1.27"
166,"Dana","Encapsulated_DOEproject","2208-6-JT-418","08/23/17 12:52:28",9.137686,0.649141,8.550697,0.506783,4.333348,73.05469600000001,17.358388,331.736658,0.007572,0.036603,0.649141,0.034252,0.506783,0.017358,17.358388,82814.73937900001,1.890232,8.550697,0.506783,73.05469600000001,4.333348,17.358388,0.007572,0.034252,0.506783,0.017358,17.358388,1.890232,1.840376,24.82562,27.063548,0.034829,0.563613,0.01963,82.61562000000001,19.630141,1.114176,1.102563,4.556051e-13,7.34078e-09,,,,101.483399,6464618000000000,2.221492,,1.166986,0.885693,-0.000762,5.583376,0.506783,,,,,,3,"p-type",0.021,249.64,249.64,1,1,25,1,"Generalized",500,1.922505,0.24637,2.2,0,1000,2.411981,1.66e-30,"Sinton","OFF","Center Point",3000000000000000,30,2000000000000000,4000000000000000,"OFF","Dark Rsh (Cell only)",0.4,"True","RTD (Internal)",2,10,-0.05,1,0.01,"A",0,"16-131484","True",0,0,"Full IV","good cell","False",-2,-0.00729,"True","08/23/17 12:52:28","MultiFlash v1.27"
167,"Dana","Encapsulated_DOEproject","2208-3-JT-417","08/23/17 12:53:14",9.145897,0.648111,8.559979,0.504562,4.31904,72.863772,17.301073,359.406353,0.007621,0.036636,0.648111,0.034289,0.504562,0.017301,17.301073,89722.20205399999,1.902518,8.559979,0.504562,72.863772,4.31904,17.301073,0.007621,0.034289,0.504562,0.017301,17.301073,1.902518,1.811233,24.815684,28.213614,0.034854,0.562055,0.01959,82.501886,19.589586,1.132769,1.105734,4.830667e-13,7.517406000000001e-09,,,,95.16467299999999,6700292000000000,2.146972,,1.185027,0.884867,-0.0006489999999999999,5.93812,0.504562,,,,,,3,"p-type",0.021,249.64,249.64,1,1,25,1,"Generalized",500,1.91762,0.24637,2.2,0,1000,1.86648,1.66e-30,"Sinton","OFF","Center Point",3000000000000000,30,2000000000000000,4000000000000000,"OFF","Dark Rsh (Cell only)",0.4,"True","RTD (Internal)",2,10,-0.05,1,0.01,"A",0,"16-131484","True",0,0,"Full IV","good cell","False",-2,-0.00717,"True","08/23/17 12:53:14","MultiFlash v1.27"
168,"Dana","Encapsulated_DOEproject","2208-6-JT-402","08/23/17 12:54:06",9.013540000000001,0.638589,8.394634999999999,0.483929,4.062411,70.577591,16.273076,79.81969599999999,0.009206000000000001,0.036106,0.638589,0.033627,0.483929,0.016273,16.273076,19926.188921,2.298279,8.394634999999999,0.483929,70.577591,4.062411,16.273076,0.009206000000000001,0.033627,0.483929,0.016273,16.273076,2.298279,2.284136,24.876957,27.942598,0.034347,0.551706,0.01895,82.18634,18.949706,1.23529,1.085919,7.143107e-13,9.089024999999999e-09,,,,64.706968,7509918000000000,1.926291,,1.16824,0.887245,-0.001452,7.241176,0.483929,,,,,,3,"p-type",0.021,249.64,249.64,1,1,25,1,"Generalized",500,2.344187,0.24637,2.2,0,1000,2.02907,1.66e-30,"Sinton","OFF","Center Point",3000000000000000,30,2000000000000000,4000000000000000,"OFF","Dark Rsh (Cell only)",0.4,"True","RTD (Internal)",2,10,-0.05,1,0.01,"A",0,"16-131484","True",0,0,"Full IV","good cell","False",-2,-0.028104,"True","08/23/17 12:54:06","MultiFlash v1.27"
169,"Dana","Encapsulated_DOEproject","2208-6-JT-405","08/23/17 12:54:49",9.01141,0.638544,8.443372,0.494886,4.178503,72.616784,16.738116,341.972522,0.007525,0.036098,0.638544,0.033822,0.494886,0.016738,16.738116,85370.02039200001,1.878565,8.443372,0.494886,72.616784,4.178503,16.738116,0.007525,0.033822,0.494886,0.016738,16.738116,1.878565,1.831126,24.822308,27.44657,0.034342,0.551256,0.018931,82.13248,18.931477,1.243871,1.088792,7.417521e-13,7.903649e-09,,,,63.338101,7467257000000000,1.936736,,1.175736,0.88307,-0.00176,5.641197,0.494886,,,,,,3,"p-type",0.021,249.64,249.64,1,1,25,1,"Generalized",500,1.900565,0.24637,2.2,0,1000,1.624404,1.66e-30,"Sinton","OFF","Center Point",3000000000000000,30,2000000000000000,4000000000000000,"OFF","Dark Rsh (Cell only)",0.4,"True","RTD (Internal)",2,10,-0.05,1,0.01,"A",0,"16-131484","True",0,0,"Full IV","good cell","False",-2,-0.00821,"False","08/23/17 12:54:49","MultiFlash v1.27"
170,"Dana","Encapsulated_DOEproject","2208-3-JT-403","08/23/17 12:56:40",9.032105,0.640065,8.471527999999999,0.495289,4.195852,72.57834699999999,16.807611,69.09619499999999,0.007547,0.036181,0.640065,0.033935,0.495289,0.016808,16.807611,17249.174051,1.884139,8.471527999999999,0.495289,72.57834699999999,4.195852,16.807611,0.007547,0.033935,0.495289,0.016808,16.807611,1.884139,1.775421,24.886893,27.753587,0.034374,0.55308,0.019011,82.094475,19.011345,1.226776,1.104933,6.645316e-13,1.00687e-08,,,,66.20228400000001,7614027000000000,1.901288,,1.186368,0.887154,-0.001223,5.686645,0.495289,,,,,,3,"p-type",0.021,249.64,249.64,1,1,25,1,"Generalized",500,1.892722,0.24637,2.2,0,1000,1.433378,1.66e-30,"Sinton","OFF","Center Point",3000000000000000,30,2000000000000000,4000000000000000,"OFF","Dark Rsh (Cell only)",0.4,"True","RTD (Internal)",2,10,-0.05,1,0.01,"A",0,"16-131484","True",0,0,"Full IV","good cell","False",-2,-0.029049,"True","08/23/17 12:56:40","MultiFlash v1.27"
171,"Dana","Encapsulated_DOEproject","2208-6-JT-414","08/23/17 12:57:42",9.095772999999999,0.647823,8.508706,0.504889,4.295949,72.906004,17.208577,272.514992,0.007626,0.036436,0.647823,0.034084,0.504889,0.017209,17.208577,68030.642626,1.903809,8.508706,0.504889,72.906004,4.295949,17.208577,0.007626,0.034084,0.504889,0.017209,17.208577,1.903809,1.826748,24.840524,27.908597,0.034622,0.562321,0.019468,82.47997599999999,19.468396,1.129276,1.114837,4.689909e-13,8.837487e-09,,,,94.921857,9074580000000000,1.610452,,1.192456,0.8868,-0.000867,5.986043,0.504889,,,,,,3,"p-type",0.021,249.64,249.64,1,1,25,1,"Generalized",500,1.93501,0.24637,2.2,0,1000,1.66705,1.66e-30,"Sinton","OFF","Center Point",3000000000000000,30,2000000000000000,4000000000000000,"OFF","Dark Rsh (Cell only)",0.4,"True","RTD (Internal)",2,10,-0.05,1,0.01,"A",0,"16-131484","True",0,0,"Full IV","good cell","False",-2,-0.007868,"False","08/23/17 12:57:42","MultiFlash v1.27"
172,"Dana","Encapsulated_DOEproject","2208-3-JT-410","08/23/17 12:58:40",9.140712000000001,0.6486690000000001,8.567715,0.507978,4.352208,73.401724,17.433939,177.141342,0.007254,0.036616,0.6486690000000001,0.03432,0.507978,0.017434,17.433939,44221.564593,1.810992,8.567715,0.507978,73.401724,4.352208,17.433939,0.007254,0.03432,0.507978,0.017434,17.433939,1.810992,1.697475,24.862053,27.192555,0.034851,0.562801,0.019614,82.58184300000001,19.614346,1.144828,1.09476,4.723373e-13,7.140194e-09,,,,98.521041,8521145000000000,1.709044,,1.181166,0.882345,-0.000648,5.343426,0.507978,,,,,,3,"p-type",0.021,249.64,249.64,1,1,25,1,"Generalized",500,1.818691,0.24637,2.2,0,1000,2.136556,1.66e-30,"Sinton","OFF","Center Point",3000000000000000,30,2000000000000000,4000000000000000,"OFF","Dark Rsh (Cell only)",0.4,"True","RTD (Internal)",2,10,-0.05,1,0.01,"A",0,"16-131484","True",0,0,"Full IV","good cell","False",-2,-0.020162,"True","08/23/17 12:58:40","MultiFlash v1.27"
173,"Dana","Encapsulated_DOEproject","2208-6-JT-411","08/23/17 12:59:28",9.081367,0.649265,8.502675999999999,0.507306,4.31346,73.15645000000001,17.278723,47.689842,0.007482,0.036378,0.649265,0.03406,0.507306,0.017279,17.278723,11905.292133,1.86792,8.502675999999999,0.507306,73.15645000000001,4.31346,17.278723,0.007482,0.03406,0.507306,0.017279,17.278723,1.86792,1.781614,24.837212,27.421568,0.034563,0.563874,0.019489,82.516452,19.489449,1.130325,1.117504,4.454844e-13,7.643448e-09,,,,100.630494,8248415000000000,1.762442,,1.177253,0.881815,-0.001134,5.609974,0.507306,,,,,,3,"p-type",0.021,249.64,249.64,1,1,25,1,"Generalized",500,1.880582,0.24637,2.2,0,1000,1.507554,1.66e-30,"Sinton","OFF","Center Point",3000000000000000,30,2000000000000000,4000000000000000,"OFF","Dark Rsh (Cell only)",0.4,"True","RTD (Internal)",2,10,-0.05,1,0.01,"A",0,"16-131484","True",0,0,"Full IV","good cell","False",-2,-0.053417,"True","08/23/17 12:59:28","MultiFlash v1.27"
174,"Dana","Encapsulated_DOEproject","2208-4-DF-407","08/23/17 13:58:59",9.019366,0.638489,6.765338,0.421471,2.851397,49.514043,11.422036,213.107537,0.025916,0.036129,0.638489,0.0271,0.421471,0.011422,11.422036,53200.16544,6.469676,6.765338,0.421471,49.514043,2.851397,11.422036,0.025916,0.0271,0.421471,0.011422,11.422036,6.469676,6.464102,24.799786,28.932655,0.034322,0.5508420000000001,0.018906,81.95578399999999,18.905786,1.23226,1.112708,7.126844e-13,1.121597e-08,,,,69.04994499999999,6067106000000000,2.360175,,1.182549,0.885029,-0.001373,17.913447,0.421471,,,,,,3,"p-type",0.021,249.64,249.64,1,1,25,1,"Generalized",500,7.789596,0.24637,2.2,0,1000,56.059245,1.66e-30,"Sinton","OFF","Center Point",3000000000000000,30,2000000000000000,4000000000000000,"OFF","Dark Rsh (Cell only)",0.4,"True","RTD (Internal)",2,10,-0.05,1,0.01,"A",0,"16-131484","True",0,0,"Full IV","good cell","False",-2,-0.011399,"True","08/23/17 13:58:59","MultiFlash v1.27"
175,"Dana","Encapsulated_DOEproject","2208-4-DF-407","08/23/17 14:00:03",9.010770000000001,0.6367969999999999,8.379106999999999,0.479746,4.019845,70.05615899999999,16.102568,211.936869,0.009408,0.036095,0.6367969999999999,0.033565,0.479746,0.016103,16.102568,52907.919971,2.348546,8.379106999999999,0.479746,70.05615899999999,4.019845,16.102568,0.009408,0.033565,0.479746,0.016103,16.102568,2.348546,2.373682,24.769316,27.181555,0.034277,0.549137,0.018823,81.89034700000001,18.822683,1.238437,1.114693,7.635018e-13,1.164751e-08,,,,57.336,6607351000000000,2.175731,,1.189316,0.8857350000000001,-0.00157,7.763072,0.479746,,,,,,3,"p-type",0.021,249.64,249.64,1,1,25,1,"Generalized",500,2.448352,0.24637,2.2,0,1000,1.089134,1.66e-30,"Sinton","OFF","Center Point",3000000000000000,30,2000000000000000,4000000000000000,"OFF","Dark Rsh (Cell only)",0.4,"True","RTD (Internal)",2,10,-0.05,1,0.01,"A",0,"16-131484","True",0,0,"Full IV","good cell","False",-2,-0.011329,"True","08/23/17 14:00:03","MultiFlash v1.27"
176,"Dana","Encapsulated_DOEproject","2108-4-DF-526","08/23/17 14:00:54",9.063739,0.646867,8.466625000000001,0.508247,4.30314,73.394392,17.23738,139.094794,0.007226,0.036307,0.646867,0.033915,0.508247,0.017237,17.23738,34723.62437,1.803981,8.466625000000001,0.508247,73.394392,4.30314,17.23738,0.007226,0.033915,0.508247,0.017237,17.23738,1.803981,1.755499,24.8339,28.283618,0.034487,0.561549,0.019366,82.45891399999999,19.366271,1.144388,1.12098,4.824598e-13,8.972482999999999e-09,,,,92.101653,8399094000000000,1.732516,,1.187535,0.885516,-0.001356,5.732982,0.508247,,,,,,3,"p-type",0.021,249.64,249.64,1,1,25,1,"Generalized",500,1.828714,0.24637,2.2,0,1000,1.60634,1.66e-30,"Sinton","OFF","Center Point",3000000000000000,30,2000000000000000,4000000000000000,"OFF","Dark Rsh (Cell only)",0.4,"True","RTD (Internal)",2,10,-0.05,1,0.01,"A",0,"16-131484","True",0,0,"Full IV","good cell","False",-2,-0.013775,"True","08/23/17 14:00:54","MultiFlash v1.27"
177,"Dana","Encapsulated_DOEproject","2108-2-DF-528","08/23/17 14:01:45",9.010872000000001,0.6460939999999999,8.434459,0.504652,4.256468,73.111633,17.050423,182.520127,0.007498,0.036095,0.6460939999999999,0.033786,0.504652,0.01705,17.050423,45564.324425,1.871824,8.434459,0.504652,73.111633,4.256468,17.050423,0.007498,0.033786,0.504652,0.01705,17.050423,1.871824,1.805343,24.799124,27.404567,0.034309,0.560598,0.019233,82.472492,19.233476,1.148385,1.110191,4.995217e-13,8.788864e-09,,,,89.973331,8929732000000000,1.635088,,1.173382,0.881275,-0.001424,5.72895,0.504652,,,,,,3,"p-type",0.021,249.64,249.64,1,1,25,1,"Generalized",500,1.89219,0.24637,2.2,0,1000,1.712696,1.66e-30,"Sinton","OFF","Center Point",3000000000000000,30,2000000000000000,4000000000000000,"OFF","Dark Rsh (Cell only)",0.4,"True","RTD (Internal)",2,10,-0.05,1,0.01,"A",0,"16-131484","True",0,0,"Full IV","good cell","False",-2,-0.010728,"True","08/23/17 14:01:45","MultiFlash v1.27"
178,"Dana","Encapsulated_DOEproject","2108-4-DF-510","08/23/17 14:02:31",9.012778000000001,0.643519,8.581725,0.495364,4.25108,73.29582499999999,17.028843,519.851476,0.007327,0.036103,0.643519,0.034376,0.495364,0.017029,17.028843,129775.722443,1.829052,8.581725,0.495364,73.29582499999999,4.25108,17.028843,0.007327,0.034376,0.495364,0.017029,17.028843,1.829052,0.976485,24.81734,27.402567,0.034332,0.559134,0.019196,82.625158,19.196331,1.124305,1.094031,5.495774e-13,7.974404000000001e-09,,,,82.914626,8452500000000000,1.722163,,1.180466,0.885409,-0.001534,3.64978,0.495364,,,,,,3,"p-type",0.021,249.64,249.64,1,1,25,1,"Generalized",500,1.816371,0.24637,2.2,0,1000,2.662043,1.66e-30,"Sinton","OFF","Center Point",3000000000000000,30,2000000000000000,4000000000000000,"OFF","Dark Rsh (Cell only)",0.4,"True","RTD (Internal)",2,10,-0.05,1,0.01,"A",0,"16-131484","True",0,0,"Full IV","good cell","False",-2,-0.004637,"False","08/23/17 14:02:31","MultiFlash v1.27"
179,"Dana","Encapsulated_DOEproject","2108-2-DF-511","08/23/17 14:03:25",9.010354,0.64522,8.447692,0.50493,4.265494,73.370147,17.08658,398.524565,0.007333,0.036093,0.64522,0.033839,0.50493,0.017087,17.08658,99487.6725,1.830587,8.447692,0.50493,73.370147,4.265494,17.08658,0.007333,0.033839,0.50493,0.017087,17.08658,1.830587,1.757691,24.8339,27.394567,0.03434,0.559883,0.019226,82.557309,19.226104,1.149135,1.093023,5.28607e-13,7.476116999999999e-09,,,,88.523866,8035181000000000,1.80669,,1.192379,0.885993,-0.0017,5.687029,0.50493,,,,,,3,"p-type",0.021,249.64,249.64,1,1,25,1,"Generalized",500,1.844274,0.24637,2.2,0,1000,1.500529,1.66e-30,"Sinton","OFF","Center Point",3000000000000000,30,2000000000000000,4000000000000000,"OFF","Dark Rsh (Cell only)",0.4,"True","RTD (Internal)",2,10,-0.05,1,0.01,"A",0,"16-131484","True",0,0,"Full IV","good cell","False",-2,-0.005853,"False","08/23/17 14:03:25","MultiFlash v1.27"
180,"Dana","Encapsulated_DOEproject","2108-1-DF-527","08/23/17 14:04:12",9.012786999999999,0.6442600000000001,8.413327000000001,0.493523,4.152167,71.50802299999999,16.632621,193.619612,0.008619,0.036103,0.6442600000000001,0.033702,0.493523,0.016633,16.632621,48335.199828,2.151612,8.413327000000001,0.493523,71.50802299999999,4.152167,16.632621,0.008619,0.033702,0.493523,0.016633,16.632621,2.151612,2.1144,24.810716,27.44957,0.034244,0.5585020000000001,0.019126,82.225633,19.125515,1.161253,1.13411,5.266444e-13,1.114643e-08,,,,80.550904,9087889000000000,1.608228,,1.16208,0.883795,-0.001733,6.653626,0.493523,,,,,,3,"p-type",0.021,249.64,249.64,1,1,25,1,"Generalized",500,2.175704,0.24637,2.2,0,1000,-8.27867,1.66e-30,"Sinton","OFF","Center Point",3000000000000000,30,2000000000000000,4000000000000000,"OFF","Dark Rsh (Cell only)",0.4,"True","RTD (Internal)",2,10,-0.05,1,0.01,"A",0,"16-131484","True",0,0,"Full IV","ok cell","False",-2,-0.009936,"True","08/23/17 14:04:12","MultiFlash v1.27"
181,"Dana","Encapsulated_DOEproject","2108-6-JT-502","08/23/17 14:05:01",9.015423,0.638464,8.492284,0.495113,4.204638,73.047591,16.842807,428.863173,0.007274,0.036114,0.638464,0.034018,0.495113,0.016843,16.842807,107061.402546,1.815779,8.492284,0.495113,73.047591,4.204638,16.842807,0.007274,0.034018,0.495113,0.016843,16.842807,1.815779,1.720499,24.80078,27.676583,0.034347,0.552197,0.018967,82.258262,18.96654,1.219428,1.089674,7.137078e-13,8.563681999999999e-09,,,,64.80328,7201440000000000,2.004578,,1.164252,0.882426,-0.001815,5.425257,0.495113,,,,,,3,"p-type",0.021,249.64,249.64,1,1,25,1,"Generalized",500,1.823964,0.24637,2.2,0,1000,1.439375,1.66e-30,"Sinton","OFF","Center Point",3000000000000000,30,2000000000000000,4000000000000000,"OFF","Dark Rsh (Cell only)",0.4,"True","RTD (Internal)",2,10,-0.05,1,0.01,"A",0,"16-131484","True",0,0,"Full IV","ok cell","False",-2,-0.005819,"False","08/23/17 14:05:01","MultiFlash v1.27"
182,"Dana","Encapsulated_DOEproject","2108-3-JT-550","08/23/17 14:05:59",8.985493,0.644068,8.39615,0.501765,4.212892,72.795901,16.87587,33.635391,0.007465,0.035994,0.644068,0.033633,0.501765,0.016876,16.87587,8396.738961999999,1.863594,8.39615,0.501765,72.795901,4.212892,16.87587,0.007465,0.033633,0.501765,0.016876,16.87587,1.863594,1.812961,24.812372,26.901539,0.034161,0.557083,0.01903,82.089457,19.030343,1.19737,1.130555,5.586336e-13,9.329182e-09,,,,77.064702,7737750000000000,1.87244,,1.181945,0.883892,-0.001971,5.827875,0.501765,,,,,,3,"p-type",0.021,249.64,249.64,1,1,25,1,"Generalized",500,1.889629,0.24637,2.2,0,1000,1.575567,1.66e-30,"Sinton","OFF","Center Point",3000000000000000,30,2000000000000000,4000000000000000,"OFF","Dark Rsh (Cell only)",0.4,"True","RTD (Internal)",2,10,-0.05,1,0.01,"A",0,"16-131484","True",0,0,"Full IV","good cell","False",-2,-0.054201,"True","08/23/17 14:05:59","MultiFlash v1.27"
183,"Dana","Encapsulated_DOEproject","2108-3-JT-529","08/23/17 14:06:48",9.036139,0.646558,8.45276,0.503461,4.255637,72.84067400000001,17.047097,250.312555,0.007709,0.036197,0.646558,0.03386,0.503461,0.017047,17.047097,62488.026342,1.924351,8.45276,0.503461,72.84067400000001,4.255637,17.047097,0.007709,0.03386,0.503461,0.017047,17.047097,1.924351,1.854301,24.814028,27.377566,0.034405,0.561042,0.019303,82.47851900000001,19.302667,1.150291,1.111923,4.939666e-13,8.639374000000001e-09,,,,91.375274,8719173000000000,1.672344,,1.155313,0.887213,-0.001481,5.681934,0.503461,,,,,,3,"p-type",0.021,249.64,249.64,1,1,25,1,"Generalized",500,1.93838,0.24637,2.2,0,1000,1.711153,1.66e-30,"Sinton","OFF","Center Point",3000000000000000,30,2000000000000000,4000000000000000,"OFF","Dark Rsh (Cell only)",0.4,"True","RTD (Internal)",2,10,-0.05,1,0.01,"A",0,"16-131484","True",0,0,"Full IV","good cell","False",-2,-0.008559000000000001,"False","08/23/17 14:06:48","MultiFlash v1.27"
184,"Dana","Encapsulated_DOEproject","2108-6-JT-525","08/23/17 14:07:55",9.037495,0.647664,8.454988999999999,0.504839,4.268406,72.923586,17.098245,183.152766,0.007679,0.036202,0.647664,0.033869,0.504839,0.017098,17.098245,45722.256484,1.916889,8.454988999999999,0.504839,72.923586,4.268406,17.098245,0.007679,0.033869,0.504839,0.017098,17.098245,1.916889,1.869652,24.818996,26.91154,0.034387,0.562505,0.019343,82.49758300000001,19.34304,1.130963,1.11922,4.628818e-13,9.054915e-09,,,,95.60038299999999,9387139000000000,1.559856,,1.175948,0.886785,-0.001442,5.932054,0.504839,,,,,,3,"p-type",0.021,249.64,249.64,1,1,25,1,"Generalized",500,1.94054,0.24637,2.2,0,1000,1.309053,1.66e-30,"Sinton","OFF","Center Point",3000000000000000,30,2000000000000000,4000000000000000,"OFF","Dark Rsh (Cell only)",0.4,"True","RTD (Internal)",2,10,-0.05,1,0.01,"A",0,"16-131484","True",0,0,"Full IV","good cell","False",-2,-0.012511,"True","08/23/17 14:07:55","MultiFlash v1.27"
185,"Dana","Encapsulated_DOEproject","2108-5-JT-524","08/23/17 14:08:51",9.011647,0.646878,8.419422000000001,0.500484,4.213784,72.284559,16.879441,140.440802,0.00825,0.036099,0.646878,0.033726,0.500484,0.016879,16.879441,35059.641831,2.059587,8.419422000000001,0.500484,72.284559,4.213784,16.879441,0.00825,0.033726,0.500484,0.016879,16.879441,2.059587,2.077513,24.75938,27.156553,0.034319,0.561793,0.01928,82.56499100000001,19.280064,1.1293,1.107873,4.82974e-13,8.124722999999999e-09,,,,94.675363,8108260000000000,1.791266,,1.161868,0.88065,-0.001704,6.625094,0.500484,,,,,,3,"p-type",0.021,249.64,249.64,1,1,25,1,"Generalized",500,2.143903,0.24637,2.2,0,1000,1.686284,1.66e-30,"Sinton","OFF","Center Point",3000000000000000,30,2000000000000000,4000000000000000,"OFF","Dark Rsh (Cell only)",0.4,"True","RTD (Internal)",2,10,-0.05,1,0.01,"A",0,"16-131484","True",0,0,"Full IV","good cell","False",-2,-0.013871,"True","08/23/17 14:08:51","MultiFlash v1.27"
186,"Dana","Encapsulated_DOEproject","2108-0-JT-519","08/23/17 14:29:10",9.071669,0.645512,8.596158000000001,0.495571,4.260006,72.74763900000001,17.064596,499.197431,0.007555,0.036339,0.645512,0.034434,0.495571,0.017065,17.064596,124619.646654,1.886099,8.596158000000001,0.495571,72.74763900000001,4.260006,17.064596,0.007555,0.034434,0.495571,0.017065,17.064596,1.886099,1.789821,24.815684,28.31362,0.034525,0.559268,0.019309,82.314328,19.308678,1.174589,1.117151,5.17607e-13,1.001724e-08,,,,82.16754299999999,8147017000000000,1.783197,,1.179,0.885922,-0.001268,5.817209,0.495571,,,,,,3,"p-type",0.021,249.64,249.64,1,1,25,1,"Generalized",500,1.904787,0.24637,2.2,0,1000,1.571182,1.66e-30,"Sinton","OFF","Center Point",3000000000000000,30,2000000000000000,4000000000000000,"OFF","Dark Rsh (Cell only)",0.4,"True","RTD (Internal)",2,10,-0.05,1,0.01,"A",0,"16-131484","True",0,0,"Full IV","good cell","False",-2,-0.004266,"False","08/23/17 14:29:10","MultiFlash v1.27"
187,"Dana","Encapsulated_DOEproject","2108-3-JT-518","08/23/17 14:30:18",9.076553000000001,0.646771,8.480009000000001,0.50406,4.274436,72.812747,17.122402,95.943912,0.007543,0.036359,0.646771,0.033969,0.50406,0.017122,17.122402,23951.438204,1.882948,8.480009000000001,0.50406,72.812747,4.274436,17.122402,0.007543,0.033969,0.50406,0.017122,17.122402,1.882948,1.812455,24.815684,27.476572,0.034512,0.5604749999999999,0.019343,82.255803,19.342999,1.157777,1.130841,4.882553e-13,1.019366e-08,,,,87.35245,7457170000000000,1.939223,,1.180644,0.886544,-0.001299,5.929524,0.50406,,,,,,3,"p-type",0.021,249.64,249.64,1,1,25,1,"Generalized",500,1.901905,0.24637,2.2,0,1000,1.638557,1.66e-30,"Sinton","OFF","Center Point",3000000000000000,30,2000000000000000,4000000000000000,"OFF","Dark Rsh (Cell only)",0.4,"True","RTD (Internal)",2,10,-0.05,1,0.01,"A",0,"16-131484","True",0,0,"Full IV","good cell","False",-2,-0.018257,"True","08/23/17 14:30:18","MultiFlash v1.27"
188,"Dana","Encapsulated_DOEproject","2108-3-JT-509","08/23/17 14:31:04",8.998929,0.641014,8.417451,0.493827,4.156762,72.060384,16.651025,322.591772,0.008213,0.036048,0.641014,0.033718,0.493827,0.016651,16.651025,80531.810059,2.05026,8.417451,0.493827,72.060384,4.156762,16.651025,0.008213,0.033718,0.493827,0.016651,16.651025,2.05026,2.00706,24.77594,26.896538,0.034277,0.555279,0.019033,82.37033599999999,19.03335,1.187997,1.094275,6.241331e-13,8.903971999999999e-09,,,,73.672642,7625017000000000,1.898688,,1.185099,0.886208,-0.001783,6.500711,0.493827,,,,,,3,"p-type",0.021,249.64,249.64,1,1,25,1,"Generalized",500,2.09797,0.24637,2.2,0,1000,1.644628,1.66e-30,"Sinton","OFF","Center Point",3000000000000000,30,2000000000000000,4000000000000000,"OFF","Dark Rsh (Cell only)",0.4,"True","RTD (Internal)",2,10,-0.05,1,0.01,"A",0,"16-131484","True",0,0,"Full IV","good cell","False",-2,-0.008319,"True","08/23/17 14:31:04","MultiFlash v1.27"
189,"Dana","Encapsulated_DOEproject","2108-6-JT-503","08/23/17 14:31:52",9.053362,0.648492,8.469588,0.507135,4.295228,73.15964,17.205687,116.922634,0.007394,0.036266,0.648492,0.033927,0.507135,0.017206,17.205687,29188.566441,1.845828,8.469588,0.507135,73.15964,4.295228,17.205687,0.007394,0.033927,0.507135,0.017206,17.205687,1.845828,1.769857,24.789188,28.042604,0.034422,0.562811,0.019373,82.374571,19.372855,1.132541,1.134845,4.48962e-13,9.606825e-09,,,,95.446145,8242395000000000,1.76366,,1.174506,0.882723,-0.001506,5.653367,0.507135,,,,,,3,"p-type",0.021,249.64,249.64,1,1,25,1,"Generalized",500,1.867801,0.24637,2.2,0,1000,1.607823,1.66e-30,"Sinton","OFF","Center Point",3000000000000000,30,2000000000000000,4000000000000000,"OFF","Dark Rsh (Cell only)",0.4,"True","RTD (Internal)",2,10,-0.05,1,0.01,"A",0,"16-131484","True",0,0,"Full IV","good cell","False",-2,-0.018606,"True","08/23/17 14:31:52","MultiFlash v1.27"
190,"Dana","Encapsulated_DOEproject","1808-5-JT-548","08/23/17 14:35:19",9.010203000000001,0.64133,8.496352,0.49526,4.207904,72.819874,16.855887,61.479744,0.00732,0.036093,0.64133,0.034034,0.49526,0.016856,16.855887,15347.803384,1.827303,8.496352,0.49526,72.819874,4.207904,16.855887,0.00732,0.034034,0.49526,0.016856,16.855887,1.827303,1.74226,24.814028,27.494573,0.034311,0.553435,0.018989,82.034919,18.988928,1.238751,1.106485,6.384015e-13,1.029e-08,,,,67.463094,6738265000000000,2.135448,,1.192647,0.884979,-0.001518,5.656798,0.49526,,,,,,3,"p-type",0.021,249.64,249.64,1,1,25,1,"Generalized",500,1.842695,0.24637,2.2,0,1000,1.603609,1.66e-30,"Sinton","OFF","Center Point",3000000000000000,30,2000000000000000,4000000000000000,"OFF","Dark Rsh (Cell only)",0.4,"True","RTD (Internal)",2,10,-0.05,1,0.01,"A",0,"16-131484","True",0,0,"Full IV","good cell","False",-2,-0.030252,"True","08/23/17 14:35:19","MultiFlash v1.27"
191,"Dana","Encapsulated_DOEproject","1808-6-JT-400","08/23/17 14:36:06",8.935495,0.638,8.376251999999999,0.496759,4.160975,72.988743,16.667903,224.048642,0.007121,0.035794,0.638,0.033553,0.496759,0.016668,16.667903,55931.503088,1.777597,8.376251999999999,0.496759,72.988743,4.160975,16.667903,0.007121,0.033553,0.496759,0.016668,16.667903,1.777597,1.722346,24.823964,27.757587,0.033977,0.550396,0.018701,81.891419,18.700941,1.225006,1.121077,7.033583e-13,1.261829e-08,,,,59.566628,6675868000000000,2.154452,,1.1827,0.883682,-0.002136,5.462227,0.496759,,,,,,3,"p-type",0.021,249.64,249.64,1,1,25,1,"Generalized",500,1.789593,0.24637,2.2,0,1000,0.843452,1.66e-30,"Sinton","OFF","Center Point",3000000000000000,30,2000000000000000,4000000000000000,"OFF","Dark Rsh (Cell only)",0.4,"True","RTD (Internal)",2,10,-0.05,1,0.01,"A",0,"16-131484","True",0,0,"Full IV","good cell","False",-2,-0.011407,"True","08/23/17 14:36:06","MultiFlash v1.27"
192,"Dana","Encapsulated_DOEproject","Encap_NPT_1649","08/24/17 09:39:13",8.877981999999999,,,,,,,,,0.035563,,,,,,,,8.877981999999999,-0.010847,,-0.0963,-0.385754,0.001222,0.035563,-0.010847,-0.000386,-0.385754,0.305008,1.913673,24.989925,336.755261,,,,,,,,,,,,,,,,,1.21764,0.9166260000000001,-0.010847,6.254692,-0.010847,,,,,,3,"p-type",0.021,249.64,249.64,1,1,25,1,"Generalized",500,2.048606,0.238275,2.2,0,1000,,1.66e-30,"Sinton","OFF","Center Point",3000000000000000,30,2000000000000000,4000000000000000,"OFF","Dark Rsh (Cell only)",0.4,"True","RTD (Internal)",2,10,-0.05,1,0.01,"A",0,"16-131484","True",0,0,"Full IV","C:\SintonInstruments\Recipe\MultiFlash\Encapsulated Cell_DOEProj_20170809.mfi","True",0,,"False","08/24/17 09:39:13","MultiFlash v1.27"
193,"Dana","Encapsulated_DOEproject","Encap_NPT_1649","08/24/17 09:39:44",8.881283,,,,,,,,,0.035576,,,,,,,,8.881283,-0.010695,,-0.094981,-0.380474,0.001204,0.035576,-0.010695,-0.00038,-0.380474,0.300609,1.810958,24.926994,719.546156,,,,,,,,,,,,,,,,,1.216642,0.910969,-0.010695,5.835642,-0.010695,,,,,,3,"p-type",0.021,249.64,249.64,1,1,25,1,"Generalized",500,2.048606,0.238367,2.2,0,1000,,1.66e-30,"Sinton","OFF","Center Point",3000000000000000,30,2000000000000000,4000000000000000,"OFF","Dark Rsh (Cell only)",0.4,"True","RTD (Internal)",2,10,-0.05,1,0.01,"A",0,"16-131484","True",0,0,"Full IV","C:\SintonInstruments\Recipe\MultiFlash\Encapsulated Cell_DOEProj_20170809.mfi","True",0,,"False","08/24/17 09:39:44","MultiFlash v1.27"
194,"Dana","Encapsulated_DOEproject","Encap_NPT_1649","08/24/17 09:46:11",8.882097,0.6377350000000001,8.295835,0.488146,4.049582,71.49145799999999,16.221688,598.646398,0.008559000000000001,0.03558,0.6377350000000001,0.033231,0.488146,0.016222,16.221688,149446.086917,2.13677,8.295835,0.488146,71.49145799999999,4.049582,16.221688,0.008559000000000001,0.033231,0.488146,0.016222,16.221688,2.13677,2.023492,24.928295,27.494573,0.033807,0.55122,0.018635,82.12736099999999,18.635015,1.212437,1.10255,7.066077e-13,1.058739e-08,,,,63.132663,7728151000000000,1.874646,,1.21845,0.914968,0.001764,6.615111,0.488146,,,,,,3,"p-type",0.021,249.64,249.64,1,1,25,1,"Generalized",500,2.141488,0.238367,2.2,0,1000,2.226237,1.66e-30,"Sinton","OFF","Center Point",3000000000000000,30,2000000000000000,4000000000000000,"OFF","Dark Rsh (Cell only)",0.4,"True","RTD (Internal)",2,10,-0.05,1,0.01,"A",0,"16-131484","True",0,0,"Full IV","C:\SintonInstruments\Recipe\MultiFlash\Encapsulated Cell_DOEProj_20170809.mfi","False",-2,-0.004058,"False","08/24/17 09:46:11","MultiFlash v1.27"
195,"Dana","Encapsulated_DOEproject","2308-1-DF-1079","08/24/17 11:03:21",8.771630999999999,0.648321,8.225097999999999,0.506725,4.167863,73.289663,16.695492,648.237612,0.00767,0.035137,0.648321,0.032948,0.506725,0.016695,16.695492,161826.037576,1.914834,8.225097999999999,0.506725,73.289663,4.167863,16.695492,0.00767,0.032948,0.506725,0.016695,16.695492,1.914834,1.816784,24.797468,28.197613,0.033459,0.562469,0.01882,82.61407,18.819606,1.125649,1.089443,4.712137e-13,5.604411e-09,,,,102.000199,8642141000000000,1.686422,,1.221307,0.913503,0.000614,5.788859,0.506725,,,,,,3,"p-type",0.021,249.64,249.64,1,1,25,1,"Generalized",500,1.930791,0.238367,2.2,0,1000,1.417008,1.66e-30,"Sinton","OFF","Center Point",3000000000000000,30,2000000000000000,4000000000000000,"OFF","Dark Rsh (Cell only)",0.4,"True","RTD (Internal)",2,10,-0.05,1,0.01,"A",0,"16-131484","True",0,0,"Full IV","ok cell","False",-2,-0.00385,"False","08/24/17 11:03:21","MultiFlash v1.27"
196,"Dana","Encapsulated_DOEproject","2308-1-DF-1078","08/24/17 11:04:09",8.726521,0.644935,8.179067,0.505448,4.134094,73.455315,16.560222,421.832364,0.00752,0.034956,0.644935,0.032763,0.505448,0.01656,16.560222,105306.231389,1.877375,8.179067,0.505448,73.455315,4.134094,16.560222,0.00752,0.032763,0.505448,0.01656,16.560222,1.877375,1.814369,24.820652,27.388566,0.033281,0.559544,0.018622,82.601355,18.622161,1.159286,1.086279,5.285806e-13,6.113236e-09,,,,91.267298,8368434000000000,1.738519,,1.229219,0.913196,0.000261,5.833163,0.505448,,,,,,3,"p-type",0.021,249.64,249.64,1,1,25,1,"Generalized",500,1.89329,0.238367,2.2,0,1000,1.815138,1.66e-30,"Sinton","OFF","Center Point",3000000000000000,30,2000000000000000,4000000000000000,"OFF","Dark Rsh (Cell only)",0.4,"True","RTD (Internal)",2,10,-0.05,1,0.01,"A",0,"16-131484","True",0,0,"Full IV","ok cell","False",-2,-0.006304,"False","08/24/17 11:04:09","MultiFlash v1.27"
197,"Dana","Encapsulated_DOEproject","2308-4-DF-1077","08/24/17 11:05:06",8.742298,0.641269,8.157817,0.501317,4.089655,72.949264,16.382211,315.721658,0.007528,0.03502,0.641269,0.032678,0.501317,0.016382,16.382211,78816.754822,1.879289,8.157817,0.501317,72.949264,4.089655,16.382211,0.007528,0.032678,0.501317,0.016382,16.382211,1.879289,1.762649,24.815684,27.780589,0.033349,0.553501,0.018459,82.196806,18.458931,1.239721,1.081338,6.64833e-13,5.966812e-09,,,,72.636454,7003368000000000,2.058445,,1.222568,0.9138849999999999,0.000442,5.58073,0.501317,,,,,,3,"p-type",0.021,249.64,249.64,1,1,25,1,"Generalized",500,1.881257,0.238367,2.2,0,1000,1.281158,1.66e-30,"Sinton","OFF","Center Point",3000000000000000,30,2000000000000000,4000000000000000,"OFF","Dark Rsh (Cell only)",0.4,"True","RTD (Internal)",2,10,-0.05,1,0.01,"A",0,"16-131484","True",0,0,"Full IV","ok cell","False",-2,-0.007611,"False","08/24/17 11:05:06","MultiFlash v1.27"
198,"Dana","Encapsulated_DOEproject","2308-4-DF-1076","08/24/17 11:08:11",8.782253000000001,0.649328,8.233165,0.512768,4.221703,74.031639,16.911164,36.809235,0.007175,0.03518,0.649328,0.03298,0.512768,0.016911,16.911164,9189.057424000001,1.791051,8.233165,0.512768,74.031639,4.221703,16.911164,0.007175,0.03298,0.512768,0.016911,16.911164,1.791051,1.660666,24.827276,27.741587,0.033434,0.565237,0.018898,82.730627,18.898288,1.086818,1.109223,4.273444e-13,5.799944e-09,,,,109.757276,8237761000000000,1.764599,,1.22078,0.914176,0.0006310000000000001,5.335016,0.512768,,,,,,3,"p-type",0.021,249.64,249.64,1,1,25,1,"Generalized",500,1.790728,0.238367,2.2,0,1000,1.487251,1.66e-30,"Sinton","OFF","Center Point",3000000000000000,30,2000000000000000,4000000000000000,"OFF","Dark Rsh (Cell only)",0.4,"True","RTD (Internal)",2,10,-0.05,1,0.01,"A",0,"16-131484","True",0,0,"Full IV","good cell","False",-2,-0.052664,"True","08/24/17 11:08:11","MultiFlash v1.27"
199,"Dana","Encapsulated_DOEproject","2308-1-DF-1074","08/24/17 11:11:05",8.808737000000001,0.646943,8.264329,0.509365,4.209559,73.86807399999999,16.862516,372.226487,0.007153,0.035286,0.646943,0.033105,0.509365,0.016863,16.862516,92922.62010299999,1.78567,8.264329,0.509365,73.86807399999999,4.209559,16.862516,0.007153,0.033105,0.509365,0.016863,16.862516,1.78567,1.637691,24.868677,28.067605,0.033603,0.561352,0.018863,82.631315,18.862978,1.146258,1.087625,4.99471e-13,5.414708e-09,,,,97.28448899999999,7256281000000000,1.990178,,1.220618,0.911371,0.00082,5.147189,0.509365,,,,,,3,"p-type",0.021,249.64,249.64,1,1,25,1,"Generalized",500,1.764521,0.238367,2.2,0,1000,1.869022,1.66e-30,"Sinton","OFF","Center Point",3000000000000000,30,2000000000000000,4000000000000000,"OFF","Dark Rsh (Cell only)",0.4,"True","RTD (Internal)",2,10,-0.05,1,0.01,"A",0,"16-131484","True",0,0,"Full IV","good cell","False",-2,-0.006086,"False","08/24/17 11:11:05","MultiFlash v1.27"
200,"Dana","Encapsulated_DOEproject","2308-2-DF-1073","08/24/17 11:11:52",8.79823,0.649203,8.123104,0.492311,3.999094,70.01418700000001,16.019445,702.114564,0.010368,0.035244,0.649203,0.032539,0.492311,0.016019,16.019445,175275.879802,2.588309,8.123104,0.492311,70.01418700000001,3.999094,16.019445,0.010368,0.032539,0.492311,0.016019,16.019445,2.588309,2.589466,24.802436,28.15261,0.033522,0.563706,0.018896,82.58825,18.896426,1.10718,1.109958,4.433441e-13,6.721255e-09,,,,106.917463,7711657000000000,1.878448,,1.207417,0.910494,0.0006489999999999999,8.124791,0.492311,,,,,,3,"p-type",0.021,249.64,249.64,1,1,25,1,"Generalized",500,2.641809,0.238367,2.2,0,1000,5.002083,1.66e-30,"Sinton","OFF","Center Point",3000000000000000,30,2000000000000000,4000000000000000,"OFF","Dark Rsh (Cell only)",0.4,"True","RTD (Internal)",2,10,-0.05,1,0.01,"A",0,"16-131484","True",0,0,"Full IV","good cell","False",-2,-0.002558,"False","08/24/17 11:11:52","MultiFlash v1.27"
201,"Dana","Encapsulated_DOEproject","2308-4-DF-1072","08/24/17 11:12:48",8.751818999999999,0.644366,8.183429,0.505235,4.134552,73.315743,16.562055,396.473898,0.007269,0.035058,0.644366,0.032781,0.505235,0.016562,16.562055,98975.743988,1.814685,8.183429,0.505235,73.315743,4.134552,16.562055,0.007269,0.032781,0.505235,0.016562,16.562055,1.814685,1.711683,24.90511,28.414625,0.033275,0.557595,0.018554,82.13376100000001,18.554049,1.193342,1.130526,5.195206e-13,1.112372e-08,,,,80.785422,8305685000000000,1.750941,,1.221477,0.915444,0.000427,5.467367,0.505235,,,,,,3,"p-type",0.021,249.64,249.64,1,1,25,1,"Generalized",500,1.809525,0.238367,2.2,0,1000,1.541502,1.66e-30,"Sinton","OFF","Center Point",3000000000000000,30,2000000000000000,4000000000000000,"OFF","Dark Rsh (Cell only)",0.4,"True","RTD (Internal)",2,10,-0.05,1,0.01,"A",0,"16-131484","True",0,0,"Full IV","good cell","False",-2,-0.004935,"False","08/24/17 11:12:48","MultiFlash v1.27"
202,"Dana","Encapsulated_DOEproject","2308-2-DF-1071","08/24/17 11:13:33",8.71683,0.646564,8.175238,0.5121559999999999,4.187,74.290385,16.772152,386.971545,0.006737,0.034918,0.646564,0.032748,0.5121559999999999,0.016772,16.772152,96603.576432,1.681745,8.175238,0.5121559999999999,74.290385,4.187,16.772152,0.006737,0.032748,0.5121559999999999,0.016772,16.772152,1.681745,1.561812,24.823964,26.941541,0.033173,0.561021,0.018611,82.433443,18.610568,1.127618,1.11818,4.709635e-13,8.948701e-09,,,,93.33601400000001,7183120000000000,2.009437,,1.226301,0.913847,4.40957e-05,4.968255,0.5121559999999999,,,,,,3,"p-type",0.021,249.64,249.64,1,1,25,1,"Generalized",500,1.677355,0.238367,2.2,0,1000,1.258989,1.66e-30,"Sinton","OFF","Center Point",3000000000000000,30,2000000000000000,4000000000000000,"OFF","Dark Rsh (Cell only)",0.4,"True","RTD (Internal)",2,10,-0.05,1,0.01,"A",0,"16-131484","True",0,0,"Full IV","good cell","False",-2,-0.007192,"True","08/24/17 11:13:33","MultiFlash v1.27"
203,"Dana","Encapsulated_DOEproject","2308-4-DF-1070","08/24/17 11:49:00",8.737632,0.6456229999999999,8.187457,0.508148,4.160443,73.75081,16.66577,351.59085,0.007209,0.035001,0.6456229999999999,0.032797,0.508148,0.016666,16.66577,87771.13985199999,1.799764,8.187457,0.508148,73.75081,4.160443,16.66577,0.007209,0.032797,0.508148,0.016666,16.66577,1.799764,1.692354,24.810716,27.814591,0.033257,0.5605019999999999,0.018641,82.490335,18.640676,1.124508,1.11433,4.866004e-13,8.852345e-09,,,,91.64717899999999,8624837000000000,1.689619,,1.227215,0.915397,0.000739,5.491702,0.508148,,,,,,3,"p-type",0.021,249.64,249.64,1,1,25,1,"Generalized",500,1.802371,0.238367,2.2,0,1000,1.161515,1.66e-30,"Sinton","OFF","Center Point",3000000000000000,30,2000000000000000,4000000000000000,"OFF","Dark Rsh (Cell only)",0.4,"True","RTD (Internal)",2,10,-0.05,1,0.01,"A",0,"16-131484","True",0,0,"Full IV","good cell","False",-2,-0.010045,"True","08/24/17 11:49:00","MultiFlash v1.27"
