Repository: dintalframe/MLPROJECT

File: FCT450csv/MultiFlash_Database WW06 - 2017.csv (part 6 of 6)
_(W/cm2),Cell_EffLoad_(percent),RsLoad_(ohm-cm2),Rs_Modulation_(ohm-cm2),Measured_Temperature_(C),Total_Test_Time_(s),pJmp_(A/cm2),pVmp_(V/cell),pPmp_(W/cm2),pFF_(percent),pEfficiency_(percent),n_at_1_sun,n_at_ 1/10_suns,Jo1_(A/cm2),Jo2_(A/cm2),Jo_(fA/cm2),Est_Bulk_Lifetime_(us),BRR_(Hz),Lifetime_at_Vmp_(us),Doping_(cm-3),Measured_Resistivity_(Ohm-cm),Lifetime_Fit_R2,Max_Intensity_(suns),Intensity_@_flash_cutoff_(suns),V_at_Isc_(V),dV/dt,V_Pad_0_(V),V_Pad_1_(V),V_Pad_2_(V),V_Pad_3_(V),V_Pad_4_(V),Pm/Pe,Resistivity_(ohm-cm),Sample_Type,Thickness_(cm),Cell_Area_(cm2),Total_Area_(cm2),Number_of_Cells_per_String,Number_of_Strings,Temperature_(C),Intensity_(suns),Analysis_Type,Nominal_Load_Voltage_(mV/cell),Rs_Modulation_Target_(ohm-cm2),Reference_Constant_(V/sun),Voltage_Temperature_Coefficient_(mV/C),Temperature_Offset_(C),Power_per_Sun_(W/m2),Conductivity_Modulation_(ohm-cm2/V),Auger_Coefficient,Auger_Method,Band_Gap_Narrowing,Fit_Method,Carrier_Density_Center_Point_(cm-3),Percent_Fit,Lower_Bound_(cm-3),Upper_Bound_(cm-3),Rsh_Lifetime_Correction,Rsh_Measurement_Method,SunsVoc_Rsh_Voltage_(V),Do_Dark_Break_Measurement,Temperature_Measurement_Method,Number_of_dRsh_Points,dRsh_Output_Vlimit_(V),Current_Transfer,Voltage_Transfer,Temperature_Transfer,Final_Bin,Bin_Index,Tester_ID,Do_Doping_Measurement,Doping_Sample_Time_(us),Doping_Measurement_Length_(us),Measurement_Type,Comments,Calibration,dBreak_(V),dBreak_(A),Dark_Break_Interpolated,Measurement_Date-Time_String,Software Version
204,"Katy","WiseBiz3BB-ET20203BB200","C533","02/10/17 16:23:02",9.027499000000001,0.650243,8.535042000000001,0.546077,4.660792,79.39928999999999,19.397338,112.251511,0.002815,0.037571,0.650243,0.035521,0.546077,0.019397,19.397338,26971.793122,0.676485,8.535042000000001,0.546077,79.39928999999999,4.660792,19.397338,0.002815,0.035521,0.546077,0.019397,19.397338,0.676485,0.675326,24.855429,27.9686,0.035747,0.566914,0.020265,82.951706,20.265198,1.080298,1.092438,4.323634e-13,6.13992e-09,,,,115.456029,1.572197e+16,0.9643929999999999,,1.178418,0.883387,-8.367529999999999e-05,2.292642,0.546077,,,,,,3,"p-type",0.022,240.28,240.28,1,1,25,1,"Generalized",540,0.677104,0.263091,2.2,0,1000,0.9172709999999999,1.66e-30,"Sinton","OFF","Center Point",3000000000000000,30,2000000000000000,4000000000000000,"OFF","Dark Rsh (Cell only)",0.4,"True","RTD (Internal)",2,10,-0.05,1,0.01,"A",0,"16-131484","True",0,0,"Full IV","default_KatyCal_3BB_2ndBatch.mfi","False",-2,-0.01698,"True","02/10/17 16:23:02","MultiFlash v1.27"
205,"Katy","WiseBiz3BB-ET20203BB200","C534","02/10/17 16:24:08",9.033161,0.650718,8.477235,0.5491279999999999,4.655091,79.19457800000001,19.373608,142.564683,0.002791,0.037594,0.650718,0.035281,0.5491279999999999,0.019374,19.373608,34255.442132,0.670741,8.477235,0.5491279999999999,79.19457800000001,4.655091,19.373608,0.002791,0.035281,0.5491279999999999,0.019374,19.373608,0.670741,0.674688,24.85046,28.075606,0.0357,0.566997,0.020242,82.74351900000001,20.241797,1.073555,1.123099,4.144425e-13,8.188725e-09,,,,113.485981,1.508953e+16,1.001627,,1.181077,0.883687,-9.231897000000001e-05,2.283419,0.5491279999999999,,,,,,3,"p-type",0.022,240.28,240.28,1,1,25,1,"Generalized",540,0.67683,0.263091,2.2,0,1000,0.690165,1.66e-30,"Sinton","OFF","Center Point",3000000000000000,30,2000000000000000,4000000000000000,"OFF","Dark Rsh (Cell only)",0.4,"True","RTD (Internal)",2,10,-0.05,1,0.01,"A",0,"16-131484","True",0,0,"Full IV","default_KatyCal_3BB_2ndBatch.mfi","False",-2,-0.012235,"False","02/10/17 16:24:08","MultiFlash v1.27"
206,"Katy","WiseBiz3BB-ET20203BB200","C535","02/10/17 16:25:23",9.055456,0.65065,8.529832000000001,0.549426,4.686513,79.54114300000001,19.504381,134.79258,0.00265,0.037687,0.65065,0.0355,0.549426,0.019504,19.504381,32387.96112,0.636653,8.529832000000001,0.549426,79.54114300000001,4.686513,19.504381,0.00265,0.0355,0.549426,0.019504,19.504381,0.636653,0.6635720000000001,24.863709,26.132494,0.035843,0.567233,0.020331,82.913071,20.331216,1.077312,1.09887,4.25717e-13,6.413387e-09,,,,116.481284,1.427415e+16,1.054427,,1.182341,0.88372,3.378177e-05,2.251925,0.549426,,,,,,3,"p-type",0.022,240.28,240.28,1,1,25,1,"Generalized",540,0.641537,0.263091,2.2,0,1000,1.020126,1.66e-30,"Sinton","OFF","Center Point",3000000000000000,30,2000000000000000,4000000000000000,"OFF","Dark Rsh (Cell only)",0.4,"True","RTD (Internal)",2,10,-0.05,1,0.01,"A",0,"16-131484","True",0,0,"Full IV","default_KatyCal_3BB_2ndBatch.mfi","False",-2,-0.016183,"True","02/10/17 16:25:23","MultiFlash v1.27"
207,"Katy","WiseBiz3BB-ET20203BB200","C536","02/10/17 16:26:36",9.067244000000001,0.650721,8.560648,0.546363,4.677225,79.271643,19.465727,283.50958,0.002894,0.037736,0.650721,0.035628,0.546363,0.019466,19.465727,68121.68193000001,0.6954669999999999,8.560648,0.546363,79.271643,4.677225,19.465727,0.002894,0.035628,0.546363,0.019466,19.465727,0.6954669999999999,0.702977,24.867021,27.339564,0.035934,0.566848,0.020369,82.950463,20.369088,1.082636,1.089021,4.329676e-13,5.91064e-09,,,,116.770011,1.273883e+16,1.171919,,1.174395,0.88328,0.000133,2.399047,0.546363,,,,,,3,"p-type",0.022,240.28,240.28,1,1,25,1,"Generalized",540,0.69783,0.263091,2.2,0,1000,1.748511,1.66e-30,"Sinton","OFF","Center Point",3000000000000000,30,2000000000000000,4000000000000000,"OFF","Dark Rsh (Cell only)",0.4,"True","RTD (Internal)",2,10,-0.05,1,0.01,"A",0,"16-131484","True",0,0,"Full IV","default_KatyCal_3BB_2ndBatch.mfi","False",-2,-0.008234999999999999,"False","02/10/17 16:26:36","MultiFlash v1.27"
208,"Katy","WiseBiz3BB-ET20203BB200","C537","02/10/17 16:27:41",9.053981,0.650914,8.529197999999999,0.549345,4.685473,79.504272,19.500055,131.827803,0.002643,0.037681,0.650914,0.035497,0.549345,0.0195,19.500055,31675.584391,0.635103,8.529197999999999,0.549345,79.504272,4.685473,19.500055,0.002643,0.035497,0.549345,0.0195,19.500055,0.635103,0.6510590000000001,24.870333,28.236615,0.035823,0.567327,0.020323,82.861142,20.323397,1.074074,1.105115,4.186394e-13,7.086325e-09,,,,116.079575,1.449045e+16,1.039849,,1.184794,0.8835229999999999,2.216869e-05,2.228588,0.549345,,,,,,3,"p-type",0.022,240.28,240.28,1,1,25,1,"Generalized",540,0.64213,0.263091,2.2,0,1000,0.8647550000000001,1.66e-30,"Sinton","OFF","Center Point",3000000000000000,30,2000000000000000,4000000000000000,"OFF","Dark Rsh (Cell only)",0.4,"True","RTD (Internal)",2,10,-0.05,1,0.01,"A",0,"16-131484","True",0,0,"Full IV","default_KatyCal_3BB_2ndBatch.mfi","False",-2,-0.024141,"True","02/10/17 16:27:41","MultiFlash v1.27"
209,"Katy","WiseBiz3BB-ET20203BB200","C538","02/10/17 16:28:47",9.028833000000001,0.649114,8.486063,0.5491239999999999,4.659899,79.510386,19.39362,430.519452,0.002523,0.037576,0.649114,0.035317,0.5491239999999999,0.019394,19.39362,103445.214043,0.606133,8.486063,0.5491239999999999,79.510386,4.659899,19.39362,0.002523,0.035317,0.5491239999999999,0.019394,19.39362,0.606133,0.625381,24.886893,26.93154,0.035765,0.564403,0.020186,82.757766,20.185698,1.095181,1.093917,4.67542e-13,6.550691e-09,,,,106.481356,1.046425e+16,1.408414,,1.18152,0.883666,-5.231969e-05,2.143343,0.5491239999999999,,,,,,3,"p-type",0.022,240.28,240.28,1,1,25,1,"Generalized",540,0.612291,0.263091,2.2,0,1000,0.823962,1.66e-30,"Sinton","OFF","Center Point",3000000000000000,30,2000000000000000,4000000000000000,"OFF","Dark Rsh (Cell only)",0.4,"True","RTD (Internal)",2,10,-0.05,1,0.01,"A",0,"16-131484","True",0,0,"Full IV","default_KatyCal_3BB_2ndBatch.mfi","False",-2,-0.00292,"False","02/10/17 16:28:47","MultiFlash v1.27"
210,"Katy","WiseBiz3BB-ET20203BB200","C539","02/10/17 16:29:56",9.059232,0.650411,8.549825,0.546544,4.672857,79.30549499999999,19.447548,215.605952,0.00273,0.037703,0.650411,0.035583,0.546544,0.019448,19.447548,51805.798181,0.656017,8.549825,0.546544,79.30549499999999,4.672857,19.447548,0.00273,0.035583,0.546544,0.019448,19.447548,0.656017,0.659471,24.865365,27.063548,0.035833,0.566342,0.020294,82.756897,20.293912,1.086293,1.113882,4.293707e-13,7.476867e-09,,,,110.772992,1.160432e+16,1.27843,,1.182677,0.883456,-6.861652e-06,2.250145,0.546544,,,,,,3,"p-type",0.022,240.28,240.28,1,1,25,1,"Generalized",540,0.6634330000000001,0.263091,2.2,0,1000,1.259916,1.66e-30,"Sinton","OFF","Center Point",3000000000000000,30,2000000000000000,4000000000000000,"OFF","Dark Rsh (Cell only)",0.4,"True","RTD (Internal)",2,10,-0.05,1,0.01,"A",0,"16-131484","True",0,0,"Full IV","default_KatyCal_3BB_2ndBatch.mfi","False",-2,-0.005706,"False","02/10/17 16:29:56","MultiFlash v1.27"
211,"Katy","WiseBiz3BB-ET20203BB200","C540","02/10/17 16:31:12",9.058795999999999,0.649701,8.485887,0.549129,4.659844,79.174886,19.393393,172.796578,0.002887,0.037701,0.649701,0.035317,0.549129,0.019393,19.393393,41519.561743,0.693742,8.485887,0.549129,79.174886,4.659844,19.393393,0.002887,0.035317,0.549129,0.019393,19.393393,0.693742,0.709687,24.926639,27.298562,0.035877,0.566165,0.020312,82.925366,20.31205,1.098391,1.089183,4.488219e-13,5.847201e-09,,,,113.563818,1.274345e+16,1.171524,,1.177572,0.883545,0.000215,2.40805,0.549129,,,,,,3,"p-type",0.022,240.28,240.28,1,1,25,1,"Generalized",540,0.70543,0.263091,2.2,0,1000,0.863151,1.66e-30,"Sinton","OFF","Center Point",3000000000000000,30,2000000000000000,4000000000000000,"OFF","Dark Rsh (Cell only)",0.4,"True","RTD (Internal)",2,10,-0.05,1,0.01,"A",0,"16-131484","True",0,0,"Full IV","default_KatyCal_3BB_2ndBatch.mfi","False",-2,-0.011767,"True","02/10/17 16:31:12","MultiFlash v1.27"
212,"Katy","WiseBiz3BB-ET20203BB200","C541","02/10/17 16:32:24",9.055096000000001,0.648462,8.558797999999999,0.545574,4.669458,79.52230900000001,19.433405,411.184821,0.002564,0.037686,0.648462,0.03562,0.545574,0.019433,19.433405,98799.488717,0.616047,8.558797999999999,0.545574,79.52230900000001,4.669458,19.433405,0.002564,0.03562,0.545574,0.019433,19.433405,0.616047,0.618795,24.916703,28.170611,0.035848,0.5643319999999999,0.02023,82.782978,20.230236,1.096402,1.09817,4.697617e-13,7.244375e-09,,,,103.761733,1.195612e+16,1.243267,,1.184038,0.882417,9.520002e-05,2.113437,0.545574,,,,,,3,"p-type",0.022,240.28,240.28,1,1,25,1,"Generalized",540,0.618414,0.263091,2.2,0,1000,0.88384,1.66e-30,"Sinton","OFF","Center Point",3000000000000000,30,2000000000000000,4000000000000000,"OFF","Dark Rsh (Cell only)",0.4,"True","RTD (Internal)",2,10,-0.05,1,0.01,"A",0,"16-131484","True",0,0,"Full IV","default_KatyCal_3BB_2ndBatch.mfi","False",-2,-0.002704,"False","02/10/17 16:32:24","MultiFlash v1.27"
213,"Katy","WiseBiz3BB-ET20203BB200","C542","02/10/17 16:33:41",9.043862000000001,0.650437,8.547554999999999,0.547132,4.67664,79.501426,19.463291,82.400328,0.00265,0.037639,0.650437,0.035573,0.547132,0.019463,19.463291,19799.150775,0.636776,8.547554999999999,0.547132,79.501426,4.67664,19.463291,0.00265,0.035573,0.547132,0.019463,19.463291,0.636776,0.63106,24.898486,28.285618,0.035796,0.566634,0.020283,82.85105,20.283336,1.079874,1.102954,4.324543e-13,6.410933e-09,,,,113.214787,1.051391e+16,1.402173,,1.181073,0.883255,-1.845337e-05,2.144233,0.547132,,,,,,3,"p-type",0.022,240.28,240.28,1,1,25,1,"Generalized",540,0.640079,0.263091,2.2,0,1000,1.014721,1.66e-30,"Sinton","OFF","Center Point",3000000000000000,30,2000000000000000,4000000000000000,"OFF","Dark Rsh (Cell only)",0.4,"True","RTD (Internal)",2,10,-0.05,1,0.01,"A",0,"16-131484","True",0,0,"Full IV","default_KatyCal_3BB_2ndBatch.mfi","False",-2,-0.021528,"True","02/10/17 16:33:41","MultiFlash v1.27"
214,"Katy","WiseBiz3BB-ET20203BB200","C543","02/10/17 16:34:54",9.063143,0.648654,8.529957,0.5495989999999999,4.688053,79.744485,19.510793,342.373286,0.002431,0.037719,0.648654,0.0355,0.5495989999999999,0.019511,19.510793,82265.453203,0.584158,8.529957,0.5495989999999999,79.744485,4.688053,19.510793,0.002431,0.0355,0.5495989999999999,0.019511,19.510793,0.584158,0.578742,24.949824,27.760588,0.035892,0.564964,0.020278,82.878396,20.277556,1.109077,1.090671,4.667636e-13,6.516049e-09,,,,107.589397,1.180392e+16,1.258226,,1.177652,0.883061,0.000244,1.953936,0.5495989999999999,,,,,,3,"p-type",0.022,240.28,240.28,1,1,25,1,"Generalized",540,0.593895,0.263091,2.2,0,1000,1.104717,1.66e-30,"Sinton","OFF","Center Point",3000000000000000,30,2000000000000000,4000000000000000,"OFF","Dark Rsh (Cell only)",0.4,"True","RTD (Internal)",2,10,-0.05,1,0.01,"A",0,"16-131484","True",0,0,"Full IV","default_KatyCal_3BB_2ndBatch.mfi","False",-2,-0.004369,"False","02/10/17 16:34:54","MultiFlash v1.27"
215,"Katy","WiseBiz3BB-ET20203BB200","C544","02/10/17 16:36:09",9.051157999999999,0.650262,8.554422000000001,0.546637,4.676165,79.45064000000001,19.461318,462.118264,0.002726,0.037669,0.650262,0.035602,0.546637,0.019461,19.461318,111037.776384,0.654936,8.554422000000001,0.546637,79.45064000000001,4.676165,19.461318,0.002726,0.035602,0.546637,0.019461,19.461318,0.654936,0.665316,24.929951,28.275618,0.035857,0.566369,0.020308,82.908402,20.308292,1.085124,1.092366,4.37875e-13,6.34732e-09,,,,113.825615,1.118323e+16,1.323389,,1.177154,0.882414,4.44915e-05,2.248434,0.546637,,,,,,3,"p-type",0.022,240.28,240.28,1,1,25,1,"Generalized",540,0.659208,0.263091,2.2,0,1000,1.279336,1.66e-30,"Sinton","OFF","Center Point",3000000000000000,30,2000000000000000,4000000000000000,"OFF","Dark Rsh (Cell only)",0.4,"True","RTD (Internal)",2,10,-0.05,1,0.01,"A",0,"16-131484","True",0,0,"Full IV","default_KatyCal_3BB_2ndBatch.mfi","False",-2,-0.002324,"False","02/10/17 16:36:09","MultiFlash v1.27"
216,"Katy","WiseBiz3BB-ET20203BB200","C545","02/10/17 16:37:17",9.042323,0.646915,8.551251000000001,0.545781,4.667114,79.784966,19.423646,529.252527,0.002428,0.037632,0.646915,0.035589,0.545781,0.019424,19.423646,127168.797226,0.5833,8.551251000000001,0.545781,79.784966,4.667114,19.423646,0.002428,0.035589,0.545781,0.019424,19.423646,0.5833,0.58456,24.934735,27.015545,0.035818,0.563324,0.020177,82.87974800000001,20.177071,1.120746,1.085735,5.00646e-13,6.400724e-09,,,,100.953902,1.16233e+16,1.276478,,1.175744,0.883179,-8.354263e-05,1.982213,0.545781,,,,,,3,"p-type",0.022,240.28,240.28,1,1,25,1,"Generalized",540,0.588896,0.263091,2.2,0,1000,1.102306,1.66e-30,"Sinton","OFF","Center Point",3000000000000000,30,2000000000000000,4000000000000000,"OFF","Dark Rsh (Cell only)",0.4,"True","RTD (Internal)",2,10,-0.05,1,0.01,"A",0,"16-131484","True",0,0,"Full IV","default_KatyCal_3BB_2ndBatch.mfi","False",-2,-0.002487,"False","02/10/17 16:37:17","MultiFlash v1.27"
217,"Katy","WiseBiz3BB-ET20203BB200","C546","02/10/17 16:38:51",9.060193999999999,0.650089,8.53468,0.549397,4.688928,79.609233,19.514435,69.801723,0.002599,0.037707,0.650089,0.03552,0.549397,0.019514,19.514435,16771.958119,0.6246,8.53468,0.549397,79.609233,4.688928,19.514435,0.002599,0.03552,0.549397,0.019514,19.514435,0.6246,0.634328,24.931607,28.026603,0.035881,0.5665829999999999,0.02033,82.935588,20.329816,1.090115,1.092092,4.427257e-13,5.582251e-09,,,,114.508854,1.163313e+16,1.275471,,1.174749,0.883147,6.643727000000001e-05,2.156505,0.549397,,,,,,3,"p-type",0.022,240.28,240.28,1,1,25,1,"Generalized",540,0.635171,0.263091,2.2,0,1000,1.023153,1.66e-30,"Sinton","OFF","Center Point",3000000000000000,30,2000000000000000,4000000000000000,"OFF","Dark Rsh (Cell only)",0.4,"True","RTD (Internal)",2,10,-0.05,1,0.01,"A",0,"16-131484","True",0,0,"Full IV","default_KatyCal_3BB_2ndBatch.mfi","False",-2,-0.024449,"True","02/10/17 16:38:51","MultiFlash v1.27"
218,"Katy","WiseBiz3BB-ET20203BB200","C547","02/10/17 16:40:02",9.050203,0.650292,8.562709,0.546933,4.683226,79.575383,19.490703,149.266326,0.002665,0.037665,0.650292,0.035636,0.546933,0.019491,19.490703,35865.712759,0.640436,8.562709,0.546933,79.575383,4.683226,19.490703,0.002665,0.035636,0.546933,0.019491,19.490703,0.640436,0.655413,24.888549,26.946541,0.03586,0.566604,0.020318,82.954408,20.318341,1.092735,1.086117,4.403015e-13,5.72155e-09,,,,115.059222,1.099739e+16,1.344313,,1.176904,0.883982,-0.000103,2.234615,0.546933,,,,,,3,"p-type",0.022,240.28,240.28,1,1,25,1,"Generalized",540,0.643127,0.263091,2.2,0,1000,0.993279,1.66e-30,"Sinton","OFF","Center Point",3000000000000000,30,2000000000000000,4000000000000000,"OFF","Dark Rsh (Cell only)",0.4,"True","RTD (Internal)",2,10,-0.05,1,0.01,"A",0,"16-131484","True",0,0,"Full IV","default_KatyCal_3BB_2ndBatch.mfi","False",-2,-0.009497999999999999,"True","02/10/17 16:40:02","MultiFlash v1.27"
219,"Katy","WiseBiz3BB-ET20203BB200","C548","02/10/17 16:41:15",9.063371,0.650765,8.564878,0.546741,4.682768,79.394144,19.488798,62.39453,0.002758,0.03772,0.650765,0.035645,0.546741,0.019489,19.488798,14992.157598,0.662604,8.564878,0.546741,79.394144,4.682768,19.488798,0.002758,0.035645,0.546741,0.019489,19.488798,0.662604,0.656853,24.933263,26.40151,0.035888,0.566963,0.020347,82.890507,20.347046,1.088801,1.097661,4.314476e-13,5.87675e-09,,,,115.210357,1.026334e+16,1.434278,,1.177237,0.883163,0.000101,2.242051,0.546741,,,,,,3,"p-type",0.022,240.28,240.28,1,1,25,1,"Generalized",540,0.665805,0.263091,2.2,0,1000,1.155254,1.66e-30,"Sinton","OFF","Center Point",3000000000000000,30,2000000000000000,4000000000000000,"OFF","Dark Rsh (Cell only)",0.4,"True","RTD (Internal)",2,10,-0.05,1,0.01,"A",0,"16-131484","True",0,0,"Full IV","default_KatyCal_3BB_2ndBatch.mfi","False",-2,-0.027361,"True","02/10/17 16:41:15","MultiFlash v1.27"
220,"Katy","WiseBiz3BB-ET20203BB200","C549","02/10/17 16:42:22",9.062683,0.647556,8.575120999999999,0.546286,4.684464,79.822625,19.495856,460.429558,0.002452,0.037717,0.647556,0.035688,0.546286,0.019496,19.495856,110632.014147,0.589104,8.575120999999999,0.546286,79.822625,4.684464,19.495856,0.002452,0.035688,0.546286,0.019496,19.495856,0.589104,0.583724,24.927743,26.772532,0.035924,0.563993,0.020261,82.95580699999999,20.261103,1.126123,1.075231,4.950259e-13,5.473425e-09,,,,104.685347,1.189902e+16,1.248835,,1.180192,0.883253,-1.120616e-05,1.988276,0.546286,,,,,,3,"p-type",0.022,240.28,240.28,1,1,25,1,"Generalized",540,0.59088,0.263091,2.2,0,1000,1.364715,1.66e-30,"Sinton","OFF","Center Point",3000000000000000,30,2000000000000000,4000000000000000,"OFF","Dark Rsh (Cell only)",0.4,"True","RTD (Internal)",2,10,-0.05,1,0.01,"A",0,"16-131484","True",0,0,"Full IV","default_KatyCal_3BB_2ndBatch.mfi","False",-2,-0.002593,"False","02/10/17 16:42:22","MultiFlash v1.27"
221,"Katy","WiseBiz3BB-ET20203BB200","C550","02/10/17 16:43:48",9.067788,0.65138,8.545457000000001,0.549289,4.693926,79.46954700000001,19.535234,35.039708,0.002674,0.037738,0.65138,0.035565,0.549289,0.019535,19.535234,8419.341038,0.64251,8.545457000000001,0.549289,79.46954700000001,4.693926,19.535234,0.002674,0.035565,0.549289,0.019535,19.535234,0.64251,0.62924,24.908422,26.74053,0.035882,0.567678,0.02037,82.863428,20.36952,1.081648,1.105539,4.200261e-13,5.627071e-09,,,,117.716983,1.180406e+16,1.258211,,1.178287,0.882906,0.000164,2.161599,0.549289,,,,,,3,"p-type",0.022,240.28,240.28,1,1,25,1,"Generalized",540,0.653112,0.263091,2.2,0,1000,1.001471,1.66e-30,"Sinton","OFF","Center Point",3000000000000000,30,2000000000000000,4000000000000000,"OFF","Dark Rsh (Cell only)",0.4,"True","RTD (Internal)",2,10,-0.05,1,0.01,"A",0,"16-131484","True",0,0,"Full IV","default_KatyCal_3BB_2ndBatch.mfi","False",-2,-0.049428,"True","02/10/17 16:43:48","MultiFlash v1.27"
