Repository: dintalframe/MLPROJECT

File: FCT450csv/MultiFlash_Database WW06 - 2020.csv (part 6 of 9)
ash_cutoff_(suns),V_at_Isc_(V),dV/dt,V_Pad_0_(V),V_Pad_1_(V),V_Pad_2_(V),V_Pad_3_(V),V_Pad_4_(V),dBreak_(A),dBreak_(V),Capacitance_(uF/cm2),Capacitance_Error_(percent),Pm/Pe,BulkSRH_AND_Jo_Power_Loss_(percent),BulkSRH_Power_Loss_(percent),Jo_Power_Loss_(percent),Rs_Power_Loss_(percent),Rsh_Power_Loss_(percent),Dark_Break_Interpolated,Calibration,Resistivity_(ohm-cm),Analysis_Resistivity_(ohm-cm),Sample_Type,Thickness_(cm),Cell_Area_(cm2),Total_Area_(cm2),Number_of_Cells_per_String,Number_of_Strings,Temperature_(C),Intensity_(suns),Analysis_Type,Nominal_Load_Voltage_(mV/cell),Rs_Modulation_Target_(ohm-cm2),Reference_Constant_(V/sun),Voltage_Temperature_Coefficient_(mV/C),Temperature_Offset_(C),Power_per_Sun_(W/m2),Conductivity_Modulation_(ohm-cm2/V),Auger_Coefficient,Auger_Method,Band_Gap_Narrowing,Fit_Method,Carrier_Density_Center_Point_(cm-3),Percent_Fit,Lower_Bound_(cm-3),Upper_Bound_(cm-3),Rsh_Lifetime_Correction,Rsh_Measurement_Method,SunsVoc_Rsh_Voltage_(V),Do_Dark_Break_Measurement,Temperature_Measurement_Method,Number_of_dRsh_Points,dRsh_Output_Vlimit_(V),Current_Transfer,Voltage_Transfer,Temperature_Transfer,Final_Bin,Bin_Index,Tester_ID,Do_Doping_Measurement,Doping_Sample_Time_(us),Doping_Measurement_Length_(us),Measurement_Type,Comments,Measurement_Date-Time_String,Software Version,Recipe_Filename,EL Pulse Current Delivered (Coulombs),Forward Dark IV (V),Forward Dark IV (A),Forward Dark IV Interpolated?,EL Pulse Energy Delivered (J),Doping Calibration Factor (V/sun)
186,"Ben","Motech 22.3%","M-C3-37","02/06/20 13:15:10",9.821935,0.674828,9.323066000000001,0.578115,5.389802,81.31722499999999,22.06042,301.534378,0.001738,0.040201,0.674828,0.038159,0.578115,0.02206,22.06042,73670.879349,0.424719,9.323066000000001,0.578115,81.31722499999999,5.389802,22.06042,0.001738,0.038159,0.578115,0.02206,22.06042,0.424719,0.45236,25.106801,15.502887,0.038389,0.59121,0.022696,83.66055299999999,22.696137,1.030512,1.060219,1.546977e-13,2.842084e-09,138.632071,1493.818056,669.425567,237.460936,4723313000000000,1.093312,0.99986,1.131896,0.839172,0.001391,1.554185,0.578115,,,,,,,18.207798,-0.004524,0.996319,4.680501,0.813643,3.866858,2.727242,0.020067,"False","False",3,3,"p-type",0.018,244.32,244.32,1,1,25,1,"Generalized",540,0.430722,0.281519,2.2,0,1000,1.964529,1.66e-30,"Sinton","OFF","Center Point",3000000000000000,30,2000000000000000,4000000000000000,"OFF","Dark Rsh (Cell only)",0.4,"False","RTD (Internal)",2,10,-0.05,1,0.01,"A",0,"16-131484","True",0,0,"Hunt",,"02/06/20 13:15:10","MultiFlash v1.49","Default.mfi",,,,"False",,0.198105
187,"Ben","Motech 22.3%","M-C3-38","02/06/20 13:17:29",9.816325000000001,0.677231,9.341288,0.581129,5.428489,81.656891,22.218765,385.016757,0.001526,0.040178,0.677231,0.038234,0.581129,0.022219,22.218765,94067.294024,0.372773,9.341288,0.581129,81.656891,5.428489,22.218765,0.001526,0.038234,0.581129,0.022219,22.218765,0.372773,0.384574,25.194461,14.317819,0.038378,0.593438,0.022775,83.701671,22.775148,1.024567,1.060786,1.409356e-13,2.732974e-09,130.117635,1956.553364,511.10285,258.284446,4723313000000000,1.061235,0.999942,1.125646,0.833955,0.00134,1.319617,0.581129,,,,,,,18.923166,-0.002012,0.998895,4.431189,0.646831,3.784358,2.393573,0.015753,"False","False",3,3,"p-type",0.018,244.32,244.32,1,1,25,1,"Generalized",540,0.372839,0.281519,2.2,0,1000,0.625519,1.66e-30,"Sinton","OFF","Center Point",3000000000000000,30,2000000000000000,4000000000000000,"OFF","Dark Rsh (Cell only)",0.4,"False","RTD (Internal)",2,10,-0.05,1,0.01,"A",0,"16-131484","True",0,0,"Hunt",,"02/06/20 13:17:29","MultiFlash v1.49","Default.mfi",,,,"False",,0.198105
188,"Ben","Motech 22.3%","M-C3-39","02/06/20 13:18:21",9.815804999999999,0.676126,9.345193,0.581295,5.432315,81.852389,22.234426,188.722149,0.001358,0.040176,0.676126,0.03825,0.581295,0.022234,22.234426,46108.595492,0.331713,9.345193,0.581295,81.852389,5.432315,22.234426,0.001358,0.03825,0.581295,0.022234,22.234426,0.331713,0.347297,25.068591,15.633894,0.038365,0.592483,0.02273,83.67835700000001,22.730433,1.022015,1.063985,1.463593e-13,2.86729e-09,136.478408,2085.099649,479.593386,248.684548,4723313000000000,1.064943,0.999966,1.121111,0.840239,0.0009959999999999999,1.156186,0.581295,,,,,,,17.98454,-0.002446,0.999393,4.335166,0.575892,3.759274,2.135801,0.032065,"False","False",3,3,"p-type",0.018,244.32,244.32,1,1,25,1,"Generalized",540,0.33581,0.281519,2.2,0,1000,0.358667,1.66e-30,"Sinton","OFF","Center Point",3000000000000000,30,2000000000000000,4000000000000000,"OFF","Dark Rsh (Cell only)",0.4,"False","RTD (Internal)",2,10,-0.05,1,0.01,"A",0,"16-131484","True",0,0,"Hunt",,"02/06/20 13:18:21","MultiFlash v1.49","Default.mfi",,,,"False",,0.198105
189,"Ben","Motech 22.3%","M-C3-40","02/06/20 13:19:16",9.820506999999999,0.677619,9.335784,0.583869,5.450877,81.911863,22.310402,369.838599,0.001169,0.040195,0.677619,0.038211,0.583869,0.02231,22.310402,90358.96656099999,0.285501,9.335784,0.583869,81.911863,5.450877,22.310402,0.001169,0.038211,0.583869,0.02231,22.310402,0.285501,0.295572,25.019144,15.21687,0.038317,0.593415,0.022738,83.481082,22.737811,1.024196,1.091246,1.35869e-13,3.799755e-09,126.89249,1896.880537,527.181328,248.917359,4723313000000000,1.053766,0.999922,1.139766,0.8395049999999999,0.000822,1.020238,0.583869,,,,,,,18.513213,-0.001713,0.999174,4.255427,0.65196,3.603467,1.833082,0.016376,"False","False",3,3,"p-type",0.018,244.32,244.32,1,1,25,1,"Generalized",540,0.284364,0.281519,2.2,0,1000,0.561655,1.66e-30,"Sinton","OFF","Center Point",3000000000000000,30,2000000000000000,4000000000000000,"OFF","Dark Rsh (Cell only)",0.4,"False","RTD (Internal)",2,10,-0.05,1,0.01,"A",0,"16-131484","True",0,0,"Hunt",,"02/06/20 13:19:16","MultiFlash v1.49","Default.mfi",,,,"False",,0.198105
190,"Ben","Motech 22.3%","M-C3-41","02/06/20 13:20:47",9.816091999999999,0.676523,9.360873,0.579778,5.427229,81.725419,22.213608,240.258456,0.001517,0.040177,0.676523,0.038314,0.579778,0.022214,22.213608,58699.946062,0.370607,9.360873,0.579778,81.725419,5.427229,22.213608,0.001517,0.038314,0.579778,0.022214,22.213608,0.370607,0.01099,25.028134,14.459827,0.038396,0.592954,0.022767,83.76166499999999,22.767075,1.019291,1.05438,1.455504e-13,2.326516e-09,135.749797,2350.253046,425.486099,257.142981,4723313000000000,1.072768,0.999979,1.118414,0.841218,0.000785,0.039298,0.579778,,,,,,,17.980867,0.060358,0.997305,4.249077,0.510798,3.738279,2.390848,0.025186,"False","False",3,3,"p-type",0.018,244.32,244.32,1,1,25,1,"Generalized",540,0.437453,0.281519,2.2,0,1000,1.675543,1.66e-30,"Sinton","OFF","Center Point",3000000000000000,30,2000000000000000,4000000000000000,"OFF","Dark Rsh (Cell only)",0.4,"False","RTD (Internal)",2,10,-0.05,1,0.01,"A",0,"16-131484","True",0,0,"Hunt",,"02/06/20 13:20:47","MultiFlash v1.49","Default.mfi",,,,"False",,0.198105
191,"Ben","Motech 22.3%","M-C3-42","02/06/20 13:22:10",9.826779,0.675469,9.34853,0.580271,5.424684,81.725577,22.203193,276.149293,0.001413,0.040221,0.675469,0.038263,0.580271,0.022203,22.203193,67468.79525900001,0.345181,9.34853,0.580271,81.725577,5.424684,22.203193,0.001413,0.038263,0.580271,0.022203,22.203193,0.345181,0.349684,24.969697,15.254873,0.038373,0.592072,0.022719,83.62535099999999,22.719323,1.017188,1.07253,1.489887e-13,3.025249e-09,143.176361,2463.637716,405.903836,239.231322,4723313000000000,1.082265,0.999963,1.118751,0.840939,0.000769,1.190228,0.580271,,,,,,,17.657011,-0.0007069999999999999,0.998788,4.340532,0.477709,3.862822,2.225488,0.02187,"False","False",3,3,"p-type",0.018,244.32,244.32,1,1,25,1,"Generalized",540,0.345623,0.281519,2.2,0,1000,0.709506,1.66e-30,"Sinton","OFF","Center Point",3000000000000000,30,2000000000000000,4000000000000000,"OFF","Dark Rsh (Cell only)",0.4,"False","RTD (Internal)",2,10,-0.05,1,0.01,"A",0,"16-131484","True",0,0,"Hunt",,"02/06/20 13:22:10","MultiFlash v1.49","Default.mfi",,,,"False",,0.198105
192,"Ben","Motech 22.3%","M-C3-43","02/06/20 13:23:08",9.827931,0.676593,9.353891000000001,0.581859,5.442643,81.850347,22.2767,388.348349,0.001346,0.040226,0.676593,0.038285,0.581859,0.022277,22.2767,94881.268734,0.328754,9.353891000000001,0.581859,81.850347,5.442643,22.2767,0.001346,0.038285,0.581859,0.022277,22.2767,0.328754,0.3447,24.996668,14.410824,0.038405,0.5928600000000001,0.022769,83.65864000000001,22.768852,1.020422,1.069632,1.432557e-13,3.013761e-09,134.95372,2248.916659,444.658541,251.277163,4723313000000000,1.069242,0.999985,1.123988,0.839189,0.000792,1.201757,0.581859,,,,,,,18.289919,-0.002649,0.998812,4.322745,0.542641,3.780104,2.117626,0.015575,"False","False",3,3,"p-type",0.018,244.32,244.32,1,1,25,1,"Generalized",540,0.327944,0.281519,2.2,0,1000,0.722435,1.66e-30,"Sinton","OFF","Center Point",3000000000000000,30,2000000000000000,4000000000000000,"OFF","Dark Rsh (Cell only)",0.4,"False","RTD (Internal)",2,10,-0.05,1,0.01,"A",0,"16-131484","True",0,0,"Hunt",,"02/06/20 13:23:08","MultiFlash v1.49","Default.mfi",,,,"False",,0.198105
193,"Ben","Motech 22.3%","M-C3-44","02/06/20 13:24:13",9.820605,0.6749000000000001,9.353291,0.581859,5.4423,82.11165699999999,22.275293,284.433396,0.001171,0.040196,0.6749000000000001,0.038283,0.581859,0.022275,22.275293,69492.76727700001,0.286093,9.353291,0.581859,82.11165699999999,5.4423,22.275293,0.001171,0.038283,0.581859,0.022275,22.275293,0.286093,0.302421,24.978687,15.124865,0.03839,0.591406,0.022704,83.692774,22.704219,1.017407,1.06152,1.535245e-13,2.810156e-09,146.060363,2480.994856,403.064117,239.602976,4723313000000000,1.075541,0.999979,1.113493,0.837674,0.000536,1.006255,0.581859,,,,,,,17.231856,-0.002413,0.9990289999999999,4.304843,0.462876,3.841966,1.848937,0.021223,"False","False",3,3,"p-type",0.018,244.32,244.32,1,1,25,1,"Generalized",540,0.286227,0.281519,2.2,0,1000,0.709044,1.66e-30,"Sinton","OFF","Center Point",3000000000000000,30,2000000000000000,4000000000000000,"OFF","Dark Rsh (Cell only)",0.4,"False","RTD (Internal)",2,10,-0.05,1,0.01,"A",0,"16-131484","True",0,0,"Hunt",,"02/06/20 13:24:13","MultiFlash v1.49","Default.mfi",,,,"False",,0.198105
194,"Ben","Motech 22.3%","M-C3-45","02/06/20 13:25:04",9.811605999999999,0.677289,9.319215,0.581002,5.414479,81.47845599999999,22.161422,321.494106,0.00159,0.040159,0.677289,0.038143,0.581002,0.022161,22.161422,78547.43988799999,0.388475,9.319215,0.581002,81.47845599999999,5.414479,22.161422,0.00159,0.038143,0.581002,0.022161,22.161422,0.388475,0.404599,24.978687,14.937855,0.038312,0.5935280000000001,0.022739,83.603363,22.739378,1.021322,1.077499,1.382111e-13,3.236287e-09,130.331691,2222.782167,449.88664,255.24288,4723313000000000,1.050605,0.999979,1.128277,0.840652,0.000587,1.414012,0.581002,,,,,,,19.226784,-0.002802,0.997878,4.43678,0.5790920000000001,3.857689,2.488345,0.018889,"False","False",3,3,"p-type",0.018,244.32,244.32,1,1,25,1,"Generalized",540,0.391796,0.281519,2.2,0,1000,1.236794,1.66e-30,"Sinton","OFF","Center Point",3000000000000000,30,2000000000000000,4000000000000000,"OFF","Dark Rsh (Cell only)",0.4,"False","RTD (Internal)",2,10,-0.05,1,0.01,"A",0,"16-131484","True",0,0,"Hunt",,"02/06/20 13:25:04","MultiFlash v1.49","Default.mfi",,,,"False",,0.198105
195,"Ben","Motech 22.3%","M-C3-46","02/06/20 13:26:09",9.825934999999999,0.6780040000000001,9.353350000000001,0.581221,5.436364,81.602281,22.250998,332.865487,0.00159,0.040217,0.6780040000000001,0.038283,0.581221,0.022251,22.250998,81325.695846,0.388453,9.353350000000001,0.581221,81.602281,5.436364,22.250998,0.00159,0.038283,0.581221,0.022251,22.250998,0.388453,0.414679,24.942727,14.762845,0.03843,0.594113,0.022832,83.731482,22.83158,1.020381,1.060333,1.3715e-13,2.566558e-09,127.549381,2298.1684,435.129123,267.605058,4723313000000000,1.054469,0.999955,1.128989,0.837915,0.00069,1.454203,0.581221,,,,,,,19.418062,-0.004619,0.998528,4.375133,0.56504,3.810093,2.496443,0.018225,"False","False",3,3,"p-type",0.018,244.32,244.32,1,1,25,1,"Generalized",540,0.387975,0.281519,2.2,0,1000,0.860618,1.66e-30,"Sinton","OFF","Center Point",3000000000000000,30,2000000000000000,4000000000000000,"OFF","Dark Rsh (Cell only)",0.4,"False","RTD (Internal)",2,10,-0.05,1,0.01,"A",0,"16-131484","True",0,0,"Hunt",,"02/06/20 13:26:09","MultiFlash v1.49","Default.mfi",,,,"False",,0.198105
196,"Ben","Motech 22.3%","M-C3-47","02/06/20 13:28:12",9.842452,0.677159,9.3285,0.577991,5.391789,80.898253,22.068553,344.721523,0.001923,0.040285,0.677159,0.038181,0.577991,0.022069,22.068553,84222.36262099999,0.46983,9.3285,0.577991,80.898253,5.391789,22.068553,0.001923,0.038181,0.577991,0.022069,22.068553,0.46983,0.499582,24.978687,14.824848,0.038422,0.592635,0.02277,83.470742,22.770313,1.024944,1.087735,1.395675e-13,3.877317e-09,128.169364,1795.44667,556.964468,246.101694,4723313000000000,1.062811,0.999793,1.130554,0.837608,0.000476,1.683993,0.577991,,,,,,,19.303955,-0.005033,0.996185,4.51573,0.7176439999999999,3.798086,3.011607,0.017564,"False","False",3,3,"p-type",0.018,244.32,244.32,1,1,25,1,"Generalized",540,0.478539,0.281519,2.2,0,1000,2.055642,1.66e-30,"Sinton","OFF","Center Point",3000000000000000,30,2000000000000000,4000000000000000,"OFF","Dark Rsh (Cell only)",0.4,"False","RTD (Internal)",2,10,-0.05,1,0.01,"A",0,"16-131484","True",0,0,"Hunt",,"02/06/20 13:28:12","MultiFlash v1.49","Default.mfi",,,,"False",,0.198105
197,"Ben","Motech 22.3%","M-C3-48","02/06/20 13:29:22",9.816224,0.676675,9.34586,0.580779,5.427876,81.71566300000001,22.216257,331.03938,0.001523,0.040178,0.676675,0.038253,0.580779,0.022216,22.216257,80879.54127099999,0.371999,9.34586,0.580779,81.71566300000001,5.427876,22.216257,0.001523,0.038253,0.580779,0.022216,22.216257,0.371999,0.39074,24.947222,14.784846,0.038391,0.59315,0.022772,83.758022,22.771519,1.018135,1.056695,1.437814e-13,2.495249e-09,135.204508,2486.667127,402.144698,259.153705,4723313000000000,1.068481,0.999988,1.11695,0.836916,0.000416,1.308214,0.580779,,,,,,,18.668689,-0.003027,0.998674,4.377592,0.501866,3.875726,2.392931,0.01831,"False","False",3,3,"p-type",0.018,244.32,244.32,1,1,25,1,"Generalized",540,0.372749,0.281519,2.2,0,1000,0.788852,1.66e-30,"Sinton","OFF","Center Point",3000000000000000,30,2000000000000000,4000000000000000,"OFF","Dark Rsh (Cell only)",0.4,"False","RTD (Internal)",2,10,-0.05,1,0.01,"A",0,"16-131484","True",0,0,"Hunt",,"02/06/20 13:29:22","MultiFlash v1.49","Default.mfi",,,,"False",,0.198105
198,"Ben","Motech 22.3%","M-C3-49","02/06/20 13:30:21",9.837331000000001,0.677576,9.368631000000001,0.580215,5.435821,81.55115499999999,22.248774,315.491026,0.001626,0.040264,0.677576,0.038346,0.580215,0.022249,22.248774,77080.76741499999,0.397163,9.368631000000001,0.580215,81.55115499999999,5.435821,22.248774,0.001626,0.038346,0.580215,0.022249,22.248774,0.397163,0.418758,24.965202,15.518888,0.038462,0.593904,0.022843,83.728988,22.84293,1.017022,1.063368,1.384298e-13,2.674962e-09,131.081394,2686.172281,372.276941,264.886307,4723313000000000,1.049414,0.999978,1.12729,0.838248,0.000285,1.47324,0.580215,,,,,,,18.966848,-0.00375,0.9973109999999999,4.284915,0.471255,3.81366,2.557945,0.019186,"False","False",3,3,"p-type",0.018,244.32,244.32,1,1,25,1,"Generalized",540,0.403283,0.281519,2.2,0,1000,1.61869,1.66e-30,"Sinton","OFF","Center Point",3000000000000000,30,2000000000000000,4000000000000000,"OFF","Dark Rsh (Cell only)",0.4,"False","RTD (Internal)",2,10,-0.05,1,0.01,"A",0,"16-131484","True",0,0,"Hunt",,"02/06/20 13:30:21","MultiFlash v1.49","Default.mfi",,,,"False",,0.198105
199,"Ben","Motech 22.3%","M-C3-51","02/06/20 13:33:00",9.823338,0.677493,9.319862000000001,0.581499,5.419488,81.431797,22.181924,240.180396,0.001579,0.040207,0.677493,0.038146,0.581499,0.022182,22.181924,58680.874302,0.385889,9.319862000000001,0.581499,81.431797,5.419488,22.181924,0.001579,0.038146,0.581499,0.022182,22.181924,0.385889,0.388093,24.965202,14.965856,0.038341,0.59357,0.022758,83.546508,22.757969,1.023029,1.085103,1.362765e-13,3.665328e-09,128.613634,2073.180269,482.350722,253.391256,4723313000000000,1.048091,0.999963,1.117461,0.837577,0.00046,1.30102,0.581499,,,,,,,19.507448,-0.00037,0.997052,4.491408,0.629511,3.861896,2.4692,0.02527,"False","False",3,3,"p-type",0.018,244.32,244.32,1,1,25,1,"Generalized",540,0.388804,0.281519,2.2,0,1000,1.940929,1.66e-30,"Sinton","OFF","Center Point",3000000000000000,30,2000000000000000,4000000000000000,"OFF","Dark Rsh (Cell only)",0.4,"False","RTD (Internal)",2,10,-0.05,1,0.01,"A",0,"16-131484","True",0,0,"Hunt",,"02/06/20 13:33:00","MultiFlash v1.49","Default.mfi",,,,"False",,0.198105
200,"Ben","Motech 22.3%","M-C3-52","02/06/20 13:34:04",9.810157999999999,0.675801,9.340983,0.581687,5.433527,81.95712899999999,22.239388,282.424734,0.001247,0.040153,0.675801,0.038233,0.581687,0.022239,22.239388,69002.01103199999,0.30455,9.340983,0.581687,81.95712899999999,5.433527,22.239388,0.001247,0.038233,0.581687,0.022239,22.239388,0.30455,0.320229,24.947222,14.901852,0.038311,0.592355,0.022694,83.631479,22.69373,1.016549,1.072385,1.464605e-13,3.193382e-09,140.519821,2598.906336,384.777237,244.025865,4723313000000000,1.082292,0.999977,1.10827,0.834085,0.000387,1.066442,0.581687,,,,,,,17.561534,-0.002366,0.999064,4.226753,0.451081,3.775672,1.963821,0.021415,"False","False",3,3,"p-type",0.018,244.32,244.32,1,1,25,1,"Generalized",540,0.306386,0.281519,2.2,0,1000,0.638772,1.66e-30,"Sinton","OFF","Center Point",3000000000000000,30,2000000000000000,4000000000000000,"OFF","Dark Rsh (Cell only)",0.4,"False","RTD (Internal)",2,10,-0.05,1,0.01,"A",0,"16-131484","True",0,0,"Hunt",,"02/06/20 13:34:04","MultiFlash v1.49","Default.mfi",,,,"False",,0.198105
201,"Ben","Motech 22.3%","M-C3-53","02/06/20 13:35:10",9.833142,0.676143,9.352002000000001,0.581453,5.437748,81.78771,22.256662,265.804554,0.001352,0.040247,0.676143,0.038278,0.581453,0.022257,22.256662,64941.368644,0.330268,9.352002000000001,0.581453,81.78771,5.437748,22.256662,0.001352,0.038278,0.581453,0.022257,22.256662,0.330268,0.342326,24.911261,14.634837,0.038396,0.5925280000000001,0.022751,83.603691,22.750839,1.018948,1.074856,1.453923e-13,3.11973e-09,137.838122,2364.254046,422.96639,244.872726,4723313000000000,1.066877,0.999981,1.129432,0.838185,0.000377,1.182097,0.581453,,,,,,,18.057821,-0.001971,0.998638,4.315667,0.5091329999999999,3.806533,2.127649,0.02273,"False","False",3,3,"p-type",0.018,244.32,244.32,1,1,25,1,"Generalized",540,0.329437,0.281519,2.2,0,1000,0.743858,1.66e-30,"Sinton","OFF","Center Point",3000000000000000,30,2000000000000000,4000000000000000,"OFF","Dark Rsh (Cell only)",0.4,"False","RTD (Internal)",2,10,-0.05,1,0.01,"A",0,"16-131484","True",0,0,"Hunt",,"02/06/20 13:35:10","MultiFlash v1.49","Default.mfi",,,,"False",,0.198105
202,"Ben","Motech 22.3%","M-C3-54","02/06/20 13:36:27",9.813712000000001,0.676745,9.354054,0.579199,5.41786,81.577371,22.175264,321.92906,0.001612,0.040167,0.676745,0.038286,0.579199,0.022175,22.175264,78653.707883,0.393917,9.354054,0.579199,81.577371,5.41786,22.175264,0.001612,0.038286,0.579199,0.022175,22.175264,0.393917,0.433084,24.915756,14.68884,0.038383,0.59304,0.022763,83.73771000000001,22.762511,1.020137,1.057507,1.433784e-13,2.619947e-09,133.820982,2268.351478,440.848788,257.930346,4723313000000000,1.062163,0.999984,1.116657,0.836163,0.000401,1.470041,0.579199,,,,,,,18.180668,-0.006327,0.997406,4.265286,0.535446,3.72984,2.537228,0.01881,"False","False",3,3,"p-type",0.018,244.32,244.32,1,1,25,1,"Generalized",540,0.396317,0.281519,2.2,0,1000,1.587483,1.66e-30,"Sinton","OFF","Center Point",3000000000000000,30,2000000000000000,4000000000000000,"OFF","Dark Rsh (Cell only)",0.4,"False","RTD (Internal)",2,10,-0.05,1,0.01,"A",0,"16-131484","True",0,0,"Hunt",,"02/06/20 13:36:27","MultiFlash v1.49","Default.mfi",,,,"False",,0.198105
203,"Ben","Motech 22.3%","M-C3-55","02/06/20 13:37:19",9.812294,0.676542,9.336983999999999,0.581533,5.429766,81.792905,22.223992,289.55643,0.001396,0.040162,0.676542,0.038216,0.581533,0.022224,22.223992,70744.42700500001,0.341113,9.336983999999999,0.581533,81.792905,5.429766,22.223992,0.001396,0.038216,0.581533,0.022224,22.223992,0.341113,0.361792,24.951717,15.502886,0.038341,0.5929140000000001,0.022733,83.66552299999999,22.732802,1.021237,1.067495,1.433234e-13,2.972008e-09,134.468584,2162.634501,462.398986,251.921882,4723313000000000,1.06123,0.999988,1.119859,0.838437,0.000446,1.236435,0.581533,,,,,,,18.372652,-0.003419,0.998671,4.358603,0.567832,3.790771,2.191689,0.020927,"False","False",3,3,"p-type",0.018,244.32,244.32,1,1,25,1,"Generalized",540,0.340438,0.281519,2.2,0,1000,0.897817,1.66e-30,"Sinton","OFF","Center Point",3000000000000000,30,2000000000000000,4000000000000000,"OFF","Dark Rsh (Cell only)",0.4,"False","RTD (Internal)",2,10,-0.05,1,0.01,"A",0,"16-131484","True",0,0,"Hunt",,"02/06/20 13:37:19","MultiFlash v1.49","Default.mfi",,,,"False",,0.198105
204,"Ben","Motech 22.3%","M-C3-56","02/06/20 13:38:34",9.830389,0.677803,9.367543,0.5792580000000001,5.426222,81.43726100000001,22.209489,276.545994,0.001693,0.040236,0.677803,0.038341,0.5792580000000001,0.022209,22.209489,67565.717158,0.413605,9.367543,0.5792580000000001,81.43726100000001,5.426222,22.209489,0.001693,0.038341,0.5792580000000001,0.022209,22.209489,0.413605,0.431717,24.933736,14.892851,0.038432,0.593963,0.022827,83.703289,22.827478,1.011597,1.064893,1.378793e-13,2.720368e-09,131.658521,3068.723271,325.868419,264.165676,4723313000000000,1.052591,0.999752,1.114127,0.83667,0.000437,1.453776,0.5792580000000001,,,,,,,18.741706,-0.003024,0.9978900000000001,4.192158,0.407732,3.784426,2.663055,0.021891,"False","False",3,3,"p-type",0.018,244.32,244.32,1,1,25,1,"Generalized",540,0.414294,0.281519,2.2,0,1000,1.188597,1.66e-30,"Sinton","OFF","Center Point",3000000000000000,30,2000000000000000,4000000000000000,"OFF","Dark Rsh (Cell only)",0.4,"False","RTD (Internal)",2,10,-0.05,1,0.01,"A",0,"16-131484","True",0,0,"Hunt",,"02/06/20 13:38:34","MultiFlash v1.49","Default.mfi",,,,"False",,0.198105
205,"Ben","Motech 22.3%","M-C3-57","02/06/20 13:39:21",9.820046,0.675848,9.338005000000001,0.580246,5.418343,81.64022,22.177239,305.118095,0.001515,0.040193,0.675848,0.03822,0.580246,0.022177,22.177239,74546.452857,0.370243,9.338005000000001,0.580246,81.64022,5.418343,22.177239,0.001515,0.03822,0.580246,0.022177,22.177239,0.370243,0.386891,24.870806,15.021859,0.038384,0.5921959999999999,0.022731,83.67798000000001,22.730788,1.019945,1.064422,1.482276e-13,2.7733e-09,139.08081,2210.735405,452.338167,246.507064,4723313000000000,1.067845,0.999979,1.103484,0.835196,0.000413,1.282244,0.580246,,,,,,,18.257898,-0.002629,0.997963,4.442992,0.551457,3.891536,2.380982,0.019838,"False","False",3,3,"p-type",0.018,244.32,244.32,1,1,25,1,"Generalized",540,0.369155,0.281519,2.2,0,1000,0.658318,1.66e-30,"Sinton","OFF","Center Point",3000000000000000,30,2000000000000000,4000000000000000,"OFF","Dark Rsh (Cell only)",0.4,"False","RTD (Internal)",2,10,-0.05,1,0.01,"A",0,"16-131484","True",0,0,"Hunt",,"02/06/20 13:39:21","MultiFlash v1.49","Default.mfi",,,,"False",,0.198105
206,"Ben","Motech 22.3%","M-C3-58","02/06/20 13:40:21",9.811030000000001,0.676724,9.355585,0.5814009999999999,5.439342,81.925704,22.263189,205.015306,0.001359,0.040156,0.676724,0.038292,0.5814009999999999,0.022263,22.263189,50089.339627,0.332092,9.355585,0.5814009999999999,81.925704,5.439342,22.263189,0.001359,0.038292,0.5814009999999999,0.022263,22.263189,0.332092,0.326366,24.915756,14.325819,0.038364,0.59324,0.022759,83.751037,22.759221,1.01763,1.059077,1.43027e-13,2.528975e-09,136.051406,2729.927155,366.310141,258.346646,4723313000000000,1.054193,0.999937,1.1151,0.838582,0.000546,1.124788,0.5814009999999999,,,,,,,18.072602,0.000917,0.999387,4.211255,0.442302,3.768952,2.139859,0.029537,"False","False",3,3,"p-type",0.018,244.32,244.32,1,1,25,1,"Generalized",540,0.334235,0.281519,2.2,0,1000,0.380944,1.66e-30,"Sinton","OFF","Center Point",3000000000000000,30,2000000000000000,4000000000000000,"OFF","Dark Rsh (Cell only)",0.4,"False","RTD (Internal)",2,10,-0.05,1,0.01,"A",0,"16-131484","True",0,0,"Hunt",,"02/06/20 13:40:21","MultiFlash v1.49","Default.mfi",,,,"False",,0.198105
207,"Ben","Motech 22.3%","M-C3-59","02/06/20 13:41:07",9.817264,0.6759810000000001,9.355869999999999,0.581087,5.436573,81.92195599999999,22.251853,237.508922,0.001316,0.040182,0.6759810000000001,0.038294,0.581087,0.022252,22.251853,58028.179809,0.321525,9.355869999999999,0.581087,81.92195599999999,5.436573,22.251853,0.001316,0.038294,0.581087,0.022252,22.251853,0.321525,0.332724,24.902271,14.669838,0.038372,0.5924160000000001,0.022732,83.690207,22.73215,1.017112,1.064293,1.470557e-13,2.762223e-09,139.811613,2550.465253,392.085326,248.368743,4723313000000000,1.077153,0.999979,1.115228,0.83731,0.000305,1.079729,0.581087,,,,,,,17.605514,-0.001709,0.999684,4.224456,0.460503,3.763952,2.073213,0.025449,"False","False",3,3,"p-type",0.018,244.32,244.32,1,1,25,1,"Generalized",540,0.320786,0.281519,2.2,0,1000,-0.056082,1.66e-30,"Sinton","OFF","Center Point",3000000000000000,30,2000000000000000,4000000000000000,"OFF","Dark Rsh (Cell only)",0.4,"False","RTD (Internal)",2,10,-0.05,1,0.01,"A",0,"16-131484","True",0,0,"Hunt",,"02/06/20 13:41:07","MultiFlash v1.49","Default.mfi",,,,"False",,0.198105
208,"Ben","Motech 22.3%","M-C3-60","02/06/20 13:42:02",9.806570000000001,0.675965,9.344129000000001,0.579161,5.411758,81.63890600000001,22.150287,380.497119,0.001561,0.040138,0.675965,0.038245,0.579161,0.02215,22.150287,92963.05618,0.381466,9.344129000000001,0.579161,81.63890600000001,5.411758,22.150287,0.001561,0.038245,0.579161,0.02215,22.150287,0.381466,0.389124,24.875301,14.308818,0.038338,0.592563,0.022718,83.730919,22.717892,1.020798,1.053819,1.47423e-13,2.602448e-09,137.926835,2188.620033,456.908913,250.743217,4723313000000000,1.072952,0.999945,1.122488,0.837278,0.000193,1.288531,0.579161,,,,,,,17.832762,-0.001182,0.99966,4.312871,0.544384,3.768487,2.45715,0.015912,"False","False",3,3,"p-type",0.018,244.32,244.32,1,1,25,1,"Generalized",540,0.390251,0.281519,2.2,0,1000,0.189993,1.66e-30,"Sinton","OFF","Center Point",3000000000000000,30,2000000000000000,4000000000000000,"OFF","Dark Rsh (Cell only)",0.4,"False","RTD (Internal)",2,10,-0.05,1,0.01,"A",0,"16-131484","True",0,0,"Hunt",,"02/06/20 13:42:02","MultiFlash v1.49","Default.mfi",,,,"False",,0.198105
209,"Ben","Motech 22.3%","M-C3-61","02/06/20 13:42:57",9.825932,0.6778960000000001,9.350923,0.581503,5.437588,81.63372099999999,22.256009,401.732178,0.001607,0.040217,0.6778960000000001,0.038273,0.581503,0.022256,22.256009,98151.205759,0.392508,9.350923,0.581503,81.63372099999999,5.437588,22.256009,0.001607,0.038273,0.581503,0.022256,22.256009,0.392508,0.427298,24.902271,14.604836,0.038458,0.594008,0.022845,83.792676,22.844611,1.018848,1.05113,1.402043e-13,1.94608e-09,128.405237,2420.173085,413.193588,271.469403,4723313000000000,1.057319,0.9999710000000001,1.114738,0.83696,0.000315,1.348156,0.581503,,,,,,,19.725338,-0.00565,0.997622,4.446243,0.54535,3.900893,2.518621,0.015112,"False","False",3,3,"p-type",0.018,244.32,244.32,1,1,25,1,"Generalized",540,0.40166,0.281519,2.2,0,1000,1.497739,1.66e-30,"Sinton","OFF","Center Point",3000000000000000,30,2000000000000000,4000000000000000,"OFF","Dark Rsh (Cell only)",0.4,"False","RTD (Internal)",2,10,-0.05,1,0.01,"A",0,"16-131484","True",0,0,"Hunt",,"02/06/20 13:42:57","MultiFlash v1.49","Default.mfi",,,,"False",,0.198105
210,"Ben","Motech 22.3%","M-C3-62","02/06/20 13:43:48",9.83567,0.677713,9.345227,0.580466,5.424588,81.37991100000001,22.2028,356.659951,0.001641,0.040257,0.677713,0.03825,0.580466,0.022203,22.2028,87139.159174,0.400908,9.345227,0.580466,81.37991100000001,5.424588,22.2028,0.001641,0.03825,0.580466,0.022203,22.2028,0.400908,0.400319,24.879796,14.888851,0.038413,0.593577,0.022801,83.57352400000001,22.801281,1.01752,1.080313,1.362891e-13,3.563429e-09,128.465838,2251.685485,444.111758,256.062188,4723313000000000,1.050644,0.999833,1.116178,0.839271,0.000337,1.376909,0.580466,,,,,,,19.213834,9.416533e-05,0.997714,4.36028,0.569862,3.790418,2.573519,0.016984,"False","False",3,3,"p-type",0.018,244.32,244.32,1,1,25,1,"Generalized",540,0.401508,0.281519,2.2,0,1000,1.34399,1.66e-30,"Sinton","OFF","Center Point",3000000000000000,30,2000000000000000,4000000000000000,"OFF","Dark Rsh (Cell only)",0.4,"False","RTD (Internal)",2,10,-0.05,1,0.01,"A",0,"16-131484","True",0,0,"Hunt",,"02/06/20 13:43:48","MultiFlash v1.49","Default.mfi",,,,"False",,0.198105
211,"Ben","Motech 22.3%","M-C3-63","02/06/20 13:44:37",9.836088999999999,0.677976,9.362994,0.579755,5.428242,81.39963899999999,22.217756,229.186038,0.001611,0.040259,0.677976,0.038323,0.579755,0.022218,22.217756,55994.73274,0.393507,9.362994,0.579755,81.39963899999999,5.428242,22.217756,0.001611,0.038323,0.579755,0.022218,22.217756,0.393507,0.4092,24.924746,15.230871,0.038398,0.59387,0.022804,83.546159,22.803642,1.020804,1.085585,1.348175e-13,3.498184e-09,127.128443,2176.182193,459.520349,255.387113,4723313000000000,1.053593,0.999924,1.116804,0.838998,0.000553,1.347842,0.579755,,,,,,,18.55136,-0.00253,0.998081,4.18099,0.568593,3.612397,2.534088,0.026387,"False","False",3,3,"p-type",0.018,244.32,244.32,1,1,25,1,"Generalized",540,0.39398,0.281519,2.2,0,1000,1.151838,1.66e-30,"Sinton","OFF","Center Point",3000000000000000,30,2000000000000000,4000000000000000,"OFF","Dark Rsh (Cell only)",0.4,"False","RTD (Internal)",2,10,-0.05,1,0.01,"A",0,"16-131484","True",0,0,"Hunt",,"02/06/20 13:44:37","MultiFlash v1.49","Default.mfi",,,,"False",,0.198105
212,"Ben","Motech 22.3%","M-C3-64","02/06/20 13:45:18",9.81616,0.6770119999999999,9.344131000000001,0.58061,5.4253,81.63674399999999,22.205712,329.763318,0.00152,0.040177,0.6770119999999999,0.038245,0.58061,0.022206,22.205712,80567.773927,0.371264,9.344131000000001,0.58061,81.63674399999999,5.4253,22.205712,0.00152,0.038245,0.58061,0.022206,22.205712,0.371264,0.319492,24.879796,14.364822,0.038356,0.593359,0.022759,83.670236,22.758835,1.017469,1.068809,1.407853e-13,2.906385e-09,133.868873,2533.336809,394.736301,255.779279,4723313000000000,1.057937,0.999956,1.056919,0.809203,0.000262,0.936823,0.58061,,,,,,,18.534044,0.007351,0.996463,4.296795,0.488951,3.807844,2.386903,0.018375,"False","False",3,3,"p-type",0.018,244.32,244.32,1,1,25,1,"Generalized",540,0.350824,0.281519,2.2,0,1000,2.472028,1.66e-30,"Sinton","OFF","Center Point",3000000000000000,30,2000000000000000,4000000000000000,"OFF","Dark Rsh (Cell only)",0.4,"False","RTD (Internal)",2,10,-0.05,1,0.01,"A",0,"16-131484","True",0,0,"Hunt",,"02/06/20 13:45:18","MultiFlash v1.49","Default.mfi",,,,"False",,0.198105
213,"Ben","Motech 22.3%","M-C3-65","02/06/20 13:46:07",9.830254999999999,0.677521,9.361701999999999,0.5814550000000001,5.443408,81.73032600000001,22.279828,488.722494,0.001507,0.040235,0.677521,0.038317,0.5814550000000001,0.02228,22.279828,119404.679679,0.368268,9.361701999999999,0.5814550000000001,81.73032600000001,5.443408,22.279828,0.001507,0.038317,0.5814550000000001,0.02228,22.279828,0.368268,0.387095,24.866311,14.384823,0.038463,0.593604,0.022832,83.755019,22.831763,1.018531,1.055795,1.417669e-13,2.164516e-09,130.246599,2397.419039,417.115233,265.659769,4723313000000000,1.05913,0.999942,1.125594,0.840134,-5.296952e-05,1.332019,0.5814550000000001,,,,,,,19.050687,-0.003206,0.9985309999999999,4.340884,0.530812,3.810072,2.369905,0.012397,"False","False",3,3,"p-type",0.018,244.32,244.32,1,1,25,1,"Generalized",540,0.370507,0.281519,2.2,0,1000,0.975187,1.66e-30,"Sinton","OFF","Center Point",3000000000000000,30,2000000000000000,4000000000000000,"OFF","Dark Rsh (Cell only)",0.4,"False","RTD (Internal)",2,10,-0.05,1,0.01,"A",0,"16-131484","True",0,0,"Hunt",,"02/06/20 13:46:07","MultiFlash v1.49","Default.mfi",,,,"False",,0.198105
214,"Ben","Motech 22.3%","M-C3-66","02/06/20 13:46:51",9.824120000000001,0.6766180000000001,9.356268,0.581776,5.443253,81.88814600000001,22.279195,247.143546,0.001367,0.04021,0.6766180000000001,0.038295,0.581776,0.022279,22.279195,60382.111038,0.334074,9.356268,0.581776,81.88814600000001,5.443253,22.279195,0.001367,0.038295,0.581776,0.022279,22.279195,0.334074,0.324844,24.857321,14.602835,0.038398,0.593238,0.022779,83.726,22.779218,1.016609,1.06228,1.434351e-13,2.634277e-09,137.325701,2726.19852,366.811145,255.335659,4723313000000000,1.064958,0.999897,1.122276,0.838594,0.000348,1.132181,0.581776,,,,,,,18.372825,0.001522,0.999188,4.316605,0.449911,3.866694,2.150878,0.024488,"False","False",3,3,"p-type",0.018,244.32,244.32,1,1,25,1,"Generalized",540,0.332983,0.281519,2.2,0,1000,0.431578,1.66e-30,"Sinton","OFF","Center Point",3000000000000000,30,2000000000000000,4000000000000000,"OFF","Dark Rsh (Cell only)",0.4,"False","RTD (Internal)",2,10,-0.05,1,0.01,"A",0,"16-131484","True",0,0,"Hunt",,"02/06/20 13:46:51","MultiFlash v1.49","Default.mfi",,,,"False",,0.198105
215,"Ben","Motech 22.3%","M-C3-67","02/06/20 13:47:43",9.829497,0.677867,9.358107,0.5810070000000001,5.437126,81.600711,22.254118,283.167425,0.001581,0.040232,0.677867,0.038303,0.5810070000000001,0.022254,22.254118,69183.46516399999,0.386221,9.358107,0.5810070000000001,81.600711,5.437126,22.254118,0.001581,0.038303,0.5810070000000001,0.022254,22.254118,0.386221,0.426982,24.906766,14.820848,0.038432,0.59407,0.022831,83.716612,22.831165,1.019189,1.063644,1.36869e-13,2.784983e-09,129.03483,2394.911619,417.551943,265.342726,4723313000000000,1.050199,0.99998,1.135547,0.838252,0.000375,1.485262,0.5810070000000001,,,,,,,19.213507,-0.007112,0.998898,4.345636,0.5361089999999999,3.809528,2.48293,0.021406,"False","False",3,3,"p-type",0.018,244.32,244.32,1,1,25,1,"Generalized",540,0.387082,0.281519,2.2,0,1000,0.679585,1.66e-30,"Sinton","OFF","Center Point",3000000000000000,30,2000000000000000,4000000000000000,"OFF","Dark Rsh (Cell only)",0.4,"False","RTD (Internal)",2,10,-0.05,1,0.01,"A",0,"16-131484","True",0,0,"Hunt",,"02/06/20 13:47:43","MultiFlash v1.49","Default.mfi",,,,"False",,0.198105
216,"Ben","Motech 22.3%","M-C3-68","02/06/20 13:48:25",9.816148999999999,0.676803,9.368979,0.580437,5.438105,81.854788,22.258124,336.479576,0.001468,0.040177,0.676803,0.038347,0.580437,0.022258,22.258124,82208.689933,0.358648,9.368979,0.580437,81.854788,5.438105,22.258124,0.001468,0.038347,0.580437,0.022258,22.258124,0.358648,0.3828,24.866311,14.765845,0.038412,0.593421,0.022795,83.827882,22.794652,1.014487,1.04833,1.4443e-13,2.0421e-09,137.127984,3065.989164,326.159013,263.525653,4723313000000000,1.056919,0.999983,1.130797,0.838612,9.71625e-05,1.31871,0.580437,,,,,,,18.120968,-0.003967,0.998792,4.202359,0.394705,3.807654,2.313215,0.01799,"False","False",3,3,"p-type",0.018,244.32,244.32,1,1,25,1,"Generalized",540,0.35929,0.281519,2.2,0,1000,0.750622,1.66e-30,"Sinton","OFF","Center Point",3000000000000000,30,2000000000000000,4000000000000000,"OFF","Dark Rsh (Cell only)",0.4,"False","RTD (Internal)",2,10,-0.05,1,0.01,"A",0,"16-131484","True",0,0,"Hunt",,"02/06/20 13:48:25","MultiFlash v1.49","Default.mfi",,,,"False",,0.198105
217,"Ben","Motech 22.3%","M-C3-69","02/06/20 13:49:12",9.831939999999999,0.677177,9.346245,0.581132,5.431398,81.57742,22.230671,194.098622,0.001477,0.040242,0.677177,0.038254,0.581132,0.022231,22.230671,47422.175276,0.360828,9.346245,0.581132,81.57742,5.431398,22.230671,0.001477,0.038254,0.581132,0.022231,22.230671,0.360828,0.389599,24.915756,14.925853,0.038369,0.593417,0.022769,83.552565,22.768918,1.020515,1.08586,1.380378e-13,3.570987e-09,131.917169,2257.624286,442.943499,249.620606,4723313000000000,1.052373,0.999992,1.125987,0.839372,0.000438,1.347639,0.581132,,,,,,,18.618588,-0.004858,0.998833,4.314968,0.5503670000000001,3.764601,2.319559,0.031175,"False","False",3,3,"p-type",0.018,244.32,244.32,1,1,25,1,"Generalized",540,0.36399,0.281519,2.2,0,1000,0.647339,1.66e-30,"Sinton","OFF","Center Point",3000000000000000,30,2000000000000000,4000000000000000,"OFF","Dark Rsh (Cell only)",0.4,"False","RTD (Internal)",2,10,-0.05,1,0.01,"A",0,"16-131484","True",0,0,"Hunt",,"02/06/20 13:49:12","MultiFlash v1.49","Default.mfi",,,,"False",,0.198105
218,"Ben","Motech 22.3%","M-C3-70","02/06/20 13:49:57",9.829298,0.677374,9.344794,0.58099,5.429234,81.54320800000001,22.221817,338.553909,0.001563,0.040231,0.677374,0.038248,0.58099,0.022222,22.221817,82715.49101300001,0.381959,9.344794,0.58099,81.54320800000001,5.429234,22.221817,0.001563,0.038248,0.58099,0.022222,22.221817,0.381959,0.394943,24.884291,15.288874,0.038412,0.593391,0.022793,83.640029,22.793233,1.02081,1.069829,1.394968e-13,3.058264e-09,130.142791,2185.031113,457.659387,257.066913,4723313000000000,1.062094,0.999957,1.117956,0.840355,0.000139,1.348327,0.58099,,,,,,,19.07389,-0.002225,0.99799,4.395577,0.583198,3.812379,2.452311,0.017898,"False","False",3,3,"p-type",0.018,244.32,244.32,1,1,25,1,"Generalized",540,0.387325,0.281519,2.2,0,1000,1.128912,1.66e-30,"Sinton","OFF","Center Point",3000000000000000,30,2000000000000000,4000000000000000,"OFF","Dark Rsh (Cell only)",0.4,"False","RTD (Internal)",2,10,-0.05,1,0.01,"A",0,"16-131484","True",0,0,"Hunt",,"02/06/20 13:49:57","MultiFlash v1.49","Default.mfi",,,,"False",,0.198105
219,"Ben","Motech 22.3%","M-C3-71","02/06/20 13:50:39",9.819058999999999,0.67755,9.359435,0.582402,5.450957,81.933573,22.310729,332.765982,0.001323,0.040189,0.67755,0.038308,0.582402,0.022311,22.310729,81301.38473799999,0.323309,9.359435,0.582402,81.933573,5.450957,22.310729,0.001323,0.038308,0.582402,0.022311,22.310729,0.323309,0.318961,24.893281,14.373822,0.038376,0.59398,0.022795,83.711124,22.794761,1.020033,1.065602,1.38052e-13,2.793949e-09,130.319641,2373.645184,421.292958,262.265842,4723313000000000,1.05735,0.99996,1.115349,0.837454,0.000353,1.049991,0.582402,,,,,,,18.519332,0.000665,0.998594,4.223909,0.5212639999999999,3.702645,2.081205,0.018203,"False","False",3,3,"p-type",0.018,244.32,244.32,1,1,25,1,"Generalized",540,0.319055,0.281519,2.2,0,1000,0.9566,1.66e-30,"Sinton","OFF","Center Point",3000000000000000,30,2000000000000000,4000000000000000,"OFF","Dark Rsh (Cell only)",0.4,"False","RTD (Internal)",2,10,-0.05,1,0.01,"A",0,"16-131484","True",0,0,"Hunt",,"02/06/20 13:50:39","MultiFlash v1.49","Default.mfi",,,,"False",,0.198105
220,"Ben","Motech 22.3%","M-C3-72","02/06/20 13:51:30",9.795692000000001,0.676598,9.349373,0.582261,5.443774,82.13608600000001,22.281327,387.836348,0.001239,0.040094,0.676598,0.038267,0.582261,0.022281,22.281327,94756.176486,0.302806,9.349373,0.582261,82.13608600000001,5.443774,22.281327,0.001239,0.038267,0.582261,0.022281,22.281327,0.302806,0.300736,24.888786,15.056861,0.03832,0.5932539999999999,0.022734,83.803831,22.733741,1.016692,1.051322,1.449465e-13,2.194996e-09,136.33464,2678.358242,373.363049,261.352721,4723313000000000,1.069096,0.999994,1.125762,0.838487,5.041254e-05,1.033762,0.582261,,,,,,,17.896351,0.00036,0.999341,4.190298,0.446977,3.743321,1.952355,0.015631,"False","False",3,3,"p-type",0.018,244.32,244.32,1,1,25,1,"Generalized",540,0.304501,0.281519,2.2,0,1000,0.442858,1.66e-30,"Sinton","OFF","Center Point",3000000000000000,30,2000000000000000,4000000000000000,"OFF","Dark Rsh (Cell only)",0.4,"False","RTD (Internal)",2,10,-0.05,1,0.01,"A",0,"16-131484","True",0,0,"Hunt",,"02/06/20 13:51:30","MultiFlash v1.49","Default.mfi",,,,"False",,0.198105
221,"Ben","Motech 22.3%","M-C3-73","02/06/20 13:52:13",9.8347,0.677915,9.380589000000001,0.580574,5.446121,81.686595,22.290935,374.824828,0.001561,0.040253,0.677915,0.038395,0.580574,0.022291,22.290935,91577.20202,0.381426,9.380589000000001,0.580574,81.686595,5.446121,22.290935,0.001561,0.038395,0.580574,0.022291,22.290935,0.381426,0.383266,24.875301,14.591835,0.038466,0.5943349999999999,0.022862,83.77804399999999,22.861657,1.014371,1.057398,1.369482e-13,2.52002e-09,130.94585,3028.887415,330.154233,270.0839,4723313000000000,1.046657,0.999976,1.120876,0.838793,4.970293e-05,1.294716,0.580574,,,,,,,18.811524,-0.000305,0.998313,4.19181,0.414504,3.777306,2.460395,0.016147,"False","False",3,3,"p-type",0.018,244.32,244.32,1,1,25,1,"Generalized",540,0.38088,0.281519,2.2,0,1000,1.029518,1.66e-30,"Sinton","OFF","Center Point",3000000000000000,30,2000000000000000,4000000000000000,"OFF","Dark Rsh (Cell only)",0.4,"False","RTD (Internal)",2,10,-0.05,1,0.01,"A",0,"16-131484","True",0,0,"Hunt",,"02/06/20 13:52:13","MultiFlash v1.49","Default.mfi",,,,"False",,0.198105
222,"Ben","Motech 22.3%","M-C3-74","02/06/20 13:53:01",9.82273,0.677662,9.349667,0.5824279999999999,5.445507,81.807497,22.288422,270.225598,0.001397,0.040204,0.677662,0.038268,0.5824279999999999,0.022288,22.288422,66021.518172,0.341355,9.349667,0.5824279999999999,81.807497,5.445507,22.288422,0.001397,0.038268,0.5824279999999999,0.022288,22.288422,0.341355,0.36008,24.866311,15.266874,0.038403,0.5936709999999999,0.022799,83.681521,22.799,1.025594,1.065374,1.382385e-13,2.869442e-09,126.709604,1904.351341,525.113186,261.761126,4723313000000000,1.050542,0.999979,1.111497,0.836001,6.974767e-05,1.192276,0.5824279999999999,,,,,,,18.998864,-0.003064,0.998464,4.365505,0.6668770000000001,3.698628,2.194209,0.022435,"False","False",3,3,"p-type",0.018,244.32,244.32,1,1,25,1,"Generalized",540,0.339403,0.281519,2.2,0,1000,1.098192,1.66e-30,"Sinton","OFF","Center Point",3000000000000000,30,2000000000000000,4000000000000000,"OFF","Dark Rsh (Cell only)",0.4,"False","RTD (Internal)",2,10,-0.05,1,0.01,"A",0,"16-131484","True",0,0,"Hunt",,"02/06/20 13:53:01","MultiFlash v1.49","Default.mfi",,,,"False",,0.198105
