Repository: dintalframe/MLPROJECT

File: FCT450csv/MultiFlash_Database WW11 - 2017.csv (part 6 of 6)
_(W/cm2),Cell_EffLoad_(percent),RsLoad_(ohm-cm2),Rs_Modulation_(ohm-cm2),Measured_Temperature_(C),Total_Test_Time_(s),pJmp_(A/cm2),pVmp_(V/cell),pPmp_(W/cm2),pFF_(percent),pEfficiency_(percent),n_at_1_sun,n_at_ 1/10_suns,Jo1_(A/cm2),Jo2_(A/cm2),Jo_(fA/cm2),Est_Bulk_Lifetime_(us),BRR_(Hz),Lifetime_at_Vmp_(us),Doping_(cm-3),Measured_Resistivity_(Ohm-cm),Lifetime_Fit_R2,Max_Intensity_(suns),Intensity_@_flash_cutoff_(suns),V_at_Isc_(V),dV/dt,V_Pad_0_(V),V_Pad_1_(V),V_Pad_2_(V),V_Pad_3_(V),V_Pad_4_(V),Pm/Pe,Resistivity_(ohm-cm),Sample_Type,Thickness_(cm),Cell_Area_(cm2),Total_Area_(cm2),Number_of_Cells_per_String,Number_of_Strings,Temperature_(C),Intensity_(suns),Analysis_Type,Nominal_Load_Voltage_(mV/cell),Rs_Modulation_Target_(ohm-cm2),Reference_Constant_(V/sun),Voltage_Temperature_Coefficient_(mV/C),Temperature_Offset_(C),Power_per_Sun_(W/m2),Conductivity_Modulation_(ohm-cm2/V),Auger_Coefficient,Auger_Method,Band_Gap_Narrowing,Fit_Method,Carrier_Density_Center_Point_(cm-3),Percent_Fit,Lower_Bound_(cm-3),Upper_Bound_(cm-3),Rsh_Lifetime_Correction,Rsh_Measurement_Method,SunsVoc_Rsh_Voltage_(V),Do_Dark_Break_Measurement,Temperature_Measurement_Method,Number_of_dRsh_Points,dRsh_Output_Vlimit_(V),Current_Transfer,Voltage_Transfer,Temperature_Transfer,Final_Bin,Bin_Index,Tester_ID,Do_Doping_Measurement,Doping_Sample_Time_(us),Doping_Measurement_Length_(us),Measurement_Type,Comments,Calibration,dBreak_(V),dBreak_(A),Dark_Break_Interpolated,Measurement_Date-Time_String,Software Version
194,"Katy","4BB WiseBiz Bare","4BB_c23","02/07/17 13:51:35",9.115118000000001,0.664975,8.618122,0.555803,4.789974,79.025226,19.620989,620.748845,0.002965,0.037338,0.664975,0.035302,0.555803,0.019621,19.620989,151540.311685,0.723736,8.618122,0.555803,79.025226,4.789974,19.620989,0.002965,0.035302,0.555803,0.019621,19.620989,0.723736,0.717709,24.765176,1017343.562551,0.035555,0.577667,0.020539,82.721332,20.538687,1.096676,1.126911,2.579342e-13,5.608142e-09,5.101264,173.119397,5776.360234,170.798075,4723313000000000,1.583014,0.005591,1.193009,0.889787,-0.001443,2.445629,0.555803,,,,,1.130936,3,"p-type",0.021,244.125,244.125,1,1,25,1,"Generalized",540,0.726789,0.261114,2.2,0,1000,1.147303,1.66e-30,"Sinton","OFF","Center Point",3000000000000000,30,2000000000000000,4000000000000000,"OFF","Dark Rsh (Cell only)",0.4,"False","RTD (Internal)",2,10,-0.05,1,0.01,"A",0,"16-131484","True",0,0,"Full IV","default_4BB_KatyCal.mfi, with Bare_NPT_1648 adjustment","False",,,"False","02/07/17 13:51:35","MultiFlash v1.27"
195,"Katy","4BB WiseBiz Bare","4BB_c24","02/07/17 13:53:46",9.095203,0.666616,8.724475,0.549257,4.791978,79.036264,19.629198,551.553214,0.002711,0.037256,0.666616,0.035738,0.549257,0.019629,19.629198,134647.928289,0.661724,8.724475,0.549257,79.036264,4.791978,19.629198,0.002711,0.035738,0.549257,0.019629,19.629198,0.661724,0.670486,24.828104,1017748.867733,0.035403,0.57913,0.020503,82.553873,20.50282,1.061859,1.163458,2.274924e-13,7.872855999999999e-09,161.237298,891.231057,1122.043484,166.004801,4723313000000000,1.84425,0.991297,1.197585,0.890034,-0.001371,2.288615,0.549257,,,,,1.131409,3,"p-type",0.021,244.125,244.125,1,1,25,1,"Generalized",540,0.655328,0.261114,2.2,0,1000,0.746367,1.66e-30,"Sinton","OFF","Center Point",3000000000000000,30,2000000000000000,4000000000000000,"OFF","Dark Rsh (Cell only)",0.4,"False","RTD (Internal)",2,10,-0.05,1,0.01,"A",0,"16-131484","True",0,0,"Full IV","default_4BB_KatyCal.mfi, with Bare_NPT_1648 adjustment","False",,,"False","02/07/17 13:53:46","MultiFlash v1.27"
196,"Katy","4BB WiseBiz Bare","4BB_c25","02/07/17 13:55:08",9.12036,0.666736,8.601042,0.557581,4.795778,78.866636,19.644766,655.091283,0.002925,0.037359,0.666736,0.035232,0.557581,0.019645,19.644766,159924.159381,0.714086,8.601042,0.557581,78.866636,4.795778,19.644766,0.002925,0.035232,0.557581,0.019645,19.644766,0.714086,0.722942,24.79664,1017789.644065,0.035467,0.5792929999999999,0.020546,82.48413600000001,20.545843,1.062949,1.1775,2.231422e-13,8.693027999999999e-09,152.621585,738.856048,1353.443614,172.620418,4723313000000000,1.989303,0.996408,1.195829,0.889428,-0.001288,2.458236,0.557581,,,,,1.132307,3,"p-type",0.021,244.125,244.125,1,1,25,1,"Generalized",540,0.718324,0.261114,2.2,0,1000,1.048051,1.66e-30,"Sinton","OFF","Center Point",3000000000000000,30,2000000000000000,4000000000000000,"OFF","Dark Rsh (Cell only)",0.4,"False","RTD (Internal)",2,10,-0.05,1,0.01,"A",0,"16-131484","True",0,0,"Full IV","default_4BB_KatyCal.mfi, with Bare_NPT_1648 adjustment","False",,,"False","02/07/17 13:55:08","MultiFlash v1.27"
197,"Katy","4BB WiseBiz Bare","4BB_c26","02/07/17 13:56:25",9.089812999999999,0.667223,8.599254999999999,0.5610889999999999,4.82495,79.554834,19.764261,533.081846,0.002712,0.037234,0.667223,0.035225,0.5610889999999999,0.019764,19.764261,130138.605587,0.661952,8.599254999999999,0.5610889999999999,79.554834,4.82495,19.764261,0.002712,0.035225,0.5610889999999999,0.019764,19.764261,0.661952,0.66534,24.79664,1017821.177869,0.035428,0.581449,0.020599,82.916572,20.599437,1.045241,1.128265,2.20821e-13,6.325229e-09,154.266811,834.578595,1198.209499,194.373429,4723313000000000,1.810586,0.996112,1.193813,0.889872,-0.001503,2.258895,0.5610889999999999,,,,,1.139194,3,"p-type",0.021,244.125,244.125,1,1,25,1,"Generalized",540,0.66047,0.261114,2.2,0,1000,0.93086,1.66e-30,"Sinton","OFF","Center Point",3000000000000000,30,2000000000000000,4000000000000000,"OFF","Dark Rsh (Cell only)",0.4,"False","RTD (Internal)",2,10,-0.05,1,0.01,"A",0,"16-131484","True",0,0,"Full IV","default_4BB_KatyCal.mfi, with Bare_NPT_1648 adjustment","False",,,"False","02/07/17 13:56:25","MultiFlash v1.27"
198,"Katy","4BB WiseBiz Bare","4BB_c27","02/07/17 13:59:58",9.129728999999999,0.667569,8.749236,0.549534,4.808006,78.88795500000001,19.694854,621.140212,0.003095,0.037398,0.667569,0.035839,0.549534,0.019695,19.694854,151635.854363,0.755542,8.749236,0.549534,78.88795500000001,4.808006,19.694854,0.003095,0.035839,0.549534,0.019695,19.694854,0.755542,0.765413,24.906766,1017862.301221,0.035597,0.581059,0.020684,82.84963999999999,20.683913,1.07135,1.127597,2.27533e-13,5.594857e-09,109.311869,416.09879,2403.275432,186.272528,4723313000000000,1.90705,0.920902,1.181592,0.89201,-0.000974,2.600823,0.549534,,,,,1.135194,3,"p-type",0.021,244.125,244.125,1,1,25,1,"Generalized",540,0.754671,0.261114,2.2,0,1000,1.016375,1.66e-30,"Sinton","OFF","Center Point",3000000000000000,30,2000000000000000,4000000000000000,"OFF","Dark Rsh (Cell only)",0.4,"False","RTD (Internal)",2,10,-0.05,1,0.01,"A",0,"16-131484","True",0,0,"Full IV","default_4BB_KatyCal.mfi, Box 2 with Bare_NPT_1648 adjustment","False",,,"False","02/07/17 13:59:58","MultiFlash v1.27"
199,"Katy","4BB WiseBiz Bare","4BB_c28","02/07/17 14:01:11",9.141951000000001,0.668918,8.630884,0.55725,4.809558,78.64898700000001,19.70121,697.399374,0.003389,0.037448,0.668918,0.035354,0.55725,0.019701,19.70121,170252.622122,0.827308,8.630884,0.55725,78.64898700000001,4.809558,19.70121,0.003389,0.035354,0.55725,0.019701,19.70121,0.827308,0.847877,24.780908,1017920.989577,0.035657,0.582111,0.020756,82.8603,20.756124,1.060101,1.129841,2.196416e-13,5.071632e-09,137.165941,732.784099,1364.658432,201.999532,4723313000000000,1.85466,0.992762,1.195175,0.890504,-0.001206,2.902787,0.55725,,,,,1.13556,3,"p-type",0.021,244.125,244.125,1,1,25,1,"Generalized",540,0.837415,0.261114,2.2,0,1000,1.889843,1.66e-30,"Sinton","OFF","Center Point",3000000000000000,30,2000000000000000,4000000000000000,"OFF","Dark Rsh (Cell only)",0.4,"False","RTD (Internal)",2,10,-0.05,1,0.01,"A",0,"16-131484","True",0,0,"Full IV","default_4BB_KatyCal.mfi, Box 2 with Bare_NPT_1648 adjustment","False",,,"False","02/07/17 14:01:11","MultiFlash v1.27"
200,"Katy","4BB WiseBiz Bare","4BB_c29","02/07/17 14:02:26",9.086414,0.663108,8.578033,0.5557,4.766809,79.11353200000001,19.526099,689.131106,0.002783,0.03722,0.663108,0.035138,0.5557,0.019526,19.526099,168234.13131,0.6792820000000001,8.578033,0.5557,79.11353200000001,4.766809,19.526099,0.002783,0.035138,0.5557,0.019526,19.526099,0.6792820000000001,0.680047,24.843836,1017963.256995,0.035366,0.576227,0.020379,82.56959999999999,20.379096,1.06917,1.151087,2.625561e-13,7.808138e-09,,,,156.118507,4723313000000000,1.780891,,1.188105,0.89208,-0.001314,2.313024,0.5557,,,,,1.125467,3,"p-type",0.021,244.125,244.125,1,1,25,1,"Generalized",540,0.678779,0.261114,2.2,0,1000,1.026651,1.66e-30,"Sinton","OFF","Center Point",3000000000000000,30,2000000000000000,4000000000000000,"OFF","Dark Rsh (Cell only)",0.4,"False","RTD (Internal)",2,10,-0.05,1,0.01,"A",0,"16-131484","True",0,0,"Full IV","default_4BB_KatyCal.mfi, Box 2 with Bare_NPT_1648 adjustment","False",,,"False","02/07/17 14:02:26","MultiFlash v1.27"
201,"Katy","4BB WiseBiz Bare","4BB_c30","02/07/17 14:04:43",9.084588999999999,0.665624,8.611877,0.5574789999999999,4.800938,79.394741,19.665901,698.256394,0.002898,0.037213,0.665624,0.035277,0.5574789999999999,0.019666,19.665901,170461.842112,0.707375,8.611877,0.5574789999999999,79.394741,4.800938,19.665901,0.002898,0.035277,0.5574789999999999,0.019666,19.665901,0.707375,0.730132,24.843836,1018024.241483,0.035485,0.5794010000000001,0.02056,83.004143,20.559942,1.074706,1.0976,2.542457e-13,3.839987e-09,111.314119,370.509706,2698.984627,186.919731,4723313000000000,1.673231,0.973521,1.201133,0.890445,-0.001338,2.497439,0.5574789999999999,,,,,1.133525,3,"p-type",0.021,244.125,244.125,1,1,25,1,"Generalized",540,0.7123429999999999,0.261114,2.2,0,1000,0.754343,1.66e-30,"Sinton","OFF","Center Point",3000000000000000,30,2000000000000000,4000000000000000,"OFF","Dark Rsh (Cell only)",0.4,"False","RTD (Internal)",2,10,-0.05,1,0.01,"A",0,"16-131484","True",0,0,"Full IV","default_4BB_KatyCal.mfi, Box 2 with Bare_NPT_1648 adjustment","False",,,"False","02/07/17 14:04:43","MultiFlash v1.27"
202,"Katy","4BB WiseBiz Bare","4BB_c31","02/07/17 14:05:52",9.089646999999999,0.663323,8.602508,0.555992,4.782928,79.327184,19.592129,586.96056,0.002751,0.037234,0.663323,0.035238,0.555992,0.019592,19.592129,143291.746604,0.6716220000000001,8.602508,0.555992,79.327184,4.782928,19.592129,0.002751,0.035238,0.555992,0.019592,19.592129,0.6716220000000001,0.671351,24.780908,1018084.564933,0.035444,0.576647,0.020439,82.754428,20.438585,1.070969,1.125687,2.730619e-13,5.459322e-09,,,,163.376917,4723313000000000,1.776307,,1.189832,0.891467,-0.001502,2.258296,0.555992,,,,,1.129273,3,"p-type",0.021,244.125,244.125,1,1,25,1,"Generalized",540,0.67186,0.261114,2.2,0,1000,0.825662,1.66e-30,"Sinton","OFF","Center Point",3000000000000000,30,2000000000000000,4000000000000000,"OFF","Dark Rsh (Cell only)",0.4,"False","RTD (Internal)",2,10,-0.05,1,0.01,"A",0,"16-131484","True",0,0,"Full IV","default_4BB_KatyCal.mfi, Box 2 with Bare_NPT_1648 adjustment","False",,,"False","02/07/17 14:05:52","MultiFlash v1.27"
203,"Katy","4BB WiseBiz Bare","4BB_c32","02/07/17 14:07:17",9.108957,0.664151,8.70407,0.549017,4.778684,78.990126,19.574741,384.298072,0.002883,0.037313,0.664151,0.035654,0.549017,0.019575,19.574741,93816.766856,0.7038450000000001,8.70407,0.549017,78.990126,4.778684,19.574741,0.002883,0.035654,0.549017,0.019575,19.574741,0.7038450000000001,0.679257,24.843836,1018128.537448,0.035501,0.576889,0.02048,82.643063,20.479985,1.071441,1.139782,2.606772e-13,6.511857e-09,79.020984,255.821802,3908.97098,159.053762,4723313000000000,1.741072,0.973548,1.193706,0.8904300000000001,-0.001289,2.308872,0.549017,,,,,1.12827,3,"p-type",0.021,244.125,244.125,1,1,25,1,"Generalized",540,0.700824,0.261114,2.2,0,1000,0.787222,1.66e-30,"Sinton","OFF","Center Point",3000000000000000,30,2000000000000000,4000000000000000,"OFF","Dark Rsh (Cell only)",0.4,"False","RTD (Internal)",2,10,-0.05,1,0.01,"A",0,"16-131484","True",0,0,"Full IV","default_4BB_KatyCal.mfi, Box 2 with Bare_NPT_1648 adjustment","False",,,"False","02/07/17 14:07:17","MultiFlash v1.27"
204,"Katy","4BB WiseBiz Bare","4BB_c33","02/07/17 14:08:31",9.082661999999999,0.664415,8.597567,0.5565639999999999,4.785092,79.29358000000001,19.600992,559.3939820000001,0.002827,0.037205,0.664415,0.035218,0.5565639999999999,0.019601,19.600992,136562.055759,0.690131,8.597567,0.5565639999999999,79.29358000000001,4.785092,19.600992,0.002827,0.035218,0.5565639999999999,0.019601,19.600992,0.690131,0.699966,24.843836,1018196.359328,0.035428,0.577785,0.02047,82.80726,20.469557,1.069419,1.120231,2.591666e-13,5.491053e-09,80.315944,262.462234,3810.071966,171.744111,4723313000000000,1.659433,0.912571,1.191949,0.890272,-0.001457,2.383782,0.5565639999999999,,,,,1.129783,3,"p-type",0.021,244.125,244.125,1,1,25,1,"Generalized",540,0.697191,0.261114,2.2,0,1000,0.843803,1.66e-30,"Sinton","OFF","Center Point",3000000000000000,30,2000000000000000,4000000000000000,"OFF","Dark Rsh (Cell only)",0.4,"False","RTD (Internal)",2,10,-0.05,1,0.01,"A",0,"16-131484","True",0,0,"Full IV","default_4BB_KatyCal.mfi, Box 2 with Bare_NPT_1648 adjustment","False",,,"False","02/07/17 14:08:31","MultiFlash v1.27"
205,"Katy","4BB WiseBiz Bare","4BB_c34","02/07/17 14:34:16",9.115710999999999,0.666652,8.619926,0.558379,4.813182,79.20317300000001,19.716054,713.521339,0.002849,0.03734,0.666652,0.035309,0.558379,0.019716,19.716054,174188.396784,0.6955710000000001,8.619926,0.558379,79.20317300000001,4.813182,19.716054,0.002849,0.035309,0.558379,0.019716,19.716054,0.6955710000000001,0.699417,24.875301,1018229.454221,0.035536,0.57963,0.020597,82.74395800000001,20.597462,1.069067,1.138569,2.38358e-13,5.740367e-09,131.033098,508.39315,1966.981656,181.918646,4723313000000000,2.03566,0.965118,1.203284,0.891225,-0.0009859999999999999,2.411215,0.558379,,,,,1.136416,3,"p-type",0.021,244.125,244.125,1,1,25,1,"Generalized",540,0.697357,0.261114,2.2,0,1000,0.921613,1.66e-30,"Sinton","OFF","Center Point",3000000000000000,30,2000000000000000,4000000000000000,"OFF","Dark Rsh (Cell only)",0.4,"False","RTD (Internal)",2,10,-0.05,1,0.01,"A",0,"16-131484","True",0,0,"Full IV","default_4BB_KatyCal.mfi, Box 2 with Bare_NPT_1648 adjustment","False",,,"False","02/07/17 14:34:16","MultiFlash v1.27"
206,"Katy","4BB WiseBiz Bare","4BB_c35","02/07/17 14:36:17",9.091181000000001,0.666399,8.600809,0.558233,4.801257,79.250174,19.667209,696.19119,0.0027,0.03724,0.666399,0.035231,0.558233,0.019667,19.667209,169957.674168,0.659031,8.600809,0.558233,79.250174,4.801257,19.667209,0.0027,0.035231,0.558233,0.019667,19.667209,0.659031,0.665098,24.875301,1018811.080488,0.035436,0.578438,0.020498,82.596649,20.497691,1.080254,1.14796,2.454499e-13,5.827704e-09,114.224147,405.44197,2466.444213,173.887244,4723313000000000,1.746359,0.987142,1.198865,0.8904879999999999,-0.001193,2.271193,0.558233,,,,,1.1336,3,"p-type",0.021,244.125,244.125,1,1,25,1,"Generalized",540,0.660063,0.261114,2.2,0,1000,0.753698,1.66e-30,"Sinton","OFF","Center Point",3000000000000000,30,2000000000000000,4000000000000000,"OFF","Dark Rsh (Cell only)",0.4,"False","RTD (Internal)",2,10,-0.05,1,0.01,"A",0,"16-131484","True",0,0,"Full IV","default_4BB_KatyCal.mfi, Box 2 with Bare_NPT_1648 adjustment","False",,,"False","02/07/17 14:36:17","MultiFlash v1.27"
207,"Katy","4BB WiseBiz Bare","4BB_c36","02/07/17 14:38:02",9.127789,0.669018,8.615479000000001,0.558314,4.81014,78.768821,19.703593,664.414028,0.003033,0.03739,0.669018,0.035291,0.558314,0.019704,19.703593,162200.074581,0.740472,8.615479000000001,0.558314,78.768821,4.81014,19.703593,0.003033,0.035291,0.558314,0.019704,19.703593,0.740472,0.756752,24.843836,1018846.384507,0.035547,0.580695,0.020642,82.519323,20.641761,1.072334,1.166637,2.182584e-13,6.610098e-09,132.544679,681.357341,1467.658658,186.703143,4723313000000000,1.824845,0.999843,1.188444,0.892545,-0.001012,2.377635,0.558314,,,,,1.135697,3,"p-type",0.021,244.125,244.125,1,1,25,1,"Generalized",540,0.745094,0.261114,2.2,0,1000,1.389195,1.66e-30,"Sinton","OFF","Center Point",3000000000000000,30,2000000000000000,4000000000000000,"OFF","Dark Rsh (Cell only)",0.4,"False","RTD (Internal)",2,10,-0.05,1,0.01,"A",0,"16-131484","True",0,0,"Full IV","default_4BB_KatyCal.mfi, Box 2 with Bare_NPT_1648 adjustment","False",,,"False","02/07/17 14:38:02","MultiFlash v1.27"
208,"Katy","4BB WiseBiz Bare","4BB_c37","02/07/17 14:39:14",9.071256999999999,0.661598,8.586992,0.555492,4.770009,79.479917,19.539209,415.905827,0.00258,0.037158,0.661598,0.035175,0.555492,0.019539,19.539209,101533.010057,0.629912,8.586992,0.555492,79.479917,4.770009,19.539209,0.00258,0.035175,0.555492,0.019539,19.539209,0.629912,0.64557,24.875301,1018876.583234,0.035348,0.575135,0.02033,82.696217,20.329898,1.078187,1.124122,2.808165e-13,7.077294e-09,,,,152.185013,4723313000000000,1.464667,,1.195278,0.890619,-0.001394,2.189203,0.555492,,,,,1.126222,3,"p-type",0.021,244.125,244.125,1,1,25,1,"Generalized",540,0.6328859999999999,0.261114,2.2,0,1000,0.455544,1.66e-30,"Sinton","OFF","Center Point",3000000000000000,30,2000000000000000,4000000000000000,"OFF","Dark Rsh (Cell only)",0.4,"False","RTD (Internal)",2,10,-0.05,1,0.01,"A",0,"16-131484","True",0,0,"Full IV","default_4BB_KatyCal.mfi, Box 2 with Bare_NPT_1648 adjustment","False",,,"False","02/07/17 14:39:14","MultiFlash v1.27"
209,"Katy","4BB WiseBiz Bare","4BB_c38","02/07/17 14:40:52",9.122432999999999,0.668152,8.756900999999999,0.549384,4.810898,78.929687,19.706698,531.393238,0.002916,0.037368,0.668152,0.035871,0.549384,0.019707,19.706698,129726.374283,0.7118139999999999,8.756900999999999,0.549384,78.929687,4.810898,19.706698,0.002916,0.035871,0.549384,0.019707,19.706698,0.7118139999999999,0.700981,24.875301,1018926.542092,0.035567,0.5805090000000001,0.020647,82.69493199999999,20.646782,1.063626,1.146988,2.327212e-13,4.946712e-09,139.528016,696.9185639999999,1434.887879,181.809549,4723313000000000,1.969952,0.996186,1.181839,0.8918739999999999,-0.000968,2.373582,0.549384,,,,,1.135876,3,"p-type",0.021,244.125,244.125,1,1,25,1,"Generalized",540,0.707033,0.261114,2.2,0,1000,0.821508,1.66e-30,"Sinton","OFF","Center Point",3000000000000000,30,2000000000000000,4000000000000000,"OFF","Dark Rsh (Cell only)",0.4,"False","RTD (Internal)",2,10,-0.05,1,0.01,"A",0,"16-131484","True",0,0,"Full IV","default_4BB_KatyCal.mfi, Box 2 with Bare_NPT_1648 adjustment","False",,,"False","02/07/17 14:40:52","MultiFlash v1.27"
210,"Katy","4BB WiseBiz Bare","4BB_c39","02/07/17 14:42:19",9.112591999999999,0.665089,8.595062,0.555829,4.777386,78.825788,19.569423,568.660298,0.002951,0.037328,0.665089,0.035208,0.555829,0.019569,19.569423,138824.195278,0.720313,8.595062,0.555829,78.825788,4.777386,19.569423,0.002951,0.035208,0.555829,0.019569,19.569423,0.720313,0.701482,24.843836,1019077.536728,0.035462,0.577451,0.020477,82.482843,20.47733,1.077371,1.165942,2.446238e-13,8.032411000000001e-09,113.316723,360.819106,2771.471865,163.235507,4723313000000000,1.889162,0.998752,1.198444,0.890355,-0.001212,2.384164,0.555829,,,,,1.127964,3,"p-type",0.021,244.125,244.125,1,1,25,1,"Generalized",540,0.723758,0.261114,2.2,0,1000,1.169488,1.66e-30,"Sinton","OFF","Center Point",3000000000000000,30,2000000000000000,4000000000000000,"OFF","Dark Rsh (Cell only)",0.4,"False","RTD (Internal)",2,10,-0.05,1,0.01,"A",0,"16-131484","True",0,0,"Full IV","default_4BB_KatyCal.mfi, Box 2 with Bare_NPT_1648 adjustment","False",,,"False","02/07/17 14:42:19","MultiFlash v1.27"
211,"Katy","4BB WiseBiz Bare","4BB_c40","02/07/17 14:43:47",9.116152,0.668367,8.597106999999999,0.557104,4.789485,78.607191,19.618987,565.008957,0.002987,0.037342,0.668367,0.035216,0.557104,0.019619,19.618987,137932.811655,0.72931,8.597106999999999,0.557104,78.607191,4.789485,19.618987,0.002987,0.035216,0.557104,0.019619,19.618987,0.72931,0.732593,24.875301,1019105.445324,0.035457,0.5792389999999999,0.020538,82.290346,20.538238,1.09215,1.18405,2.153493e-13,8.838063e-09,116.354585,491.866357,2033.072571,173.061319,4723313000000000,1.623288,0.991093,1.1901,0.891082,-0.001019,2.492444,0.557104,,,,,1.130821,3,"p-type",0.021,244.125,244.125,1,1,25,1,"Generalized",540,0.73168,0.261114,2.2,0,1000,1.082483,1.66e-30,"Sinton","OFF","Center Point",3000000000000000,30,2000000000000000,4000000000000000,"OFF","Dark Rsh (Cell only)",0.4,"False","RTD (Internal)",2,10,-0.05,1,0.01,"A",0,"16-131484","True",0,0,"Full IV","default_4BB_KatyCal.mfi, Box 2 with Bare_NPT_1648 adjustment","False",,,"False","02/07/17 14:43:47","MultiFlash v1.27"
212,"Elise","Encapsulated Cell",,"03/16/17 17:05:14",8.882747,,,,,,,,,0.035574,,,,,,,,8.882747,-0.014503,,-0.128829,-0.515936,0.001633,0.035574,-0.014503,-0.000516,-0.515936,0.407698,1.803667,25.365291,758.002355,,,,,,,,,,,,,,,,,1.24393,0.926532,-0.014503,6.109753,-0.014503,,,,,,3,"p-type",0.021,249.7,249.7,1,1,25,1,"Generalized",500,1.782833,0.246467,2.2,0,1000,,1.66e-30,"Sinton","OFF","Center Point",3000000000000000,30,2000000000000000,4000000000000000,"OFF","Dark Rsh (Cell only)",0.4,"True","RTD (Internal)",2,10,-0.05,1,0.01,"A",0,"16-131484","True",0,0,"Hunt","Recipe\MultiFlash\Encapsulated Cell_NPT_1649Cal.mfi","True",0,,"False","03/16/17 17:05:14","MultiFlash v1.27"
213,"Elise","Encapsulated Cell","Encap_NPT_1649","03/16/17 17:09:53",8.881473,0.63949,8.312068,0.501228,4.166242,73.354336,16.684989,487.73897,0.007083,0.035569,0.63949,0.033288,0.501228,0.016685,16.684989,121788.420871,1.76854,8.312068,0.501228,73.354336,4.166242,16.684989,0.007083,0.033288,0.501228,0.016685,16.684989,1.76854,1.754204,25.171747,26.790532,0.033803,0.55289,0.01869,82.167101,18.689518,1.197677,1.103067,6.569306e-13,1.031573e-08,,,,67.422595,8161956000000000,1.780107,,1.241883,0.9261470000000001,-0.000719,5.899721,0.501228,,,,,,3,"p-type",0.021,249.7,249.7,1,1,25,1,"Generalized",500,1.792047,0.246467,2.2,0,1000,1.799012,1.66e-30,"Sinton","OFF","Center Point",3000000000000000,30,2000000000000000,4000000000000000,"OFF","Dark Rsh (Cell only)",0.4,"True","RTD (Internal)",2,10,-0.05,1,0.01,"A",0,"16-131484","True",0,0,"Full IV","Recipe\MultiFlash\Encapsulated Cell_NPT_1649Cal.mfi","False",-2,-0.00177,"False","03/16/17 17:09:53","MultiFlash v1.27"
