Repository: dintalframe/MLPROJECT

File: FCT450csv/MultiFlash_Database WW23 - 2021.csv (part 6 of 6)
ash_cutoff_(suns),V_at_Isc_(V),dV/dt,V_Pad_0_(V),V_Pad_1_(V),V_Pad_2_(V),V_Pad_3_(V),V_Pad_4_(V),dBreak_(A),dBreak_(V),Capacitance_(uF/cm2),Capacitance_Error_(percent),Pm/Pe,BulkSRH_AND_Jo_Power_Loss_(percent),BulkSRH_Power_Loss_(percent),Jo_Power_Loss_(percent),Rs_Power_Loss_(percent),Rsh_Power_Loss_(percent),Dark_Break_Interpolated,Calibration,Resistivity_(ohm-cm),Analysis_Resistivity_(ohm-cm),Sample_Type,Thickness_(cm),Cell_Area_(cm2),Total_Area_(cm2),Number_of_Cells_per_String,Number_of_Strings,Temperature_(C),Intensity_(suns),Analysis_Type,Nominal_Load_Voltage_(mV/cell),Rs_Modulation_Target_(ohm-cm2),Reference_Constant_(V/sun),Voltage_Temperature_Coefficient_(mV/C),Temperature_Offset_(C),Power_per_Sun_(W/m2),Conductivity_Modulation_(ohm-cm2/V),Auger_Coefficient,Auger_Method,Band_Gap_Narrowing,Fit_Method,Carrier_Density_Center_Point_(cm-3),Percent_Fit,Lower_Bound_(cm-3),Upper_Bound_(cm-3),Rsh_Lifetime_Correction,Rsh_Measurement_Method,SunsVoc_Rsh_Voltage_(V),Do_Dark_Break_Measurement,Temperature_Measurement_Method,Number_of_dRsh_Points,dRsh_Output_Vlimit_(V),Current_Transfer,Voltage_Transfer,Temperature_Transfer,Final_Bin,Bin_Index,Tester_ID,Do_Doping_Measurement,Doping_Sample_Time_(us),Doping_Measurement_Length_(us),Measurement_Type,Comments,Measurement_Date-Time_String,Software Version,Recipe_Filename,EL Pulse Current Delivered (Coulombs),Forward Dark IV (V),Forward Dark IV (A),Forward Dark IV Interpolated?,EL Pulse Energy Delivered (J),Doping Calibration Factor (V/sun)
194,"sandra",,"CNT-0604-2","06/11/21 16:39:01",10.208535,0.668751,9.561064999999999,0.547831,5.237844,76.722849,20.785094,175.29932,0.004932,0.04051,0.668751,0.037941,0.547831,0.020785,20.785094,44175.428733,1.242904,9.561064999999999,0.547831,76.722849,5.237844,20.785094,0.004932,0.037941,0.547831,0.020785,20.785094,1.242904,1.056896,24.897776,14.372821,0.03861,0.586543,0.022646,83.59366,22.646475,0.969214,1.085753,1.877144e-13,3.99788e-09,240.818,-786.707373,-1271.120666,193.888104,4723313000000000,1.159305,0.9972800000000001,1.100967,0.818985,0.007936,3.436866,0.547831,,,,,,,18.654252,0.029754,0.987856,6.378663,,,7.926219,0.033248,"False","False",3,3,"p-type",0.018,252,252,1,1,25,1,"Generalized",540,1.246605,0.283871,2.2,0,1000,2.731683,1.66e-30,"Sinton","OFF","Center Point",3000000000000000,30,2000000000000000,4000000000000000,"OFF","Dark Rsh (Cell only)",0.4,"False","RTD (Internal)",2,10,-0.05,1,0.01,"A",0,"16-131484","True",0,0,"Hunt",,"06/11/21 16:39:01","MultiFlash v1.49","Default.mfi",,,,"False",,0.201583
195,"sandra",,"CNT-0604-6","06/11/21 16:41:30",10.24261,0.667611,9.376146,0.508035,4.763409,69.660098,18.902417,310.607424,0.009898000000000001,0.040645,0.667611,0.037207,0.508035,0.018902,18.902417,78273.070743,2.494205,9.376146,0.508035,69.660098,4.763409,18.902417,0.009898000000000001,0.037207,0.508035,0.018902,18.902417,2.494205,2.498347,24.906766,14.425826,0.038653,0.584827,0.022605,83.305874,22.605227,0.961449,1.12644,1.90417e-13,6.219142e-09,280.623435,-450.50964,-2219.70833,180.284346,4723313000000000,1.167763,0.9941759999999999,1.087855,0.8193009999999999,0.008148000000000001,8.090866999999999,0.508035,,,,,,,23.039872,-0.00083,0.947264,8.511908,,,15.445418,0.018886,"False","False",3,3,"p-type",0.018,252,252,1,1,25,1,"Generalized",540,2.579243,0.283871,2.2,0,1000,11.20279,1.66e-30,"Sinton","OFF","Center Point",3000000000000000,30,2000000000000000,4000000000000000,"OFF","Dark Rsh (Cell only)",0.4,"False","RTD (Internal)",2,10,-0.05,1,0.01,"A",0,"16-131484","True",0,0,"Hunt",,"06/11/21 16:41:30","MultiFlash v1.49","Default.mfi",,,,"False",,0.201583
196,"sandra",,"CNT-0604-1","06/11/21 16:43:51",10.220234,0.663975,9.318911,0.51219,4.773052,70.337013,18.940683,150.221468,0.009407,0.040556,0.663975,0.03698,0.51219,0.018941,18.940683,37855.809994,2.370521,9.318911,0.51219,70.337013,4.773052,18.940683,0.009407,0.03698,0.51219,0.018941,18.940683,2.370521,2.159868,24.906766,14.33782,0.038576,0.5827639999999999,0.022481,83.484106,22.480995,0.950684,1.105471,2.189766e-13,5.090301e-09,,,,166.891493,4723313000000000,1.205399,,1.085087,0.816092,0.009277000000000001,6.115914,0.51219,,,,,,,22.239893,0.035873,0.9419999999999999,8.882334999999999,,,14.613856,0.039071,"False","False",3,3,"p-type",0.018,252,252,1,1,25,1,"Generalized",540,2.474364,0.283871,2.2,0,1000,13.211591,1.66e-30,"Sinton","OFF","Center Point",3000000000000000,30,2000000000000000,4000000000000000,"OFF","Dark Rsh (Cell only)",0.4,"False","RTD (Internal)",2,10,-0.05,1,0.01,"A",0,"16-131484","True",0,0,"Hunt",,"06/11/21 16:43:51","MultiFlash v1.49","Default.mfi",,,,"False",,0.201583
197,"sandra",,"CNT-0604-11","06/11/21 16:45:48",10.192788,0.669528,9.519099000000001,0.54538,5.191524,76.073489,20.601284,79.911907,0.005383,0.040448,0.669528,0.037774,0.54538,0.020601,20.601284,20137.800681,1.356615,9.519099000000001,0.54538,76.073489,5.191524,20.601284,0.005383,0.037774,0.54538,0.020601,20.601284,1.356615,1.070426,24.920251,15.250872,0.038518,0.587303,0.022622,83.534508,22.621786,0.97262,1.096324,1.806188e-13,4.129055e-09,219.182017,-1269.460438,-787.7362460000001,198.144245,4723313000000000,1.154889,0.999972,1.091389,0.818214,0.008489999999999999,3.28983,0.54538,,,,,,,19.796511,0.046124,0.984364,6.647878,,,8.590263999999999,0.07324799999999999,"False","False",3,3,"p-type",0.018,252,252,1,1,25,1,"Generalized",540,1.362686,0.283871,2.2,0,1000,3.502418,1.66e-30,"Sinton","OFF","Center Point",3000000000000000,30,2000000000000000,4000000000000000,"OFF","Dark Rsh (Cell only)",0.4,"False","RTD (Internal)",2,10,-0.05,1,0.01,"A",0,"16-131484","True",0,0,"Hunt",,"06/11/21 16:45:48","MultiFlash v1.49","Default.mfi",,,,"False",,0.201583
198,"sandra",,"CNT-17","06/11/21 16:48:54",9.774526,0.668984,7.561878,0.527606,3.989693,61.013795,15.832116,131.999434,0.013804,0.038788,0.668984,0.030007,0.527606,0.015832,15.832116,33263.857414,3.478555,7.561878,0.527606,61.013795,3.989693,15.832116,0.013804,0.030007,0.527606,0.015832,15.832116,3.478555,5.000776,24.884291,14.921854,0.036936,0.589124,0.02176,83.857862,21.75979,0.92176,1.079187,1.714152e-13,2.983175e-09,264.12088,-425.223621,-2351.70379,216.954404,4723313000000000,1.16035,0.999305,1.096898,0.818491,0.005497,16.054995,0.527606,,,,,,,66.014923,-1.075214,0.825794,22.845643,,,16.516006,0.048983,"False","False",3,3,"p-type",0.018,252,252,1,1,25,1,"Generalized",540,5.21718,0.283871,2.2,0,1000,57.744257,1.66e-30,"Sinton","OFF","Center Point",3000000000000000,30,2000000000000000,4000000000000000,"OFF","Dark Rsh (Cell only)",0.4,"False","RTD (Internal)",2,10,-0.05,1,0.01,"A",0,"16-131484","True",0,0,"Hunt",,"06/11/21 16:48:54","MultiFlash v1.49","Default.mfi",,,,"False",,0.201583
199,"sandra",,"CNT-14","06/11/21 16:50:48",10.216477,0.670752,9.451203,0.545106,5.151907,75.180474,20.444075,128.475599,0.006019,0.040542,0.670752,0.037505,0.545106,0.020444,20.444075,32375.850958,1.516823,9.451203,0.545106,75.180474,5.151907,20.444075,0.006019,0.037505,0.545106,0.020444,20.444075,1.516823,1.429121,24.897776,15.270874,0.038654,0.588709,0.022756,83.68235199999999,22.756019,0.970085,1.078696,1.743514e-13,3.479849e-09,211.406828,-1221.062821,-818.958683,212.922233,4723313000000000,1.128366,0.999575,1.099754,0.819044,0.009412999999999999,4.526681,0.545106,,,,,,,24.013469,0.017804,0.963592,7.544115,,,9.450494000000001,0.045864,"False","False",3,3,"p-type",0.018,252,252,1,1,25,1,"Generalized",540,1.578508,0.283871,2.2,0,1000,9.241543999999999,1.66e-30,"Sinton","OFF","Center Point",3000000000000000,30,2000000000000000,4000000000000000,"OFF","Dark Rsh (Cell only)",0.4,"False","RTD (Internal)",2,10,-0.05,1,0.01,"A",0,"16-131484","True",0,0,"Hunt",,"06/11/21 16:50:48","MultiFlash v1.49","Default.mfi",,,,"False",,0.201583
200,"sandra",,"CNT-15","06/11/21 16:53:24",10.135116,0.668427,8.969192,0.517643,4.642836,68.533125,18.423954,139.268098,0.010602,0.040219,0.668427,0.035592,0.517643,0.018424,18.423954,35095.560716,2.671675,8.969192,0.517643,68.533125,4.642836,18.423954,0.010602,0.035592,0.517643,0.018424,18.423954,2.671675,3.049091,24.933736,15.113865,0.038356,0.587715,0.022542,83.85243800000001,22.542288,0.949209,1.063161,1.886673e-13,2.518908e-09,253.045405,-623.267757,-1604.446866,207.33611,4723313000000000,1.155791,0.999735,1.092942,0.817976,0.008855,9.300271,0.517643,,,,,,,35.000577,-0.113289,0.890591,11.606166,,,15.517436,0.04341,"False","False",3,3,"p-type",0.018,252,252,1,1,25,1,"Generalized",540,3.114075,0.283871,2.2,0,1000,34.597376,1.66e-30,"Sinton","OFF","Center Point",3000000000000000,30,2000000000000000,4000000000000000,"OFF","Dark Rsh (Cell only)",0.4,"False","RTD (Internal)",2,10,-0.05,1,0.01,"A",0,"16-131484","True",0,0,"Hunt",,"06/11/21 16:53:24","MultiFlash v1.49","Default.mfi",,,,"False",,0.201583
201,"sandra",,"CNT-54","06/11/21 16:55:03",10.228921,0.670851,9.507168999999999,0.544538,5.177012,75.443707,20.543699,130.168124,0.005462,0.040591,0.670851,0.037727,0.544538,0.020544,20.543699,32802.367221,1.376465,9.507168999999999,0.544538,75.443707,5.177012,20.543699,0.005462,0.037727,0.544538,0.020544,20.543699,1.376465,1.276129,24.938231,14.722842,0.038487,0.586907,0.022588,82.952151,22.588286,0.989997,1.174579,1.632529e-13,7.840526e-09,200.658608,-2029.587246,-492.711019,183.892852,4723313000000000,1.129263,0.998247,1.095392,0.818339,0.009389,4.160989,0.544538,,,,,,,19.683966,0.017069,0.982478,7.095745,,,8.706206999999999,0.044797,"False","False",3,3,"p-type",0.018,252,252,1,1,25,1,"Generalized",540,1.395807,0.283871,2.2,0,1000,3.954613,1.66e-30,"Sinton","OFF","Center Point",3000000000000000,30,2000000000000000,4000000000000000,"OFF","Dark Rsh (Cell only)",0.4,"False","RTD (Internal)",2,10,-0.05,1,0.01,"A",0,"16-131484","True",0,0,"Hunt",,"06/11/21 16:55:03","MultiFlash v1.49","Default.mfi",,,,"False",,0.201583
202,"sandra",,"CNT-49","06/11/21 17:05:31",10.169467,0.669157,9.417446999999999,0.536991,5.057087,74.314599,20.067805,115.520521,0.006285,0.040355,0.669157,0.037371,0.536991,0.020068,20.067805,29111.171317,1.583843,9.417446999999999,0.536991,74.314599,5.057087,20.067805,0.006285,0.037371,0.536991,0.020068,20.067805,1.583843,1.334605,24.64157,14.637838,0.038249,0.585369,0.02239,82.91247199999999,22.389562,0.99399,1.174496,1.737621e-13,8.001736e-09,208.991115,-2558.993363,-390.778661,174.950608,4723313000000000,1.160804,0.998957,1.067085,0.816199,0.008085999999999999,3.945178,0.536991,,,,,,,19.480519,0.038426,0.9736,7.421751,,,9.928944,0.050748,"False","False",3,3,"p-type",0.018,252,252,1,1,25,1,"Generalized",540,1.613702,0.283871,2.2,0,1000,6.072386,1.66e-30,"Sinton","OFF","Center Point",3000000000000000,30,2000000000000000,4000000000000000,"OFF","Dark Rsh (Cell only)",0.4,"False","RTD (Internal)",2,10,-0.05,1,0.01,"A",0,"16-131484","True",0,0,"Hunt",,"06/11/21 17:05:31","MultiFlash v1.49","Default.mfi",,,,"False",,0.201583
203,"sandra",,"CNT-51","06/11/21 17:08:57",10.202009,0.671238,9.481222000000001,0.537676,5.097822,74.44272100000001,20.229452,90.384052,0.00594,0.040484,0.671238,0.037624,0.537676,0.020229,20.229452,22776.780995,1.497005,9.481222000000001,0.537676,74.44272100000001,5.097822,20.229452,0.00594,0.037624,0.537676,0.020229,20.229452,1.497005,1.2437,24.731464,15.331878,0.038201,0.58645,0.022403,82.44122,22.403006,0.995783,1.252316,1.502603e-13,1.120578e-08,191.594521,-3414.031268,-292.908858,167.886178,4723313000000000,1.126029,0.996043,1.073208,0.816049,0.008973999999999999,3.780997,0.537676,,,,,,,17.994822,0.036812,0.9894230000000001,7.102169,,,9.481202,0.064418,"False","False",3,3,"p-type",0.018,252,252,1,1,25,1,"Generalized",540,1.495057,0.283871,2.2,0,1000,2.174484,1.66e-30,"Sinton","OFF","Center Point",3000000000000000,30,2000000000000000,4000000000000000,"OFF","Dark Rsh (Cell only)",0.4,"False","RTD (Internal)",2,10,-0.05,1,0.01,"A",0,"16-131484","True",0,0,"Hunt",,"06/11/21 17:08:57","MultiFlash v1.49","Default.mfi",,,,"False",,0.201583
204,"sandra",,"CNT-09","06/11/21 17:11:54",10.173717,0.667767,9.391432,0.52102,4.893128,72.02476900000001,19.417175,218.904429,0.008409,0.040372,0.667767,0.037268,0.52102,0.019417,19.417175,55163.916002,2.119156,9.391432,0.52102,72.02476900000001,4.893128,19.417175,0.008409,0.037268,0.52102,0.019417,19.417175,2.119156,2.09359,24.821362,14.634837,0.038457,0.586288,0.022547,83.633015,22.546645,0.954962,1.089751,1.913419e-13,4.019483e-09,254.151031,-683.83226,-1462.346922,193.590615,4723313000000000,1.163032,0.9998899999999999,1.099349,0.819526,0.008423,6.73297,0.52102,,,,,,,22.355962,0.004915,0.959806,7.734101,,,13.162171,0.026941,"False","False",3,3,"p-type",0.018,252,252,1,1,25,1,"Generalized",540,2.170523,0.283871,2.2,0,1000,8.708183,1.66e-30,"Sinton","OFF","Center Point",3000000000000000,30,2000000000000000,4000000000000000,"OFF","Dark Rsh (Cell only)",0.4,"False","RTD (Internal)",2,10,-0.05,1,0.01,"A",0,"16-131484","True",0,0,"Hunt",,"06/11/21 17:11:54","MultiFlash v1.49","Default.mfi",,,,"False",,0.201583
205,"sandra",,"CNT-0604-3","06/11/21 17:14:10",10.242285,0.671998,9.574114,0.548866,5.254909,76.348478,20.852812,182.310273,0.005162,0.040644,0.671998,0.037993,0.548866,0.020853,20.852812,45942.188807,1.300923,9.574114,0.548866,76.348478,5.254909,20.852812,0.005162,0.037993,0.548866,0.020853,20.852812,1.300923,1.139807,24.861816,15.052861,0.038715,0.589246,0.022812,83.52318,22.812415,0.972993,1.100107,1.650002e-13,4.381546e-09,199.922461,-1394.667076,-717.0169979999999,212.473092,4723313000000000,1.126996,0.999,1.073823,0.811322,0.009549999999999999,3.269432,0.548866,,,,,,,21.025875,0.025549,0.986973,6.567349,,,8.259976999999999,0.032041,"False","False",3,3,"p-type",0.018,252,252,1,1,25,1,"Generalized",540,1.299763,0.283871,2.2,0,1000,2.846051,1.66e-30,"Sinton","OFF","Center Point",3000000000000000,30,2000000000000000,4000000000000000,"OFF","Dark Rsh (Cell only)",0.4,"False","RTD (Internal)",2,10,-0.05,1,0.01,"A",0,"16-131484","True",0,0,"Hunt",,"06/11/21 17:14:10","MultiFlash v1.49","Default.mfi",,,,"False",,0.201583
