Repository: dintalframe/MLPROJECT

File: FCT450csv/MultiFlash_Database WW27 - 2023.csv (part 6 of 12)
ash_cutoff_(suns),V_at_Isc_(V),dV/dt,V_Pad_0_(V),V_Pad_1_(V),V_Pad_2_(V),V_Pad_3_(V),V_Pad_4_(V),dBreak_(A),dBreak_(V),Capacitance_(uF/cm2),Capacitance_Error_(percent),Pm/Pe,BulkSRH_AND_Jo_Power_Loss_(percent),BulkSRH_Power_Loss_(percent),Jo_Power_Loss_(percent),Rs_Power_Loss_(percent),Rsh_Power_Loss_(percent),Dark_Break_Interpolated,Calibration,Resistivity_(ohm-cm),Analysis_Resistivity_(ohm-cm),Sample_Type,Thickness_(cm),Cell_Area_(cm2),Total_Area_(cm2),Number_of_Cells_per_String,Number_of_Strings,Temperature_(C),Intensity_(suns),Analysis_Type,Nominal_Load_Voltage_(mV/cell),Rs_Modulation_Target_(ohm-cm2),Reference_Constant_(V/sun),Voltage_Temperature_Coefficient_(mV/C),Temperature_Offset_(C),Power_per_Sun_(W/m2),Conductivity_Modulation_(ohm-cm2/V),Auger_Coefficient,Auger_Method,Band_Gap_Narrowing,Fit_Method,Carrier_Density_Center_Point_(cm-3),Percent_Fit,Lower_Bound_(cm-3),Upper_Bound_(cm-3),Rsh_Lifetime_Correction,Rsh_Measurement_Method,SunsVoc_Rsh_Voltage_(V),Do_Dark_Break_Measurement,Temperature_Measurement_Method,Number_of_dRsh_Points,dRsh_Output_Vlimit_(V),Current_Transfer,Voltage_Transfer,Temperature_Transfer,Final_Bin,Bin_Index,Tester_ID,Do_Doping_Measurement,Doping_Sample_Time_(us),Doping_Measurement_Length_(us),Measurement_Type,Comments,Measurement_Date-Time_String,Software Version,Recipe_Filename,EL Pulse Current Delivered (Coulombs),Forward Dark IV (V),Forward Dark IV (A),Forward Dark IV Interpolated?,EL Pulse Energy Delivered (J),Doping Calibration Factor (V/sun)
194,"Sandra","210BS_760Z6_721PT_CFAL_FA","PV22A_40UM_525","07/06/23 15:54:47",10.093846,0.6648770000000001,9.554414,0.559537,5.346044,79.65898799999999,21.740724,10.296437,0.002417,0.041049,0.6648770000000001,0.038855,0.559537,0.021741,21.740724,2531.893828,0.5943619999999999,9.554414,0.559537,79.65898799999999,5.346044,21.740724,0.002417,0.038855,0.559537,0.021741,21.740724,0.5943619999999999,0.32484,24.695506,15.269873,0.038869,0.582609,0.022646,82.974186,22.645516,0.98559,1.165073,2.169969e-13,5.060984e-09,,,,52.555809,1.302553e+16,1.212292,,1.110268,0.8331769999999999,0.007269,1.031581,0.559537,,,,,,,4.45926,0.009820000000000001,1.003426,5.379915,,,3.963159,0.560595,"False","False",3,1.212292,"p-type",0.018,245.9,245.9,1,1,25,1,"Generalized",540,0.601207,0.284401,2.2,0,1000,-1.051565,1.66e-30,"Sinton","OFF","Center Point",3000000000000000,30,2000000000000000,4000000000000000,"OFF","Dark Rsh (Cell only)",0.4,"False","RTD (Internal)",2,10,-0.05,1,0.01,"A",0,"16-131484","True",0,0,"Hunt",,"07/06/23 15:54:47","MultiFlash v1.49","Default.mfi",,,,"False",,0.201156
195,"Sandra","210BS_760Z6_721PT_CFAL_FA","PV22A_40UM_526","07/06/23 15:55:45",10.186116,0.669432,9.601800000000001,0.562032,5.396515,79.14042600000001,21.945976,32.307064,0.003141,0.041424,0.669432,0.039048,0.562032,0.021946,21.945976,7944.306955,0.772289,9.601800000000001,0.562032,79.14042600000001,5.396515,21.945976,0.003141,0.039048,0.562032,0.021946,21.945976,0.772289,0.478798,24.695506,14.32882,0.039437,0.587145,0.023155,83.500989,23.155178,0.975641,1.095149,1.884169e-13,3.58258e-09,,,,74.44716,1.228394e+16,1.145335,,1.089955,0.824348,0.008057999999999999,1.522983,0.562032,,,,,,,6.832871,0.016331,0.993885,5.778601,,,5.091751,0.179951,"False","False",3,1.145335,"p-type",0.018,245.9,245.9,1,1,25,1,"Generalized",540,0.756924,0.284401,2.2,0,1000,1.757252,1.66e-30,"Sinton","OFF","Center Point",3000000000000000,30,2000000000000000,4000000000000000,"OFF","Dark Rsh (Cell only)",0.4,"False","RTD (Internal)",2,10,-0.05,1,0.01,"A",0,"16-131484","True",0,0,"Hunt",,"07/06/23 15:55:45","MultiFlash v1.49","Default.mfi",,,,"False",,0.201156
196,"Sandra","210BS_760Z6_721PT_CFAL_FA","PV22A_40UM_527","07/06/23 15:57:11",10.166323,0.668254,9.590954999999999,0.5612510000000001,5.38293,79.234258,21.890727,6.812363,0.002804,0.041343,0.668254,0.039003,0.5612510000000001,0.021891,21.890727,1675.15998,0.689503,9.590954999999999,0.5612510000000001,79.234258,5.38293,21.890727,0.002804,0.039003,0.5612510000000001,0.021891,21.890727,0.689503,0.457798,24.71798,15.234871,0.039135,0.58646,0.022951,83.07158200000001,22.950898,0.97234,1.162735,1.959704e-13,2.970752e-09,,,,60.9625,1.305696e+16,1.153186,,1.101189,0.833328,0.007766,1.528775,0.5612510000000001,,,,,,,5.50539,0.010922,1.000463,5.689768,,,4.572522,0.849223,"False","False",3,1.153186,"p-type",0.018,245.9,245.9,1,1,25,1,"Generalized",540,0.689424,0.284401,2.2,0,1000,-0.248164,1.66e-30,"Sinton","OFF","Center Point",3000000000000000,30,2000000000000000,4000000000000000,"OFF","Dark Rsh (Cell only)",0.4,"False","RTD (Internal)",2,10,-0.05,1,0.01,"A",0,"16-131484","True",0,0,"Hunt",,"07/06/23 15:57:11","MultiFlash v1.49","Default.mfi",,,,"False",,0.201156
197,"Sandra","210BS_760Z6_721PT_CFAL_FA","PV22A_40UM_528","07/06/23 15:58:09",10.061358,0.666784,9.548501,0.557764,5.325808,79.385909,21.65843,20.741403,0.002489,0.040916,0.666784,0.038831,0.557764,0.021658,21.65843,5100.31093,0.612044,9.548501,0.557764,79.385909,5.325808,21.65843,0.002489,0.038831,0.557764,0.021658,21.65843,0.612044,0.384483,24.673033,15.194869,0.038729,0.583315,0.022591,82.804877,22.591208,0.991499,1.188323,1.94859e-13,7.915244e-09,,,,53.312566,1.29614e+16,1.173549,,1.090485,0.828341,0.006988,1.226899,0.557764,,,,,,,4.294285,0.008035,1.006699,5.123238,,,4.087685,0.278662,"False","False",3,1.173549,"p-type",0.018,245.9,245.9,1,1,25,1,"Generalized",540,0.628992,0.284401,2.2,0,1000,-1.846795,1.66e-30,"Sinton","OFF","Center Point",3000000000000000,30,2000000000000000,4000000000000000,"OFF","Dark Rsh (Cell only)",0.4,"False","RTD (Internal)",2,10,-0.05,1,0.01,"A",0,"16-131484","True",0,0,"Hunt",,"07/06/23 15:58:09","MultiFlash v1.49","Default.mfi",,,,"False",,0.201156
198,"Sandra","210BS_760Z6_721PT_CFAL_FA","PV22A_40UM_529","07/06/23 15:59:06",10.178791,0.668832,9.618461999999999,0.561234,5.398213,79.29339400000001,21.952878,7.902957,0.002705,0.041394,0.668832,0.039115,0.561234,0.021953,21.952878,1943.337041,0.665273,9.618461999999999,0.561234,79.29339400000001,5.398213,21.952878,0.002705,0.039115,0.561234,0.021953,21.952878,0.665273,0.40705,24.708991,15.167868,0.039191,0.586354,0.02298,83.002347,22.979726,0.982668,1.168109,1.914609e-13,3.757248e-09,,,,62.04922,1.271983e+16,1.142528,,1.107436,0.829349,0.008187,1.379593,0.561234,,,,,,,5.458862,0.012218,1.00185,5.536369,,,4.431739,0.730033,"False","False",3,1.142528,"p-type",0.018,245.9,245.9,1,1,25,1,"Generalized",540,0.668612,0.284401,2.2,0,1000,-0.543139,1.66e-30,"Sinton","OFF","Center Point",3000000000000000,30,2000000000000000,4000000000000000,"OFF","Dark Rsh (Cell only)",0.4,"False","RTD (Internal)",2,10,-0.05,1,0.01,"A",0,"16-131484","True",0,0,"Hunt",,"07/06/23 15:59:06","MultiFlash v1.49","Default.mfi",,,,"False",,0.201156
199,"Sandra","210BS_760Z6_721PT_CFAL_FA","PV22A_40UM_530","07/06/23 16:00:08",10.175361,0.669476,9.608356000000001,0.556103,5.343236,78.436719,21.729305,43.460993,0.003658,0.04138,0.669476,0.039074,0.556103,0.021729,21.729305,10687.058247,0.899439,9.608356000000001,0.556103,78.436719,5.343236,21.729305,0.003658,0.039074,0.556103,0.021729,21.729305,0.899439,0.656074,24.628086,14.888851,0.039411,0.586856,0.023128,83.48687700000001,23.128349,0.973845,1.096421,1.882819e-13,3.805682e-09,,,,69.280169,1.309147e+16,1.161527,,1.108325,0.8342850000000001,0.007765,2.104487,0.556103,,,,,,,6.190356,0.01235,0.996364,5.627405,,,5.941961,0.133697,"False","False",3,1.161527,"p-type",0.018,245.9,245.9,1,1,25,1,"Generalized",540,0.896629,0.284401,2.2,0,1000,0.7533609999999999,1.66e-30,"Sinton","OFF","Center Point",3000000000000000,30,2000000000000000,4000000000000000,"OFF","Dark Rsh (Cell only)",0.4,"False","RTD (Internal)",2,10,-0.05,1,0.01,"A",0,"16-131484","True",0,0,"Hunt",,"07/06/23 16:00:08","MultiFlash v1.49","Default.mfi",,,,"False",,0.201156
200,"Sandra","210BS_760Z6_721PT_CFAL_FA","PV22A_40UM_531","07/06/23 16:01:03",10.188201,0.667214,9.663278,0.556968,5.382132,79.175619,21.887483,23.50655,0.003125,0.041432,0.667214,0.039298,0.556968,0.021887,21.887483,5780.260635,0.7684530000000001,9.663278,0.556968,79.175619,5.382132,21.887483,0.003125,0.039298,0.556968,0.021887,21.887483,0.7684530000000001,0.50345,24.686517,14.85185,0.039446,0.585271,0.023087,83.51368600000001,23.086707,0.972055,1.089491,2.071268e-13,3.099792e-09,,,,65.296063,1.286136e+16,1.176052,,1.116118,0.832732,0.007882999999999999,1.706321,0.556968,,,,,,,5.380736,0.012298,1.000381,5.180488,,,5.143072,0.245174,"False","False",3,1.176052,"p-type",0.018,245.9,245.9,1,1,25,1,"Generalized",540,0.771421,0.284401,2.2,0,1000,-0.129284,1.66e-30,"Sinton","OFF","Center Point",3000000000000000,30,2000000000000000,4000000000000000,"OFF","Dark Rsh (Cell only)",0.4,"False","RTD (Internal)",2,10,-0.05,1,0.01,"A",0,"16-131484","True",0,0,"Hunt",,"07/06/23 16:01:03","MultiFlash v1.49","Default.mfi",,,,"False",,0.201156
201,"Sandra","210BS_760Z6_721PT_CFAL_FA","PV22A_40UM_532","07/06/23 16:02:23",10.163229,0.668069,9.620348999999999,0.560547,5.392654,79.42363,21.930273,13.702575,0.002706,0.041331,0.668069,0.039123,0.560547,0.02193,21.930273,3369.463227,0.665493,9.620348999999999,0.560547,79.42363,5.392654,21.930273,0.002706,0.039123,0.560547,0.02193,21.930273,0.665493,0.420773,24.659549,15.251872,0.039236,0.5851690000000001,0.02296,83.15281899999999,22.959968,0.9963610000000001,1.134307,1.985542e-13,4.111142e-09,,,,62.365924,1.269074e+16,1.17629,,1.109102,0.832741,0.008052,1.423198,0.560547,,,,,,,5.33056,0.011262,1.000681,5.386533,,,4.436358,0.421207,"False","False",3,1.17629,"p-type",0.018,245.9,245.9,1,1,25,1,"Generalized",540,0.673216,0.284401,2.2,0,1000,-0.269696,1.66e-30,"Sinton","OFF","Center Point",3000000000000000,30,2000000000000000,4000000000000000,"OFF","Dark Rsh (Cell only)",0.4,"False","RTD (Internal)",2,10,-0.05,1,0.01,"A",0,"16-131484","True",0,0,"Hunt",,"07/06/23 16:02:23","MultiFlash v1.49","Default.mfi",,,,"False",,0.201156
202,"Sandra","210BS_760Z6_721PT_CFAL_FA","PV22A_40UM_533","07/06/23 16:03:29",10.182424,0.668197,9.660425,0.557987,5.390396,79.225503,21.921091,64.05826399999999,0.003128,0.041409,0.668197,0.039286,0.557987,0.021921,21.921091,15751.927044,0.769238,9.660425,0.557987,79.225503,5.390396,21.921091,0.003128,0.039286,0.557987,0.021921,21.921091,0.769238,0.498126,24.619097,15.261873,0.039476,0.585727,0.023122,83.56725900000001,23.122421,0.980648,1.079527,1.998518e-13,3.461773e-09,,,,68.829071,1.268798e+16,1.161553,,1.102316,0.828786,0.007839,1.699365,0.557987,,,,,,,5.677033,0.013324,0.999104,5.189558,,,5.132082,0.090179,"False","False",3,1.161553,"p-type",0.018,245.9,245.9,1,1,25,1,"Generalized",540,0.764764,0.284401,2.2,0,1000,0.172529,1.66e-30,"Sinton","OFF","Center Point",3000000000000000,30,2000000000000000,4000000000000000,"OFF","Dark Rsh (Cell only)",0.4,"False","RTD (Internal)",2,10,-0.05,1,0.01,"A",0,"16-131484","True",0,0,"Hunt",,"07/06/23 16:03:29","MultiFlash v1.49","Default.mfi",,,,"False",,0.201156
203,"Sandra","210BS_760Z6_721PT_CFAL_FA","PV22A_40UM_534","07/06/23 16:04:30",10.115057,0.666384,9.581434,0.560231,5.367814,79.635086,21.829255,10.476771,0.00244,0.041135,0.666384,0.038965,0.560231,0.021829,21.829255,2576.23791,0.599902,9.581434,0.560231,79.635086,5.367814,21.829255,0.00244,0.038965,0.560231,0.021829,21.829255,0.599902,0.339317,24.677528,15.506886,0.038982,0.58355,0.022748,82.98620099999999,22.74785,0.992317,1.156417,2.098078e-13,4.488637e-09,,,,55.678867,1.286104e+16,1.176878,,1.110902,0.828549,0.00751,1.157089,0.560231,,,,,,,4.68916,0.010697,1.00325,5.329893,,,4.005844,0.550711,"False","False",3,1.176878,"p-type",0.018,245.9,245.9,1,1,25,1,"Generalized",540,0.603963,0.284401,2.2,0,1000,-1.017754,1.66e-30,"Sinton","OFF","Center Point",3000000000000000,30,2000000000000000,4000000000000000,"OFF","Dark Rsh (Cell only)",0.4,"False","RTD (Internal)",2,10,-0.05,1,0.01,"A",0,"16-131484","True",0,0,"Hunt",,"07/06/23 16:04:30","MultiFlash v1.49","Default.mfi",,,,"False",,0.201156
204,"Sandra","210BS_760Z6_721PT_CFAL_FA","PV22A_40UM_535","07/06/23 16:05:30",10.154516,0.667673,9.49494,0.558032,5.298479,78.14983700000001,21.547291,10.977961,0.0036,0.041295,0.667673,0.038613,0.558032,0.021547,21.547291,2699.480502,0.885256,9.49494,0.558032,78.14983700000001,5.298479,21.547291,0.0036,0.038613,0.558032,0.021547,21.547291,0.885256,0.624588,24.664043,15.360878,0.039165,0.5852309999999999,0.022921,83.13133999999999,22.92078,0.983967,1.142691,2.008407e-13,3.866868e-09,,,,64.00556,1.268117e+16,1.160193,,1.093887,0.825465,0.007986,2.005134,0.558032,,,,,,,6.629645,0.014363,0.99028,6.539766,,,5.77141,0.531249,"False","False",3,1.160193,"p-type",0.018,245.9,245.9,1,1,25,1,"Generalized",540,0.87319,0.284401,2.2,0,1000,2.565546,1.66e-30,"Sinton","OFF","Center Point",3000000000000000,30,2000000000000000,4000000000000000,"OFF","Dark Rsh (Cell only)",0.4,"False","RTD (Internal)",2,10,-0.05,1,0.01,"A",0,"16-131484","True",0,0,"Hunt",,"07/06/23 16:05:30","MultiFlash v1.49","Default.mfi",,,,"False",,0.201156
205,"Sandra","210BS_760Z6_721PT_CFAL_FA","PV22A_40UM_536","07/06/23 16:06:27",10.195573,0.667117,9.666821000000001,0.555577,5.370667,78.961375,21.840858,23.579292,0.003178,0.041462,0.667117,0.039312,0.555577,0.021841,21.840858,5798.147964,0.7814179999999999,9.666821000000001,0.555577,78.961375,5.370667,21.840858,0.003178,0.039312,0.555577,0.021841,21.840858,0.7814179999999999,0.518336,24.686517,14.443827,0.039438,0.584709,0.02306,83.36809700000001,23.059765,0.975702,1.109277,2.052222e-13,4.147917e-09,,,,62.788087,1.287725e+16,1.188642,,1.115179,0.830209,0.007804,1.796277,0.555577,,,,,,,5.196675,0.012065,1.001466,5.19861,,,5.241482,0.243879,"False","False",3,1.188642,"p-type",0.018,245.9,245.9,1,1,25,1,"Generalized",540,0.7957610000000001,0.284401,2.2,0,1000,-0.463958,1.66e-30,"Sinton","OFF","Center Point",3000000000000000,30,2000000000000000,4000000000000000,"OFF","Dark Rsh (Cell only)",0.4,"False","RTD (Internal)",2,10,-0.05,1,0.01,"A",0,"16-131484","True",0,0,"Hunt",,"07/06/23 16:06:27","MultiFlash v1.49","Default.mfi",,,,"False",,0.201156
206,"Sandra","210BS_760Z6_721PT_CFAL_FA","PV22A_40UM_537","07/06/23 16:07:17",10.196588,0.665791,9.638173,0.555663,5.355574,78.888401,21.779478,13.619116,0.003122,0.041466,0.665791,0.039195,0.555663,0.021779,21.779478,3348.940553,0.767757,9.638173,0.555663,78.888401,5.355574,21.779478,0.003122,0.039195,0.555663,0.021779,21.779478,0.767757,0.500194,24.708991,15.008859,0.039385,0.583268,0.022972,83.208716,22.972229,0.983948,1.124526,2.176915e-13,3.989123e-09,,,,59.533071,1.254644e+16,1.202574,,1.090537,0.819833,0.007948999999999999,1.663024,0.555663,,,,,,,5.221373,0.011867,0.999459,5.508919,,,5.139933,0.421806,"False","False",3,1.202574,"p-type",0.018,245.9,245.9,1,1,25,1,"Generalized",540,0.763314,0.284401,2.2,0,1000,0.247222,1.66e-30,"Sinton","OFF","Center Point",3000000000000000,30,2000000000000000,4000000000000000,"OFF","Dark Rsh (Cell only)",0.4,"False","RTD (Internal)",2,10,-0.05,1,0.01,"A",0,"16-131484","True",0,0,"Hunt",,"07/06/23 16:07:17","MultiFlash v1.49","Default.mfi",,,,"False",,0.201156
207,"Sandra","210BS_760Z6_721PT_CFAL_FA","PV22A_40UM_538","07/06/23 16:08:17",10.159874,0.66704,9.653764000000001,0.559397,5.400287,79.685045,21.961312,32.190503,0.002593,0.041317,0.66704,0.039259,0.559397,0.021961,21.961312,7915.644604,0.637547,9.653764000000001,0.559397,79.685045,5.400287,21.961312,0.002593,0.039259,0.559397,0.021961,21.961312,0.637547,0.382935,24.659548,14.466827,0.039294,0.584143,0.022953,83.28341500000001,22.953028,0.990194,1.114229,2.049542e-13,4.814986e-09,,,,63.165896,1.239048e+16,1.178464,,1.103442,0.834817,0.007635,1.27535,0.559397,,,,,,,5.021559,0.010845,1.002971,5.010847,,,4.282447,0.178696,"False","False",3,1.178464,"p-type",0.018,245.9,245.9,1,1,25,1,"Generalized",540,0.651181,0.284401,2.2,0,1000,-0.9312049999999999,1.66e-30,"Sinton","OFF","Center Point",3000000000000000,30,2000000000000000,4000000000000000,"OFF","Dark Rsh (Cell only)",0.4,"False","RTD (Internal)",2,10,-0.05,1,0.01,"A",0,"16-131484","True",0,0,"Hunt",,"07/06/23 16:08:17","MultiFlash v1.49","Default.mfi",,,,"False",,0.201156
208,"Sandra","210BS_760Z6_721PT_CFAL_FA","PV22A_40UM_539","07/06/23 16:09:21",10.136984,0.667354,9.602819,0.563118,5.407517,79.934265,21.990716,9.90714,0.002204,0.041224,0.667354,0.039052,0.563118,0.021991,21.990716,2436.16567,0.5419580000000001,9.602819,0.563118,79.934265,5.407517,21.990716,0.002204,0.039052,0.563118,0.021991,21.990716,0.5419580000000001,0.295848,24.700001,15.364879,0.039052,0.5844819999999999,0.022825,82.96759400000001,22.825215,0.991354,1.163989,2.016621e-13,4.510676e-09,,,,58.425718,1.266285e+16,1.163196,,1.107979,0.828847,0.007499,1.014881,0.563118,,,,,,,4.88771,0.010561,1.003172,5.283983,,,3.621446,0.581789,"False","False",3,1.163196,"p-type",0.018,245.9,245.9,1,1,25,1,"Generalized",540,0.550501,0.284401,2.2,0,1000,-0.964487,1.66e-30,"Sinton","OFF","Center Point",3000000000000000,30,2000000000000000,4000000000000000,"OFF","Dark Rsh (Cell only)",0.4,"False","RTD (Internal)",2,10,-0.05,1,0.01,"A",0,"16-131484","True",0,0,"Hunt",,"07/06/23 16:09:21","MultiFlash v1.49","Default.mfi",,,,"False",,0.201156
209,"Sandra","210BS_760Z6_721PT_CFAL_FA","PV22A_40UM_540","07/06/23 16:10:24",10.159365,0.667909,9.638744000000001,0.558913,5.387219,79.392686,21.908169,24.579943,0.002701,0.041315,0.667909,0.039198,0.558913,0.021908,21.908169,6044.208079,0.664264,9.638744000000001,0.558913,79.392686,5.387219,21.908169,0.002701,0.039198,0.558913,0.021908,21.908169,0.664264,0.419153,24.708991,15.465885,0.039221,0.5848139999999999,0.022937,83.12029699999999,22.936792,0.990528,1.14081,1.948485e-13,5.64238e-09,,,,60.321167,1.284153e+16,1.180179,,1.11405,0.83239,0.007887,1.434825,0.558913,,,,,,,4.94682,0.010593,1.003521,5.168453,,,4.451826,0.234246,"False","False",3,1.180179,"p-type",0.018,245.9,245.9,1,1,25,1,"Generalized",540,0.677227,0.284401,2.2,0,1000,-1.026149,1.66e-30,"Sinton","OFF","Center Point",3000000000000000,30,2000000000000000,4000000000000000,"OFF","Dark Rsh (Cell only)",0.4,"False","RTD (Internal)",2,10,-0.05,1,0.01,"A",0,"16-131484","True",0,0,"Hunt",,"07/06/23 16:10:24","MultiFlash v1.49","Default.mfi",,,,"False",,0.201156
210,"Sandra","210BS_760Z6_721PT_CFAL_FA","PV22A_40UM_541","07/06/23 16:11:17",10.157409,0.668008,9.606111,0.565347,5.430791,80.038383,22.085362,7.111547,0.002168,0.041307,0.668008,0.039065,0.565347,0.022085,22.085362,1748.729422,0.533056,9.606111,0.565347,80.038383,5.430791,22.085362,0.002168,0.039065,0.565347,0.022085,22.085362,0.533056,0.288403,24.650559,14.764845,0.039103,0.585822,0.022907,83.01755199999999,22.907418,0.983545,1.165711,1.988631e-13,3.044265e-09,,,,60.980861,1.264308e+16,1.16185,,1.084599,0.830179,0.00757,0.931724,0.565347,,,,,,,5.265999,0.010669,1.002346,5.44507,,,3.554778,0.81148,"False","False",3,1.16185,"p-type",0.018,245.9,245.9,1,1,25,1,"Generalized",540,0.540365,0.284401,2.2,0,1000,-0.72797,1.66e-30,"Sinton","OFF","Center Point",3000000000000000,30,2000000000000000,4000000000000000,"OFF","Dark Rsh (Cell only)",0.4,"False","RTD (Internal)",2,10,-0.05,1,0.01,"A",0,"16-131484","True",0,0,"Hunt",,"07/06/23 16:11:17","MultiFlash v1.49","Default.mfi",,,,"False",,0.201156
211,"Sandra","210BS_760Z6_721PT_CFAL_FA","PV22A_40UM_542","07/06/23 16:12:11",10.07761,0.6659350000000001,9.522311999999999,0.558414,5.317396,79.23367500000001,21.624219,7.578007,0.002233,0.040983,0.6659350000000001,0.038724,0.558414,0.021624,21.624219,1863.431806,0.549217,9.522311999999999,0.558414,79.23367500000001,5.317396,21.624219,0.002233,0.038724,0.558414,0.021624,21.624219,0.549217,0.332398,24.668538,15.317876,0.038616,0.581579,0.022458,82.288635,22.45797,1.01588,1.259192,2.066545e-13,7.439467e-09,,,,46.238717,1.285751e+16,1.180955,,1.108452,0.8318,0.007346,1.156217,0.558414,,,,,,,4.02992,0.007844,1.006684,5.533387,,,3.668063,0.759063,"False","False",3,1.180955,"p-type",0.018,245.9,245.9,1,1,25,1,"Generalized",540,0.5755749999999999,0.284401,2.2,0,1000,-2.158453,1.66e-30,"Sinton","OFF","Center Point",3000000000000000,30,2000000000000000,4000000000000000,"OFF","Dark Rsh (Cell only)",0.4,"False","RTD (Internal)",2,10,-0.05,1,0.01,"A",0,"16-131484","True",0,0,"Hunt",,"07/06/23 16:12:11","MultiFlash v1.49","Default.mfi",,,,"False",,0.201156
212,"Sandra","210BS_760Z6_721PT_CFAL_FA","PV22A_40UM_543","07/06/23 16:13:05",10.18979,0.668692,9.615223,0.560484,5.389183,79.091841,21.916157,7.094224,0.00274,0.041439,0.668692,0.039102,0.560484,0.021916,21.916157,1744.469604,0.673852,9.615223,0.560484,79.091841,5.389183,21.916157,0.00274,0.039102,0.560484,0.021916,21.916157,0.673852,0.41945,24.668538,14.714842,0.039162,0.586172,0.022956,82.843219,22.955655,0.980674,1.194596,1.909511e-13,4.266515e-09,,,,59.859078,1.263416e+16,1.153479,,1.111061,0.831276,0.007854999999999999,1.421122,0.560484,,,,,,,5.406186,0.011911,1.002464,5.677318,,,4.489201,0.811792,"False","False",3,1.153479,"p-type",0.018,245.9,245.9,1,1,25,1,"Generalized",540,0.682389,0.284401,2.2,0,1000,-0.7291339999999999,1.66e-30,"Sinton","OFF","Center Point",3000000000000000,30,2000000000000000,4000000000000000,"OFF","Dark Rsh (Cell only)",0.4,"False","RTD (Internal)",2,10,-0.05,1,0.01,"A",0,"16-131484","True",0,0,"Hunt",,"07/06/23 16:13:05","MultiFlash v1.49","Default.mfi",,,,"False",,0.201156
213,"Sandra","210BS_760Z6_721PT_CFAL_FA","PV22A_40UM_544","07/06/23 16:13:54",10.182456,0.669022,9.638350000000001,0.553055,5.330542,78.24899000000001,21.677683,63.46815,0.003968,0.041409,0.669022,0.039196,0.553055,0.021678,21.677683,15606.818204,0.975626,9.638350000000001,0.553055,78.24899000000001,5.330542,21.677683,0.003968,0.039196,0.553055,0.021678,21.677683,0.975626,0.731859,24.708991,15.057862,0.039477,0.5876169999999999,0.023198,83.735373,23.197601,0.95418,1.074902,1.909144e-13,2.929223e-09,,,,73.251406,1.295785e+16,1.165403,,1.117094,0.828238,0.008005,2.527802,0.553055,,,,,,,6.264783,0.013462,0.998121,5.383066,,,6.467848,0.09149500000000001,"False","False",3,1.165403,"p-type",0.018,245.9,245.9,1,1,25,1,"Generalized",540,0.975244,0.284401,2.2,0,1000,0.329133,1.66e-30,"Sinton","OFF","Center Point",3000000000000000,30,2000000000000000,4000000000000000,"OFF","Dark Rsh (Cell only)",0.4,"False","RTD (Internal)",2,10,-0.05,1,0.01,"A",0,"16-131484","True",0,0,"Hunt",,"07/06/23 16:13:54","MultiFlash v1.49","Default.mfi",,,,"False",,0.201156
214,"Sandra","210BS_760Z6_721PT_CFAL_FA","PV22A_40UM_545","07/06/23 16:14:50",10.108704,0.6671859999999999,9.526267000000001,0.556738,5.303637,78.63783100000001,21.568269,6.241577,0.002678,0.041109,0.6671859999999999,0.03874,0.556738,0.021568,21.568269,1534.803795,0.658513,9.526267000000001,0.556738,78.63783100000001,5.303637,21.568269,0.002678,0.03874,0.556738,0.021568,21.568269,0.658513,0.421963,24.682022,14.354821,0.038681,0.583392,0.022566,82.27657600000001,22.56628,0.998997,1.277077,1.959653e-13,6.869641e-09,,,,48.920973,1.281538e+16,1.173119,,1.095459,0.825332,0.007372,1.350168,0.556738,,,,,,,4.465169,0.008725,1.00593,5.779068,,,4.381749,0.922825,"False","False",3,1.173119,"p-type",0.018,245.9,245.9,1,1,25,1,"Generalized",540,0.674608,0.284401,2.2,0,1000,-1.643181,1.66e-30,"Sinton","OFF","Center Point",3000000000000000,30,2000000000000000,4000000000000000,"OFF","Dark Rsh (Cell only)",0.4,"False","RTD (Internal)",2,10,-0.05,1,0.01,"A",0,"16-131484","True",0,0,"Hunt",,"07/06/23 16:14:50","MultiFlash v1.49","Default.mfi",,,,"False",,0.201156
215,"Sandra","210BS_760Z6_721PT_CFAL_FA","PV22A_40UM_546","07/06/23 16:16:14",10.119301,0.665829,9.479547,0.552878,5.241031,77.786338,21.313669,6.018855,0.003508,0.041152,0.665829,0.03855,0.552878,0.021314,21.313669,1480.036537,0.86272,9.479547,0.552878,77.786338,5.241031,21.313669,0.003508,0.03855,0.552878,0.021314,21.313669,0.86272,0.626257,24.682022,14.963856,0.038767,0.5833120000000001,0.022613,82.528654,22.613077,0.993714,1.251537,2.1264e-13,4.194788e-09,,,,52.006024,1.272484e+16,1.187156,,1.111819,0.832946,0.007828,2.17685,0.552878,,,,,,,5.225528,0.011129,0.999602,6.359201,,,5.672461,0.962352,"False","False",3,1.187156,"p-type",0.018,245.9,245.9,1,1,25,1,"Generalized",540,0.860688,0.284401,2.2,0,1000,-0.070103,1.66e-30,"Sinton","OFF","Center Point",3000000000000000,30,2000000000000000,4000000000000000,"OFF","Dark Rsh (Cell only)",0.4,"False","RTD (Internal)",2,10,-0.05,1,0.01,"A",0,"16-131484","True",0,0,"Hunt",,"07/06/23 16:16:14","MultiFlash v1.49","Default.mfi",,,,"False",,0.201156
216,"Sandra","210BS_760Z6_721PT_CFAL_FA","PV22A_40UM_547","07/06/23 16:17:11",10.094891,0.664731,9.515421999999999,0.5535600000000001,5.267354,78.495552,21.420716,5.852824,0.002944,0.041053,0.664731,0.038696,0.5535600000000001,0.021421,21.420716,1439.209341,0.723975,9.515421999999999,0.5535600000000001,78.495552,5.267354,21.420716,0.002944,0.038696,0.5535600000000001,0.021421,21.420716,0.723975,0.480572,24.628086,15.219871,0.038704,0.581692,0.022514,82.50179300000001,22.513982,0.9944229999999999,1.231884,2.223276e-13,4.849322e-09,,,,48.768227,1.25633e+16,1.194738,,1.098882,0.827595,0.007046,1.461331,0.5535600000000001,,,,,,,4.436391,0.008484,1.004201,5.76786,,,4.816839,0.984325,"False","False",3,1.194738,"p-type",0.018,245.9,245.9,1,1,25,1,"Generalized",540,0.73895,0.284401,2.2,0,1000,-1.229091,1.66e-30,"Sinton","OFF","Center Point",3000000000000000,30,2000000000000000,4000000000000000,"OFF","Dark Rsh (Cell only)",0.4,"False","RTD (Internal)",2,10,-0.05,1,0.01,"A",0,"16-131484","True",0,0,"Hunt",,"07/06/23 16:17:11","MultiFlash v1.49","Default.mfi",,,,"False",,0.201156
217,"Sandra","210BS_760Z6_721PT_CFAL_FA","PV22A_40UM_548","07/06/23 16:18:27",10.093074,0.666152,9.530398999999999,0.552355,5.264161,78.29465,21.407729,21.713031,0.003362,0.041045,0.666152,0.038757,0.552355,0.021408,21.407729,5339.234358,0.826808,9.530398999999999,0.552355,78.29465,5.264161,21.407729,0.003362,0.038757,0.552355,0.021408,21.407729,0.826808,0.5753239999999999,24.682022,14.671839,0.038886,0.582712,0.02266,82.8733,22.659647,0.991119,1.172196,2.042029e-13,7.246129e-09,,,,56.386537,1.247772e+16,1.193268,,1.093292,0.822231,0.007175,1.805232,0.552355,,,,,,,4.981761,0.010133,1.001748,5.605371,,,5.481675,0.266665,"False","False",3,1.193268,"p-type",0.018,245.9,245.9,1,1,25,1,"Generalized",540,0.827491,0.284401,2.2,0,1000,-0.454009,1.66e-30,"Sinton","OFF","Center Point",3000000000000000,30,2000000000000000,4000000000000000,"OFF","Dark Rsh (Cell only)",0.4,"False","RTD (Internal)",2,10,-0.05,1,0.01,"A",0,"16-131484","True",0,0,"Hunt",,"07/06/23 16:18:27","MultiFlash v1.49","Default.mfi",,,,"False",,0.201156
218,"Sandra","210BS_760Z6_721PT_CFAL_FA","PV22A_40UM_549","07/06/23 16:19:32",10.171505,0.668802,9.651035,0.556098,5.366925,78.893762,21.825642,46.426738,0.00344,0.041364,0.668802,0.039248,0.556098,0.021826,21.825642,11416.334831,0.84589,9.651035,0.556098,78.893762,5.366925,21.825642,0.00344,0.039248,0.556098,0.021826,21.825642,0.84589,0.6023309999999999,24.691012,14.326819,0.039422,0.587036,0.023142,83.651751,23.141921,0.960778,1.081525,1.923647e-13,3.135881e-09,,,,73.547084,1.249422e+16,1.169823,,1.112829,0.832026,0.008215,2.062895,0.556098,,,,,,,6.011291,0.012789,1.00046,5.149744,,,5.635387,0.12479,"False","False",3,1.169823,"p-type",0.018,245.9,245.9,1,1,25,1,"Generalized",540,0.848227,0.284401,2.2,0,1000,-0.142367,1.66e-30,"Sinton","OFF","Center Point",3000000000000000,30,2000000000000000,4000000000000000,"OFF","Dark Rsh (Cell only)",0.4,"False","RTD (Internal)",2,10,-0.05,1,0.01,"A",0,"16-131484","True",0,0,"Hunt",,"07/06/23 16:19:32","MultiFlash v1.49","Default.mfi",,,,"False",,0.201156
219,"Sandra","210BS_760Z6_721PT_CFAL_FA","PV22A_40UM_550","07/06/23 16:20:29",10.163009,0.6689619999999999,9.622196000000001,0.5573900000000001,5.36332,78.887815,21.810981,21.727262,0.003273,0.04133,0.6689619999999999,0.039131,0.5573900000000001,0.021811,21.810981,5342.733607,0.80476,9.622196000000001,0.5573900000000001,78.887815,5.36332,21.810981,0.003273,0.039131,0.5573900000000001,0.021811,21.810981,0.80476,0.554343,24.64157,15.158867,0.039299,0.586679,0.023056,83.39136499999999,23.056127,0.975393,1.113162,1.902772e-13,3.863242e-09,,,,68.382102,1.276336e+16,1.14916,,1.103867,0.834911,0.0074,1.892519,0.5573900000000001,,,,,,,5.792698,0.012662,1.000216,5.340448,,,5.348387,0.266686,"False","False",3,1.14916,"p-type",0.018,245.9,245.9,1,1,25,1,"Generalized",540,0.809474,0.284401,2.2,0,1000,-0.105842,1.66e-30,"Sinton","OFF","Center Point",3000000000000000,30,2000000000000000,4000000000000000,"OFF","Dark Rsh (Cell only)",0.4,"False","RTD (Internal)",2,10,-0.05,1,0.01,"A",0,"16-131484","True",0,0,"Hunt",,"07/06/23 16:20:29","MultiFlash v1.49","Default.mfi",,,,"False",,0.201156
220,"Sandra","210BS_760Z6_721PT_CFAL_FA","PV22A_40UM_551","07/06/23 16:21:39",10.17068,0.668517,9.611556999999999,0.557322,5.356727,78.783821,21.78417,10.197779,0.003205,0.041361,0.668517,0.039087,0.557322,0.021784,21.78417,2507.633802,0.78808,9.611556999999999,0.557322,78.783821,5.356727,21.78417,0.003205,0.039087,0.557322,0.021784,21.78417,0.78808,0.524877,24.677527,15.019859,0.039211,0.586545,0.022999,83.176389,22.99874,0.96828,1.147392,1.919667e-13,3.717704e-09,,,,62.786655,1.301022e+16,1.169182,,1.094586,0.828797,0.007887999999999999,1.746232,0.557322,,,,,,,5.520976,0.012359,1.001272,5.53786,,,5.236237,0.567041,"False","False",3,1.169182,"p-type",0.018,245.9,245.9,1,1,25,1,"Generalized",540,0.791118,0.284401,2.2,0,1000,-0.357286,1.66e-30,"Sinton","OFF","Center Point",3000000000000000,30,2000000000000000,4000000000000000,"OFF","Dark Rsh (Cell only)",0.4,"False","RTD (Internal)",2,10,-0.05,1,0.01,"A",0,"16-131484","True",0,0,"Hunt",,"07/06/23 16:21:39","MultiFlash v1.49","Default.mfi",,,,"False",,0.201156
221,"Sandra","210BS_760Z6_721PT_CFAL_FA","PV22A_40UM_552","07/06/23 16:22:44",10.148778,0.668027,9.618257,0.554843,5.33662,78.715199,21.702398,55.3254,0.003255,0.041272,0.668027,0.039115,0.554843,0.021702,21.702398,13604.515982,0.800329,9.618257,0.554843,78.715199,5.33662,21.702398,0.003255,0.039115,0.554843,0.021702,21.702398,0.800329,0.558809,24.650559,14.981858,0.039187,0.5852850000000001,0.022936,83.188559,22.935738,0.977283,1.141031,1.888602e-13,6.544571e-09,,,,62.402054,1.277088e+16,1.163167,,1.106656,0.8287060000000001,0.007475,1.879334,0.554843,,,,,,,5.209198,0.010806,1.00316,5.26774,,,5.339029,0.104392,"False","False",3,1.163167,"p-type",0.018,245.9,245.9,1,1,25,1,"Generalized",540,0.808438,0.284401,2.2,0,1000,-0.877309,1.66e-30,"Sinton","OFF","Center Point",3000000000000000,30,2000000000000000,4000000000000000,"OFF","Dark Rsh (Cell only)",0.4,"False","RTD (Internal)",2,10,-0.05,1,0.01,"A",0,"16-131484","True",0,0,"Hunt",,"07/06/23 16:22:44","MultiFlash v1.49","Default.mfi",,,,"False",,0.201156
222,"Sandra","210BS_760Z6_721PT_CFAL_FA","PV22A_40UM_553","07/06/23 16:23:44",10.17505,0.667689,9.639957000000001,0.559866,5.397084,79.441627,21.948289,16.491835,0.002805,0.041379,0.667689,0.039203,0.559866,0.021948,21.948289,4055.342289,0.6898609999999999,9.639957000000001,0.559866,79.441627,5.397084,21.948289,0.002805,0.039203,0.559866,0.021948,21.948289,0.6898609999999999,0.436342,24.668538,14.808847,0.039325,0.585367,0.023019,83.318366,23.019362,0.9811299999999999,1.115925,2.014582e-13,3.74987e-09,,,,63.553858,1.284186e+16,1.167503,,1.106977,0.83131,0.00759,1.465009,0.559866,,,,,,,5.33587,0.011593,1.000774,5.284787,,,4.609056,0.349757,"False","False",3,1.167503,"p-type",0.018,245.9,245.9,1,1,25,1,"Generalized",540,0.692848,0.284401,2.2,0,1000,-0.228506,1.66e-30,"Sinton","OFF","Center Point",3000000000000000,30,2000000000000000,4000000000000000,"OFF","Dark Rsh (Cell only)",0.4,"False","RTD (Internal)",2,10,-0.05,1,0.01,"A",0,"16-131484","True",0,0,"Hunt",,"07/06/23 16:23:44","MultiFlash v1.49","Default.mfi",,,,"False",,0.201156
223,"Sandra","210BS_760Z6_721PT_CFAL_FA","PV22A_40UM_554","07/06/23 16:24:50",10.157338,0.6682,9.557123000000001,0.554074,5.29535,78.020443,21.534566,9.254212000000001,0.003705,0.041307,0.6682,0.038866,0.554074,0.021535,21.534566,2275.610743,0.911177,9.557123000000001,0.554074,78.020443,5.29535,21.534566,0.003705,0.038866,0.554074,0.021535,21.534566,0.911177,0.667668,24.614602,14.640838,0.039126,0.586078,0.022931,83.079571,22.930946,0.970487,1.16257,1.946113e-13,3.814101e-09,,,,62.766833,1.279062e+16,1.156409,,1.111188,0.829341,0.007517,2.284493,0.554074,,,,,,,5.917423,0.012674,0.998387,5.94733,,,6.006142,0.627126,"False","False",3,1.156409,"p-type",0.018,245.9,245.9,1,1,25,1,"Generalized",540,0.910593,0.284401,2.2,0,1000,0.329305,1.66e-30,"Sinton","OFF","Center Point",3000000000000000,30,2000000000000000,4000000000000000,"OFF","Dark Rsh (Cell only)",0.4,"False","RTD (Internal)",2,10,-0.05,1,0.01,"A",0,"16-131484","True",0,0,"Hunt",,"07/06/23 16:24:50","MultiFlash v1.49","Default.mfi",,,,"False",,0.201156
224,"Sandra","210BS_760Z6_721PT_CFAL_FA","PV22A_40UM_555","07/06/23 16:25:44",10.163177,0.666787,9.656948,0.554789,5.357564,79.05895599999999,21.787572,94.09296500000001,0.003276,0.041331,0.666787,0.039272,0.554789,0.021788,21.787572,23137.460028,0.805582,9.656948,0.554789,79.05895599999999,5.357564,21.787572,0.003276,0.039272,0.554789,0.021788,21.787572,0.805582,0.539303,24.673033,14.69284,0.039404,0.584726,0.02304,83.605321,23.040488,0.968065,1.077744,2.09184e-13,3.511805e-09,,,,65.797107,1.292255e+16,1.200042,,1.101269,0.829505,0.007736,1.775582,0.554789,,,,,,,5.204547,0.011637,1.001213,4.984196,,,5.397649,0.061323,"False","False",3,1.200042,"p-type",0.018,245.9,245.9,1,1,25,1,"Generalized",540,0.809959,0.284401,2.2,0,1000,-0.363762,1.66e-30,"Sinton","OFF","Center Point",3000000000000000,30,2000000000000000,4000000000000000,"OFF","Dark Rsh (Cell only)",0.4,"False","RTD (Internal)",2,10,-0.05,1,0.01,"A",0,"16-131484","True",0,0,"Hunt",,"07/06/23 16:25:44","MultiFlash v1.49","Default.mfi",,,,"False",,0.201156
225,"Sandra","210BS_760Z6_721PT_CFAL_FA","PV22A_40UM_556","07/06/23 16:26:41",10.188781,0.668454,9.639837,0.556102,5.360735,78.710071,21.800466,14.725347,0.003392,0.041435,0.668454,0.039202,0.556102,0.0218,21.800466,3620.962887,0.834,9.639837,0.556102,78.710071,5.360735,21.800466,0.003392,0.039202,0.556102,0.0218,21.800466,0.834,0.569263,24.664044,15.180869,0.039376,0.5865590000000001,0.023096,83.387738,23.096048,0.966477,1.11767,1.938463e-13,3.460677e-09,,,,68.51069699999999,1.241854e+16,1.168882,,1.101822,0.8295630000000001,0.008182999999999999,1.904512,0.556102,,,,,,,5.93154,0.013412,1.000455,5.445509,,,5.554194,0.392444,"False","False",3,1.168882,"p-type",0.018,245.9,245.9,1,1,25,1,"Generalized",540,0.830672,0.284401,2.2,0,1000,-0.093845,1.66e-30,"Sinton","OFF","Center Point",3000000000000000,30,2000000000000000,4000000000000000,"OFF","Dark Rsh (Cell only)",0.4,"False","RTD (Internal)",2,10,-0.05,1,0.01,"A",0,"16-131484","True",0,0,"Hunt",,"07/06/23 16:26:41","MultiFlash v1.49","Default.mfi",,,,"False",,0.201156
226,"Sandra","210BS_760Z6_721PT_CFAL_FA","PV22A_40UM_557","07/06/23 16:27:39",10.179854,0.668426,9.662850000000001,0.559863,5.409873,79.50453899999999,22.000296,30.875879,0.002789,0.041398,0.668426,0.039296,0.559863,0.022,22.000296,7592.378599,0.685729,9.662850000000001,0.559863,79.50453899999999,5.409873,22.000296,0.002789,0.039296,0.559863,0.022,22.000296,0.685729,0.450767,24.700001,15.589892,0.03939,0.585637,0.023068,83.36362,23.068171,0.980053,1.109021,1.951477e-13,4.322669e-09,,,,65.832283,1.27744e+16,1.15608,,1.11929,0.829676,0.007671,1.541167,0.559863,,,,,,,5.342729,0.01093,1.001875,5.106145,,,4.593124,0.186696,"False","False",3,1.15608,"p-type",0.018,245.9,245.9,1,1,25,1,"Generalized",540,0.700493,0.284401,2.2,0,1000,-0.571797,1.66e-30,"Sinton","OFF","Center Point",3000000000000000,30,2000000000000000,4000000000000000,"OFF","Dark Rsh (Cell only)",0.4,"False","RTD (Internal)",2,10,-0.05,1,0.01,"A",0,"16-131484","True",0,0,"Hunt",,"07/06/23 16:27:39","MultiFlash v1.49","Default.mfi",,,,"False",,0.201156
227,"Sandra","210BS_760Z6_721PT_CFAL_FA","PV22A_40UM_558","07/06/23 16:28:48",10.198692,0.66893,9.649934,0.556912,5.374163,78.774479,21.855075,18.894358,0.003417,0.041475,0.66893,0.039243,0.556912,0.021855,21.855075,4646.122532,0.840334,9.649934,0.556912,78.774479,5.374163,21.855075,0.003417,0.039243,0.556912,0.021855,21.855075,0.840334,0.609055,24.677527,14.908853,0.039436,0.587378,0.023164,83.49243,23.164017,0.957445,1.106257,1.898436e-13,3.459177e-09,,,,69.00069999999999,1.29265e+16,1.163847,,1.118493,0.830319,0.007837999999999999,2.075662,0.556912,,,,,,,5.947821,0.01195,0.999703,5.415677,,,5.591013,0.306122,"False","False",3,1.163847,"p-type",0.018,245.9,245.9,1,1,25,1,"Generalized",540,0.85017,0.284401,2.2,0,1000,-0.020508,1.66e-30,"Sinton","OFF","Center Point",3000000000000000,30,2000000000000000,4000000000000000,"OFF","Dark Rsh (Cell only)",0.4,"False","RTD (Internal)",2,10,-0.05,1,0.01,"A",0,"16-131484","True",0,0,"Hunt",,"07/06/23 16:28:48","MultiFlash v1.49","Default.mfi",,,,"False",,0.201156
228,"Sandra","210BS_760Z6_721PT_CFAL_FA","PV22A_40UM_559","07/06/23 16:29:47",10.137217,0.668179,9.599561,0.558801,5.364242,79.194838,21.81473,13.848125,0.00287,0.041225,0.668179,0.039038,0.558801,0.021815,21.81473,3405.253933,0.7058410000000001,9.599561,0.558801,79.194838,5.364242,21.81473,0.00287,0.039038,0.558801,0.021815,21.81473,0.7058410000000001,0.469879,24.704496,14.947855,0.039111,0.585488,0.022899,83.130601,22.898862,0.98792,1.143594,1.950411e-13,4.452018e-09,,,,61.716336,1.28338e+16,1.154842,,1.104699,0.829867,0.007565,1.559297,0.558801,,,,,,,5.225968,0.010475,1.002234,5.349496,,,4.698237,0.417687,"False","False",3,1.154842,"p-type",0.018,245.9,245.9,1,1,25,1,"Generalized",540,0.713842,0.284401,2.2,0,1000,-0.690381,1.66e-30,"Sinton","OFF","Center Point",3000000000000000,30,2000000000000000,4000000000000000,"OFF","Dark Rsh (Cell only)",0.4,"False","RTD (Internal)",2,10,-0.05,1,0.01,"A",0,"16-131484","True",0,0,"Hunt",,"07/06/23 16:29:47","MultiFlash v1.49","Default.mfi",,,,"False",,0.201156
229,"Sandra","210BS_760Z6_721PT_CFAL_FA","PV22A_40UM_560","07/06/23 16:30:47",10.143877,0.668084,9.53402,0.560024,5.339278,78.78569400000001,21.713209,22.456011,0.003329,0.041252,0.668084,0.038772,0.560024,0.021713,21.713209,5521.933167,0.818663,9.53402,0.560024,78.78569400000001,5.339278,21.713209,0.003329,0.038772,0.560024,0.021713,21.713209,0.818663,0.564217,24.655054,14.579834,0.039229,0.585875,0.022983,83.393266,22.983048,0.978036,1.109564,1.960774e-13,3.928572e-09,,,,66.68656,1.29414e+16,1.163812,,1.116583,0.829992,0.007811,1.970572,0.560024,,,,,,,6.387042,0.014622,0.992316,6.051896,,,5.36186,0.259784,"False","False",3,1.163812,"p-type",0.018,245.9,245.9,1,1,25,1,"Generalized",540,0.81351,0.284401,2.2,0,1000,1.971743,1.66e-30,"Sinton","OFF","Center Point",3000000000000000,30,2000000000000000,4000000000000000,"OFF","Dark Rsh (Cell only)",0.4,"False","RTD (Internal)",2,10,-0.05,1,0.01,"A",0,"16-131484","True",0,0,"Hunt",,"07/06/23 16:30:47","MultiFlash v1.49","Default.mfi",,,,"False",,0.201156
230,"Sandra","210BS_760Z6_721PT_CFAL_FA","PV22A_40UM_561","07/06/23 16:31:45",10.149651,0.667786,9.627055,0.557615,5.368188,79.202586,21.830778,32.848898,0.002733,0.041276,0.667786,0.03915,0.557615,0.021831,21.830778,8077.544073,0.671934,9.627055,0.557615,79.202586,5.368188,21.830778,0.002733,0.03915,0.557615,0.021831,21.830778,0.671934,0.447629,24.655054,14.349821,0.039137,0.584309,0.022868,82.966841,22.868328,0.996194,1.160141,1.908558e-13,7.523680999999999e-09,,,,57.727328,1.283422e+16,1.180058,,1.108677,0.836264,0.007421,1.570408,0.557615,,,,,,,4.756491,0.009547999999999999,1.004462,5.197106,,,4.503152,0.175139,"False","False",3,1.180058,"p-type",0.018,245.9,245.9,1,1,25,1,"Generalized",540,0.685926,0.284401,2.2,0,1000,-1.383775,1.66e-30,"Sinton","OFF","Center Point",3000000000000000,30,2000000000000000,4000000000000000,"OFF","Dark Rsh (Cell only)",0.4,"False","RTD (Internal)",2,10,-0.05,1,0.01,"A",0,"16-131484","True",0,0,"Hunt",,"07/06/23 16:31:45","MultiFlash v1.49","Default.mfi",,,,"False",,0.201156
231,"Sandra","210BS_760Z6_721PT_CFAL_FA","PV22A_40UM_562","07/06/23 16:33:03",10.170822,0.667303,9.600167000000001,0.560797,5.383749,79.324241,21.894058,6.937704,0.002501,0.041362,0.667303,0.039041,0.560797,0.021894,21.894058,1705.981455,0.615097,9.600167000000001,0.560797,79.324241,5.383749,21.894058,0.002501,0.039041,0.560797,0.021894,21.894058,0.615097,0.364345,24.677527,14.354821,0.039059,0.584738,0.02284,82.74976100000001,22.839526,0.9925850000000001,1.204643,1.994625e-13,4.744588e-09,,,,55.821642,1.264447e+16,1.174795,,1.106523,0.829525,0.007742,1.237631,0.560797,,,,,,,4.995879,0.010891,1.003204,5.634569,,,4.104865,0.828789,"False","False",3,1.174795,"p-type",0.018,245.9,245.9,1,1,25,1,"Generalized",540,0.625668,0.284401,2.2,0,1000,-0.989855,1.66e-30,"Sinton","OFF","Center Point",3000000000000000,30,2000000000000000,4000000000000000,"OFF","Dark Rsh (Cell only)",0.4,"False","RTD (Internal)",2,10,-0.05,1,0.01,"A",0,"16-131484","True",0,0,"Hunt",,"07/06/23 16:33:03","MultiFlash v1.49","Default.mfi",,,,"False",,0.201156
