Repository: dintalframe/MLPROJECT

File: FCT450csv/MultiFlash_Database WW29 - 2023.csv (part 6 of 13)
ash_cutoff_(suns),V_at_Isc_(V),dV/dt,V_Pad_0_(V),V_Pad_1_(V),V_Pad_2_(V),V_Pad_3_(V),V_Pad_4_(V),dBreak_(A),dBreak_(V),Capacitance_(uF/cm2),Capacitance_Error_(percent),Pm/Pe,BulkSRH_AND_Jo_Power_Loss_(percent),BulkSRH_Power_Loss_(percent),Jo_Power_Loss_(percent),Rs_Power_Loss_(percent),Rsh_Power_Loss_(percent),Dark_Break_Interpolated,Calibration,Resistivity_(ohm-cm),Analysis_Resistivity_(ohm-cm),Sample_Type,Thickness_(cm),Cell_Area_(cm2),Total_Area_(cm2),Number_of_Cells_per_String,Number_of_Strings,Temperature_(C),Intensity_(suns),Analysis_Type,Nominal_Load_Voltage_(mV/cell),Rs_Modulation_Target_(ohm-cm2),Reference_Constant_(V/sun),Voltage_Temperature_Coefficient_(mV/C),Temperature_Offset_(C),Power_per_Sun_(W/m2),Conductivity_Modulation_(ohm-cm2/V),Auger_Coefficient,Auger_Method,Band_Gap_Narrowing,Fit_Method,Carrier_Density_Center_Point_(cm-3),Percent_Fit,Lower_Bound_(cm-3),Upper_Bound_(cm-3),Rsh_Lifetime_Correction,Rsh_Measurement_Method,SunsVoc_Rsh_Voltage_(V),Do_Dark_Break_Measurement,Temperature_Measurement_Method,Number_of_dRsh_Points,dRsh_Output_Vlimit_(V),Current_Transfer,Voltage_Transfer,Temperature_Transfer,Final_Bin,Bin_Index,Tester_ID,Do_Doping_Measurement,Doping_Sample_Time_(us),Doping_Measurement_Length_(us),Measurement_Type,Comments,Measurement_Date-Time_String,Software Version,Recipe_Filename,EL Pulse Current Delivered (Coulombs),Forward Dark IV (V),Forward Dark IV (A),Forward Dark IV Interpolated?,EL Pulse Energy Delivered (J),Doping Calibration Factor (V/sun)
213,"Donald","210BS_760Z6_751PT_CFAL_FA_SFTB","MZ2210_83UM_302","07/18/23 15:20:38",9.901768000000001,0.665782,9.382693,0.568988,5.338637,80.98146699999999,21.7106,14.313424,0.001655,0.040267,0.665782,0.038157,0.568988,0.021711,21.7106,3519.670911,0.406926,9.382693,0.568988,80.98146699999999,5.338637,21.7106,0.001655,0.038157,0.568988,0.021711,21.7106,0.406926,0.114215,24.64157,14.364821,0.038246,0.583391,0.022312,83.22642399999999,22.312458,0.990735,1.119167,2.129502e-13,3.524839e-09,,,,62.184991,1.233208e+16,1.182916,,1.099633,0.82107,0.007623,0.370776,0.568988,,,,,,,5.06221,0.012612,0.999536,5.265092,,,2.657221,0.412419,"False","False",3,1.182916,"p-type",0.018,245.9,245.9,1,1,25,1,"Generalized",540,0.399386,0.284566,2.2,0,1000,0.419643,1.66e-30,"Sinton","OFF","Center Point",3000000000000000,30,2000000000000000,4000000000000000,"OFF","Dark Rsh (Cell only)",0.4,"False","RTD (Internal)",2,10,-0.05,1,0.01,"A",0,"16-131484","True",0,0,"Hunt",,"07/18/23 15:20:38","MultiFlash v1.49","Default.mfi",,,,"False",,0.201132
214,"Donald","210BS_760Z6_751PT_CFAL_FA_SFTB","MZ2210_83UM_303","07/18/23 15:21:42",9.910335,0.667409,9.404261999999999,0.571179,5.371518,81.211303,21.844319,14.252419,0.001566,0.040302,0.667409,0.038244,0.571179,0.021844,21.844319,3504.66982,0.384973,9.404261999999999,0.571179,81.211303,5.371518,21.844319,0.001566,0.038244,0.571179,0.021844,21.844319,0.384973,0.127113,24.628086,14.33282,0.03832,0.584964,0.022416,83.33630700000001,22.415905,0.989672,1.107904,2.009622e-13,3.027911e-09,,,,65.72051500000001,1.261166e+16,1.186222,,1.111518,0.8324279999999999,0.007757,0.418494,0.571179,,,,,,,5.224289,0.011608,1.00052,5.1372,,,2.514563,0.414809,"False","False",3,1.186222,"p-type",0.018,245.9,245.9,1,1,25,1,"Generalized",540,0.385047,0.284566,2.2,0,1000,-0.141363,1.66e-30,"Sinton","OFF","Center Point",3000000000000000,30,2000000000000000,4000000000000000,"OFF","Dark Rsh (Cell only)",0.4,"False","RTD (Internal)",2,10,-0.05,1,0.01,"A",0,"16-131484","True",0,0,"Hunt",,"07/18/23 15:21:42","MultiFlash v1.49","Default.mfi",,,,"False",,0.201132
215,"Donald","210BS_760Z6_751PT_CFAL_FA_SFTB","MZ2210_83UM_304","07/18/23 15:22:41",9.860211,0.662287,9.354520000000001,0.56655,5.2998,81.157155,21.552662,14.65641,0.001548,0.040098,0.662287,0.038042,0.56655,0.021553,21.552662,3604.011262,0.380692,9.354520000000001,0.56655,81.157155,5.2998,21.552662,0.001548,0.038042,0.56655,0.021553,21.552662,0.380692,0.076793,24.646064,14.767844,0.038111,0.580236,0.022113,83.267506,22.113102,0.985997,1.108775,2.426305e-13,3.418531e-09,,,,54.578158,1.257393e+16,1.245934,,1.102962,0.825833,0.008402,0.23161,0.56655,,,,,,,4.340562,0.010451,1.000168,5.162144,,,2.491092,0.402056,"False","False",3,1.245934,"p-type",0.018,245.9,245.9,1,1,25,1,"Generalized",540,0.37707,0.284566,2.2,0,1000,-0.051226,1.66e-30,"Sinton","OFF","Center Point",3000000000000000,30,2000000000000000,4000000000000000,"OFF","Dark Rsh (Cell only)",0.4,"False","RTD (Internal)",2,10,-0.05,1,0.01,"A",0,"16-131484","True",0,0,"Hunt",,"07/18/23 15:22:41","MultiFlash v1.49","Default.mfi",,,,"False",,0.201132
216,"Donald","210BS_760Z6_751PT_CFAL_FA_SFTB","MZ2210_83UM_305","07/18/23 15:23:29",9.913859,0.667285,9.401279000000001,0.570161,5.360239,81.027017,21.798449,13.025341,0.00165,0.040317,0.667285,0.038232,0.570161,0.021798,21.798449,3202.931285,0.405813,9.401279000000001,0.570161,81.027017,5.360239,21.798449,0.00165,0.038232,0.570161,0.021798,21.798449,0.405813,0.120128,24.659549,14.963855,0.038299,0.584881,0.022401,83.26536900000001,22.400626,0.991044,1.117832,2.012188e-13,3.313788e-09,,,,68.083978,1.19287e+16,1.168932,,1.09176,0.816922,0.008184,0.392781,0.570161,,,,,,,5.470615,0.013364,0.999982,5.192837,,,2.648812,0.45355,"False","False",3,1.168932,"p-type",0.018,245.9,245.9,1,1,25,1,"Generalized",540,0.396505,0.284566,2.2,0,1000,0.116009,1.66e-30,"Sinton","OFF","Center Point",3000000000000000,30,2000000000000000,4000000000000000,"OFF","Dark Rsh (Cell only)",0.4,"False","RTD (Internal)",2,10,-0.05,1,0.01,"A",0,"16-131484","True",0,0,"Hunt",,"07/18/23 15:23:29","MultiFlash v1.49","Default.mfi",,,,"False",,0.201132
217,"Donald","210BS_760Z6_751PT_CFAL_FA_SFTB","MZ2210_83UM_306","07/18/23 15:24:27",10.062691,0.66657,9.419525,0.570635,5.375106,80.135918,21.85891,37.309112,0.002349,0.040922,0.66657,0.038306,0.570635,0.021859,21.85891,9174.310662,0.577612,9.419525,0.570635,80.135918,5.375106,21.85891,0.002349,0.038306,0.570635,0.021859,21.85891,0.577612,0.287857,24.614602,15.417881,0.039008,0.584087,0.022784,83.527783,22.784119,0.989586,1.076254,2.134838e-13,2.995211e-09,,,,66.469307,1.277382e+16,1.187974,,1.122502,0.832704,-0.00395,0.99105,0.570635,,,,,,,6.72261,0.017494,0.9840410000000001,6.444197,,,3.731345,0.157888,"False","False",3,1.187974,"p-type",0.018,245.9,245.9,1,1,25,1,"Generalized",540,0.581817,0.284566,2.2,0,1000,6.025018,1.66e-30,"Sinton","OFF","Center Point",3000000000000000,30,2000000000000000,4000000000000000,"OFF","Dark Rsh (Cell only)",0.4,"False","RTD (Internal)",2,10,-0.05,1,0.01,"A",0,"16-131484","True",0,0,"Hunt",,"07/18/23 15:24:27","MultiFlash v1.49","Default.mfi",,,,"False",,0.201132
218,"Donald","210BS_760Z6_751PT_CFAL_FA_SFTB","MZ2210_83UM_307","07/18/23 15:25:18",9.912151,0.666394,9.438113,0.568612,5.366623,81.245974,21.824413,38.805469,0.001707,0.04031,0.666394,0.038382,0.568612,0.021824,21.824413,9542.264896999999,0.419723,9.438113,0.568612,81.245974,5.366623,21.824413,0.001707,0.038382,0.568612,0.021824,21.824413,0.419723,0.138173,24.637075,14.717842,0.038426,0.58426,0.022451,83.578013,22.450848,0.983402,1.072352,2.109493e-13,2.783131e-09,,,,67.369462,1.255402e+16,1.192625,,1.10019,0.82833,0.00813,0.448595,0.568612,,,,,,,5.013949,0.011948,1.000869,4.808085,,,2.756248,0.152016,"False","False",3,1.192625,"p-type",0.018,245.9,245.9,1,1,25,1,"Generalized",540,0.421302,0.284566,2.2,0,1000,-0.244681,1.66e-30,"Sinton","OFF","Center Point",3000000000000000,30,2000000000000000,4000000000000000,"OFF","Dark Rsh (Cell only)",0.4,"False","RTD (Internal)",2,10,-0.05,1,0.01,"A",0,"16-131484","True",0,0,"Hunt",,"07/18/23 15:25:18","MultiFlash v1.49","Default.mfi",,,,"False",,0.201132
219,"Donald","210BS_760Z6_751PT_CFAL_FA_SFTB","MZ2210_83UM_308","07/18/23 15:26:36",9.923366,0.667507,9.423074,0.57055,5.376333,81.165442,21.863901,13.57373,0.00158,0.040355,0.667507,0.038321,0.57055,0.021864,21.863901,3337.780329,0.388427,9.423074,0.57055,81.165442,5.376333,21.863901,0.00158,0.038321,0.57055,0.021864,21.863901,0.388427,0.125661,24.646064,15.234871,0.038353,0.585181,0.022443,83.31622299999999,22.443267,0.988637,1.111342,2.003105e-13,3.097171e-09,,,,65.840231,1.250146e+16,1.174845,,1.111694,0.832126,0.007918,0.416204,0.57055,,,,,,,5.175358,0.011758,1.001184,5.073108,,,2.54309,0.43463,"False","False",3,1.174845,"p-type",0.018,245.9,245.9,1,1,25,1,"Generalized",540,0.388301,0.284566,2.2,0,1000,-0.5347190000000001,1.66e-30,"Sinton","OFF","Center Point",3000000000000000,30,2000000000000000,4000000000000000,"OFF","Dark Rsh (Cell only)",0.4,"False","RTD (Internal)",2,10,-0.05,1,0.01,"A",0,"16-131484","True",0,0,"Hunt",,"07/18/23 15:26:36","MultiFlash v1.49","Default.mfi",,,,"False",,0.201132
220,"Donald","210BS_760Z6_751PT_CFAL_FA_SFTB","MZ2210_83UM_309","07/18/23 15:27:44",9.922700000000001,0.666193,9.428851999999999,0.570206,5.37639,81.33189299999999,21.864133,22.476842,0.00156,0.040353,0.666193,0.038344,0.570206,0.021864,21.864133,5527.055442,0.383714,9.428851999999999,0.570206,81.33189299999999,5.37639,21.864133,0.00156,0.038344,0.570206,0.021864,21.864133,0.383714,0.092959,24.610107,15.20887,0.038426,0.58389,0.022437,83.46211099999999,22.436792,0.9892069999999999,1.088098,2.120224e-13,2.933125e-09,,,,64.348964,1.270475e+16,1.194267,,1.115807,0.828547,0.008014,0.316311,0.570206,,,,,,,4.993316,0.012889,1.000245,5.007466,,,2.516271,0.262259,"False","False",3,1.194267,"p-type",0.018,245.9,245.9,1,1,25,1,"Generalized",540,0.385494,0.284566,2.2,0,1000,-0.074576,1.66e-30,"Sinton","OFF","Center Point",3000000000000000,30,2000000000000000,4000000000000000,"OFF","Dark Rsh (Cell only)",0.4,"False","RTD (Internal)",2,10,-0.05,1,0.01,"A",0,"16-131484","True",0,0,"Hunt",,"07/18/23 15:27:44","MultiFlash v1.49","Default.mfi",,,,"False",,0.201132
221,"Donald","210BS_760Z6_751PT_CFAL_FA_SFTB","MZ2210_83UM_310","07/18/23 15:28:42",9.916299,0.6676339999999999,9.412445,0.57186,5.382603,81.30254499999999,21.889397,15.52366,0.001488,0.040327,0.6676339999999999,0.038278,0.57186,0.021889,21.889397,3817.267888,0.365916,9.412445,0.57186,81.30254499999999,5.382603,21.889397,0.001488,0.038278,0.57186,0.021889,21.889397,0.365916,0.087885,24.614602,14.630837,0.038345,0.585085,0.022435,83.32842599999999,22.434833,0.99341,1.107222,2.001927e-13,3.093584e-09,,,,66.549029,1.248301e+16,1.165945,,1.108733,0.8322580000000001,0.007786,0.274495,0.57186,,,,,,,5.2701,0.011947,1.000244,5.115005,,,2.389304,0.380588,"False","False",3,1.165945,"p-type",0.018,245.9,245.9,1,1,25,1,"Generalized",540,0.365431,0.284566,2.2,0,1000,-0.180995,1.66e-30,"Sinton","OFF","Center Point",3000000000000000,30,2000000000000000,4000000000000000,"OFF","Dark Rsh (Cell only)",0.4,"False","RTD (Internal)",2,10,-0.05,1,0.01,"A",0,"16-131484","True",0,0,"Hunt",,"07/18/23 15:28:42","MultiFlash v1.49","Default.mfi",,,,"False",,0.201132
222,"Donald","210BS_760Z6_751PT_CFAL_FA_SFTB","MZ2210_83UM_311","07/18/23 15:29:38",9.888745999999999,0.665085,9.393933000000001,0.569438,5.34926,81.334553,21.753803,16.257102,0.001445,0.040215,0.665085,0.038202,0.569438,0.021754,21.753803,3997.621349,0.355204,9.393933000000001,0.569438,81.334553,5.34926,21.753803,0.001445,0.038202,0.569438,0.021754,21.753803,0.355204,0.086039,24.650559,14.735843,0.038231,0.582784,0.02228,83.302667,22.280197,0.990008,1.106874,2.190114e-13,3.33909e-09,,,,59.198463,1.280899e+16,1.2038,,1.112492,0.833259,0.007821,0.282333,0.569438,,,,,,,4.600271,0.010638,1.001476,5.03024,,,2.327796,0.362652,"False","False",3,1.2038,"p-type",0.018,245.9,245.9,1,1,25,1,"Generalized",540,0.362589,0.284566,2.2,0,1000,-0.648321,1.66e-30,"Sinton","OFF","Center Point",3000000000000000,30,2000000000000000,4000000000000000,"OFF","Dark Rsh (Cell only)",0.4,"False","RTD (Internal)",2,10,-0.05,1,0.01,"A",0,"16-131484","True",0,0,"Hunt",,"07/18/23 15:29:38","MultiFlash v1.49","Default.mfi",,,,"False",,0.201132
223,"Donald","210BS_760Z6_751PT_CFAL_FA_SFTB","MZ2210_83UM_312","07/18/23 15:30:54",9.872985,0.664249,9.370661999999999,0.568375,5.326047,81.21301099999999,21.659401,15.403587,0.001505,0.04015,0.664249,0.038108,0.568375,0.021659,21.659401,3787.741985,0.370042,9.370661999999999,0.568375,81.21301099999999,5.326047,21.659401,0.001505,0.038108,0.568375,0.021659,21.659401,0.370042,0.126212,24.628086,14.664839,0.038161,0.581866,0.022204,83.256608,22.204426,0.991431,1.10839,2.266141e-13,3.453509e-09,,,,58.982842,1.237694e+16,1.209275,,1.094184,0.8190499999999999,0.007668,0.39949,0.568375,,,,,,,4.661973,0.009452,1.000542,5.125256,,,2.422639,0.383008,"False","False",3,1.209275,"p-type",0.018,245.9,245.9,1,1,25,1,"Generalized",540,0.368323,0.284566,2.2,0,1000,-0.139156,1.66e-30,"Sinton","OFF","Center Point",3000000000000000,30,2000000000000000,4000000000000000,"OFF","Dark Rsh (Cell only)",0.4,"False","RTD (Internal)",2,10,-0.05,1,0.01,"A",0,"16-131484","True",0,0,"Hunt",,"07/18/23 15:30:54","MultiFlash v1.49","Default.mfi",,,,"False",,0.201132
224,"Donald","210BS_760Z6_751PT_CFAL_FA_SFTB","MZ2210_83UM_313","07/18/23 15:31:42",9.916902,0.667219,9.412621,0.570971,5.374332,81.223158,21.855762,19.535658,0.00157,0.040329,0.667219,0.038278,0.570971,0.021856,21.855762,4803.818213,0.385964,9.412621,0.570971,81.223158,5.374332,21.855762,0.00157,0.038278,0.570971,0.021856,21.855762,0.385964,0.129286,24.592129,14.378822,0.038357,0.584795,0.022431,83.360435,22.430867,0.991483,1.103224,2.021937e-13,3.40505e-09,,,,66.942008,1.231683e+16,1.189199,,1.104481,0.831676,0.007834000000000001,0.422683,0.570971,,,,,,,5.315081,0.011639,0.999815,5.128478,,,2.520295,0.302346,"False","False",3,1.189199,"p-type",0.018,245.9,245.9,1,1,25,1,"Generalized",540,0.39132,0.284566,2.2,0,1000,-0.183485,1.66e-30,"Sinton","OFF","Center Point",3000000000000000,30,2000000000000000,4000000000000000,"OFF","Dark Rsh (Cell only)",0.4,"False","RTD (Internal)",2,10,-0.05,1,0.01,"A",0,"16-131484","True",0,0,"Hunt",,"07/18/23 15:31:42","MultiFlash v1.49","Default.mfi",,,,"False",,0.201132
225,"Donald","210BS_760Z6_751PT_CFAL_FA_SFTB","MZ2210_83UM_314","07/18/23 15:32:54",9.869322,0.662811,9.355608999999999,0.566304,5.298122,80.992548,21.545839,15.010885,0.001548,0.040136,0.662811,0.038046,0.566304,0.021546,21.545839,3691.176511,0.380551,9.355608999999999,0.566304,80.992548,5.298122,21.545839,0.001548,0.038046,0.566304,0.021546,21.545839,0.380551,-0.023972,24.610107,15.517888,0.03811,0.580031,0.022105,83.095472,22.105264,0.996702,1.128769,2.37722e-13,4.343483e-09,,,,53.294209,1.254012e+16,1.249564,,1.108612,0.820621,0.007639,-0.078149,0.566304,,,,,,,4.310405,0.014946,1.000641,5.244844,,,2.493796,0.392031,"False","False",3,1.249564,"p-type",0.018,245.9,245.9,1,1,25,1,"Generalized",540,0.374313,0.284566,2.2,0,1000,-0.153912,1.66e-30,"Sinton","OFF","Center Point",3000000000000000,30,2000000000000000,4000000000000000,"OFF","Dark Rsh (Cell only)",0.4,"False","RTD (Internal)",2,10,-0.05,1,0.01,"A",0,"16-131484","True",0,0,"Hunt",,"07/18/23 15:32:54","MultiFlash v1.49","Default.mfi",,,,"False",,0.201132
226,"Donald","210BS_760Z6_751PT_CFAL_FA_SFTB","MZ2210_83UM_315","07/18/23 15:33:48",9.904062,0.668273,9.408573000000001,0.572373,5.385209,81.364536,21.899996,19.2893,0.001539,0.040277,0.668273,0.038262,0.572373,0.0219,21.899996,4743.238919,0.378332,9.408573000000001,0.572373,81.364536,5.385209,21.899996,0.001539,0.038262,0.572373,0.0219,21.899996,0.378332,0.056258,24.664043,14.361822,0.038342,0.585855,0.022463,83.45526,22.462733,0.98996,1.094152,1.95074e-13,2.826866e-09,,,,73.622505,1.189158e+16,1.176095,,1.09506,0.828282,0.007878,0.180228,0.572373,,,,,,,5.741447,0.015464,1.000043,5.046085,,,2.464151,0.307182,"False","False",3,1.176095,"p-type",0.018,245.9,245.9,1,1,25,1,"Generalized",540,0.372945,0.284566,2.2,0,1000,0.053188,1.66e-30,"Sinton","OFF","Center Point",3000000000000000,30,2000000000000000,4000000000000000,"OFF","Dark Rsh (Cell only)",0.4,"False","RTD (Internal)",2,10,-0.05,1,0.01,"A",0,"16-131484","True",0,0,"Hunt",,"07/18/23 15:33:48","MultiFlash v1.49","Default.mfi",,,,"False",,0.201132
227,"Donald","210BS_760Z6_751PT_CFAL_FA_SFTB","MZ2210_83UM_316","07/18/23 15:34:57",9.899464999999999,0.667306,9.384085000000001,0.570248,5.351257,81.00631,21.761925,12.091648,0.00161,0.040258,0.667306,0.038162,0.570248,0.021762,21.761925,2973.33615,0.395959,9.384085000000001,0.570248,81.00631,5.351257,21.761925,0.00161,0.038162,0.570248,0.021762,21.761925,0.395959,0.1046,24.659549,15.123866,0.038217,0.58475,0.022348,83.18668099999999,22.34767,0.9928940000000001,1.129283,1.99578e-13,3.640137e-09,,,,62.969075,1.269025e+16,1.179132,,1.089576,0.826589,0.007871,0.311976,0.570248,,,,,,,5.084552,0.011576,1.000755,5.223316,,,2.581153,0.489018,"False","False",3,1.179132,"p-type",0.018,245.9,245.9,1,1,25,1,"Generalized",540,0.399784,0.284566,2.2,0,1000,-0.164749,1.66e-30,"Sinton","OFF","Center Point",3000000000000000,30,2000000000000000,4000000000000000,"OFF","Dark Rsh (Cell only)",0.4,"False","RTD (Internal)",2,10,-0.05,1,0.01,"A",0,"16-131484","True",0,0,"Hunt",,"07/18/23 15:34:57","MultiFlash v1.49","Default.mfi",,,,"False",,0.201132
228,"Donald","210BS_760Z6_751PT_CFAL_FA_SFTB","MZ2210_83UM_317","07/18/23 15:36:12",9.902288,0.667579,9.396910999999999,0.57228,5.377666,81.34960100000001,21.869319,14.293358,0.001423,0.04027,0.667579,0.038214,0.57228,0.021869,21.869319,3514.736746,0.34981,9.396910999999999,0.57228,81.34960100000001,5.377666,21.869319,0.001423,0.038214,0.57228,0.021869,21.869319,0.34981,0.086877,24.65056,14.473828,0.038266,0.585078,0.022389,83.28224899999999,22.388876,0.990655,1.114047,1.990516e-13,3.296664e-09,,,,65.280255,1.265513e+16,1.169124,,1.123588,0.828614,0.00739,0.290459,0.57228,,,,,,,5.155732,0.011889,1.000869,5.107795,,,2.286782,0.413777,"False","False",3,1.169124,"p-type",0.018,245.9,245.9,1,1,25,1,"Generalized",540,0.35831,0.284566,2.2,0,1000,-0.559596,1.66e-30,"Sinton","OFF","Center Point",3000000000000000,30,2000000000000000,4000000000000000,"OFF","Dark Rsh (Cell only)",0.4,"False","RTD (Internal)",2,10,-0.05,1,0.01,"A",0,"16-131484","True",0,0,"Hunt",,"07/18/23 15:36:12","MultiFlash v1.49","Default.mfi",,,,"False",,0.201132
229,"Donald","210BS_760Z6_751PT_CFAL_FA_SFTB","MZ2210_83UM_318","07/18/23 15:37:05",9.890231999999999,0.666707,9.380585999999999,0.571084,5.357101,81.243452,21.785687,12.75812,0.001432,0.040221,0.666707,0.038148,0.571084,0.021786,21.785687,3137.22162,0.352072,9.380585999999999,0.571084,81.243452,5.357101,21.785687,0.001432,0.038148,0.571084,0.021786,21.785687,0.352072,0.107654,24.628086,15.242872,0.038192,0.584076,0.022307,83.186969,22.306848,0.994349,1.125894,2.051782e-13,3.583084e-09,,,,61.075849,1.277156e+16,1.194207,,1.114683,0.829758,0.00774,0.363686,0.571084,,,,,,,4.890431,0.010583,1.000737,5.183582,,,2.297496,0.463236,"False","False",3,1.194207,"p-type",0.018,245.9,245.9,1,1,25,1,"Generalized",540,0.352895,0.284566,2.2,0,1000,-0.342743,1.66e-30,"Sinton","OFF","Center Point",3000000000000000,30,2000000000000000,4000000000000000,"OFF","Dark Rsh (Cell only)",0.4,"False","RTD (Internal)",2,10,-0.05,1,0.01,"A",0,"16-131484","True",0,0,"Hunt",,"07/18/23 15:37:05","MultiFlash v1.49","Default.mfi",,,,"False",,0.201132
230,"Donald","210BS_760Z6_751PT_CFAL_FA_SFTB","MZ2210_83UM_319","07/18/23 15:38:12",9.855980000000001,0.66253,9.353396999999999,0.565394,5.288358,80.987061,21.506131,18.080219,0.001681,0.040081,0.66253,0.038037,0.565394,0.021506,21.506131,4445.925842,0.413388,9.353396999999999,0.565394,80.987061,5.288358,21.506131,0.001681,0.038037,0.565394,0.021506,21.506131,0.413388,0.09137099999999999,24.605613,14.985858,0.03811,0.580214,0.022112,83.269057,22.112116,0.993461,1.103574,2.417743e-13,3.6023e-09,,,,55.38768,1.248368e+16,1.230666,,1.08955,0.824311,0.007474,0.292144,0.565394,,,,,,,4.386224,0.011868,1.000238,5.1427,,,2.704999,0.326108,"False","False",3,1.230666,"p-type",0.018,245.9,245.9,1,1,25,1,"Generalized",540,0.412313,0.284566,2.2,0,1000,0.017604,1.66e-30,"Sinton","OFF","Center Point",3000000000000000,30,2000000000000000,4000000000000000,"OFF","Dark Rsh (Cell only)",0.4,"False","RTD (Internal)",2,10,-0.05,1,0.01,"A",0,"16-131484","True",0,0,"Hunt",,"07/18/23 15:38:12","MultiFlash v1.49","Default.mfi",,,,"False",,0.201132
231,"Donald","210BS_760Z6_751PT_CFAL_FA_SFTB","MZ2210_83UM_320","07/18/23 15:39:15",9.891819999999999,0.665392,9.379436999999999,0.566916,5.317354,80.78710700000001,21.624051,14.241754,0.001792,0.040227,0.665392,0.038143,0.566916,0.021624,21.624051,3502.047272,0.440765,9.379436999999999,0.566916,80.78710700000001,5.317354,21.624051,0.001792,0.038143,0.566916,0.021624,21.624051,0.440765,0.171305,24.587634,14.986856,0.038213,0.582912,0.022275,83.218648,22.274895,0.992718,1.117579,2.165043e-13,3.594622e-09,,,,62.188817,1.208737e+16,1.19568,,1.100225,0.82758,0.007586,0.549772,0.566916,,,,,,,5.008714,0.011358,1.000492,5.214478,,,2.880427,0.414354,"False","False",3,1.19568,"p-type",0.018,245.9,245.9,1,1,25,1,"Generalized",540,0.44523,0.284566,2.2,0,1000,-0.240152,1.66e-30,"Sinton","OFF","Center Point",3000000000000000,30,2000000000000000,4000000000000000,"OFF","Dark Rsh (Cell only)",0.4,"False","RTD (Internal)",2,10,-0.05,1,0.01,"A",0,"16-131484","True",0,0,"Hunt",,"07/18/23 15:39:15","MultiFlash v1.49","Default.mfi",,,,"False",,0.201132
232,"Donald","210BS_760Z6_751PT_CFAL_FA_SFTB","MZ2210_83UM_321","07/18/23 15:40:11",9.886642,0.665039,9.341791000000001,0.568182,5.307839,80.727598,21.585357,7.266905,0.001594,0.040206,0.665039,0.03799,0.568182,0.021585,21.585357,1786.932024,0.391845,9.341791000000001,0.568182,80.727598,5.307839,21.585357,0.001594,0.03799,0.568182,0.021585,21.585357,0.391845,0.124538,24.659548,14.668839,0.038043,0.582465,0.022159,82.872246,22.158804,1.000844,1.167399,2.181201e-13,3.70935e-09,,,,55.333403,1.246717e+16,1.193457,,1.101271,0.8269,0.007837,0.408278,0.568182,,,,,,,4.735909,0.010923,1.000592,5.542475,,,2.55281,0.811561,"False","False",3,1.193457,"p-type",0.018,245.9,245.9,1,1,25,1,"Generalized",540,0.392259,0.284566,2.2,0,1000,-0.256962,1.66e-30,"Sinton","OFF","Center Point",3000000000000000,30,2000000000000000,4000000000000000,"OFF","Dark Rsh (Cell only)",0.4,"False","RTD (Internal)",2,10,-0.05,1,0.01,"A",0,"16-131484","True",0,0,"Hunt",,"07/18/23 15:40:11","MultiFlash v1.49","Default.mfi",,,,"False",,0.201132
233,"Donald","210BS_760Z6_751PT_CFAL_FA_SFTB","MZ2210_83UM_322","07/18/23 15:41:13",9.874537,0.665205,9.372429,0.566589,5.310313,80.844053,21.595416,18.196805,0.001797,0.040157,0.665205,0.038115,0.566589,0.021595,21.595416,4474.594394,0.441891,9.372429,0.566589,80.844053,5.310313,21.595416,0.001797,0.038115,0.566589,0.021595,21.595416,0.441891,0.136115,24.63258,14.447826,0.038185,0.5825900000000001,0.022246,83.279228,22.24591,0.997594,1.106137,2.186337e-13,3.59778e-09,,,,60.671401,1.24921e+16,1.197184,,1.092531,0.8234399999999999,0.007585,0.420216,0.566589,,,,,,,4.793349,0.011868,1.000451,5.12262,,,2.886252,0.324697,"False","False",3,1.197184,"p-type",0.018,245.9,245.9,1,1,25,1,"Generalized",540,0.435926,0.284566,2.2,0,1000,0.022508,1.66e-30,"Sinton","OFF","Center Point",3000000000000000,30,2000000000000000,4000000000000000,"OFF","Dark Rsh (Cell only)",0.4,"False","RTD (Internal)",2,10,-0.05,1,0.01,"A",0,"16-131484","True",0,0,"Hunt",,"07/18/23 15:41:13","MultiFlash v1.49","Default.mfi",,,,"False",,0.201132
234,"Donald","210BS_760Z6_751PT_CFAL_FA_SFTB","MZ2210_83UM_323","07/18/23 15:42:17",9.863913999999999,0.662535,9.356903000000001,0.564622,5.283117,80.841027,21.484817,18.373198,0.001738,0.040114,0.662535,0.038052,0.564622,0.021485,21.484817,4517.969298,0.427466,9.356903000000001,0.564622,80.841027,5.283117,21.484817,0.001738,0.038052,0.564622,0.021485,21.484817,0.427466,0.138328,24.659549,15.55489,0.038112,0.580178,0.022112,83.19968799999999,22.11167,0.9935349999999999,1.113529,2.392932e-13,4.222648e-09,,,,54.668802,1.245036e+16,1.23556,,1.119547,0.830194,0.007323,0.459955,0.564622,,,,,,,4.358805,0.011011,1.000681,5.173512,,,2.799873,0.320522,"False","False",3,1.23556,"p-type",0.018,245.9,245.9,1,1,25,1,"Generalized",540,0.430635,0.284566,2.2,0,1000,-0.332414,1.66e-30,"Sinton","OFF","Center Point",3000000000000000,30,2000000000000000,4000000000000000,"OFF","Dark Rsh (Cell only)",0.4,"False","RTD (Internal)",2,10,-0.05,1,0.01,"A",0,"16-131484","True",0,0,"Hunt",,"07/18/23 15:42:17","MultiFlash v1.49","Default.mfi",,,,"False",,0.201132
235,"Donald","210BS_760Z6_751PT_CFAL_FA_SFTB","MZ2210_83UM_324","07/18/23 15:44:44",9.850125999999999,0.664415,9.340541999999999,0.564531,5.273026,80.570993,21.443783,17.341968,0.001947,0.040057,0.664415,0.037985,0.564531,0.021444,21.443783,4264.389846,0.478793,9.340541999999999,0.564531,80.570993,5.273026,21.443783,0.001947,0.037985,0.564531,0.021444,21.443783,0.478793,0.211628,24.63258,15.413881,0.038064,0.581762,0.022144,83.20170299999999,22.143941,0.9988,1.116509,2.227566e-13,4.083169e-09,,,,60.551184,1.203607e+16,1.209287,,1.100152,0.8292040000000001,0.007306,0.682184,0.564531,,,,,,,4.837202,0.010976,1.000726,5.193353,,,3.122476,0.341129,"False","False",3,1.209287,"p-type",0.018,245.9,245.9,1,1,25,1,"Generalized",540,0.482352,0.284566,2.2,0,1000,-0.312343,1.66e-30,"Sinton","OFF","Center Point",3000000000000000,30,2000000000000000,4000000000000000,"OFF","Dark Rsh (Cell only)",0.4,"False","RTD (Internal)",2,10,-0.05,1,0.01,"A",0,"16-131484","True",0,0,"Hunt",,"07/18/23 15:44:44","MultiFlash v1.49","Default.mfi",,,,"False",,0.201132
236,"Donald","210BS_760Z6_751PT_CFAL_FA_SFTB","MZ2210_83UM_325","07/18/23 15:45:35",9.843310000000001,0.662805,9.320299,0.5615329999999999,5.233654,80.21910800000001,21.28367,12.74819,0.001931,0.04003,0.662805,0.037903,0.5615329999999999,0.021284,21.28367,3134.779956,0.474937,9.320299,0.5615329999999999,80.21910800000001,5.233654,21.28367,0.001931,0.037903,0.5615329999999999,0.021284,21.28367,0.474937,0.157685,24.677527,15.601892,0.037951,0.579021,0.021974,82.822636,21.974436,1.018443,1.153266,2.38623e-13,5.228507e-09,,,,50.895536,1.231669e+16,1.231517,,1.081134,0.821851,0.007654,0.488187,0.5615329999999999,,,,,,,4.180765,0.010837,1.001581,5.340613,,,3.106761,0.461838,"False","False",3,1.231517,"p-type",0.018,245.9,245.9,1,1,25,1,"Generalized",540,0.476084,0.284566,2.2,0,1000,-0.545844,1.66e-30,"Sinton","OFF","Center Point",3000000000000000,30,2000000000000000,4000000000000000,"OFF","Dark Rsh (Cell only)",0.4,"False","RTD (Internal)",2,10,-0.05,1,0.01,"A",0,"16-131484","True",0,0,"Hunt",,"07/18/23 15:45:35","MultiFlash v1.49","Default.mfi",,,,"False",,0.201132
237,"Donald","210BS_760Z6_751PT_CFAL_FA_SFTB","MZ2210_83UM_326","07/18/23 15:46:27",9.874237000000001,0.665991,9.369948000000001,0.563671,5.281568,80.31392200000001,21.47852,20.711441,0.00217,0.040155,0.665991,0.038105,0.563671,0.021479,21.47852,5092.943397,0.533496,9.369948000000001,0.563671,80.31392200000001,5.281568,21.47852,0.00217,0.038105,0.563671,0.021479,21.47852,0.533496,0.280821,24.646064,14.654839,0.038171,0.5832039999999999,0.022261,83.241359,22.261411,1.001022,1.112552,2.098643e-13,4.125604e-09,,,,63.919997,1.207842e+16,1.193827,,1.106952,0.833009,0.007606,0.878767,0.563671,,,,,,,5.065187,0.010514,1.001355,5.139837,,,3.481507,0.285561,"False","False",3,1.193827,"p-type",0.018,245.9,245.9,1,1,25,1,"Generalized",540,0.5426029999999999,0.284566,2.2,0,1000,-0.396488,1.66e-30,"Sinton","OFF","Center Point",3000000000000000,30,2000000000000000,4000000000000000,"OFF","Dark Rsh (Cell only)",0.4,"False","RTD (Internal)",2,10,-0.05,1,0.01,"A",0,"16-131484","True",0,0,"Hunt",,"07/18/23 15:46:27","MultiFlash v1.49","Default.mfi",,,,"False",,0.201132
238,"Donald","210BS_760Z6_751PT_CFAL_FA_SFTB","MZ2210_83UM_327","07/18/23 15:47:26",9.857837999999999,0.662076,9.328265,0.560452,5.228049,80.10318700000001,21.260873,12.288388,0.002227,0.040089,0.662076,0.037935,0.560452,0.021261,21.260873,3021.714603,0.54756,9.328265,0.560452,80.10318700000001,5.228049,21.260873,0.002227,0.037935,0.560452,0.021261,21.260873,0.54756,0.278467,24.637075,14.370821,0.038049,0.579738,0.022058,83.10800399999999,22.058407,0.995355,1.126419,2.444939e-13,3.809926e-09,,,,52.868475,1.248795e+16,1.235081,,1.088286,0.819833,0.007566,0.85217,0.560452,,,,,,,4.402712,0.009553000000000001,1.000077,5.407052,,,3.57295,0.479808,"False","False",3,1.235081,"p-type",0.018,245.9,245.9,1,1,25,1,"Generalized",540,0.544944,0.284566,2.2,0,1000,-0.02492,1.66e-30,"Sinton","OFF","Center Point",3000000000000000,30,2000000000000000,4000000000000000,"OFF","Dark Rsh (Cell only)",0.4,"False","RTD (Internal)",2,10,-0.05,1,0.01,"A",0,"16-131484","True",0,0,"Hunt",,"07/18/23 15:47:26","MultiFlash v1.49","Default.mfi",,,,"False",,0.201132
239,"Donald","210BS_760Z6_751PT_CFAL_FA_SFTB","MZ2210_83UM_328","07/18/23 15:48:23",9.886156,0.667859,9.382804,0.566272,5.313223,80.472205,21.607251,19.192071,0.002038,0.040204,0.667859,0.038157,0.566272,0.021607,21.607251,4719.330279,0.501117,9.382804,0.566272,80.472205,5.313223,21.607251,0.002038,0.038157,0.566272,0.021607,21.607251,0.501117,0.211454,24.686517,14.735843,0.038214,0.584738,0.022345,83.219948,22.345036,1.000637,1.118167,1.954736e-13,4.23889e-09,,,,67.854054,1.204107e+16,1.172328,,1.096259,0.821284,0.007696,0.661419,0.566272,,,,,,,5.361665,0.012731,1.001147,5.12035,,,3.266372,0.308531,"False","False",3,1.172328,"p-type",0.018,245.9,245.9,1,1,25,1,"Generalized",540,0.496913,0.284566,2.2,0,1000,-0.270734,1.66e-30,"Sinton","OFF","Center Point",3000000000000000,30,2000000000000000,4000000000000000,"OFF","Dark Rsh (Cell only)",0.4,"False","RTD (Internal)",2,10,-0.05,1,0.01,"A",0,"16-131484","True",0,0,"Hunt",,"07/18/23 15:48:23","MultiFlash v1.49","Default.mfi",,,,"False",,0.201132
240,"Donald","210BS_760Z6_751PT_CFAL_FA_SFTB","MZ2210_83UM_329","07/18/23 15:49:27",9.905599,0.664991,9.410546,0.564443,5.311717,80.637809,21.601128,32.774423,0.002059,0.040283,0.664991,0.03827,0.564443,0.021601,21.601128,8059.230666,0.506392,9.410546,0.564443,80.637809,5.311717,21.601128,0.002059,0.03827,0.564443,0.021601,21.601128,0.506392,0.219444,24.601118,14.957855,0.038364,0.58264,0.022353,83.443003,22.352579,0.992007,1.085625,2.214882e-13,3.366909e-09,,,,61.2603,1.273406e+16,1.223472,,1.099909,0.8269609999999999,0.007974,0.6978799999999999,0.564443,,,,,,,4.775171,0.011371,1.000274,5.037934,,,3.316879,0.179831,"False","False",3,1.223472,"p-type",0.018,245.9,245.9,1,1,25,1,"Generalized",540,0.508884,0.284566,2.2,0,1000,-0.060874,1.66e-30,"Sinton","OFF","Center Point",3000000000000000,30,2000000000000000,4000000000000000,"OFF","Dark Rsh (Cell only)",0.4,"False","RTD (Internal)",2,10,-0.05,1,0.01,"A",0,"16-131484","True",0,0,"Hunt",,"07/18/23 15:49:27","MultiFlash v1.49","Default.mfi",,,,"False",,0.201132
241,"Donald","210BS_760Z6_751PT_CFAL_FA_SFTB","MZ2210_83UM_330","07/18/23 15:50:33",9.881933999999999,0.666562,9.355307,0.567299,5.307258,80.57271799999999,21.582995,12.150424,0.001802,0.040187,0.666562,0.038045,0.567299,0.021583,21.582995,2987.789184,0.44305,9.355307,0.567299,80.57271799999999,5.307258,21.582995,0.001802,0.038045,0.567299,0.021583,21.582995,0.44305,0.158405,24.619096,14.33482,0.038107,0.5834279999999999,0.022233,82.998397,22.232761,1.006202,1.146551,2.041914e-13,4.619577e-09,,,,61.281319,1.216359e+16,1.186434,,1.12066,0.8298450000000001,0.007603,0.518767,0.567299,,,,,,,5.060541,0.012401,1.000913,5.351918,,,2.885803,0.486513,"False","False",3,1.186434,"p-type",0.018,245.9,245.9,1,1,25,1,"Generalized",540,0.450964,0.284566,2.2,0,1000,-0.548862,1.66e-30,"Sinton","OFF","Center Point",3000000000000000,30,2000000000000000,4000000000000000,"OFF","Dark Rsh (Cell only)",0.4,"False","RTD (Internal)",2,10,-0.05,1,0.01,"A",0,"16-131484","True",0,0,"Hunt",,"07/18/23 15:50:33","MultiFlash v1.49","Default.mfi",,,,"False",,0.201132
242,"Donald","210BS_760Z6_751PT_CFAL_FA_SFTB","MZ2210_83UM_331","07/18/23 15:51:33",9.889305999999999,0.666168,9.327273,0.564979,5.269716,79.990358,21.43032,10.015175,0.002084,0.040217,0.666168,0.037931,0.564979,0.02143,21.43032,2462.731586,0.512347,9.327273,0.564979,79.990358,5.269716,21.43032,0.002084,0.037931,0.564979,0.02143,21.43032,0.512347,0.216917,24.637075,14.501829,0.038034,0.583074,0.022177,82.776759,22.176829,1.004721,1.183682,1.981991e-13,6.662756e-09,,,,56.107246,1.257151e+16,1.180623,,1.101973,0.829031,0.007571,0.720154,0.564979,,,,,,,4.94774,0.012801,1.000138,5.709799,,,3.326502,0.590059,"False","False",3,1.180623,"p-type",0.018,245.9,245.9,1,1,25,1,"Generalized",540,0.509709,0.284566,2.2,0,1000,0.009135000000000001,1.66e-30,"Sinton","OFF","Center Point",3000000000000000,30,2000000000000000,4000000000000000,"OFF","Dark Rsh (Cell only)",0.4,"False","RTD (Internal)",2,10,-0.05,1,0.01,"A",0,"16-131484","True",0,0,"Hunt",,"07/18/23 15:51:33","MultiFlash v1.49","Default.mfi",,,,"False",,0.201132
243,"Donald","210BS_760Z6_751PT_CFAL_FA_SFTB","MZ2210_83UM_332","07/18/23 15:52:24",9.882486,0.666673,9.349982000000001,0.568224,5.312883,80.640112,21.60587,19.012539,0.001761,0.040189,0.666673,0.038024,0.568224,0.021606,21.60587,4675.183393,0.432918,9.349982000000001,0.568224,80.640112,5.312883,21.60587,0.001761,0.038024,0.568224,0.021606,21.60587,0.432918,0.165959,24.619096,14.989857,0.038122,0.583432,0.022241,83.01190699999999,22.241344,1.00715,1.142215,2.00873e-13,5.468468e-09,,,,59.406098,1.263798e+16,1.174713,,1.094986,0.818533,0.00729,0.528803,0.568224,,,,,,,4.974058,0.011129,0.999773,5.425182,,,2.815658,0.311183,"False","False",3,1.174713,"p-type",0.018,245.9,245.9,1,1,25,1,"Generalized",540,0.424455,0.284566,2.2,0,1000,0.069933,1.66e-30,"Sinton","OFF","Center Point",3000000000000000,30,2000000000000000,4000000000000000,"OFF","Dark Rsh (Cell only)",0.4,"False","RTD (Internal)",2,10,-0.05,1,0.01,"A",0,"16-131484","True",0,0,"Hunt",,"07/18/23 15:52:24","MultiFlash v1.49","Default.mfi",,,,"False",,0.201132
244,"Donald","210BS_760Z6_751PT_CFAL_FA_SFTB","MZ2210_83UM_333","07/18/23 15:53:33",9.873364,0.6659620000000001,9.360623,0.567126,5.308657,80.73653299999999,21.588681,17.408582,0.001852,0.040152,0.6659620000000001,0.038067,0.567126,0.021589,21.588681,4280.770231,0.455355,9.360623,0.567126,80.73653299999999,5.308657,21.588681,0.001852,0.038067,0.567126,0.021589,21.588681,0.455355,0.179853,24.587634,14.32982,0.038158,0.583324,0.022259,83.241997,22.258634,0.9976969999999999,1.112619,2.113094e-13,3.810199e-09,,,,60.971072,1.270628e+16,1.196216,,1.105167,0.830241,0.007359,0.587002,0.567126,,,,,,,4.904912,0.011588,0.9998050000000001,5.2169,,,2.966079,0.340037,"False","False",3,1.196216,"p-type",0.018,245.9,245.9,1,1,25,1,"Generalized",540,0.452375,0.284566,2.2,0,1000,0.1144,1.66e-30,"Sinton","OFF","Center Point",3000000000000000,30,2000000000000000,4000000000000000,"OFF","Dark Rsh (Cell only)",0.4,"False","RTD (Internal)",2,10,-0.05,1,0.01,"A",0,"16-131484","True",0,0,"Hunt",,"07/18/23 15:53:33","MultiFlash v1.49","Default.mfi",,,,"False",,0.201132
245,"Donald","210BS_760Z6_751PT_CFAL_FA_SFTB","MZ2210_83UM_334","07/18/23 15:54:36",9.889868999999999,0.668055,9.398732000000001,0.5692700000000001,5.350419,80.981357,21.758517,62.163633,0.001772,0.040219,0.668055,0.038222,0.5692700000000001,0.021759,21.758517,15286.037264,0.435772,9.398732000000001,0.5692700000000001,80.981357,5.350419,21.758517,0.001772,0.038222,0.5692700000000001,0.021759,21.758517,0.435772,0.156672,24.569656,14.33182,0.038302,0.584927,0.022404,83.38404300000001,22.404084,0.998977,1.095522,1.945254e-13,4.320085e-09,,,,68.314941,1.246117e+16,1.162466,,1.103425,0.828032,0.007863999999999999,0.515065,0.5692700000000001,,,,,,,5.291393,0.012685,1.000355,5.0164,,,2.840142,0.095305,"False","False",3,1.162466,"p-type",0.018,245.9,245.9,1,1,25,1,"Generalized",540,0.434514,0.284566,2.2,0,1000,-0.212454,1.66e-30,"Sinton","OFF","Center Point",3000000000000000,30,2000000000000000,4000000000000000,"OFF","Dark Rsh (Cell only)",0.4,"False","RTD (Internal)",2,10,-0.05,1,0.01,"A",0,"16-131484","True",0,0,"Hunt",,"07/18/23 15:54:36","MultiFlash v1.49","Default.mfi",,,,"False",,0.201132
246,"Donald","210BS_760Z6_751PT_CFAL_FA_SFTB","MZ2210_83UM_335","07/18/23 15:55:45",9.860298,0.66378,9.338744,0.566361,5.289105,80.81057699999999,21.50917,12.991955,0.001693,0.040099,0.66378,0.037978,0.566361,0.021509,21.50917,3194.721743,0.416357,9.338744,0.566361,80.81057699999999,5.289105,21.50917,0.001693,0.037978,0.566361,0.021509,21.50917,0.416357,0.16097,24.610107,14.357821,0.038058,0.581169,0.022118,83.098871,22.11824,0.998516,1.130648,2.284855e-13,4.046079e-09,,,,54.081755,1.285018e+16,1.222885,,1.123544,0.829708,0.00742,0.529942,0.566361,,,,,,,4.440241,0.009823,1.000074,5.329232,,,2.714954,0.454452,"False","False",3,1.222885,"p-type",0.018,245.9,245.9,1,1,25,1,"Generalized",540,0.417916,0.284566,2.2,0,1000,-0.276622,1.66e-30,"Sinton","OFF","Center Point",3000000000000000,30,2000000000000000,4000000000000000,"OFF","Dark Rsh (Cell only)",0.4,"False","RTD (Internal)",2,10,-0.05,1,0.01,"A",0,"16-131484","True",0,0,"Hunt",,"07/18/23 15:55:45","MultiFlash v1.49","Default.mfi",,,,"False",,0.201132
247,"Donald","210BS_760Z6_751PT_CFAL_FA_SFTB","MZ2210_83UM_336","07/18/23 15:56:38",9.856439,0.6643,9.317498000000001,0.567113,5.284075,80.702122,21.488717,8.310893999999999,0.001667,0.040083,0.6643,0.037891,0.567113,0.021489,21.488717,2043.648741,0.409895,9.317498000000001,0.567113,80.702122,5.284075,21.488717,0.001667,0.037891,0.567113,0.021489,21.488717,0.409895,0.123794,24.650559,14.85785,0.037957,0.58187,0.022086,82.94578300000001,22.086141,0.997342,1.157263,2.228031e-13,3.797899e-09,,,,56.444027,1.216985e+16,1.220008,,1.094239,0.827856,0.007932,0.408848,0.567113,,,,,,,4.771202,0.0119,1.000566,5.491231,,,2.66597,0.711272,"False","False",3,1.220008,"p-type",0.018,245.9,245.9,1,1,25,1,"Generalized",540,0.408107,0.284566,2.2,0,1000,-0.191819,1.66e-30,"Sinton","OFF","Center Point",3000000000000000,30,2000000000000000,4000000000000000,"OFF","Dark Rsh (Cell only)",0.4,"False","RTD (Internal)",2,10,-0.05,1,0.01,"A",0,"16-131484","True",0,0,"Hunt",,"07/18/23 15:56:38","MultiFlash v1.49","Default.mfi",,,,"False",,0.201132
248,"Donald","210BS_760Z6_751PT_CFAL_FA_SFTB","MZ2210_83UM_337","07/18/23 15:57:36",9.870765,0.664731,9.354322,0.567873,5.312066,80.959354,21.602547,11.78368,0.001583,0.040141,0.664731,0.038041,0.567873,0.021603,21.602547,2897.60682,0.389192,9.354322,0.567873,80.959354,5.312066,21.602547,0.001583,0.038041,0.567873,0.021603,21.602547,0.389192,0.133839,24.628086,14.905853,0.0381,0.581992,0.022174,83.099735,22.173669,1.001558,1.130328,2.224654e-13,3.637045e-09,,,,58.762962,1.220063e+16,1.210447,,1.101314,0.833866,0.007452,0.438652,0.567873,,,,,,,4.765526,0.010482,1.000609,5.260548,,,2.540623,0.500953,"False","False",3,1.210447,"p-type",0.018,245.9,245.9,1,1,25,1,"Generalized",540,0.388741,0.284566,2.2,0,1000,-0.275917,1.66e-30,"Sinton","OFF","Center Point",3000000000000000,30,2000000000000000,4000000000000000,"OFF","Dark Rsh (Cell only)",0.4,"False","RTD (Internal)",2,10,-0.05,1,0.01,"A",0,"16-131484","True",0,0,"Hunt",,"07/18/23 15:57:36","MultiFlash v1.49","Default.mfi",,,,"False",,0.201132
249,"Donald","210BS_760Z6_751PT_CFAL_FA_SFTB","MZ2210_83UM_338","07/18/23 15:58:35",9.860697999999999,0.663954,9.341913999999999,0.5656099999999999,5.283876,80.706255,21.487905,11.922917,0.001686,0.0401,0.663954,0.037991,0.5656099999999999,0.021488,21.487905,2931.845214,0.414616,9.341913999999999,0.5656099999999999,80.706255,5.283876,21.487905,0.001686,0.037991,0.5656099999999999,0.021488,21.487905,0.414616,0.138683,24.673033,14.374822,0.038029,0.5809800000000001,0.022094,82.983875,22.094317,1.008257,1.141815,2.282673e-13,4.260656e-09,,,,55.258133,1.230403e+16,1.213518,,1.100081,0.833419,0.007365,0.443112,0.5656099999999999,,,,,,,4.491382,0.010428,1.001379,5.276471,,,2.710275,0.494488,"False","False",3,1.213518,"p-type",0.018,245.9,245.9,1,1,25,1,"Generalized",540,0.419576,0.284566,2.2,0,1000,-0.589545,1.66e-30,"Sinton","OFF","Center Point",3000000000000000,30,2000000000000000,4000000000000000,"OFF","Dark Rsh (Cell only)",0.4,"False","RTD (Internal)",2,10,-0.05,1,0.01,"A",0,"16-131484","True",0,0,"Hunt",,"07/18/23 15:58:35","MultiFlash v1.49","Default.mfi",,,,"False",,0.201132
250,"Donald","210BS_760Z6_751PT_CFAL_FA_SFTB","MZ2210_83UM_339","07/18/23 15:59:26",9.882227,0.666033,9.378779,0.568944,5.336004,81.070987,21.699896,15.54565,0.001577,0.040188,0.666033,0.038141,0.568944,0.0217,21.699896,3822.675452,0.387879,9.378779,0.568944,81.070987,5.336004,21.699896,0.001577,0.038141,0.568944,0.0217,21.699896,0.387879,0.134547,24.57415,14.373821,0.03818,0.583346,0.022272,83.20839700000001,22.272006,0.997858,1.118695,2.108659e-13,3.821862e-09,,,,62.372438,1.227063e+16,1.19662,,1.089136,0.818661,0.007526,0.419573,0.568944,,,,,,,4.936893,0.01022,1.001157,5.129009,,,2.533499,0.379975,"False","False",3,1.19662,"p-type",0.018,245.9,245.9,1,1,25,1,"Generalized",540,0.385359,0.284566,2.2,0,1000,-0.350834,1.66e-30,"Sinton","OFF","Center Point",3000000000000000,30,2000000000000000,4000000000000000,"OFF","Dark Rsh (Cell only)",0.4,"False","RTD (Internal)",2,10,-0.05,1,0.01,"A",0,"16-131484","True",0,0,"Hunt",,"07/18/23 15:59:26","MultiFlash v1.49","Default.mfi",,,,"False",,0.201132
