Repository: dintalframe/MLPROJECT

File: FCT450csv/MultiFlash_Database WW32 - 2023.csv (part 6 of 6)
ash_cutoff_(suns),V_at_Isc_(V),dV/dt,V_Pad_0_(V),V_Pad_1_(V),V_Pad_2_(V),V_Pad_3_(V),V_Pad_4_(V),dBreak_(A),dBreak_(V),Capacitance_(uF/cm2),Capacitance_Error_(percent),Pm/Pe,BulkSRH_AND_Jo_Power_Loss_(percent),BulkSRH_Power_Loss_(percent),Jo_Power_Loss_(percent),Rs_Power_Loss_(percent),Rsh_Power_Loss_(percent),Dark_Break_Interpolated,Calibration,Resistivity_(ohm-cm),Analysis_Resistivity_(ohm-cm),Sample_Type,Thickness_(cm),Cell_Area_(cm2),Total_Area_(cm2),Number_of_Cells_per_String,Number_of_Strings,Temperature_(C),Intensity_(suns),Analysis_Type,Nominal_Load_Voltage_(mV/cell),Rs_Modulation_Target_(ohm-cm2),Reference_Constant_(V/sun),Voltage_Temperature_Coefficient_(mV/C),Temperature_Offset_(C),Power_per_Sun_(W/m2),Conductivity_Modulation_(ohm-cm2/V),Auger_Coefficient,Auger_Method,Band_Gap_Narrowing,Fit_Method,Carrier_Density_Center_Point_(cm-3),Percent_Fit,Lower_Bound_(cm-3),Upper_Bound_(cm-3),Rsh_Lifetime_Correction,Rsh_Measurement_Method,SunsVoc_Rsh_Voltage_(V),Do_Dark_Break_Measurement,Temperature_Measurement_Method,Number_of_dRsh_Points,dRsh_Output_Vlimit_(V),Current_Transfer,Voltage_Transfer,Temperature_Transfer,Final_Bin,Bin_Index,Tester_ID,Do_Doping_Measurement,Doping_Sample_Time_(us),Doping_Measurement_Length_(us),Measurement_Type,Comments,Measurement_Date-Time_String,Software Version,Recipe_Filename,EL Pulse Current Delivered (Coulombs),Forward Dark IV (V),Forward Dark IV (A),Forward Dark IV Interpolated?,EL Pulse Energy Delivered (J),Doping Calibration Factor (V/sun)
228,"Donald","210BS_760Z6_728PT_CFAL_FA","PV22A_83UM_MP_964","08/09/23 15:54:02",9.88367,0.667063,9.345874,0.569975,5.326918,80.796171,21.662944,9.461576000000001,0.001551,0.040194,0.667063,0.038007,0.569975,0.021663,21.662944,2326.601452,0.38149,9.345874,0.569975,80.796171,5.326918,21.662944,0.001551,0.038007,0.569975,0.021663,21.662944,0.38149,0.170023,24.587634,14.702841,0.038075,0.583651,0.022223,82.883205,22.222516,1.00959,1.16221,2.039768e-13,4.10198e-09,,,,57.870679,1.274349e+16,1.172259,,1.23065,0.91365,0.007304,0.612254,0.569975,,,,,,,4.89347,0.009806,1.000761,5.477756,,,2.48101,0.625006,"False","False",3,1.172259,"p-type",0.018,245.9,245.9,1,1,25,1,"Generalized",540,0.381635,0.284935,2.2,0,1000,-0.385616,1.66e-30,"Sinton","OFF","Center Point",3000000000000000,30,2000000000000000,4000000000000000,"OFF","Dark Rsh (Cell only)",0.4,"False","RTD (Internal)",2,10,-0.05,1,0.01,"A",0,"16-131484","True",0,0,"Hunt",,"08/09/23 15:54:02","MultiFlash v1.49","Default.mfi",,,,"False",,0.201154
229,"Donald","210BS_760Z6_728PT_CFAL_FA","PV22A_83UM_MP_965","08/09/23 15:54:41",9.864046,0.666124,9.325761999999999,0.569903,5.314778,80.88631700000001,21.613576,8.254514,0.001426,0.040114,0.666124,0.037925,0.569903,0.021614,21.613576,2029.784905,0.35058,9.325761999999999,0.569903,80.88631700000001,5.314778,21.613576,0.001426,0.037925,0.569903,0.021614,21.613576,0.35058,0.148787,24.592129,14.345821,0.037977,0.582628,0.022126,82.805029,22.126274,1.01112,1.169681,2.120211e-13,4.043239e-09,,,,55.21551,1.273487e+16,1.183342,,1.226352,0.913659,0.00699,0.5479619999999999,0.569903,,,,,,,4.661057,0.009134,1.000771,5.478388,,,2.2798,0.716259,"False","False",3,1.183342,"p-type",0.018,245.9,245.9,1,1,25,1,"Generalized",540,0.35168,0.284935,2.2,0,1000,-0.582435,1.66e-30,"Sinton","OFF","Center Point",3000000000000000,30,2000000000000000,4000000000000000,"OFF","Dark Rsh (Cell only)",0.4,"False","RTD (Internal)",2,10,-0.05,1,0.01,"A",0,"16-131484","True",0,0,"Hunt",,"08/09/23 15:54:41","MultiFlash v1.49","Default.mfi",,,,"False",,0.201154
230,"Donald","210BS_760Z6_728PT_CFAL_FA","PV22A_83UM_MP_966","08/09/23 15:55:23",9.894527999999999,0.666308,9.374036,0.570627,5.349082,81.13511699999999,21.753078,11.551765,0.001503,0.040238,0.666308,0.038121,0.570627,0.021753,21.753078,2840.579095,0.369587,9.374036,0.570627,81.13511699999999,5.349082,21.753078,0.001503,0.038121,0.570627,0.021753,21.753078,0.369587,0.152985,24.592129,14.584835,0.038217,0.583518,0.0223,83.176295,22.300337,1.002551,1.119911,2.121861e-13,3.17613e-09,,,,60.915943,1.260678e+16,1.176753,,1.228313,0.913397,0.007292,0.56363,0.570627,,,,,,,4.992284,0.010436,0.999555,5.303754,,,2.407598,0.511566,"False","False",3,1.176753,"p-type",0.018,245.9,245.9,1,1,25,1,"Generalized",540,0.366181,0.284935,2.2,0,1000,0.138501,1.66e-30,"Sinton","OFF","Center Point",3000000000000000,30,2000000000000000,4000000000000000,"OFF","Dark Rsh (Cell only)",0.4,"False","RTD (Internal)",2,10,-0.05,1,0.01,"A",0,"16-131484","True",0,0,"Hunt",,"08/09/23 15:55:23","MultiFlash v1.49","Default.mfi",,,,"False",,0.201154
232,"Donald","210BS_760Z6_728PT_CFAL_FA","PV22A_83UM_MP_967","08/09/23 15:58:05",9.870286,0.665612,9.360367,0.570425,5.339384,81.27191500000001,21.71364,17.518633,0.001191,0.040139,0.665612,0.038066,0.570425,0.021714,21.71364,4307.83177,0.292797,9.360367,0.570425,81.27191500000001,5.339384,21.71364,0.001191,0.038066,0.570425,0.021714,21.71364,0.292797,0.085007,24.457293,14.594835,0.038051,0.5820070000000001,0.022146,82.889732,22.145876,1.01601,1.153041,2.059282e-13,6.668943e-09,215.23589,4819.540231,207.488672,913.57553,100001900000000,1.202566,0.999933,1.222199,0.915322,0.006973,0.302504,0.570425,,,,,,,39.566424,0.07689,1.002591,4.646714,0.986954,3.659759,1.917021,0.336335,"False","False",3,1.202566,"p-type",0.018,245.9,245.9,1,1,25,1,"Generalized",540,0.299374,0.284935,2.2,0,1000,-1.478076,1.66e-30,"Sinton","OFF","Center Point",3000000000000000,30,2000000000000000,4000000000000000,"OFF","Dark Rsh (Cell only)",0.4,"False","RTD (Internal)",2,10,-0.05,1,0.01,"A",0,"16-131484","True",0,0,"Hunt",,"08/09/23 15:58:05","MultiFlash v1.49","Default.mfi",,,,"False",,0.201154
234,"Donald","210BS_760Z6_728PT_CFAL_FA","PV22A_83UM_MP_968","08/09/23 16:00:00",9.883768999999999,0.6662130000000001,9.325647,0.568671,5.303227,80.538751,21.566602,7.224539,0.00148,0.040194,0.6662130000000001,0.037925,0.568671,0.021567,21.566602,1776.514223,0.363927,9.325647,0.568671,80.538751,5.303227,21.566602,0.00148,0.037925,0.568671,0.021567,21.566602,0.363927,0.16435,24.416845,15.20987,0.037919,0.582786,0.022098,82.524618,22.098376,1.020085,1.215891,1.977771e-13,7.010983e-09,209.617758,4101.372,243.820848,847.754516,100001900000000,1.175653,0.999904,1.227677,0.9129159999999999,0.007247,0.598383,0.568671,,,,,,,40.271207,0.076874,1.001964,4.866899,1.180174,3.686725,2.364699,0.815724,"False","False",3,1.175653,"p-type",0.018,245.9,245.9,1,1,25,1,"Generalized",540,0.362794,0.284935,2.2,0,1000,-0.997833,1.66e-30,"Sinton","OFF","Center Point",3000000000000000,30,2000000000000000,4000000000000000,"OFF","Dark Rsh (Cell only)",0.4,"False","RTD (Internal)",2,10,-0.05,1,0.01,"A",0,"16-131484","True",0,0,"Hunt",,"08/09/23 16:00:00","MultiFlash v1.49","Default.mfi",,,,"False",,0.201154
235,"Donald","210BS_760Z6_728PT_CFAL_FA","PV22A_83UM_MP_969","08/09/23 16:01:11",9.894805,0.665848,9.373726,0.568456,5.328553,80.877376,21.669595,10.356835,0.001659,0.040239,0.665848,0.03812,0.568456,0.02167,21.669595,2546.745605,0.408051,9.373726,0.568456,80.877376,5.328553,21.669595,0.001659,0.03812,0.568456,0.02167,21.669595,0.408051,0.214462,24.299992,15.529888,0.038194,0.583121,0.022272,83.125711,22.271994,0.99733,1.126668,2.164918e-13,3.006415e-09,,,,59.377919,1.269537e+16,1.18467,,1.215302,0.910642,0.006333,0.769383,0.568456,,,,,,,4.824576,0.008807000000000001,1.000412,5.257399,,,2.666008,0.569885,"False","False",3,1.18467,"p-type",0.018,245.9,245.9,1,1,25,1,"Generalized",540,0.411169,0.284935,2.2,0,1000,-0.197648,1.66e-30,"Sinton","OFF","Center Point",3000000000000000,30,2000000000000000,4000000000000000,"OFF","Dark Rsh (Cell only)",0.4,"False","RTD (Internal)",2,10,-0.05,1,0.01,"A",0,"16-131484","True",0,0,"Hunt",,"08/09/23 16:01:11","MultiFlash v1.49","Default.mfi",,,,"False",,0.201154
236,"Donald","210BS_760Z6_728PT_CFAL_FA","PV22A_83UM_MP_970","08/09/23 16:01:59",9.854874000000001,0.663915,9.347194999999999,0.566648,5.296568,80.952611,21.539521,15.217118,0.001668,0.040077,0.663915,0.038012,0.566648,0.02154,21.539521,3741.889216,0.410232,9.347194999999999,0.566648,80.952611,5.296568,21.539521,0.001668,0.038012,0.566648,0.02154,21.539521,0.410232,0.205533,24.322463,15.37888,0.038091,0.581274,0.022142,83.215405,22.141596,1.003286,1.106168,2.330255e-13,3.211218e-09,,,,56.841126,1.259161e+16,1.221676,,1.226413,0.911492,0.006603,0.749954,0.566648,,,,,,,4.542173,0.008919,1.000067,5.190477,,,2.677389,0.388257,"False","False",3,1.221676,"p-type",0.018,245.9,245.9,1,1,25,1,"Generalized",540,0.412552,0.284935,2.2,0,1000,-0.07298499999999999,1.66e-30,"Sinton","OFF","Center Point",3000000000000000,30,2000000000000000,4000000000000000,"OFF","Dark Rsh (Cell only)",0.4,"False","RTD (Internal)",2,10,-0.05,1,0.01,"A",0,"16-131484","True",0,0,"Hunt",,"08/09/23 16:01:59","MultiFlash v1.49","Default.mfi",,,,"False",,0.201154
237,"Donald","210BS_760Z6_728PT_CFAL_FA","PV22A_83UM_MP_971","08/09/23 16:02:51",9.87384,0.665416,9.344773,0.569098,5.318093,80.942457,21.627057,10.028553,0.001503,0.040154,0.665416,0.038002,0.569098,0.021627,21.627057,2466.021105,0.369646,9.344773,0.569098,80.942457,5.318093,21.627057,0.001503,0.038002,0.569098,0.021627,21.627057,0.369646,0.201377,24.196627,14.393823,0.03807,0.582364,0.022171,82.97670599999999,22.170589,1.009199,1.144825,2.180544e-13,3.814754e-09,,,,58.273596,1.218276e+16,1.189867,,1.220418,0.913645,0.006576,0.72762,0.569098,,,,,,,4.85939,0.007768,1.000373,5.40796,,,2.408053,0.588915,"False","False",3,1.189867,"p-type",0.018,245.9,245.9,1,1,25,1,"Generalized",540,0.37119,0.284935,2.2,0,1000,-0.307277,1.66e-30,"Sinton","OFF","Center Point",3000000000000000,30,2000000000000000,4000000000000000,"OFF","Dark Rsh (Cell only)",0.4,"False","RTD (Internal)",2,10,-0.05,1,0.01,"A",0,"16-131484","True",0,0,"Hunt",,"08/09/23 16:02:51","MultiFlash v1.49","Default.mfi",,,,"False",,0.201154
239,"Donald","210BS_760Z6_728PT_CFAL_FA","PV22A_83UM_MP_972","08/09/23 16:04:23",9.877682,0.666385,9.319324,0.5699959999999999,5.311976,80.70040299999999,21.602181,7.28384,0.001239,0.04017,0.666385,0.037899,0.5699959999999999,0.021602,21.602181,1791.096169,0.304716,9.319324,0.5699959999999999,80.70040299999999,5.311976,21.602181,0.001239,0.037899,0.5699959999999999,0.021602,21.602181,0.304716,0.107786,24.034844,14.489829,0.037849,0.58251,0.022048,82.36421199999999,22.047555,1.021318,1.243285,1.935825e-13,7.996102e-09,206.572028,3758.113635,266.090943,822.131961,115773400000000,1.175212,0.999878,1.235496,0.911615,0.006203,0.396007,0.5699959999999999,,,,,,,39.512919,0.075168,1.003283,4.756434,1.250155,3.50628,1.981282,0.80829,"False","False",3,1.175212,"p-type",0.018,245.9,245.9,1,1,25,1,"Generalized",540,0.311336,0.284935,2.2,0,1000,-1.693512,1.66e-30,"Sinton","OFF","Center Point",3000000000000000,30,2000000000000000,4000000000000000,"OFF","Dark Rsh (Cell only)",0.4,"False","RTD (Internal)",2,10,-0.05,1,0.01,"A",0,"16-131484","True",0,0,"Hunt",,"08/09/23 16:04:23","MultiFlash v1.49","Default.mfi",,,,"False",,0.201154
240,"Donald","210BS_760Z6_728PT_CFAL_FA","PV22A_83UM_MP_973","08/09/23 16:05:06",9.893119,0.667232,9.354853,0.5689149999999999,5.322113,80.62578999999999,21.643404,8.941675,0.001597,0.040232,0.667232,0.038043,0.5689149999999999,0.021643,21.643404,2198.757935,0.392769,9.354853,0.5689149999999999,80.62578999999999,5.322113,21.643404,0.001597,0.038043,0.5689149999999999,0.021643,21.643404,0.392769,0.191559,23.985411,14.432826,0.038064,0.583766,0.02222,82.774609,22.220239,1.009126,1.18098,2.006366e-13,4.636352e-09,,,,56.716675,1.270049e+16,1.170906,,1.230134,0.914884,0.006038,0.708993,0.5689149999999999,,,,,,,4.793974,0.009388000000000001,1.001885,5.469969,,,2.559791,0.660016,"False","False",3,1.170906,"p-type",0.018,245.9,245.9,1,1,25,1,"Generalized",540,0.402541,0.284935,2.2,0,1000,-0.855609,1.66e-30,"Sinton","OFF","Center Point",3000000000000000,30,2000000000000000,4000000000000000,"OFF","Dark Rsh (Cell only)",0.4,"False","RTD (Internal)",2,10,-0.05,1,0.01,"A",0,"16-131484","True",0,0,"Hunt",,"08/09/23 16:05:06","MultiFlash v1.49","Default.mfi",,,,"False",,0.201154
241,"Donald","210BS_760Z6_728PT_CFAL_FA","PV22A_83UM_MP_974","08/09/23 16:05:57",9.904852,0.667223,9.398826,0.569302,5.350766,80.964894,21.759926,19.475696,0.001633,0.04028,0.667223,0.038222,0.569302,0.02176,21.759926,4789.073625,0.401508,9.398826,0.569302,80.964894,5.350766,21.759926,0.001633,0.038222,0.569302,0.02176,21.759926,0.401508,0.183258,24.120228,14.270816,0.038269,0.58414,0.022354,83.17714100000001,22.354484,1.001631,1.121565,2.023599e-13,4.241964e-09,,,,61.943427,1.275067e+16,1.193326,,1.223258,0.913259,0.006267,0.666052,0.569302,,,,,,,4.923655,0.010218,1.001021,5.138265,,,2.624913,0.303077,"False","False",3,1.193326,"p-type",0.018,245.9,245.9,1,1,25,1,"Generalized",540,0.405953,0.284935,2.2,0,1000,-0.373731,1.66e-30,"Sinton","OFF","Center Point",3000000000000000,30,2000000000000000,4000000000000000,"OFF","Dark Rsh (Cell only)",0.4,"False","RTD (Internal)",2,10,-0.05,1,0.01,"A",0,"16-131484","True",0,0,"Hunt",,"08/09/23 16:05:57","MultiFlash v1.49","Default.mfi",,,,"False",,0.201154
242,"Donald","210BS_760Z6_728PT_CFAL_FA","PV22A_83UM_MP_975","08/09/23 16:10:30",9.913368,0.666944,9.375137,0.568445,5.32925,80.60376100000001,21.672428,10.159131,0.001776,0.040315,0.666944,0.038126,0.568445,0.021672,21.672428,2498.130339,0.436644,9.375137,0.568445,80.60376100000001,5.32925,21.672428,0.001776,0.038126,0.568445,0.021672,21.672428,0.436644,0.206955,24.048325,14.392823,0.038219,0.583918,0.022317,82.999925,22.316699,1.001937,1.149496,2.051621e-13,3.844701e-09,,,,60.410914,1.249357e+16,1.185689,,1.226711,0.913513,0.006327,0.756305,0.568445,,,,,,,5.110565,0.011241,0.999969,5.465063,,,2.843851,0.5809609999999999,"False","False",3,1.185689,"p-type",0.018,245.9,245.9,1,1,25,1,"Generalized",540,0.436809,0.284935,2.2,0,1000,0.010592,1.66e-30,"Sinton","OFF","Center Point",3000000000000000,30,2000000000000000,4000000000000000,"OFF","Dark Rsh (Cell only)",0.4,"False","RTD (Internal)",2,10,-0.05,1,0.01,"A",0,"16-131484","True",0,0,"Hunt",,"08/09/23 16:10:30","MultiFlash v1.49","Default.mfi",,,,"False",,0.201154
243,"Donald","210BS_760Z6_728PT_CFAL_FA","PV22A_83UM_MP_976","08/09/23 16:11:21",9.834021,0.667386,9.276847,0.568793,5.276601,80.39815299999999,21.458321,6.511577,0.001655,0.039992,0.667386,0.037726,0.568793,0.021458,21.458321,1601.196901,0.406908,9.276847,0.568793,80.39815299999999,5.276601,21.458321,0.001655,0.037726,0.568793,0.021458,21.458321,0.406908,0.214464,24.502238,14.622836,0.037749,0.584006,0.022046,82.598659,22.045638,1.005612,1.214151,1.97311e-13,4.541222e-09,,,,56.090169,1.258e+16,1.163972,,1.218838,0.9120819999999999,0.006529,0.790187,0.568793,,,,,,,4.893195,0.009209,1.001901,5.680071,,,2.62965,0.912226,"False","False",3,1.163972,"p-type",0.018,245.9,245.9,1,1,25,1,"Generalized",540,0.412832,0.284935,2.2,0,1000,-0.958012,1.66e-30,"Sinton","OFF","Center Point",3000000000000000,30,2000000000000000,4000000000000000,"OFF","Dark Rsh (Cell only)",0.4,"False","RTD (Internal)",2,10,-0.05,1,0.01,"A",0,"16-131484","True",0,0,"Hunt",,"08/09/23 16:11:21","MultiFlash v1.49","Default.mfi",,,,"False",,0.201154
245,"Donald","210BS_760Z6_728PT_CFAL_FA","PV22A_83UM_MP_977","08/09/23 16:14:42",9.894739,0.667053,9.364895000000001,0.571669,5.353619,81.111563,21.771529,8.395204,0.001212,0.040239,0.667053,0.038084,0.571669,0.021772,21.771529,2064.380608,0.297936,9.364895000000001,0.571669,81.111563,5.353619,21.771529,0.001212,0.038084,0.571669,0.021772,21.771529,0.297936,0.071177,24.11124,15.04686,0.038039,0.583936,0.022212,82.75313199999999,22.21215,1.010708,1.184763,1.933445e-13,6.205138e-09,204.990345,5168.07385,193.495687,904.613647,100000600000000,1.173636,0.999875,1.224335,0.911763,0.006432,0.261207,0.571669,,,,,,,40.700612,0.088967,1.002906,4.62438,0.946164,3.678216,1.946762,0.70185,"False","False",3,1.173636,"p-type",0.018,245.9,245.9,1,1,25,1,"Generalized",540,0.304849,0.284935,2.2,0,1000,-1.503687,1.66e-30,"Sinton","OFF","Center Point",3000000000000000,30,2000000000000000,4000000000000000,"OFF","Dark Rsh (Cell only)",0.4,"False","RTD (Internal)",2,10,-0.05,1,0.01,"A",0,"16-131484","True",0,0,"Hunt",,"08/09/23 16:14:42","MultiFlash v1.49","Default.mfi",,,,"False",,0.201154
246,"Donald","210BS_760Z6_728PT_CFAL_FA","PV22A_83UM_MP_978","08/09/23 16:16:02",9.877376,0.666856,9.330705,0.57025,5.320833,80.780385,21.638197,6.948746,0.00138,0.040168,0.666856,0.037945,0.57025,0.021638,21.638197,1708.696761,0.339236,9.330705,0.57025,80.780385,5.320833,21.638197,0.00138,0.037945,0.57025,0.021638,21.638197,0.339236,0.166276,24.268533,15.318876,0.037949,0.583273,0.022135,82.633949,22.134701,1.011403,1.202059,2.035497e-13,4.514935e-09,,,,54.663168,1.271881e+16,1.186345,,1.234376,0.913645,0.006261,0.60344,0.57025,,,,,,,4.653086,0.007715,1.002096,5.516811,,,2.210034,0.849594,"False","False",3,1.186345,"p-type",0.018,245.9,245.9,1,1,25,1,"Generalized",540,0.343261,0.284935,2.2,0,1000,-1.058916,1.66e-30,"Sinton","OFF","Center Point",3000000000000000,30,2000000000000000,4000000000000000,"OFF","Dark Rsh (Cell only)",0.4,"False","RTD (Internal)",2,10,-0.05,1,0.01,"A",0,"16-131484","True",0,0,"Hunt",,"08/09/23 16:16:02","MultiFlash v1.49","Default.mfi",,,,"False",,0.201154
247,"Donald","210BS_760Z6_728PT_CFAL_FA","PV22A_83UM_MP_979","08/09/23 16:16:56",9.930244999999999,0.667853,9.371919999999999,0.5682160000000001,5.325271,80.29727,21.656246,7.073402,0.001788,0.040383,0.667853,0.038113,0.5682160000000001,0.021656,21.656246,1739.349569,0.439716,9.371919999999999,0.5682160000000001,80.29727,5.325271,21.656246,0.001788,0.038113,0.5682160000000001,0.021656,21.656246,0.439716,0.220763,24.241568,15.54189,0.038178,0.584182,0.022303,82.695896,22.303158,1.011546,1.193519,1.97308e-13,4.343877e-09,,,,57.610917,1.257252e+16,1.169678,,1.228864,0.916731,0.006783,0.811096,0.5682160000000001,,,,,,,5.055804,0.010673,1.000862,5.659277,,,2.865158,0.832815,"False","False",3,1.169678,"p-type",0.018,245.9,245.9,1,1,25,1,"Generalized",540,0.437855,0.284935,2.2,0,1000,-0.340346,1.66e-30,"Sinton","OFF","Center Point",3000000000000000,30,2000000000000000,4000000000000000,"OFF","Dark Rsh (Cell only)",0.4,"False","RTD (Internal)",2,10,-0.05,1,0.01,"A",0,"16-131484","True",0,0,"Hunt",,"08/09/23 16:16:56","MultiFlash v1.49","Default.mfi",,,,"False",,0.201154
248,"Donald","210BS_760Z6_728PT_CFAL_FA","PV22A_83UM_MP_980","08/09/23 16:17:49",9.877801,0.6658500000000001,9.354742,0.569847,5.330774,81.05006400000001,21.678625,12.185432,0.001515,0.04017,0.6658500000000001,0.038043,0.569847,0.021679,21.678625,2996.39776,0.372654,9.354742,0.569847,81.05006400000001,5.330774,21.678625,0.001515,0.038043,0.569847,0.021679,21.678625,0.372654,0.160592,24.273027,14.32682,0.038122,0.583058,0.022228,83.10229,22.227538,1.003271,1.127577,2.142302e-13,3.603623e-09,,,,58.27708,1.276506e+16,1.189519,,1.227122,0.913331,0.006581,0.586015,0.569847,,,,,,,4.800971,0.009754000000000001,0.999904,5.339494,,,2.425749,0.48521,"False","False",3,1.189519,"p-type",0.018,245.9,245.9,1,1,25,1,"Generalized",540,0.367163,0.284935,2.2,0,1000,-0.004331,1.66e-30,"Sinton","OFF","Center Point",3000000000000000,30,2000000000000000,4000000000000000,"OFF","Dark Rsh (Cell only)",0.4,"False","RTD (Internal)",2,10,-0.05,1,0.01,"A",0,"16-131484","True",0,0,"Hunt",,"08/09/23 16:17:49","MultiFlash v1.49","Default.mfi",,,,"False",,0.201154
249,"Donald","210BS_760Z6_728PT_CFAL_FA","PV22A_83UM_MP_981","08/09/23 16:18:37",9.884694,0.668077,9.343799000000001,0.56775,5.304939,80.332323,21.573561,10.848155,0.001621,0.040198,0.668077,0.037998,0.56775,0.021574,21.573561,2667.561258,0.398548,9.343799000000001,0.56775,80.332323,5.304939,21.573561,0.001621,0.037998,0.56775,0.021574,21.573561,0.398548,0.187881,24.282015,14.340821,0.037974,0.583464,0.022156,82.501948,22.156222,1.021765,1.216977,1.880139e-13,7.269047e-09,,,,55.00386,1.25365e+16,1.155713,,1.232871,0.911201,0.006642,0.698209,0.56775,,,,,,,4.678381,0.009637,1.003285,5.508697,,,2.597821,0.543589,"False","False",3,1.155713,"p-type",0.018,245.9,245.9,1,1,25,1,"Generalized",540,0.403759,0.284935,2.2,0,1000,-1.357839,1.66e-30,"Sinton","OFF","Center Point",3000000000000000,30,2000000000000000,4000000000000000,"OFF","Dark Rsh (Cell only)",0.4,"False","RTD (Internal)",2,10,-0.05,1,0.01,"A",0,"16-131484","True",0,0,"Hunt",,"08/09/23 16:18:37","MultiFlash v1.49","Default.mfi",,,,"False",,0.201154
250,"Donald","210BS_760Z6_728PT_CFAL_FA","PV22A_83UM_MP_982","08/09/23 16:19:26",9.890392,0.667138,9.394702000000001,0.570914,5.363568,81.287601,21.811987,23.096731,0.001486,0.040221,0.667138,0.038205,0.570914,0.021812,21.811987,5679.486205,0.365501,9.394702000000001,0.570914,81.287601,5.363568,21.811987,0.001486,0.038205,0.570914,0.021812,21.811987,0.365501,0.158849,24.317969,14.989858,0.038269,0.584135,0.022355,83.309515,22.35453,1.000498,1.100693,2.054517e-13,3.546832e-09,,,,62.835336,1.293092e+16,1.174393,,1.225163,0.9071090000000001,0.006681,0.569394,0.570914,,,,,,,4.899343,0.009495,1.000189,5.047386,,,2.386958,0.256036,"False","False",3,1.174393,"p-type",0.018,245.9,245.9,1,1,25,1,"Generalized",540,0.356558,0.284935,2.2,0,1000,0.115195,1.66e-30,"Sinton","OFF","Center Point",3000000000000000,30,2000000000000000,4000000000000000,"OFF","Dark Rsh (Cell only)",0.4,"False","RTD (Internal)",2,10,-0.05,1,0.01,"A",0,"16-131484","True",0,0,"Hunt",,"08/09/23 16:19:26","MultiFlash v1.49","Default.mfi",,,,"False",,0.201154
251,"Donald","210BS_760Z6_728PT_CFAL_FA","PV22A_83UM_MP_983","08/09/23 16:20:10",9.863422999999999,0.667204,9.305904,0.567365,5.279841,80.22963799999999,21.471495,7.300442,0.001684,0.040112,0.667204,0.037844,0.567365,0.021471,21.471495,1795.178745,0.41419,9.305904,0.567365,80.22963799999999,5.279841,21.471495,0.001684,0.037844,0.567365,0.021471,21.471495,0.41419,0.196459,24.205615,14.622836,0.037842,0.583284,0.022072,82.475003,22.072412,1.017008,1.225803,1.974352e-13,5.578653e-09,,,,52.849918,1.271001e+16,1.178816,,1.227457,0.91443,0.006357,0.714479,0.567365,,,,,,,4.641376,0.009688,1.00232,5.699739,,,2.685059,0.809694,"False","False",3,1.178816,"p-type",0.018,245.9,245.9,1,1,25,1,"Generalized",540,0.420275,0.284935,2.2,0,1000,-1.04512,1.66e-30,"Sinton","OFF","Center Point",3000000000000000,30,2000000000000000,4000000000000000,"OFF","Dark Rsh (Cell only)",0.4,"False","RTD (Internal)",2,10,-0.05,1,0.01,"A",0,"16-131484","True",0,0,"Hunt",,"08/09/23 16:20:10","MultiFlash v1.49","Default.mfi",,,,"False",,0.201154
252,"Donald","210BS_760Z6_728PT_CFAL_FA","PV22A_83UM_MP_984","08/09/23 16:21:03",9.894795,0.6666299999999999,9.360808,0.570987,5.344904,81.030406,21.736087,8.350562999999999,0.00138,0.040239,0.6666299999999999,0.038068,0.570987,0.021736,21.736087,2053.403501,0.339418,9.360808,0.570987,81.030406,5.344904,21.736087,0.00138,0.038068,0.570987,0.021736,21.736087,0.339418,0.130419,24.228085,14.596835,0.038112,0.583447,0.022236,82.895798,22.236471,1.007421,1.161885,2.082542e-13,3.623065e-09,,,,57.37775,1.265878e+16,1.196224,,1.228658,0.911476,0.006665,0.472725,0.570987,,,,,,,4.819109,0.009584000000000001,1.000708,5.434534,,,2.211968,0.7066789999999999,"False","False",3,1.196224,"p-type",0.018,245.9,245.9,1,1,25,1,"Generalized",540,0.344811,0.284935,2.2,0,1000,-0.497644,1.66e-30,"Sinton","OFF","Center Point",3000000000000000,30,2000000000000000,4000000000000000,"OFF","Dark Rsh (Cell only)",0.4,"False","RTD (Internal)",2,10,-0.05,1,0.01,"A",0,"16-131484","True",0,0,"Hunt",,"08/09/23 16:21:03","MultiFlash v1.49","Default.mfi",,,,"False",,0.201154
253,"Donald","210BS_760Z6_728PT_CFAL_FA","PV22A_83UM_MP_985","08/09/23 16:21:50",9.902412,0.667432,9.376927999999999,0.571105,5.355208,81.026734,21.77799,12.36739,0.001526,0.04027,0.667432,0.038133,0.571105,0.021778,21.77799,3041.141288,0.375357,9.376927999999999,0.571105,81.026734,5.355208,21.77799,0.001526,0.038133,0.571105,0.021778,21.77799,0.375357,0.154348,24.15618,15.583892,0.038212,0.58443,0.022332,83.089569,22.332429,1.00134,1.135712,2.006188e-13,3.978082e-09,,,,62.711019,1.246109e+16,1.176228,,1.227434,0.912003,0.00645,0.568461,0.571105,,,,,,,5.188585,0.011073,1.000173,5.351275,,,2.444729,0.478021,"False","False",3,1.176228,"p-type",0.018,245.9,245.9,1,1,25,1,"Generalized",540,0.371075,0.284935,2.2,0,1000,-0.04854,1.66e-30,"Sinton","OFF","Center Point",3000000000000000,30,2000000000000000,4000000000000000,"OFF","Dark Rsh (Cell only)",0.4,"False","RTD (Internal)",2,10,-0.05,1,0.01,"A",0,"16-131484","True",0,0,"Hunt",,"08/09/23 16:21:50","MultiFlash v1.49","Default.mfi",,,,"False",,0.201154
254,"Donald","210BS_760Z6_728PT_CFAL_FA","PV22A_83UM_MP_986","08/09/23 16:22:36",9.927496,0.667488,9.38894,0.570391,5.355366,80.81759099999999,21.778632,9.191112,0.001627,0.040372,0.667488,0.038182,0.570391,0.021779,21.778632,2260.09451,0.400048,9.38894,0.570391,80.81759099999999,5.355366,21.778632,0.001627,0.038182,0.570391,0.021779,21.778632,0.400048,0.198002,24.097758,15.247872,0.038266,0.58464,0.022372,83.019316,22.371951,0.997715,1.14878,2.008624e-13,3.628526e-09,,,,60.790031,1.26887e+16,1.168453,,1.227273,0.912868,0.006438,0.736826,0.570391,,,,,,,5.145769,0.010129,1.000225,5.460492,,,2.607514,0.641862,"False","False",3,1.168453,"p-type",0.018,245.9,245.9,1,1,25,1,"Generalized",540,0.399325,0.284935,2.2,0,1000,-0.09521300000000001,1.66e-30,"Sinton","OFF","Center Point",3000000000000000,30,2000000000000000,4000000000000000,"OFF","Dark Rsh (Cell only)",0.4,"False","RTD (Internal)",2,10,-0.05,1,0.01,"A",0,"16-131484","True",0,0,"Hunt",,"08/09/23 16:22:36","MultiFlash v1.49","Default.mfi",,,,"False",,0.201154
256,"Donald","210BS_760Z6_728PT_CFAL_FA","PV22A_83UM_MP_987","08/09/23 16:25:02",9.865923,0.66556,9.321298000000001,0.566064,5.276455,80.35583699999999,21.457726,9.562310999999999,0.001434,0.040122,0.66556,0.037907,0.566064,0.021458,21.457726,2351.372265,0.352602,9.321298000000001,0.566064,80.35583699999999,5.276455,21.457726,0.001434,0.037907,0.566064,0.021458,21.457726,0.352602,0.161922,24.533699,15.314876,0.037835,0.580754,0.021973,82.284228,21.972671,1.033652,1.238937,2.018394e-13,9.056806000000001e-09,206.433072,2800.630129,357.062502,747.041119,231156100000000,1.194146,0.999906,1.233221,0.911035,0.006854,0.596469,0.566064,,,,,,,37.506665,0.069483,1.004178,4.707913,1.47698,3.230933,2.306473,0.614187,"False","False",3,1.194146,"p-type",0.018,245.9,245.9,1,1,25,1,"Generalized",540,0.367777,0.284935,2.2,0,1000,-1.895798,1.66e-30,"Sinton","OFF","Center Point",3000000000000000,30,2000000000000000,4000000000000000,"OFF","Dark Rsh (Cell only)",0.4,"False","RTD (Internal)",2,10,-0.05,1,0.01,"A",0,"16-131484","True",0,0,"Hunt",,"08/09/23 16:25:02","MultiFlash v1.49","Default.mfi",,,,"False",,0.201154
257,"Donald","210BS_760Z6_728PT_CFAL_FA","PV22A_83UM_MP_988","08/09/23 16:26:59",9.874806,0.665019,9.376892,0.567489,5.321287,81.03155700000001,21.640046,65.690212,0.001739,0.040158,0.665019,0.038133,0.567489,0.02164,21.640046,16153.223065,0.427616,9.376892,0.567489,81.03155700000001,5.321287,21.640046,0.001739,0.038133,0.567489,0.02164,21.640046,0.427616,0.183774,24.619096,14.727842,0.038276,0.5818950000000001,0.022273,83.40126600000001,22.272893,1.006075,1.081171,2.232463e-13,3.842742e-09,,,,62.248059,1.248436e+16,1.221344,,1.220802,0.913959,0.007165,0.671136,0.567489,,,,,,,4.86431,0.011361,0.998866,5.066942,,,2.793429,0.08999799999999999,"False","False",3,1.221344,"p-type",0.018,245.9,245.9,1,1,25,1,"Generalized",540,0.421258,0.284935,2.2,0,1000,0.496495,1.66e-30,"Sinton","OFF","Center Point",3000000000000000,30,2000000000000000,4000000000000000,"OFF","Dark Rsh (Cell only)",0.4,"False","RTD (Internal)",2,10,-0.05,1,0.01,"A",0,"16-131484","True",0,0,"Hunt",,"08/09/23 16:26:59","MultiFlash v1.49","Default.mfi",,,,"False",,0.201154
259,"Donald","210BS_760Z6_728PT_CFAL_FA","PV22A_83UM_MP_989","08/09/23 16:32:35",9.898439,0.666247,9.385992999999999,0.569774,5.347898,81.09253699999999,21.748264,12.54757,0.00143,0.040254,0.666247,0.03817,0.569774,0.021748,21.748264,3085.447477,0.351666,9.385992999999999,0.569774,81.09253699999999,5.347898,21.748264,0.00143,0.03817,0.569774,0.021748,21.748264,0.351666,0.138079,24.569656,15.419882,0.038192,0.58304,0.022268,83.028666,22.267515,1.013429,1.13879,2.096389e-13,4.444502e-09,212.210661,5090.137242,196.458357,541.243148,970799300000000,1.196453,0.9999670000000001,1.229806,0.913448,0.00728,0.505536,0.569774,,,,,,,34.087206,0.06980600000000001,1.001314,4.387815,0.554408,3.833407,2.30107,0.469558,"False","False",3,1.196453,"p-type",0.018,245.9,245.9,1,1,25,1,"Generalized",540,0.35413,0.284935,2.2,0,1000,-0.59479,1.66e-30,"Sinton","OFF","Center Point",3000000000000000,30,2000000000000000,4000000000000000,"OFF","Dark Rsh (Cell only)",0.4,"False","RTD (Internal)",2,10,-0.05,1,0.01,"A",0,"16-131484","True",0,0,"Hunt",,"08/09/23 16:32:35","MultiFlash v1.49","Default.mfi",,,,"False",,0.201154
260,"Donald","calibration","V7-11","08/10/23 12:27:51",9.640568,,,,,,,,,0.039205,,,,,,,,9.640568,0.009285,,0.089514,0.364026,-0.000963,0.039205,0.009285,0.000364,0.364026,-0.236834,0.6631590000000001,23.861834,273.95867,,,,,,,,,,,,,,,,,1.231746,0.912782,0.009285,2.396675,0.009285,,,,,,0,0,0,,0,0,0,0,0,"False","True",3,3,"p-type",0.018,245.9,245.9,1,1,25,1,"Generalized",540,1.04047,0.285044,2.2,0,1000,,1.66e-30,"Sinton","OFF","Center Point",3000000000000000,30,2000000000000000,4000000000000000,"OFF","Dark Rsh (Cell only)",0.4,"False","RTD (Internal)",2,10,-0.05,1,0.01,,0,"16-131484","True",0,0,"Hunt",,"08/10/23 12:27:51","MultiFlash v1.49","REF-V7-11-Donald.mfi",0,0,0,"False",0,0.202462
261,"Donald","calibration","V7-11","08/10/23 12:28:17",9.642479,0.643817,8.469973,0.515812,4.368914,70.375619,17.767035,41.019874,0.006415,0.039213,0.643817,0.034445,0.515812,0.017767,17.767035,10086.786899,1.577381,8.469973,0.515812,70.375619,4.368914,17.767035,0.006415,0.034445,0.515812,0.017767,17.767035,1.577381,1.538224,24.023609,15.508887,0.035714,0.554994,0.019821,78.51268,19.821319,1.22166,2.000867,2.240107e-13,6.568084000000001e-08,,,,40.795401,4723313000000000,1.494386,,1.229439,0.909812,0.006083,5.465131,0.515812,,,,,,,7.401109,0.003004,0.965411,12.168811,,,9.530766,0.144146,"False","False",3,1.494386,"p-type",0.018,245.9,245.9,1,1,25,1,"Generalized",540,1.630677,0.285044,2.2,0,1000,8.255089999999999,1.66e-30,"Sinton","OFF","Center Point",3000000000000000,30,2000000000000000,4000000000000000,"OFF","Dark Rsh (Cell only)",0.4,"False","RTD (Internal)",2,10,-0.05,1,0.01,"A",0,"16-131484","True",0,0,"Hunt",,"08/10/23 12:28:17","MultiFlash v1.49","REF-V7-11-Donald.mfi",,,,"False",,0.202462
263,"Donald","BS210-Z6770-PT747-FullAir-DFAL-AgCu-40UMRF1","SVMT-01","08/10/23 14:16:22",7.797393,0.610588,4.131287,0.317434,1.31141,27.544868,5.333105,25.540887,0.067454,0.03171,0.610588,0.016801,0.317434,0.005333,5.333105,6280.504004,16.58686,4.131287,0.317434,27.544868,1.31141,5.333105,0.067454,0.016801,0.317434,0.005333,5.333105,16.58686,17.488508,24.731465,14.69384,0.029842,0.54331,0.016213,83.739515,16.213242,0.692509,1.114793,1.11633e-12,1.130619e-08,,,,20.611006,8124988000000000,2.228701,,1.229564,0.917933,-0.001058,22.812371,0.317434,,,,,,,11.839896,-0.082912,0.8482420000000001,47.623812,,,46.747774,0.299321,"False","False",3,2.228701,"p-type",0.018,245.9,245.9,1,1,25,1,"Generalized",540,15.55903,0.285044,2.2,0,1000,228.290854,1.66e-30,"Sinton","OFF","Center Point",3000000000000000,30,2000000000000000,4000000000000000,"OFF","Dark Rsh (Cell only)",0.4,"False","RTD (Internal)",2,10,-0.05,1,0.01,"A",0,"16-131484","True",0,0,"Hunt",,"08/10/23 14:16:22","MultiFlash v1.49","REF-V7-11-Donald.mfi",,,,"False",,0.202462
262,"Donald","BS210-Z6760-PT739-FullAir-DFAL-AgCu-40UM","SVMT-01","08/10/23 13:29:48",8.864891999999999,0.629829,1.173644,0.540125,0.633915,11.353626,2.577938,47.885726,0.074082,0.036051,0.629829,0.004773,0.540125,0.002578,2.577938,11775.100081,18.216688,1.173644,0.540125,11.353626,0.633915,2.577938,0.074082,0.004773,0.540125,0.002578,2.577938,18.216688,16.629931,24.744949,14.68284,0.034422,0.5639110000000001,0.019411,85.488499,19.410895,0.684423,0.910016,5.980077e-13,9.999999999999999e-12,,,,26.644785,9824622000000000,1.787774,,1.226392,0.91576,0.004911,23.556461,0.540125,,,,,,,31.666697,1.49159,0.5457,88.040452,,,13.865605,0.147719,"False","False",3,1.787774,"p-type",0.018,245.9,245.9,1,1,25,1,"Generalized",540,18.157428,0.285044,2.2,0,1000,,1.66e-30,"Sinton","OFF","Center Point",3000000000000000,30,2000000000000000,4000000000000000,"OFF","Dark Rsh (Cell only)",0.4,"False","RTD (Internal)",2,10,-0.05,1,0.01,"A",0,"16-131484","True",0,0,"Hunt",,"08/10/23 13:29:48","MultiFlash v1.49","REF-V7-11-Donald.mfi",,,,"False",,0.202462
264,"Donald","BS210-Z6770-PT747-FullAir-DFAL-AgCu-40UM","SVMT-02","08/10/23 14:22:30",7.538578,0.620578,3.957244,0.320314,1.267563,27.094665,5.154789,30.948418,0.072354,0.030657,0.620578,0.016093,0.320314,0.005155,5.154789,7610.215877,17.791942,3.957244,0.320314,27.094665,1.267563,5.154789,0.072354,0.016093,0.320314,0.005155,5.154789,17.791942,18.683142,24.677527,15.56389,0.029047,0.554529,0.016108,84.665216,16.107649,0.682983,1.002939,7.634282e-13,1.416112e-09,,,,39.641596,6442687000000000,1.983908,,1.223361,0.91817,-0.002337,23.329276,0.320314,,,,,,,21.743275,-0.15032,0.975544,47.826287,,,47.198995,0.260017,"False","False",3,1.983908,"p-type",0.018,245.9,245.9,1,1,25,1,"Generalized",540,17.003805,0.285044,2.2,0,1000,58.475191,1.66e-30,"Sinton","OFF","Center Point",3000000000000000,30,2000000000000000,4000000000000000,"OFF","Dark Rsh (Cell only)",0.4,"False","RTD (Internal)",2,10,-0.05,1,0.01,"A",0,"16-131484","True",0,0,"Hunt",,"08/10/23 14:22:30","MultiFlash v1.49","REF-V7-11-Donald.mfi",,,,"False",,0.202462
265,"Donald","BS210-Z6770-PT747-FullAir-DFAL-40UM","RD0123P1-01","08/10/23 14:38:00",9.102498000000001,0.64859,6.849615,0.414203,2.83713,48.056084,11.53774,21.920304,0.029639,0.037017,0.64859,0.027855,0.414203,0.011538,11.53774,5390.202732,7.288121,6.849615,0.414203,48.056084,2.83713,11.53774,0.029639,0.027855,0.414203,0.011538,11.53774,7.288121,7.556463,24.682022,14.350821,0.035222,0.574244,0.020226,84.243053,20.225836,0.804936,1.041761,3.487633e-13,6.662283e-10,,,,83.49025899999999,7280422000000000,1.432557,,1.227406,0.917038,0.004067,21.321655,0.414203,,,,,,,28.746383,-0.078122,0.78041,24.989956,,,32.891964,0.309335,"False","False",3,1.432557,"p-type",0.018,245.9,245.9,1,1,25,1,"Generalized",540,8.542612,0.285044,2.2,0,1000,86.37071,1.66e-30,"Sinton","OFF","Center Point",3000000000000000,30,2000000000000000,4000000000000000,"OFF","Dark Rsh (Cell only)",0.4,"False","RTD (Internal)",2,10,-0.05,1,0.01,"A",0,"16-131484","True",0,0,"Hunt",,"08/10/23 14:38:00","MultiFlash v1.49","REF-V7-11-Donald.mfi",,,,"False",,0.202462
266,"Donald","BS210-Z6770-PT747-FullAir-DFAL-40UM","RD0123N1-01","08/10/23 14:42:21",0.939221,0.552474,1.003946,0.456789,0.458592,88.37853699999999,1.864953,61.956027,-0.23036,0.00382,0.552474,0.004083,0.456789,0.001865,1.864953,15234.986972,-56.645452,1.003946,0.456789,88.37853699999999,0.458592,1.864953,-0.23036,0.004083,0.456789,0.001865,1.864953,-56.645452,-376.634454,24.704496,15.416882,0.003547,0.465581,0.001652,78.269768,1.651639,1.057407,1.367182,1.44657e-12,1.757042e-08,,,,0.046582,1.027646e+16,4.522029,,1.223799,0.918301,0.445703,-5.413255,0.456789,,,,,,,5.234883e-06,5.896986e-07,,0.075889,,,-102.546727,0.387556,"False","False",3,4.522029,"p-type",0.018,245.9,245.9,1,1,25,1,"Generalized",540,6291.261795,0.285044,2.2,0,1000,-269.301589,1.66e-30,"Sinton","OFF","Center Point",3000000000000000,30,2000000000000000,4000000000000000,"OFF","Dark Rsh (Cell only)",0.4,"False","RTD (Internal)",2,10,-0.05,1,0.01,"A",0,"16-131484","True",0,0,"Hunt",,"08/10/23 14:42:21","MultiFlash v1.49","REF-V7-11-Donald.mfi",,,,"False",,0.202462
267,"Donald","BS210-Z6770-PT747-FullAir-DFAL-40UM","RD0123N1-01","08/10/23 14:44:06",0.9461039999999999,0.533284,1.068583,0.37329,0.398891,79.060063,1.622169,64.840603,-0.565974,0.003848,0.533284,0.004346,0.37329,0.001622,1.622169,15944.30438,-139.172964,1.068583,0.37329,79.060063,0.398891,1.622169,-0.565974,0.004346,0.37329,0.001622,1.622169,-139.172964,-652.794662,24.682022,14.876851,0.003573,0.448942,0.001604,78.172342,1.603955,1.037886,1.325447,3.247575e-12,2.131023e-08,,,,0.003712,3087467000000000,5.884344,,1.228102,0.915676,0.383133,-14.233442,0.37329,,,,,,,3.284601e-13,8.464667e-14,0.011015,6.056542e-08,,,261.247758,-0.377368,"False","False",3,5.884344,"p-type",0.018,245.9,245.9,1,1,25,1,"Generalized",540,-119.86598,0.285044,2.2,0,1000,-136.040632,1.66e-30,"Sinton","OFF","Center Point",3000000000000000,30,2000000000000000,4000000000000000,"OFF","Dark Rsh (Cell only)",0.4,"False","RTD (Internal)",2,10,-0.05,1,0.01,"A",0,"16-131484","True",0,0,"Hunt",,"08/10/23 14:44:06","MultiFlash v1.49","REF-V7-11-Donald.mfi",,,,"False",,0.202462
