Repository: dintalframe/MLPROJECT

File: FCT450csv/MultiFlash_Database WW34 - 2017.csv (part 6 of 9)
_(W/cm2),Cell_EffLoad_(percent),RsLoad_(ohm-cm2),Rs_Modulation_(ohm-cm2),Measured_Temperature_(C),Total_Test_Time_(s),pJmp_(A/cm2),pVmp_(V/cell),pPmp_(W/cm2),pFF_(percent),pEfficiency_(percent),n_at_1_sun,n_at_ 1/10_suns,Jo1_(A/cm2),Jo2_(A/cm2),Jo_(fA/cm2),Est_Bulk_Lifetime_(us),BRR_(Hz),Lifetime_at_Vmp_(us),Doping_(cm-3),Measured_Resistivity_(Ohm-cm),Lifetime_Fit_R2,Max_Intensity_(suns),Intensity_@_flash_cutoff_(suns),V_at_Isc_(V),dV/dt,V_Pad_0_(V),V_Pad_1_(V),V_Pad_2_(V),V_Pad_3_(V),V_Pad_4_(V),Pm/Pe,Resistivity_(ohm-cm),Sample_Type,Thickness_(cm),Cell_Area_(cm2),Total_Area_(cm2),Number_of_Cells_per_String,Number_of_Strings,Temperature_(C),Intensity_(suns),Analysis_Type,Nominal_Load_Voltage_(mV/cell),Rs_Modulation_Target_(ohm-cm2),Reference_Constant_(V/sun),Voltage_Temperature_Coefficient_(mV/C),Temperature_Offset_(C),Power_per_Sun_(W/m2),Conductivity_Modulation_(ohm-cm2/V),Auger_Coefficient,Auger_Method,Band_Gap_Narrowing,Fit_Method,Carrier_Density_Center_Point_(cm-3),Percent_Fit,Lower_Bound_(cm-3),Upper_Bound_(cm-3),Rsh_Lifetime_Correction,Rsh_Measurement_Method,SunsVoc_Rsh_Voltage_(V),Do_Dark_Break_Measurement,Temperature_Measurement_Method,Number_of_dRsh_Points,dRsh_Output_Vlimit_(V),Current_Transfer,Voltage_Transfer,Temperature_Transfer,Final_Bin,Bin_Index,Tester_ID,Do_Doping_Measurement,Doping_Sample_Time_(us),Doping_Measurement_Length_(us),Measurement_Type,Comments,Calibration,dBreak_(V),dBreak_(A),Dark_Break_Interpolated,Measurement_Date-Time_String,Software Version
204,"Dana","Encapsulated_DOEproject","2308-4-DF-1069","08/24/17 11:49:45",8.821210000000001,0.6442830000000001,8.110059,0.501092,4.063882,71.504963,16.278971,275.854439,0.008682,0.035336,0.6442830000000001,0.032487,0.501092,0.016279,16.278971,68864.30227,2.167463,8.110059,0.501092,71.504963,4.063882,16.278971,0.008682,0.032487,0.501092,0.016279,16.278971,2.167463,2.071659,24.837212,28.029603,0.033628,0.557233,0.018739,82.30949200000001,18.738753,1.179263,1.094718,5.738742e-13,6.559223e-09,,,,83.687044,7219300000000000,1.999864,,1.21536,0.916647,0.000821,6.584796,0.501092,,,,,,3,"p-type",0.021,249.64,249.64,1,1,25,1,"Generalized",500,2.20141,0.238367,2.2,0,1000,0.444219,1.66e-30,"Sinton","OFF","Center Point",3000000000000000,30,2000000000000000,4000000000000000,"OFF","Dark Rsh (Cell only)",0.4,"True","RTD (Internal)",2,10,-0.05,1,0.01,"A",0,"16-131484","True",0,0,"Full IV","good cell","False",-2,-0.008031999999999999,"True","08/24/17 11:49:45","MultiFlash v1.27"
205,"Dana","Encapsulated_DOEproject","2308-2-DF-1068","08/24/17 11:50:32",8.771544,0.647123,8.178865999999999,0.494992,4.048477,71.322872,16.21726,367.960637,0.009487000000000001,0.035137,0.647123,0.032763,0.494992,0.016217,16.21726,91857.6934,2.368457,8.178865999999999,0.494992,71.322872,4.048477,16.21726,0.009487000000000001,0.032763,0.494992,0.016217,16.21726,2.368457,2.302332,24.799124,28.14361,0.033474,0.562797,0.018839,82.85334400000001,18.839037,1.118413,1.077502,4.758328e-13,5.315602e-09,,,,104.55984,7892532000000000,1.837612,,1.229247,0.915631,0.000337,7.332929,0.494992,,,,,,3,"p-type",0.021,249.64,249.64,1,1,25,1,"Generalized",500,2.377984,0.238367,2.2,0,1000,3.116839,1.66e-30,"Sinton","OFF","Center Point",3000000000000000,30,2000000000000000,4000000000000000,"OFF","Dark Rsh (Cell only)",0.4,"True","RTD (Internal)",2,10,-0.05,1,0.01,"A",0,"16-131484","True",0,0,"Full IV","good cell","False",-2,-0.005793,"False","08/24/17 11:50:32","MultiFlash v1.27"
206,"Dana","Encapsulated_DOEproject","2308-4-DF-1067","08/24/17 11:51:17",8.781154000000001,0.647037,8.239501000000001,0.509713,4.199784,73.917311,16.823363,238.177423,0.007177,0.035175,0.647037,0.033006,0.509713,0.016823,16.823363,59458.611895,1.791754,8.239501000000001,0.509713,73.917311,4.199784,16.823363,0.007177,0.033006,0.509713,0.016823,16.823363,1.791754,1.655071,24.84218,27.10955,0.033496,0.561792,0.018818,82.680513,18.817842,1.12453,1.083716,4.8474e-13,6.02565e-09,,,,99.173851,7666886000000000,1.88885,,1.21773,0.911041,0.000586,5.157161,0.509713,,,,,,3,"p-type",0.021,249.64,249.64,1,1,25,1,"Generalized",500,1.780197,0.238367,2.2,0,1000,1.937461,1.66e-30,"Sinton","OFF","Center Point",3000000000000000,30,2000000000000000,4000000000000000,"OFF","Dark Rsh (Cell only)",0.4,"True","RTD (Internal)",2,10,-0.05,1,0.01,"A",0,"16-131484","True",0,0,"Full IV","good cell","False",-2,-0.008819,"True","08/24/17 11:51:17","MultiFlash v1.27"
207,"Dana","Encapsulated_DOEproject","2308-1-DF-1066","08/24/17 11:52:02",8.754828,0.645172,8.199282,0.503152,4.125489,73.03855900000001,16.525754,60.760919,0.007588,0.03507,0.645172,0.032844,0.503152,0.016526,16.525754,15168.355772,1.894358,8.199282,0.503152,73.03855900000001,4.125489,16.525754,0.007588,0.032844,0.503152,0.016526,16.525754,1.894358,1.798313,24.840524,28.208613,0.033362,0.557957,0.018614,82.27000700000001,18.614468,1.188161,1.103053,5.274781e-13,8.468083e-09,,,,84.642985,7510224000000000,1.926216,,1.225655,0.911824,0.000188,5.684485,0.503152,,,,,,3,"p-type",0.021,249.64,249.64,1,1,25,1,"Generalized",500,1.894532,0.238367,2.2,0,1000,1.552426,1.66e-30,"Sinton","OFF","Center Point",3000000000000000,30,2000000000000000,4000000000000000,"OFF","Dark Rsh (Cell only)",0.4,"True","RTD (Internal)",2,10,-0.05,1,0.01,"A",0,"16-131484","True",0,0,"Full IV","good cell","False",-2,-0.032083,"True","08/24/17 11:52:02","MultiFlash v1.27"
208,"Dana","Encapsulated_DOEproject","2308-2-DF-1065","08/24/17 11:52:48",8.826370000000001,0.649602,8.274749,0.509926,4.219513,73.59237,16.902392,377.54267,0.007451,0.035356,0.649602,0.033147,0.509926,0.016902,16.902392,94249.752236,1.860008,8.274749,0.509926,73.59237,4.219513,16.902392,0.007451,0.033147,0.509926,0.016902,16.902392,1.860008,1.735761,24.847148,27.654582,0.033664,0.564145,0.018991,82.687873,18.99141,1.114545,1.097208,4.414377e-13,5.843517e-09,,,,108.194804,7692537000000000,1.882876,,1.199068,0.9102,0.000755,5.453044,0.509926,,,,,,3,"p-type",0.021,249.64,249.64,1,1,25,1,"Generalized",500,1.851693,0.238367,2.2,0,1000,1.918494,1.66e-30,"Sinton","OFF","Center Point",3000000000000000,30,2000000000000000,4000000000000000,"OFF","Dark Rsh (Cell only)",0.4,"True","RTD (Internal)",2,10,-0.05,1,0.01,"A",0,"16-131484","True",0,0,"Full IV","good cell","False",-2,-0.007061,"False","08/24/17 11:52:48","MultiFlash v1.27"
209,"Dana","Encapsulated_DOEproject","2308-2-DF-1064","08/24/17 11:53:32",8.754809,0.646979,8.037812000000001,0.48368,3.88773,68.637102,15.573346,224.935809,0.011555,0.03507,0.646979,0.032198,0.48368,0.015573,15.573346,56152.975298,2.884466,8.037812000000001,0.48368,68.637102,3.88773,15.573346,0.011555,0.032198,0.48368,0.015573,15.573346,2.884466,2.978056,24.830588,27.016545,0.03338,0.5616910000000001,0.018749,82.63460499999999,18.749296,1.113339,1.093325,4.763462e-13,6.889889e-09,,,,100.657693,7432639000000000,1.945299,,1.220014,0.912794,0.000287,9.215845,0.48368,,,,,,3,"p-type",0.021,249.64,249.64,1,1,25,1,"Generalized",500,2.959513,0.238367,2.2,0,1000,10.942243,1.66e-30,"Sinton","OFF","Center Point",3000000000000000,30,2000000000000000,4000000000000000,"OFF","Dark Rsh (Cell only)",0.4,"True","RTD (Internal)",2,10,-0.05,1,0.01,"A",0,"16-131484","True",0,0,"Full IV","good cell","False",-2,-0.009668,"True","08/24/17 11:53:32","MultiFlash v1.27"
210,"Dana","Encapsulated_DOEproject","2308-1-DF-1063","08/24/17 11:54:22",8.734584,0.64556,8.207416,0.501471,4.115777,72.99162200000001,16.486851,375.476293,0.00792,0.034989,0.64556,0.032877,0.501471,0.016487,16.486851,93733.901839,1.977209,8.207416,0.501471,72.99162200000001,4.115777,16.486851,0.00792,0.032877,0.501471,0.016487,16.486851,1.977209,1.847896,24.853773,27.814591,0.033264,0.560763,0.018653,82.58341900000001,18.653381,1.108705,1.102053,4.904771e-13,8.084786999999999e-09,,,,93.080586,8907320000000000,1.638971,,1.221515,0.913304,0.000118,5.758677,0.501471,,,,,,3,"p-type",0.021,249.64,249.64,1,1,25,1,"Generalized",500,1.981955,0.238367,2.2,0,1000,0.705178,1.66e-30,"Sinton","OFF","Center Point",3000000000000000,30,2000000000000000,4000000000000000,"OFF","Dark Rsh (Cell only)",0.4,"True","RTD (Internal)",2,10,-0.05,1,0.01,"A",0,"16-131484","True",0,0,"Full IV","good cell","False",-2,-0.008207000000000001,"True","08/24/17 11:54:22","MultiFlash v1.27"
211,"Dana","Encapsulated_DOEproject","2308-4-DF-1062","08/24/17 11:55:21",8.803246,0.651467,7.551383,0.471394,3.559678,62.069057,14.259245,49.303132,0.016609,0.035264,0.651467,0.030249,0.471394,0.014259,14.259245,12308.033965,4.146387,7.551383,0.471394,62.069057,3.559678,14.259245,0.016609,0.030249,0.471394,0.014259,14.259245,4.146387,4.731677,24.850129,29.245673,0.033534,0.566515,0.018997,82.693535,18.997346,1.080244,1.108624,3.97031e-13,6.230921e-09,,,,124.152948,9071547000000000,1.61096,,1.221261,0.915694,0.000764,15.300528,0.471394,,,,,,3,"p-type",0.021,249.64,249.64,1,1,25,1,"Generalized",500,4.684185,0.238367,2.2,0,1000,23.12391,1.66e-30,"Sinton","OFF","Center Point",3000000000000000,30,2000000000000000,4000000000000000,"OFF","Dark Rsh (Cell only)",0.4,"True","RTD (Internal)",2,10,-0.05,1,0.01,"A",0,"16-131484","True",0,0,"Full IV","good cell","False",-2,-0.038248,"True","08/24/17 11:55:21","MultiFlash v1.27"
212,"Dana","Encapsulated_DOEproject","2308-2-DF-1061","08/24/17 12:19:21",8.788111000000001,0.646186,8.205215000000001,0.494539,4.057796,71.455715,16.254592,389.81228,0.009178,0.035203,0.646186,0.032868,0.494539,0.016255,16.254592,97312.737486,2.291116,8.205215000000001,0.494539,71.455715,4.057796,16.254592,0.009178,0.032868,0.494539,0.016255,16.254592,2.291116,2.230667,24.785876,27.010545,0.033515,0.56089,0.018798,82.637095,18.798108,1.135396,1.082322,5.062423e-13,6.028505e-09,,,,95.71187500000001,8525581000000000,1.708203,,1.164709,0.890455,0.000476,6.544813,0.494539,,,,,,3,"p-type",0.021,249.64,249.64,1,1,25,1,"Generalized",500,2.31647,0.238367,2.2,0,1000,2.439019,1.66e-30,"Sinton","OFF","Center Point",3000000000000000,30,2000000000000000,4000000000000000,"OFF","Dark Rsh (Cell only)",0.4,"True","RTD (Internal)",2,10,-0.05,1,0.01,"A",0,"16-131484","True",0,0,"Full IV","good cell","False",-2,-0.005446,"False","08/24/17 12:19:21","MultiFlash v1.27"
213,"Dana","Encapsulated_DOEproject","2308-1-DF-1060","08/24/17 12:20:18",8.786032000000001,0.645892,8.238685,0.507452,4.180733,73.67148400000001,16.747049,93.378309,0.00739,0.035195,0.645892,0.033002,0.507452,0.016747,16.747049,23310.961015,1.844747,8.238685,0.507452,73.67148400000001,4.180733,16.747049,0.00739,0.033002,0.507452,0.016747,16.747049,1.844747,1.752825,24.779252,28.260616,0.033483,0.561436,0.018798,82.69549000000001,18.798391,1.118603,1.092043,4.933448e-13,6.614163e-09,,,,96.229595,8653428000000000,1.684344,,1.226576,0.91666,0.000513,5.639336,0.507452,,,,,,3,"p-type",0.021,249.64,249.64,1,1,25,1,"Generalized",500,1.87856,0.238367,2.2,0,1000,1.398528,1.66e-30,"Sinton","OFF","Center Point",3000000000000000,30,2000000000000000,4000000000000000,"OFF","Dark Rsh (Cell only)",0.4,"True","RTD (Internal)",2,10,-0.05,1,0.01,"A",0,"16-131484","True",0,0,"Full IV","good cell","False",-2,-0.024022,"True","08/24/17 12:20:18","MultiFlash v1.27"
214,"Dana","Encapsulated_DOEproject","2308-4-DF-1059","08/24/17 12:21:05",8.831778999999999,0.647881,8.232782,0.496863,4.090568,71.48913,16.385866,216.356827,0.009063,0.035378,0.647881,0.032979,0.496863,0.016386,16.385866,54011.318326,2.262526,8.232782,0.496863,71.48913,4.090568,16.385866,0.009063,0.032979,0.496863,0.016386,16.385866,2.262526,2.184492,24.772628,27.959599,0.033654,0.562142,0.018918,82.538177,18.918394,1.128963,1.103224,4.649805e-13,7.483074e-09,,,,99.24804899999999,7729698000000000,1.87429,,1.23251,0.916133,0.0009,7.064658,0.496863,,,,,,3,"p-type",0.021,249.64,249.64,1,1,25,1,"Generalized",500,2.259774,0.238367,2.2,0,1000,2.853456,1.66e-30,"Sinton","OFF","Center Point",3000000000000000,30,2000000000000000,4000000000000000,"OFF","Dark Rsh (Cell only)",0.4,"True","RTD (Internal)",2,10,-0.05,1,0.01,"A",0,"16-131484","True",0,0,"Full IV","good cell","False",-2,-0.010309,"True","08/24/17 12:21:05","MultiFlash v1.27"
215,"Dana","Encapsulated_DOEproject","2308-4-DF-1058","08/24/17 12:21:51",8.821047999999999,0.650977,8.253590000000001,0.503767,4.157884,72.408013,16.655521,185.353642,0.008466,0.035335,0.650977,0.033062,0.503767,0.016656,16.655521,46271.683172,2.113534,8.253590000000001,0.503767,72.408013,4.157884,16.655521,0.008466,0.033062,0.503767,0.016656,16.655521,2.113534,2.055276,24.812372,26.914539,0.03362,0.565689,0.019018,82.679929,19.018299,1.107711,1.10249,4.05436e-13,6.952652e-09,,,,113.846545,8347122000000000,1.742717,,1.205992,0.9111359999999999,0.000821,6.522787,0.503767,,,,,,3,"p-type",0.021,249.64,249.64,1,1,25,1,"Generalized",500,2.163293,0.238367,2.2,0,1000,0.11599,1.66e-30,"Sinton","OFF","Center Point",3000000000000000,30,2000000000000000,4000000000000000,"OFF","Dark Rsh (Cell only)",0.4,"True","RTD (Internal)",2,10,-0.05,1,0.01,"A",0,"16-131484","True",0,0,"Full IV","good cell","False",-2,-0.014416,"True","08/24/17 12:21:51","MultiFlash v1.27"
216,"Dana","Encapsulated_DOEproject","2308-1-DF-1057","08/24/17 12:22:36",8.837085999999999,0.6510320000000001,8.272031,0.507692,4.199643,72.996281,16.822796,637.4247,0.007941999999999999,0.035399,0.6510320000000001,0.033136,0.507692,0.016823,16.822796,159126.702204,1.982689,8.272031,0.507692,72.996281,4.199643,16.822796,0.007941999999999999,0.033136,0.507692,0.016823,16.822796,1.982689,1.851477,24.785876,28.31662,0.033677,0.565647,0.019049,82.657507,19.049332,1.088859,1.111903,4.13199e-13,6.331471e-09,,,,113.294502,7405067000000000,1.952176,,1.209006,0.910654,0.000768,5.880433,0.507692,,,,,,3,"p-type",0.021,249.64,249.64,1,1,25,1,"Generalized",500,1.976225,0.238367,2.2,0,1000,1.626234,1.66e-30,"Sinton","OFF","Center Point",3000000000000000,30,2000000000000000,4000000000000000,"OFF","Dark Rsh (Cell only)",0.4,"True","RTD (Internal)",2,10,-0.05,1,0.01,"A",0,"16-131484","True",0,0,"Full IV","good cell","False",-2,-0.00463,"False","08/24/17 12:22:36","MultiFlash v1.27"
217,"Dana","Encapsulated_DOEproject","2308-2-DF-1056","08/24/17 12:23:21",8.758076000000001,0.647282,8.196739000000001,0.507923,4.163309,73.440669,16.67725,40.730862,0.007489,0.035083,0.647282,0.032834,0.507923,0.016677,16.67725,10168.052293,1.869586,8.196739000000001,0.507923,73.440669,4.163309,16.67725,0.007489,0.032834,0.507923,0.016677,16.67725,1.869586,1.763122,24.828932,27.425569,0.03334,0.562034,0.018738,82.517583,18.738478,1.134137,1.108459,4.706481e-13,6.871209e-09,,,,97.453217,9054557000000000,1.613811,,1.224732,0.914252,0.000267,5.695035,0.507923,,,,,,3,"p-type",0.021,249.64,249.64,1,1,25,1,"Generalized",500,1.869257,0.238367,2.2,0,1000,1.828612,1.66e-30,"Sinton","OFF","Center Point",3000000000000000,30,2000000000000000,4000000000000000,"OFF","Dark Rsh (Cell only)",0.4,"True","RTD (Internal)",2,10,-0.05,1,0.01,"A",0,"16-131484","True",0,0,"Full IV","good cell","False",-2,-0.048083,"True","08/24/17 12:23:21","MultiFlash v1.27"
218,"Dana","Encapsulated_DOEproject","2308-1-DF-1055","08/24/17 12:24:16",8.784729,0.6464259999999999,8.197062000000001,0.494022,4.049532,71.311131,16.221487,364.792372,0.009285,0.03519,0.6464259999999999,0.032836,0.494022,0.016221,16.221487,91066.767743,2.318023,8.197062000000001,0.494022,71.311131,4.049532,16.221487,0.009285,0.032836,0.494022,0.016221,16.221487,2.318023,2.260014,24.84218,28.135609,0.033473,0.5612549999999999,0.018787,82.589775,18.787095,1.156126,1.098465,4.864349e-13,7.326752e-09,,,,96.078461,7548244000000000,1.917007,,1.211603,0.909591,0.000635,7.065315,0.494022,,,,,,3,"p-type",0.021,249.64,249.64,1,1,25,1,"Generalized",500,2.348327,0.238367,2.2,0,1000,2.06927,1.66e-30,"Sinton","OFF","Center Point",3000000000000000,30,2000000000000000,4000000000000000,"OFF","Dark Rsh (Cell only)",0.4,"True","RTD (Internal)",2,10,-0.05,1,0.01,"A",0,"16-131484","True",0,0,"Full IV","good cell","False",-2,-0.006171,"False","08/24/17 12:24:16","MultiFlash v1.27"
219,"Dana","Encapsulated_DOEproject","2308-2-DF-1054","08/24/17 12:25:02",8.744073,0.648926,8.20182,0.474954,3.895488,68.651911,15.604422,221.586143,0.011735,0.035027,0.648926,0.032855,0.474954,0.015604,15.604422,55316.764816,2.929454,8.20182,0.474954,68.651911,3.895488,15.604422,0.011735,0.032855,0.474954,0.015604,15.604422,2.929454,2.832133,24.799124,27.560576,0.033355,0.563976,0.018811,82.760901,18.811363,1.105924,1.085757,4.416353e-13,6.045383e-09,,,,108.398554,8915973000000000,1.637469,,1.216841,0.913543,0.00043,8.974779,0.474954,,,,,,3,"p-type",0.021,249.64,249.64,1,1,25,1,"Generalized",500,2.865911,0.238367,2.2,0,1000,3.160098,1.66e-30,"Sinton","OFF","Center Point",3000000000000000,30,2000000000000000,4000000000000000,"OFF","Dark Rsh (Cell only)",0.4,"True","RTD (Internal)",2,10,-0.05,1,0.01,"A",0,"16-131484","True",0,0,"Full IV","good cell","False",-2,-0.012196,"True","08/24/17 12:25:02","MultiFlash v1.27"
220,"Dana","Encapsulated_DOEproject","2308-4-DF-1053","08/24/17 12:25:47",8.784801999999999,0.645476,8.011649,0.500375,4.008829,70.697759,16.058439,314.010591,0.009501000000000001,0.03519,0.645476,0.032093,0.500375,0.016058,16.058439,78389.603879,2.371847,8.011649,0.500375,70.697759,4.008829,16.058439,0.009501000000000001,0.032093,0.500375,0.016058,16.058439,2.371847,2.282714,24.857085,27.401567,0.033491,0.559662,0.018744,82.51893200000001,18.743525,1.155486,1.093818,5.184049e-13,6.903142e-09,,,,93.139116,7568642000000000,1.912104,,1.220444,0.911893,0.000563,7.096602,0.500375,,,,,,3,"p-type",0.021,249.64,249.64,1,1,25,1,"Generalized",500,2.369612,0.238367,2.2,0,1000,-0.987437,1.66e-30,"Sinton","OFF","Center Point",3000000000000000,30,2000000000000000,4000000000000000,"OFF","Dark Rsh (Cell only)",0.4,"True","RTD (Internal)",2,10,-0.05,1,0.01,"A",0,"16-131484","True",0,0,"Full IV","good cell","False",-2,-0.006718,"False","08/24/17 12:25:47","MultiFlash v1.27"
221,"Dana","Encapsulated_DOEproject","2308-0-DF-1052","08/24/17 12:26:33",8.826950999999999,0.650726,8.041531000000001,0.481961,3.875705,67.47478700000001,15.525175,87.79837499999999,0.012493,0.035359,0.650726,0.032213,0.481961,0.015525,15.525175,21917.986399,3.118637,8.041531000000001,0.481961,67.47478700000001,3.875705,15.525175,0.012493,0.032213,0.481961,0.015525,15.525175,3.118637,3.23704,24.80906,27.246558,0.033644,0.565225,0.019017,82.64946999999999,19.016695,1.103332,1.101887,4.123804e-13,6.869767e-09,,,,114.955489,9534313000000000,1.537168,,1.217031,0.910735,0.000688,10.184086,0.481961,,,,,,3,"p-type",0.021,249.64,249.64,1,1,25,1,"Generalized",500,3.211357,0.238367,2.2,0,1000,11.811444,1.66e-30,"Sinton","OFF","Center Point",3000000000000000,30,2000000000000000,4000000000000000,"OFF","Dark Rsh (Cell only)",0.4,"True","RTD (Internal)",2,10,-0.05,1,0.01,"A",0,"16-131484","True",0,0,"Full IV","good cell","False",-2,-0.02422,"True","08/24/17 12:26:33","MultiFlash v1.27"
222,"Dana","Encapsulated_DOEproject","2308-2-DF-1051","08/24/17 12:27:27",8.812272999999999,0.64933,7.875852,0.499581,3.934628,68.76228999999999,15.761206,98.047596,0.010899,0.0353,0.64933,0.031549,0.499581,0.015761,15.761206,24476.601834,2.720892,7.875852,0.499581,68.76228999999999,3.934628,15.761206,0.010899,0.031549,0.499581,0.015761,15.761206,2.720892,2.956554,24.835556,27.336564,0.033552,0.563549,0.018908,82.492913,18.908443,1.138862,1.110145,4.3494e-13,7.673929e-09,,,,108.06679,9266123000000000,1.579045,,1.221619,0.913795,0.00074,9.384148,0.499581,,,,,,3,"p-type",0.021,249.64,249.64,1,1,25,1,"Generalized",500,3.067339,0.238367,2.2,0,1000,7.342364,1.66e-30,"Sinton","OFF","Center Point",3000000000000000,30,2000000000000000,4000000000000000,"OFF","Dark Rsh (Cell only)",0.4,"True","RTD (Internal)",2,10,-0.05,1,0.01,"A",0,"16-131484","True",0,0,"Full IV","good cell","False",-2,-0.019128,"True","08/24/17 12:27:27","MultiFlash v1.27"
223,"Dana","Encapsulated_DOEproject","2308-1-DF-1050","08/24/17 12:28:14",8.829632,0.648394,8.232801,0.475217,3.912369,68.337343,15.672044,288.297812,0.011864,0.035369,0.648394,0.032979,0.475217,0.015672,15.672044,71970.66589,2.961617,8.232801,0.475217,68.337343,3.912369,15.672044,0.011864,0.032979,0.475217,0.015672,15.672044,2.961617,3.18804,24.84218,26.967543,0.033688,0.563187,0.018973,82.72918799999999,18.972576,1.106816,1.084085,4.664415e-13,5.342691e-09,,,,105.089566,7992536000000000,1.81582,,1.224535,0.909936,0.00094,10.074113,0.475217,,,,,,3,"p-type",0.021,249.64,249.64,1,1,25,1,"Generalized",500,3.24586,0.238367,2.2,0,1000,9.728348,1.66e-30,"Sinton","OFF","Center Point",3000000000000000,30,2000000000000000,4000000000000000,"OFF","Dark Rsh (Cell only)",0.4,"True","RTD (Internal)",2,10,-0.05,1,0.01,"A",0,"16-131484","True",0,0,"Full IV","good cell","False",-2,-0.011449,"True","08/24/17 12:28:14","MultiFlash v1.27"
224,"Dana","Encapsulated_DOEproject","2308-2-DF-1049","08/24/17 12:29:01",8.698404999999999,0.645053,8.008259000000001,0.500259,4.006206,71.40006200000001,16.047933,475.292756,0.009084999999999999,0.034844,0.645053,0.032079,0.500259,0.016048,16.047933,118652.083694,2.268016,8.008259000000001,0.500259,71.40006200000001,4.006206,16.047933,0.009084999999999999,0.032079,0.500259,0.016048,16.047933,2.268016,2.135084,24.7925,28.033603,0.033146,0.559316,0.018539,82.483859,18.539135,1.140272,1.095933,5.167469e-13,7.523166999999999e-09,,,,91.356134,8529551000000000,1.707452,,1.215149,0.9125259999999999,-2.004872e-05,6.553465,0.500259,,,,,,3,"p-type",0.021,249.64,249.64,1,1,25,1,"Generalized",500,2.185694,0.238367,2.2,0,1000,3.820016,1.66e-30,"Sinton","OFF","Center Point",3000000000000000,30,2000000000000000,4000000000000000,"OFF","Dark Rsh (Cell only)",0.4,"True","RTD (Internal)",2,10,-0.05,1,0.01,"A",0,"16-131484","True",0,0,"Full IV","good cell","False",-2,-0.004813,"False","08/24/17 12:29:01","MultiFlash v1.27"
225,"Yang","Encapsulated_DOEproject","2308-6-JT-1104","08/24/17 17:07:04",8.806475000000001,0.647508,8.243498000000001,0.504311,4.157284,72.90590400000001,16.653115,84.314932,0.007927999999999999,0.035277,0.647508,0.033022,0.504311,0.016653,16.653115,21048.379735,1.979188,8.243498000000001,0.504311,72.90590400000001,4.157284,16.653115,0.007927999999999999,0.033022,0.504311,0.016653,16.653115,1.979188,1.887438,24.731228,27.913597,0.033567,0.561901,0.018861,82.57337200000001,18.861351,1.136627,1.10079,4.69552e-13,7.14478e-09,,,,98.512891,7728387000000000,1.874591,,1.222479,0.915023,0.000437,6.061663,0.504311,,,,,,3,"p-type",0.021,249.64,249.64,1,1,25,1,"Generalized",500,2.006952,0.238367,2.2,0,1000,1.490841,1.66e-30,"Sinton","OFF","Center Point",3000000000000000,30,2000000000000000,4000000000000000,"OFF","Dark Rsh (Cell only)",0.4,"True","RTD (Internal)",2,10,-0.05,1,0.01,"A",0,"16-131484","True",0,0,"Full IV","good cell","False",-2,-0.020855,"True","08/24/17 17:07:04","MultiFlash v1.27"
226,"Yang","Encapsulated_DOEproject","2308-5-JT-1105","08/24/17 17:08:59",8.756373999999999,0.64756,8.208729,0.508652,4.175388,73.63634,16.725637,37.431416,0.007308,0.035076,0.64756,0.032882,0.508652,0.016726,16.725637,9344.378607000001,1.824364,8.208729,0.508652,73.63634,4.175388,16.725637,0.007308,0.032882,0.508652,0.016726,16.725637,1.824364,1.707179,24.7925,27.474572,0.03333,0.562115,0.018735,82.484347,18.735359,1.127237,1.111926,4.655471e-13,7.048575e-09,,,,97.38481299999999,9849528000000000,1.490832,,1.214135,0.911749,0.000253,5.333522,0.508652,,,,,,3,"p-type",0.021,249.64,249.64,1,1,25,1,"Generalized",500,1.820121,0.238367,2.2,0,1000,1.091218,1.66e-30,"Sinton","OFF","Center Point",3000000000000000,30,2000000000000000,4000000000000000,"OFF","Dark Rsh (Cell only)",0.4,"True","RTD (Internal)",2,10,-0.05,1,0.01,"A",0,"16-131484","True",0,0,"Full IV","good cell","False",-2,-0.052067,"True","08/24/17 17:08:59","MultiFlash v1.27"
227,"Yang","Encapsulated_DOEproject","2308-5-JT-1106","08/24/17 17:10:38",8.819774000000001,0.645628,8.315163999999999,0.502024,4.174412,73.30870400000001,16.721725,442.81677,0.007529,0.03533,0.645628,0.033309,0.502024,0.016722,16.721725,110544.778384,1.87944,8.315163999999999,0.502024,73.30870400000001,4.174412,16.721725,0.007529,0.033309,0.502024,0.016722,16.721725,1.87944,1.741609,24.794156,27.410568,0.033649,0.559606,0.01883,82.55327699999999,18.830414,1.167008,1.082036,5.342392e-13,5.501296e-09,,,,90.495273,7737127000000000,1.872583,,1.199366,0.910144,0.000539,5.55116,0.502024,,,,,,3,"p-type",0.021,249.64,249.64,1,1,25,1,"Generalized",500,1.878831,0.238367,2.2,0,1000,1.673294,1.66e-30,"Sinton","OFF","Center Point",3000000000000000,30,2000000000000000,4000000000000000,"OFF","Dark Rsh (Cell only)",0.4,"True","RTD (Internal)",2,10,-0.05,1,0.01,"A",0,"16-131484","True",0,0,"Full IV","good cell","False",-2,-0.00491,"False","08/24/17 17:10:38","MultiFlash v1.27"
228,"Yang","Encapsulated_DOEproject","2308-5-JT-1107","08/24/17 17:12:01",8.752029,0.647724,8.194647,0.510266,4.181451,73.76121500000001,16.749923,317.026036,0.007209,0.035059,0.647724,0.032826,0.510266,0.01675,16.749923,79142.379565,1.799644,8.194647,0.510266,73.76121500000001,4.181451,16.749923,0.007209,0.032826,0.510266,0.01675,16.749923,1.799644,1.639673,24.787532,27.516573,0.033297,0.562497,0.01873,82.478903,18.729562,1.107719,1.122879,4.464468e-13,8.997310000000001e-09,,,,98.336112,9028178000000000,1.618259,,1.154783,0.888865,0.000151,4.441095,0.510266,,,,,,3,"p-type",0.021,249.64,249.64,1,1,25,1,"Generalized",500,1.772012,0.238367,2.2,0,1000,2.102194,1.66e-30,"Sinton","OFF","Center Point",3000000000000000,30,2000000000000000,4000000000000000,"OFF","Dark Rsh (Cell only)",0.4,"True","RTD (Internal)",2,10,-0.05,1,0.01,"A",0,"16-131484","True",0,0,"Full IV","good cell","False",-2,-0.012754,"True","08/24/17 17:12:01","MultiFlash v1.27"
229,"Yang","Encapsulated_DOEproject","2308-5-JT-1108","08/24/17 17:13:37",8.769624,0.6456769999999999,8.220922,0.506372,4.162848,73.518106,16.675406,283.060301,0.007453,0.035129,0.6456769999999999,0.032931,0.506372,0.016675,16.675406,70663.17353,1.860485,8.220922,0.506372,73.518106,4.162848,16.675406,0.007453,0.032931,0.506372,0.016675,16.675406,1.860485,1.757664,24.85046,27.067548,0.033434,0.560441,0.018738,82.611564,18.737988,1.161308,1.091724,5.104809e-13,6.342636e-09,,,,93.496836,7867915000000000,1.84306,,1.221287,0.915273,0.000284,5.649316,0.506372,,,,,,3,"p-type",0.021,249.64,249.64,1,1,25,1,"Generalized",500,1.875759,0.238367,2.2,0,1000,1.524946,1.66e-30,"Sinton","OFF","Center Point",3000000000000000,30,2000000000000000,4000000000000000,"OFF","Dark Rsh (Cell only)",0.4,"True","RTD (Internal)",2,10,-0.05,1,0.01,"A",0,"16-131484","True",0,0,"Full IV","good cell","False",-2,-0.009398,"True","08/24/17 17:13:37","MultiFlash v1.27"
230,"Yang","Encapsulated_DOEproject","2308-6-JT-1109","08/24/17 17:15:32",8.760287,0.64805,8.21388,0.509915,4.188381,73.77670999999999,16.777686,170.049373,0.007355,0.035092,0.64805,0.032903,0.509915,0.016778,16.777686,42451.125584,1.836152,8.21388,0.509915,73.77670999999999,4.188381,16.777686,0.007355,0.032903,0.509915,0.016778,16.777686,1.836152,1.707137,24.823964,27.402568,0.033384,0.563385,0.018808,82.705741,18.808251,1.108553,1.097616,4.50141e-13,6.77014e-09,,,,104.104573,1.007377e+16,1.459615,,1.226132,0.913153,0.00034,5.462538,0.509915,,,,,,3,"p-type",0.021,249.64,249.64,1,1,25,1,"Generalized",500,1.824546,0.238367,2.2,0,1000,1.61727,1.66e-30,"Sinton","OFF","Center Point",3000000000000000,30,2000000000000000,4000000000000000,"OFF","Dark Rsh (Cell only)",0.4,"True","RTD (Internal)",2,10,-0.05,1,0.01,"A",0,"16-131484","True",0,0,"Full IV","good cell","False",-2,-0.016908,"True","08/24/17 17:15:32","MultiFlash v1.27"
231,"Yang","Encapsulated_DOEproject","2308-5-JT-1110","08/24/17 17:18:04",8.742255999999999,0.644551,8.202216999999999,0.508372,4.169779,74.000033,16.703168,564.0430720000001,0.00705,0.035019,0.644551,0.032856,0.508372,0.016703,16.703168,140807.712558,1.759965,8.202216999999999,0.508372,74.000033,4.169779,16.703168,0.00705,0.032856,0.508372,0.016703,16.703168,1.759965,1.658547,24.860397,27.762588,0.033325,0.559427,0.018643,82.594672,18.643136,1.11283,1.091727,5.286495e-13,6.689536e-09,,,,89.85703700000001,8149072000000000,1.782772,,1.219161,0.91015,0.000206,5.208577,0.508372,,,,,,3,"p-type",0.021,249.64,249.64,1,1,25,1,"Generalized",500,1.768309,0.238367,2.2,0,1000,1.467905,1.66e-30,"Sinton","OFF","Center Point",3000000000000000,30,2000000000000000,4000000000000000,"OFF","Dark Rsh (Cell only)",0.4,"True","RTD (Internal)",2,10,-0.05,1,0.01,"A",0,"16-131484","True",0,0,"Full IV","good cell","False",-2,-0.004657,"False","08/24/17 17:18:04","MultiFlash v1.27"
232,"Yang","Encapsulated_DOEproject","2308-3-JT-1111","08/24/17 17:19:42",8.758599999999999,0.6444260000000001,8.234859999999999,0.501698,4.131409,73.196546,16.549469,242.720952,0.007633,0.035085,0.6444260000000001,0.032987,0.501698,0.016549,16.549469,60592.858442,1.90544,8.234859999999999,0.501698,73.196546,4.131409,16.549469,0.007633,0.032987,0.501698,0.016549,16.549469,1.90544,1.784654,24.891862,27.341564,0.033368,0.558972,0.018652,82.49427799999999,18.651652,1.141951,1.097808,5.276855e-13,7.862206000000001e-09,,,,87.004256,8757326000000000,1.665461,,1.194903,0.9095569999999999,0.000713,5.65254,0.501698,,,,,,3,"p-type",0.021,249.64,249.64,1,1,25,1,"Generalized",500,1.915363,0.238367,2.2,0,1000,1.476361,1.66e-30,"Sinton","OFF","Center Point",3000000000000000,30,2000000000000000,4000000000000000,"OFF","Dark Rsh (Cell only)",0.4,"True","RTD (Internal)",2,10,-0.05,1,0.01,"A",0,"16-131484","True",0,0,"Full IV","good cell","False",-2,-0.010338,"True","08/24/17 17:19:42","MultiFlash v1.27"
233,"Yang","Encapsulated_DOEproject","2308-5-JT-1112","08/24/17 17:21:40",8.819941,0.649891,8.278696,0.511077,4.231055,73.814683,16.948625,213.235089,0.007243,0.035331,0.649891,0.033163,0.511077,0.016949,16.948625,53232.007501,1.808099,8.278696,0.511077,73.814683,4.231055,16.948625,0.007243,0.033163,0.511077,0.016949,16.948625,1.808099,1.658826,24.901798,27.090549,0.033653,0.563976,0.018979,82.659514,18.97949,1.126361,1.08957,4.441022e-13,5.523999e-09,,,,107.943233,8313627000000000,1.749359,,1.209897,0.907812,0.001073,5.204506,0.511077,,,,,,3,"p-type",0.021,249.64,249.64,1,1,25,1,"Generalized",500,1.806129,0.238367,2.2,0,1000,1.698002,1.66e-30,"Sinton","OFF","Center Point",3000000000000000,30,2000000000000000,4000000000000000,"OFF","Dark Rsh (Cell only)",0.4,"True","RTD (Internal)",2,10,-0.05,1,0.01,"A",0,"16-131484","True",0,0,"Full IV","good cell","False",-2,-0.010025,"True","08/24/17 17:21:40","MultiFlash v1.27"
234,"Yang","Encapsulated_DOEproject","2308-3-JT-1113","08/24/17 17:23:49",8.748379,0.6450709999999999,8.188677,0.508368,4.162862,73.76615,16.675462,206.56729,0.00707,0.035044,0.6450709999999999,0.032802,0.508368,0.016675,16.675462,51567.45826,1.764938,8.188677,0.508368,73.76615,4.162862,16.675462,0.00707,0.032802,0.508368,0.016675,16.675462,1.764938,1.65784,24.847148,28.126609,0.033261,0.559571,0.018612,82.332302,18.611913,1.125898,1.129341,4.955785e-13,9.853522e-09,,,,87.01319599999999,8362924000000000,1.739602,,1.220907,0.913798,0.000426,5.149601,0.508368,,,,,,3,"p-type",0.021,249.64,249.64,1,1,25,1,"Generalized",500,1.764429,0.238367,2.2,0,1000,1.305804,1.66e-30,"Sinton","OFF","Center Point",3000000000000000,30,2000000000000000,4000000000000000,"OFF","Dark Rsh (Cell only)",0.4,"True","RTD (Internal)",2,10,-0.05,1,0.01,"A",0,"16-131484","True",0,0,"Full IV","good cell","False",-2,-0.016452,"True","08/24/17 17:23:49","MultiFlash v1.27"
235,"Yang","Encapsulated_DOEproject","2308-5-JT-1114","08/24/17 17:25:29",8.787903999999999,0.647872,8.222334999999999,0.509881,4.192415,73.635937,16.793842,33.895801,0.007322,0.035202,0.647872,0.032937,0.509881,0.016794,16.793842,8461.747818,1.827901,8.222334999999999,0.509881,73.635937,4.192415,16.793842,0.007322,0.032937,0.509881,0.016794,16.793842,1.827901,1.716849,24.893518,27.868594,0.033433,0.562944,0.018821,82.525238,18.821188,1.107563,1.120188,4.545766e-13,7.06881e-09,,,,99.691545,7852321000000000,1.846529,,1.217689,0.913034,0.00059,5.583147,0.509881,,,,,,3,"p-type",0.021,249.64,249.64,1,1,25,1,"Generalized",500,1.831124,0.238367,2.2,0,1000,1.858859,1.66e-30,"Sinton","OFF","Center Point",3000000000000000,30,2000000000000000,4000000000000000,"OFF","Dark Rsh (Cell only)",0.4,"True","RTD (Internal)",2,10,-0.05,1,0.01,"A",0,"16-131484","True",0,0,"Full IV","good cell","False",-2,-0.061328,"True","08/24/17 17:25:29","MultiFlash v1.27"
236,"Yang","Encapsulated_DOEproject","2308-3-JT-1115","08/24/17 17:26:43",8.765654,0.650362,8.208323,0.5135150000000001,4.215097,73.938075,16.884703,191.847064,0.007209,0.035113,0.650362,0.032881,0.5135150000000001,0.016885,16.884703,47892.701119,1.799626,8.208323,0.5135150000000001,73.938075,4.215097,16.884703,0.007209,0.032881,0.5135150000000001,0.016885,16.884703,1.799626,1.677419,24.865365,27.561577,0.033359,0.5657489999999999,0.018873,82.643157,18.87262,1.084417,1.118012,4.001929e-13,7.934907e-09,,,,111.786579,9949081000000000,1.476802,,1.197205,0.908671,0.000418,5.208063,0.5135150000000001,,,,,,3,"p-type",0.021,249.64,249.64,1,1,25,1,"Generalized",500,1.794159,0.238367,2.2,0,1000,1.590748,1.66e-30,"Sinton","OFF","Center Point",3000000000000000,30,2000000000000000,4000000000000000,"OFF","Dark Rsh (Cell only)",0.4,"True","RTD (Internal)",2,10,-0.05,1,0.01,"A",0,"16-131484","True",0,0,"Full IV","good cell","False",-2,-0.013727,"True","08/24/17 17:26:43","MultiFlash v1.27"
237,"Yang","Encapsulated_DOEproject","2308-5-JT-1116","08/24/17 17:28:11",8.789386,0.649523,8.2507,0.50928,4.201913,73.602773,16.83189,305.975553,0.007463,0.035208,0.649523,0.03305,0.50928,0.016832,16.83189,76383.737096,1.863045,8.2507,0.50928,73.602773,4.201913,16.83189,0.007463,0.03305,0.50928,0.016832,16.83189,1.863045,1.752334,24.848804,27.005545,0.033546,0.56373,0.018911,82.69279299999999,18.910646,1.150344,1.084916,4.515898e-13,5.027689e-09,,,,107.722158,7932689000000000,1.828796,,1.220475,0.908775,0.000682,5.53357,0.50928,,,,,,3,"p-type",0.021,249.64,249.64,1,1,25,1,"Generalized",500,1.866693,0.238367,2.2,0,1000,1.528446,1.66e-30,"Sinton","OFF","Center Point",3000000000000000,30,2000000000000000,4000000000000000,"OFF","Dark Rsh (Cell only)",0.4,"True","RTD (Internal)",2,10,-0.05,1,0.01,"A",0,"16-131484","True",0,0,"Full IV","good cell","False",-2,-0.008364,"False","08/24/17 17:28:11","MultiFlash v1.27"
238,"Yang","Encapsulated_DOEproject","2308-3-JT-1117","08/24/17 17:30:31",8.846506,0.648894,8.046975,0.481901,3.877845,67.55308100000001,15.533749,677.419326,0.012204,0.035437,0.648894,0.032234,0.481901,0.015534,15.533749,169110.96059,3.04671,8.046975,0.481901,67.55308100000001,3.877845,15.533749,0.012204,0.032234,0.481901,0.015534,15.533749,3.04671,3.180852,24.85046,28.300619,0.033685,0.5627259999999999,0.018955,82.432044,18.955148,1.164785,1.121648,4.523872e-13,7.722336999999999e-09,,,,103.475446,9302818000000000,1.573174,,1.195087,0.907734,0.001149,9.861141,0.481901,,,,,,3,"p-type",0.021,249.64,249.64,1,1,25,1,"Generalized",500,3.16096,0.238367,2.2,0,1000,13.97281,1.66e-30,"Sinton","OFF","Center Point",3000000000000000,30,2000000000000000,4000000000000000,"OFF","Dark Rsh (Cell only)",0.4,"True","RTD (Internal)",2,10,-0.05,1,0.01,"A",0,"16-131484","True",0,0,"Full IV","good cell","False",-2,-0.002839,"False","08/24/17 17:30:31","MultiFlash v1.27"
239,"Yang","Encapsulated_DOEproject","2308-6-JT-1118","08/24/17 17:31:49",8.825343,0.647245,8.346128,0.502161,4.191103,73.371599,16.788587,561.2174670000001,0.007505,0.035352,0.647245,0.033433,0.502161,0.016789,16.788587,140102.328422,1.873624,8.346128,0.502161,73.371599,4.191103,16.788587,0.007505,0.033433,0.502161,0.016789,16.788587,1.873624,1.704735,24.835556,27.379566,0.033655,0.561469,0.018896,82.582348,18.896153,1.177463,1.09314,4.93199e-13,5.917e-09,,,,95.96127,7439083000000000,1.943699,,1.194644,0.909291,0.000924,5.329851,0.502161,,,,,,3,"p-type",0.021,249.64,249.64,1,1,25,1,"Generalized",500,1.877019,0.238367,2.2,0,1000,1.821041,1.66e-30,"Sinton","OFF","Center Point",3000000000000000,30,2000000000000000,4000000000000000,"OFF","Dark Rsh (Cell only)",0.4,"True","RTD (Internal)",2,10,-0.05,1,0.01,"A",0,"16-131484","True",0,0,"Full IV","good cell","False",-2,-0.004357,"False","08/24/17 17:31:49","MultiFlash v1.27"
240,"Yang","Encapsulated_DOEproject","2308-6-JT-1119","08/24/17 17:32:58",8.739558000000001,0.646008,8.193391,0.508825,4.168999,73.842125,16.700043,95.99377,0.00718,0.035009,0.646008,0.032821,0.508825,0.0167,16.700043,23963.884698,1.792527,8.193391,0.508825,73.842125,4.168999,16.700043,0.00718,0.032821,0.508825,0.0167,16.700043,1.792527,1.669218,24.822308,27.457571,0.033279,0.560986,0.018669,82.54876400000001,18.669126,1.121524,1.108893,4.855582e-13,7.676722999999999e-09,,,,94.035923,8146736000000000,1.783256,,1.197795,0.910363,0.000151,5.245718,0.508825,,,,,,3,"p-type",0.021,249.64,249.64,1,1,25,1,"Generalized",500,1.787932,0.238367,2.2,0,1000,1.173067,1.66e-30,"Sinton","OFF","Center Point",3000000000000000,30,2000000000000000,4000000000000000,"OFF","Dark Rsh (Cell only)",0.4,"True","RTD (Internal)",2,10,-0.05,1,0.01,"A",0,"16-131484","True",0,0,"Full IV","good cell","False",-2,-0.020462,"True","08/24/17 17:32:58","MultiFlash v1.27"
241,"Yang","Encapsulated_DOEproject","2308-3-JT-1120","08/24/17 17:35:28",8.774486,0.648555,8.232818999999999,0.509244,4.192518,73.672616,16.794254,458.495542,0.007445,0.035149,0.648555,0.032979,0.509244,0.016794,16.794254,114458.826991,1.858602,8.232818999999999,0.509244,73.672616,4.192518,16.794254,0.007445,0.032979,0.509244,0.016794,16.794254,1.858602,1.725003,24.853773,27.373566,0.033473,0.56342,0.018859,82.731863,18.859381,1.153096,1.086994,4.565533e-13,5.64658e-09,,,,105.825485,8779544000000000,1.661481,,1.205942,0.9068349999999999,0.0006089999999999999,5.429517,0.509244,,,,,,3,"p-type",0.021,249.64,249.64,1,1,25,1,"Generalized",500,1.846188,0.238367,2.2,0,1000,1.665468,1.66e-30,"Sinton","OFF","Center Point",3000000000000000,30,2000000000000000,4000000000000000,"OFF","Dark Rsh (Cell only)",0.4,"True","RTD (Internal)",2,10,-0.05,1,0.01,"A",0,"16-131484","True",0,0,"Full IV","good cell","False",-2,-0.005375,"False","08/24/17 17:35:28","MultiFlash v1.27"
242,"Yang","Encapsulated_DOEproject","2308-5-JT-1121","08/24/17 17:36:58",8.749864000000001,0.643235,8.213549,0.501431,4.118531,73.176492,16.497882,456.200666,0.007512,0.03505,0.643235,0.032902,0.501431,0.016498,16.497882,113885.934377,1.875251,8.213549,0.501431,73.176492,4.118531,16.497882,0.007512,0.032902,0.501431,0.016498,16.497882,1.875251,1.754977,24.838868,27.711585,0.033311,0.557146,0.018559,82.31941,18.559184,1.156537,1.111376,5.542951e-13,8.959518999999999e-09,,,,80.456754,8449647000000000,1.722713,,1.221971,0.91342,0.000234,5.690201,0.501431,,,,,,3,"p-type",0.021,249.64,249.64,1,1,25,1,"Generalized",500,1.883024,0.238367,2.2,0,1000,1.19527,1.66e-30,"Sinton","OFF","Center Point",3000000000000000,30,2000000000000000,4000000000000000,"OFF","Dark Rsh (Cell only)",0.4,"True","RTD (Internal)",2,10,-0.05,1,0.01,"A",0,"16-131484","True",0,0,"Full IV","good cell","False",-2,-0.005484,"False","08/24/17 17:36:58","MultiFlash v1.27"
243,"Yang","Encapsulated_DOEproject","2308-6-JT-1122","08/24/17 17:38:40",8.806165999999999,0.6471980000000001,8.328430000000001,0.502058,4.181357,73.36574299999999,16.749546,329.197801,0.007606,0.035275,0.6471980000000001,0.033362,0.502058,0.01675,16.749546,82180.93913,1.898727,8.328430000000001,0.502058,73.36574299999999,4.181357,16.749546,0.007606,0.033362,0.502058,0.01675,16.749546,1.898727,1.749714,24.835556,26.991544,0.033609,0.5617180000000001,0.018878,82.690881,18.878494,1.120673,1.080461,4.974565e-13,4.808209e-09,,,,98.495363,7273325000000000,1.985747,,1.218843,0.912941,0.000576,5.668432,0.502058,,,,,,3,"p-type",0.021,249.64,249.64,1,1,25,1,"Generalized",500,1.900972,0.238367,2.2,0,1000,1.577962,1.66e-30,"Sinton","OFF","Center Point",3000000000000000,30,2000000000000000,4000000000000000,"OFF","Dark Rsh (Cell only)",0.4,"True","RTD (Internal)",2,10,-0.05,1,0.01,"A",0,"16-131484","True",0,0,"Full IV","good cell","False",-2,-0.008547000000000001,"True","08/24/17 17:38:40","MultiFlash v1.27"
244,"Yang","Encapsulated_DOEproject","2308-6-JT-1123","08/24/17 17:40:17",8.842523,0.648161,8.275812999999999,0.507946,4.203663,73.344747,16.8389,272.727148,0.00752,0.035421,0.648161,0.033151,0.507946,0.016839,16.8389,68083.605165,1.877224,8.275812999999999,0.507946,73.344747,4.203663,16.8389,0.00752,0.033151,0.507946,0.016839,16.8389,1.877224,1.765574,24.860397,28.181612,0.033679,0.562657,0.01895,82.538799,18.949722,1.121192,1.112963,4.517298e-13,8.154088e-09,,,,99.861372,7463808000000000,1.937586,,1.217486,0.91346,0.000839,5.490951,0.507946,,,,,,3,"p-type",0.021,249.64,249.64,1,1,25,1,"Generalized",500,1.88581,0.238367,2.2,0,1000,1.794265,1.66e-30,"Sinton","OFF","Center Point",3000000000000000,30,2000000000000000,4000000000000000,"OFF","Dark Rsh (Cell only)",0.4,"True","RTD (Internal)",2,10,-0.05,1,0.01,"A",0,"16-131484","True",0,0,"Full IV","ok cell","False",-2,-0.009417,"True","08/24/17 17:40:17","MultiFlash v1.27"
