Repository: dintalframe/MLPROJECT

File: FCT450csv/MultiFlash_Database WW31 - 2023.csv (part 7 of 14)
ash_cutoff_(suns),V_at_Isc_(V),dV/dt,V_Pad_0_(V),V_Pad_1_(V),V_Pad_2_(V),V_Pad_3_(V),V_Pad_4_(V),dBreak_(A),dBreak_(V),Capacitance_(uF/cm2),Capacitance_Error_(percent),Pm/Pe,BulkSRH_AND_Jo_Power_Loss_(percent),BulkSRH_Power_Loss_(percent),Jo_Power_Loss_(percent),Rs_Power_Loss_(percent),Rsh_Power_Loss_(percent),Dark_Break_Interpolated,Calibration,Resistivity_(ohm-cm),Analysis_Resistivity_(ohm-cm),Sample_Type,Thickness_(cm),Cell_Area_(cm2),Total_Area_(cm2),Number_of_Cells_per_String,Number_of_Strings,Temperature_(C),Intensity_(suns),Analysis_Type,Nominal_Load_Voltage_(mV/cell),Rs_Modulation_Target_(ohm-cm2),Reference_Constant_(V/sun),Voltage_Temperature_Coefficient_(mV/C),Temperature_Offset_(C),Power_per_Sun_(W/m2),Conductivity_Modulation_(ohm-cm2/V),Auger_Coefficient,Auger_Method,Band_Gap_Narrowing,Fit_Method,Carrier_Density_Center_Point_(cm-3),Percent_Fit,Lower_Bound_(cm-3),Upper_Bound_(cm-3),Rsh_Lifetime_Correction,Rsh_Measurement_Method,SunsVoc_Rsh_Voltage_(V),Do_Dark_Break_Measurement,Temperature_Measurement_Method,Number_of_dRsh_Points,dRsh_Output_Vlimit_(V),Current_Transfer,Voltage_Transfer,Temperature_Transfer,Final_Bin,Bin_Index,Tester_ID,Do_Doping_Measurement,Doping_Sample_Time_(us),Doping_Measurement_Length_(us),Measurement_Type,Comments,Measurement_Date-Time_String,Software Version,Recipe_Filename,EL Pulse Current Delivered (Coulombs),Forward Dark IV (V),Forward Dark IV (A),Forward Dark IV Interpolated?,EL Pulse Energy Delivered (J),Doping Calibration Factor (V/sun)
230,"Donald","210BS_760Z6_735PT_CFAL_FA_SFTB","MZ2210_83UM_NP_815","07/31/23 11:54:25",9.898218999999999,0.667726,9.385728,0.571561,5.364519,81.166274,21.815855,12.463513,0.001531,0.040253,0.667726,0.038169,0.571561,0.021816,21.815855,3064.777953,0.376486,9.385728,0.571561,81.166274,5.364519,21.815855,0.001531,0.038169,0.571561,0.021816,21.815855,0.376486,0.065995,24.596623,14.786846,0.038229,0.585228,0.022373,83.23894900000001,22.372948,0.995259,1.122552,1.97077e-13,3.45311e-09,,,,64.718081,1.265582e+16,1.183279,,1.121904,0.83046,0.009397000000000001,0.227992,0.571561,,,,,,,5.21222,0.014646,1.000357,5.210983,,,2.452235,0.474951,"False","False",3,1.183279,"p-type",0.018,245.9,245.9,1,1,25,1,"Generalized",540,0.37742,0.28467,2.2,0,1000,-0.207351,1.66e-30,"Sinton","OFF","Center Point",3000000000000000,30,2000000000000000,4000000000000000,"OFF","Dark Rsh (Cell only)",0.4,"False","RTD (Internal)",2,10,-0.05,1,0.01,"A",0,"16-131484","True",0,0,"Hunt",,"07/31/23 11:54:25","MultiFlash v1.49","Default.mfi",,,,"False",,0.20189
231,"Donald","210BS_760Z6_735PT_CFAL_FA_SFTB","MZ2210_83UM_NP_816","07/31/23 11:56:18",9.931963,0.669075,9.409394000000001,0.569673,5.360276,80.66352500000001,21.798601,13.94148,0.001825,0.04039,0.669075,0.038265,0.569673,0.021799,21.798601,3428.209962,0.448871,9.409394000000001,0.569673,80.66352500000001,5.360276,21.798601,0.001825,0.038265,0.569673,0.021799,21.798601,0.448871,0.1166,24.655054,15.475885,0.038347,0.585835,0.022465,83.130195,22.465196,0.995042,1.136974,1.861716e-13,4.298166e-09,,,,65.944838,1.260751e+16,1.150872,,1.103577,0.82487,0.009884,0.375556,0.569673,,,,,,,5.420666,0.015147,1.000545,5.30142,,,2.924873,0.423821,"False","False",3,1.150872,"p-type",0.018,245.9,245.9,1,1,25,1,"Generalized",540,0.445517,0.28467,2.2,0,1000,-0.076901,1.66e-30,"Sinton","OFF","Center Point",3000000000000000,30,2000000000000000,4000000000000000,"OFF","Dark Rsh (Cell only)",0.4,"False","RTD (Internal)",2,10,-0.05,1,0.01,"A",0,"16-131484","True",0,0,"Hunt",,"07/31/23 11:56:18","MultiFlash v1.49","Default.mfi",,,,"False",,0.20189
232,"Donald","210BS_760Z6_735PT_CFAL_FA_SFTB","MZ2210_83UM_NP_817","07/31/23 11:56:58",9.934575000000001,0.669287,9.419922,0.571395,5.3825,80.950993,21.888981,12.738524,0.001672,0.040401,0.669287,0.038308,0.571395,0.021889,21.888981,3132.403019,0.411247,9.419922,0.571395,80.950993,5.3825,21.888981,0.001672,0.038308,0.571395,0.021889,21.888981,0.411247,0.086468,24.650559,15.430882,0.038373,0.58638,0.022501,83.214596,22.501054,0.991756,1.127884,1.865606e-13,3.518831e-09,,,,65.877033,1.298942e+16,1.144212,,1.115699,0.831378,0.009467,0.29133,0.571395,,,,,,,5.325089,0.015199,1.000704,5.211045,,,2.68145,0.46396,"False","False",3,1.144212,"p-type",0.018,245.9,245.9,1,1,25,1,"Generalized",540,0.414682,0.28467,2.2,0,1000,-0.40514,1.66e-30,"Sinton","OFF","Center Point",3000000000000000,30,2000000000000000,4000000000000000,"OFF","Dark Rsh (Cell only)",0.4,"False","RTD (Internal)",2,10,-0.05,1,0.01,"A",0,"16-131484","True",0,0,"Hunt",,"07/31/23 11:56:58","MultiFlash v1.49","Default.mfi",,,,"False",,0.20189
233,"Donald","210BS_760Z6_735PT_CFAL_FA_SFTB","MZ2210_83UM_NP_818","07/31/23 11:57:49",9.932661,0.669569,9.420664,0.571123,5.380355,80.900262,21.880258,15.923014,0.001727,0.040393,0.669569,0.038311,0.571123,0.02188,21.880258,3915.469232,0.424669,9.420664,0.571123,80.900262,5.380355,21.880258,0.001727,0.038311,0.571123,0.02188,21.880258,0.424669,0.119159,24.63258,15.052861,0.038378,0.586581,0.022512,83.235033,22.511719,0.991738,1.124868,1.834857e-13,3.942838e-09,,,,66.338463,1.307075e+16,1.152036,,1.098636,0.828924,0.009747,0.403271,0.571123,,,,,,,5.342297,0.014414,1.000636,5.192487,,,2.769217,0.371396,"False","False",3,1.152036,"p-type",0.018,245.9,245.9,1,1,25,1,"Generalized",540,0.431944,0.28467,2.2,0,1000,-0.300309,1.66e-30,"Sinton","OFF","Center Point",3000000000000000,30,2000000000000000,4000000000000000,"OFF","Dark Rsh (Cell only)",0.4,"False","RTD (Internal)",2,10,-0.05,1,0.01,"A",0,"16-131484","True",0,0,"Hunt",,"07/31/23 11:57:49","MultiFlash v1.49","Default.mfi",,,,"False",,0.20189
234,"Donald","210BS_760Z6_735PT_CFAL_FA_SFTB","MZ2210_83UM_NP_819","07/31/23 11:58:39",9.942159,0.669421,9.410076999999999,0.5704320000000001,5.367808,80.652293,21.82923,8.283854,0.001752,0.040432,0.669421,0.038268,0.5704320000000001,0.021829,21.82923,2036.999608,0.430845,9.410076999999999,0.5704320000000001,80.652293,5.367808,21.82923,0.001752,0.038268,0.5704320000000001,0.021829,21.82923,0.430845,0.101124,24.610107,15.540889,0.038301,0.5866209999999999,0.022468,83.01348400000001,22.468306,0.997842,1.159094,1.852327e-13,3.467789e-09,,,,63.243485,1.29753e+16,1.154964,,1.101366,0.830287,0.009507,0.332921,0.5704320000000001,,,,,,,5.283614,0.01498,1.001045,5.381504,,,2.808042,0.712632,"False","False",3,1.154964,"p-type",0.018,245.9,245.9,1,1,25,1,"Generalized",540,0.430445,0.28467,2.2,0,1000,-0.363195,1.66e-30,"Sinton","OFF","Center Point",3000000000000000,30,2000000000000000,4000000000000000,"OFF","Dark Rsh (Cell only)",0.4,"False","RTD (Internal)",2,10,-0.05,1,0.01,"A",0,"16-131484","True",0,0,"Hunt",,"07/31/23 11:58:39","MultiFlash v1.49","Default.mfi",,,,"False",,0.20189
235,"Donald","210BS_760Z6_735PT_CFAL_FA_SFTB","MZ2210_83UM_NP_820","07/31/23 11:59:31",9.933966,0.669791,9.373779000000001,0.57143,5.35646,80.50372299999999,21.783081,6.441089,0.001731,0.040398,0.669791,0.03812,0.57143,0.021783,21.783081,1583.863693,0.425599,9.373779000000001,0.57143,80.50372299999999,5.35646,21.783081,0.001731,0.03812,0.57143,0.021783,21.783081,0.425599,0.06902999999999999,24.637075,15.125865,0.038192,0.58682,0.022412,82.826739,22.411653,1.001278,1.188543,1.8265e-13,3.352813e-09,,,,62.056339,1.293994e+16,1.134011,,1.105245,0.829585,0.009674,0.220064,0.57143,,,,,,,5.450363,0.016247,1.000363,5.662974,,,2.759959,0.918417,"False","False",3,1.134011,"p-type",0.018,245.9,245.9,1,1,25,1,"Generalized",540,0.428454,0.28467,2.2,0,1000,-0.230007,1.66e-30,"Sinton","OFF","Center Point",3000000000000000,30,2000000000000000,4000000000000000,"OFF","Dark Rsh (Cell only)",0.4,"False","RTD (Internal)",2,10,-0.05,1,0.01,"A",0,"16-131484","True",0,0,"Hunt",,"07/31/23 11:59:31","MultiFlash v1.49","Default.mfi",,,,"False",,0.20189
236,"Donald","210BS_760Z6_735PT_CFAL_FA_SFTB","MZ2210_83UM_NP_821","07/31/23 12:00:42",9.875766,0.66522,9.356271,0.567021,5.305206,80.754392,21.57465,12.344491,0.001552,0.040162,0.66522,0.038049,0.567021,0.021575,21.57465,3035.510267,0.381718,9.356271,0.567021,80.754392,5.305206,21.57465,0.001552,0.038049,0.567021,0.021575,21.57465,0.381718,0.06908,24.686517,15.346878,0.038034,0.582025,0.022136,82.857297,22.13647,0.994079,1.169625,2.117361e-13,5.682551e-09,,,,51.774161,1.319728e+16,1.212394,,1.111943,0.831126,0.009535,0.229017,0.567021,,,,,,,4.220941,0.011498,1.002926,5.282281,,,2.497486,0.477023,"False","False",3,1.212394,"p-type",0.018,245.9,245.9,1,1,25,1,"Generalized",540,0.398445,0.28467,2.2,0,1000,-1.33346,1.66e-30,"Sinton","OFF","Center Point",3000000000000000,30,2000000000000000,4000000000000000,"OFF","Dark Rsh (Cell only)",0.4,"False","RTD (Internal)",2,10,-0.05,1,0.01,"A",0,"16-131484","True",0,0,"Hunt",,"07/31/23 12:00:42","MultiFlash v1.49","Default.mfi",,,,"False",,0.20189
237,"Donald","210BS_760Z6_735PT_CFAL_FA_SFTB","MZ2210_83UM_NP_822","07/31/23 12:01:35",9.942691999999999,0.67077,9.405075,0.57233,5.382808,80.710697,21.890233,8.137022,0.001701,0.040434,0.67077,0.038248,0.57233,0.02189,21.890233,2000.8938,0.418346,9.405075,0.57233,80.710697,5.382808,21.890233,0.001701,0.038248,0.57233,0.02189,21.890233,0.418346,0.119014,24.659548,14.374822,0.038292,0.587884,0.022511,83.001026,22.511413,0.997413,1.165263,1.745992e-13,3.589958e-09,,,,69.822729,1.228283e+16,1.120504,,1.112873,0.828628,0.009580999999999999,0.405889,0.57233,,,,,,,5.889098,0.015716,1.001116,5.436296,,,2.719397,0.727197,"False","False",3,1.120504,"p-type",0.018,245.9,245.9,1,1,25,1,"Generalized",540,0.432471,0.28467,2.2,0,1000,-0.5421859999999999,1.66e-30,"Sinton","OFF","Center Point",3000000000000000,30,2000000000000000,4000000000000000,"OFF","Dark Rsh (Cell only)",0.4,"False","RTD (Internal)",2,10,-0.05,1,0.01,"A",0,"16-131484","True",0,0,"Hunt",,"07/31/23 12:01:35","MultiFlash v1.49","Default.mfi",,,,"False",,0.20189
238,"Donald","210BS_760Z6_735PT_CFAL_FA_SFTB","MZ2210_83UM_NP_823","07/31/23 12:02:16",9.914472,0.666972,9.380342000000001,0.570452,5.351033,80.920857,21.761012,9.033844999999999,0.001497,0.040319,0.666972,0.038147,0.570452,0.021761,21.761012,2221.422389,0.368072,9.380342000000001,0.570452,80.920857,5.351033,21.761012,0.001497,0.038147,0.570452,0.021761,21.761012,0.368072,0.052532,24.637075,14.880851,0.038171,0.58435,0.022305,82.944138,22.305108,1.002725,1.156714,2.019825e-13,4.094278e-09,,,,55.827208,1.336861e+16,1.179583,,1.103648,0.828526,0.009468000000000001,0.175121,0.570452,,,,,,,4.670812,0.012887,1.001392,5.401413,,,2.403354,0.652585,"False","False",3,1.179583,"p-type",0.018,245.9,245.9,1,1,25,1,"Generalized",540,0.380261,0.28467,2.2,0,1000,-0.818588,1.66e-30,"Sinton","OFF","Center Point",3000000000000000,30,2000000000000000,4000000000000000,"OFF","Dark Rsh (Cell only)",0.4,"False","RTD (Internal)",2,10,-0.05,1,0.01,"A",0,"16-131484","True",0,0,"Hunt",,"07/31/23 12:02:16","MultiFlash v1.49","Default.mfi",,,,"False",,0.20189
239,"Donald","210BS_760Z6_735PT_CFAL_FA_SFTB","MZ2210_83UM_NP_824","07/31/23 12:03:07",9.850244,0.664602,9.319042,0.565118,5.266362,80.445584,21.416682,10.681524,0.00159,0.040058,0.664602,0.037898,0.565118,0.021417,21.416682,2626.586821,0.390992,9.319042,0.565118,80.445584,5.266362,21.416682,0.00159,0.037898,0.565118,0.021417,21.416682,0.390992,0.103705,24.619097,15.397881,0.037861,0.580716,0.021987,82.58620999999999,21.986572,1.001345,1.209011,2.14269e-13,6.866577e-09,,,,49.490534,1.264995e+16,1.193972,,1.107033,0.833603,0.008961,0.337831,0.565118,,,,,,,4.135694,0.010204,1.003237,5.428635,,,2.553353,0.551188,"False","False",3,1.193972,"p-type",0.018,245.9,245.9,1,1,25,1,"Generalized",540,0.401188,0.28467,2.2,0,1000,-1.413756,1.66e-30,"Sinton","OFF","Center Point",3000000000000000,30,2000000000000000,4000000000000000,"OFF","Dark Rsh (Cell only)",0.4,"False","RTD (Internal)",2,10,-0.05,1,0.01,"A",0,"16-131484","True",0,0,"Hunt",,"07/31/23 12:03:07","MultiFlash v1.49","Default.mfi",,,,"False",,0.20189
240,"Donald","210BS_760Z6_735PT_CFAL_FA_SFTB","MZ2210_83UM_NP_825","07/31/23 12:03:55",9.887222,0.666194,9.361112,0.566948,5.307264,80.57413699999999,21.583017,13.615582,0.001688,0.040208,0.666194,0.038069,0.566948,0.021583,21.583017,3348.071682,0.414994,9.361112,0.566948,80.57413699999999,5.307264,21.583017,0.001688,0.038069,0.566948,0.021583,21.583017,0.414994,0.095289,24.601118,14.641838,0.038077,0.582824,0.022192,82.848051,22.192119,0.997795,1.176565,2.022023e-13,6.146753e-09,,,,56.455292,1.248632e+16,1.176054,,1.107895,0.824711,0.009325,0.313399,0.566948,,,,,,,4.670219,0.012896,1.002217,5.356365,,,2.710442,0.432882,"False","False",3,1.176054,"p-type",0.018,245.9,245.9,1,1,25,1,"Generalized",540,0.419116,0.28467,2.2,0,1000,-0.862639,1.66e-30,"Sinton","OFF","Center Point",3000000000000000,30,2000000000000000,4000000000000000,"OFF","Dark Rsh (Cell only)",0.4,"False","RTD (Internal)",2,10,-0.05,1,0.01,"A",0,"16-131484","True",0,0,"Hunt",,"07/31/23 12:03:55","MultiFlash v1.49","Default.mfi",,,,"False",,0.20189
241,"Donald","210BS_760Z6_735PT_CFAL_FA_SFTB","MZ2210_83UM_NP_826","07/31/23 12:04:49",9.901987999999999,0.666932,9.380137,0.56943,5.341332,80.88081099999999,21.72156,10.167219,0.001578,0.040268,0.666932,0.038146,0.56943,0.021722,21.72156,2500.119086,0.388152,9.380137,0.56943,80.88081099999999,5.341332,21.72156,0.001578,0.038146,0.56943,0.021722,21.72156,0.388152,0.055265,24.64157,15.416882,0.038162,0.584237,0.022296,83.01815000000001,22.29557,0.992933,1.15492,2.012241e-13,4.189394e-09,,,,59.461598,1.269073e+16,1.190432,,1.119057,0.83433,0.009436999999999999,0.182596,0.56943,,,,,,,4.868534,0.014043,1.001509,5.29418,,,2.535178,0.580315,"False","False",3,1.190432,"p-type",0.018,245.9,245.9,1,1,25,1,"Generalized",540,0.393825,0.28467,2.2,0,1000,-0.696926,1.66e-30,"Sinton","OFF","Center Point",3000000000000000,30,2000000000000000,4000000000000000,"OFF","Dark Rsh (Cell only)",0.4,"False","RTD (Internal)",2,10,-0.05,1,0.01,"A",0,"16-131484","True",0,0,"Hunt",,"07/31/23 12:04:49","MultiFlash v1.49","Default.mfi",,,,"False",,0.20189
242,"Donald","210BS_760Z6_735PT_CFAL_FA_SFTB","MZ2210_83UM_NP_827","07/31/23 12:05:31",9.944114000000001,0.669574,9.413378,0.572018,5.38462,80.87051700000001,21.897601,9.128973,0.001689,0.04044,0.669574,0.038281,0.572018,0.021898,21.897601,2244.814456,0.415382,9.413378,0.572018,80.87051700000001,5.38462,21.897601,0.001689,0.038281,0.572018,0.021898,21.897601,0.415382,0.099902,24.614602,14.737843,0.038341,0.587233,0.022515,83.15135600000001,22.515192,0.990114,1.141002,1.843561e-13,3.049158e-09,,,,68.053184,1.252618e+16,1.133471,,1.104485,0.823767,0.009820000000000001,0.334565,0.572018,,,,,,,5.685492,0.015681,1.000122,5.382798,,,2.703288,0.647634,"False","False",3,1.133471,"p-type",0.018,245.9,245.9,1,1,25,1,"Generalized",540,0.409049,0.28467,2.2,0,1000,0.070343,1.66e-30,"Sinton","OFF","Center Point",3000000000000000,30,2000000000000000,4000000000000000,"OFF","Dark Rsh (Cell only)",0.4,"False","RTD (Internal)",2,10,-0.05,1,0.01,"A",0,"16-131484","True",0,0,"Hunt",,"07/31/23 12:05:31","MultiFlash v1.49","Default.mfi",,,,"False",,0.20189
243,"Donald","210BS_760Z6_735PT_CFAL_FA_SFTB","MZ2210_83UM_NP_828","07/31/23 12:06:19",9.944074000000001,0.669632,9.406779999999999,0.573014,5.390217,80.947925,21.920363,8.443115000000001,0.001587,0.04044,0.669632,0.038254,0.573014,0.02192,21.920363,2076.161891,0.390257,9.406779999999999,0.573014,80.947925,5.390217,21.920363,0.001587,0.038254,0.573014,0.02192,21.920363,0.390257,0.075529,24.650559,14.984858,0.038317,0.587211,0.0225,83.089327,22.500245,0.992296,1.150682,1.834626e-13,3.131024e-09,,,,63.974691,1.320405e+16,1.149616,,1.112885,0.832288,0.009651,0.240654,0.573014,,,,,,,5.402939,0.014165,1.000493,5.439284,,,2.539483,0.700274,"False","False",3,1.149616,"p-type",0.018,245.9,245.9,1,1,25,1,"Generalized",540,0.396085,0.28467,2.2,0,1000,-0.371124,1.66e-30,"Sinton","OFF","Center Point",3000000000000000,30,2000000000000000,4000000000000000,"OFF","Dark Rsh (Cell only)",0.4,"False","RTD (Internal)",2,10,-0.05,1,0.01,"A",0,"16-131484","True",0,0,"Hunt",,"07/31/23 12:06:19","MultiFlash v1.49","Default.mfi",,,,"False",,0.20189
244,"Donald","210BS_760Z6_735PT_CFAL_FA_SFTB","MZ2210_83UM_NP_829","07/31/23 12:07:10",9.921969000000001,0.668551,9.415221000000001,0.572449,5.389731,81.252183,21.918386,14.542687,0.001563,0.04035,0.668551,0.038289,0.572449,0.021918,21.918386,3576.046828,0.384365,9.415221000000001,0.572449,81.252183,5.389731,21.918386,0.001563,0.038289,0.572449,0.021918,21.918386,0.384365,0.072847,24.64157,15.180869,0.03837,0.586179,0.022492,83.377673,22.491753,0.9894770000000001,1.105282,1.924498e-13,2.982959e-09,,,,66.65409200000001,1.300468e+16,1.155596,,1.10399,0.826029,0.009802,0.241834,0.572449,,,,,,,5.322247,0.014353,0.999462,5.154056,,,2.503341,0.406928,"False","False",3,1.155596,"p-type",0.018,245.9,245.9,1,1,25,1,"Generalized",540,0.373781,0.28467,2.2,0,1000,0.384424,1.66e-30,"Sinton","OFF","Center Point",3000000000000000,30,2000000000000000,4000000000000000,"OFF","Dark Rsh (Cell only)",0.4,"False","RTD (Internal)",2,10,-0.05,1,0.01,"A",0,"16-131484","True",0,0,"Hunt",,"07/31/23 12:07:10","MultiFlash v1.49","Default.mfi",,,,"False",,0.20189
245,"Donald","210BS_760Z6_735PT_CFAL_FA_SFTB","MZ2210_83UM_NP_830","07/31/23 12:07:58",9.771417,0.667888,9.249078000000001,0.57136,5.284555,80.974343,21.490666,16.52465,0.001602,0.039737,0.667888,0.037613,0.57136,0.021491,21.490666,4063.411453,0.393843,9.249078000000001,0.57136,80.974343,5.284555,21.490666,0.001602,0.037613,0.57136,0.021491,21.490666,0.393843,0.09334000000000001,24.619097,14.399823,0.037698,0.585097,0.022057,83.10871400000001,22.057131,0.998399,1.139566,1.894113e-13,4.70481e-09,,,,62.677235,1.293233e+16,1.161798,,1.113161,0.827999,0.008912,0.309281,0.57136,,,,,,,5.150391,0.013622,0.9996159999999999,5.385206,,,2.525496,0.363025,"False","False",3,1.161798,"p-type",0.018,245.9,245.9,1,1,25,1,"Generalized",540,0.391225,0.28467,2.2,0,1000,0.222141,1.66e-30,"Sinton","OFF","Center Point",3000000000000000,30,2000000000000000,4000000000000000,"OFF","Dark Rsh (Cell only)",0.4,"False","RTD (Internal)",2,10,-0.05,1,0.01,"A",0,"16-131484","True",0,0,"Hunt",,"07/31/23 12:07:58","MultiFlash v1.49","Default.mfi",,,,"False",,0.20189
246,"Donald","210BS_760Z6_735PT_CFAL_FA_SFTB","MZ2210_83UM_NP_831","07/31/23 12:08:54",9.942527,0.668929,9.435416999999999,0.57057,5.383566,80.945555,21.893314,21.023801,0.001808,0.040433,0.668929,0.038371,0.57057,0.021893,21.893314,5169.752673,0.444574,9.435416999999999,0.57057,80.945555,5.383566,21.893314,0.001808,0.038371,0.57057,0.021893,21.893314,0.444574,0.09746299999999999,24.610107,15.090863,0.038469,0.586375,0.022557,83.400088,22.55719,0.9866780000000001,1.102643,1.894098e-13,3.375573e-09,,,,68.818287,1.285813e+16,1.166691,,1.102127,0.8230730000000001,0.00971,0.319742,0.57057,,,,,,,5.479161,0.016267,0.999923,5.129322,,,2.903822,0.281122,"False","False",3,1.166691,"p-type",0.018,245.9,245.9,1,1,25,1,"Generalized",540,0.43871,0.28467,2.2,0,1000,0.061913,1.66e-30,"Sinton","OFF","Center Point",3000000000000000,30,2000000000000000,4000000000000000,"OFF","Dark Rsh (Cell only)",0.4,"False","RTD (Internal)",2,10,-0.05,1,0.01,"A",0,"16-131484","True",0,0,"Hunt",,"07/31/23 12:08:54","MultiFlash v1.49","Default.mfi",,,,"False",,0.20189
247,"Donald","210BS_760Z6_735PT_CFAL_FA_SFTB","MZ2210_83UM_NP_832","07/31/23 12:09:37",9.945475999999999,0.670232,9.414827000000001,0.57228,5.387914,80.82956900000001,21.910997,10.242979,0.001725,0.040445,0.670232,0.038287,0.57228,0.021911,21.910997,2518.748573,0.424291,9.414827000000001,0.57228,80.82956900000001,5.387914,21.910997,0.001725,0.038287,0.57228,0.021911,21.910997,0.424291,0.099895,24.668538,14.836849,0.038357,0.5877,0.022543,83.159469,22.542578,0.990548,1.141996,1.786045e-13,3.456486e-09,,,,68.264959,1.280018e+16,1.142748,,1.111946,0.832057,0.009789000000000001,0.335632,0.57228,,,,,,,5.697329,0.016212,1.000357,5.376175,,,2.759436,0.5777139999999999,"False","False",3,1.142748,"p-type",0.018,245.9,245.9,1,1,25,1,"Generalized",540,0.426314,0.28467,2.2,0,1000,-0.148873,1.66e-30,"Sinton","OFF","Center Point",3000000000000000,30,2000000000000000,4000000000000000,"OFF","Dark Rsh (Cell only)",0.4,"False","RTD (Internal)",2,10,-0.05,1,0.01,"A",0,"16-131484","True",0,0,"Hunt",,"07/31/23 12:09:37","MultiFlash v1.49","Default.mfi",,,,"False",,0.20189
248,"Donald","210BS_760Z6_735PT_CFAL_FA_SFTB","MZ2210_83UM_NP_833","07/31/23 12:10:22",9.866451,0.662624,9.330019,0.56389,5.261106,80.472786,21.395307,10.728954,0.001524,0.040124,0.662624,0.037942,0.56389,0.021395,21.395307,2638.249874,0.374734,9.330019,0.56389,80.472786,5.261106,21.395307,0.001524,0.037942,0.56389,0.021395,21.395307,0.374734,0.051455,24.753939,14.642838,0.037906,0.578881,0.021943,82.53206299999999,21.942807,0.999947,1.20935,2.298902e-13,7.457657e-09,,,,44.279767,1.308875e+16,1.239086,,1.099503,0.833075,0.009627,0.159118,0.56389,,,,,,,3.725415,0.009814,1.003492,5.454372,,,2.45916,0.5461240000000001,"False","False",3,1.239086,"p-type",0.018,245.9,245.9,1,1,25,1,"Generalized",540,0.390023,0.28467,2.2,0,1000,-1.480916,1.66e-30,"Sinton","OFF","Center Point",3000000000000000,30,2000000000000000,4000000000000000,"OFF","Dark Rsh (Cell only)",0.4,"False","RTD (Internal)",2,10,-0.05,1,0.01,"A",0,"16-131484","True",0,0,"Hunt",,"07/31/23 12:10:22","MultiFlash v1.49","Default.mfi",,,,"False",,0.20189
249,"Donald","210BS_760Z6_735PT_CFAL_FA_SFTB","MZ2210_83UM_NP_834","07/31/23 12:11:07",9.901493,0.666708,9.293042,0.567943,5.277915,79.951415,21.463666,4.457118,0.001698,0.040266,0.666708,0.037792,0.567943,0.021464,21.463666,1096.005351,0.417623,9.293042,0.567943,79.951415,5.277915,21.463666,0.001698,0.037792,0.567943,0.021464,21.463666,0.417623,0.10315,24.691012,15.557889,0.037836,0.583252,0.022068,82.203298,22.068204,1.014407,1.28187,2.005285e-13,5.011741e-09,,,,52.761165,1.199936e+16,1.172197,,1.11005,0.834396,0.009506000000000001,0.348299,0.567943,,,,,,,5.044342,0.014171,1.001277,6.184228,,,2.70352,1.322677,"False","False",3,1.172197,"p-type",0.018,245.9,245.9,1,1,25,1,"Generalized",540,0.421456,0.28467,2.2,0,1000,-0.604509,1.66e-30,"Sinton","OFF","Center Point",3000000000000000,30,2000000000000000,4000000000000000,"OFF","Dark Rsh (Cell only)",0.4,"False","RTD (Internal)",2,10,-0.05,1,0.01,"A",0,"16-131484","True",0,0,"Hunt",,"07/31/23 12:11:07","MultiFlash v1.49","Default.mfi",,,,"False",,0.20189
250,"Donald","210BS_760Z6_735PT_CFAL_FA_SFTB","MZ2210_83UM_NP_835","07/31/23 12:11:58",9.881372000000001,0.664636,9.362083999999999,0.568202,5.319559,80.998059,21.633018,12.89707,0.00163,0.040185,0.664636,0.038073,0.568202,0.021633,21.633018,3171.389631,0.400827,9.362083999999999,0.568202,80.998059,5.319559,21.633018,0.00163,0.038073,0.568202,0.021633,21.633018,0.400827,0.065472,24.682022,15.492886,0.038157,0.582394,0.022222,83.20459,22.22234,0.990872,1.121087,2.208451e-13,3.615185e-09,,,,57.631397,1.273559e+16,1.223245,,1.098094,0.821891,0.009436999999999999,0.214043,0.568202,,,,,,,4.708693,0.013561,0.999979,5.293277,,,2.615797,0.457831,"False","False",3,1.223245,"p-type",0.018,245.9,245.9,1,1,25,1,"Generalized",540,0.399259,0.28467,2.2,0,1000,0.075604,1.66e-30,"Sinton","OFF","Center Point",3000000000000000,30,2000000000000000,4000000000000000,"OFF","Dark Rsh (Cell only)",0.4,"False","RTD (Internal)",2,10,-0.05,1,0.01,"A",0,"16-131484","True",0,0,"Hunt",,"07/31/23 12:11:58","MultiFlash v1.49","Default.mfi",,,,"False",,0.20189
251,"Donald","210BS_760Z6_735PT_CFAL_FA_SFTB","MZ2210_83UM_NP_836","07/31/23 12:12:43",9.81766,0.667581,9.258303,0.569202,5.269847,80.40560000000001,21.430853,17.923653,0.001713,0.039925,0.667581,0.037651,0.569202,0.021431,21.430853,4407.426221,0.421197,9.258303,0.569202,80.40560000000001,5.269847,21.430853,0.001713,0.037651,0.569202,0.021431,21.430853,0.421197,0.100898,24.744949,15.323876,0.037735,0.5840070000000001,0.022038,82.68257199999999,22.037744,1.009793,1.201514,1.801168e-13,8.496269e-09,,,,59.772258,1.216601e+16,1.171164,,1.113943,0.832857,0.009348,0.338709,0.569202,,,,,,,5.239634,0.014965,0.999824,5.719241,,,2.710828,0.332481,"False","False",3,1.171164,"p-type",0.018,245.9,245.9,1,1,25,1,"Generalized",540,0.426911,0.28467,2.2,0,1000,-0.233104,1.66e-30,"Sinton","OFF","Center Point",3000000000000000,30,2000000000000000,4000000000000000,"OFF","Dark Rsh (Cell only)",0.4,"False","RTD (Internal)",2,10,-0.05,1,0.01,"A",0,"16-131484","True",0,0,"Hunt",,"07/31/23 12:12:43","MultiFlash v1.49","Default.mfi",,,,"False",,0.20189
252,"Donald","210BS_760Z6_735PT_CFAL_FA_SFTB","MZ2210_83UM_NP_837","07/31/23 12:13:41",9.906834,0.667067,9.366137999999999,0.569477,5.333797,80.710927,21.690921,8.261863,0.00168,0.040288,0.667067,0.038089,0.569477,0.021691,21.690921,2031.591993,0.413053,9.366137999999999,0.569477,80.710927,5.333797,21.690921,0.00168,0.038089,0.569477,0.021691,21.690921,0.413053,0.042046,24.659549,14.380823,0.038168,0.584237,0.022299,82.97353,22.298991,1.00104,1.157645,2.035214e-13,3.422371e-09,,,,59.343117,1.274765e+16,1.186233,,1.094925,0.826279,0.009286000000000001,0.130792,0.569477,,,,,,,5.032859,0.015235,1.000033,5.481745,,,2.686164,0.714988,"False","False",3,1.186233,"p-type",0.018,245.9,245.9,1,1,25,1,"Generalized",540,0.419365,0.28467,2.2,0,1000,-0.037432,1.66e-30,"Sinton","OFF","Center Point",3000000000000000,30,2000000000000000,4000000000000000,"OFF","Dark Rsh (Cell only)",0.4,"False","RTD (Internal)",2,10,-0.05,1,0.01,"A",0,"16-131484","True",0,0,"Hunt",,"07/31/23 12:13:41","MultiFlash v1.49","Default.mfi",,,,"False",,0.20189
253,"Donald","210BS_760Z6_735PT_CFAL_FA_SFTB","MZ2210_83UM_NP_838","07/31/23 12:14:28",9.921878,0.668247,9.397841,0.570788,5.364178,80.90447899999999,21.81447,12.836095,0.001626,0.040349,0.668247,0.038218,0.570788,0.021814,21.81447,3156.395865,0.39995,9.397841,0.570788,80.90447899999999,5.364178,21.81447,0.001626,0.038218,0.570788,0.021814,21.81447,0.39995,0.095634,24.713485,14.489829,0.038284,0.5853,0.022408,83.10441899999999,22.407645,0.999468,1.139732,1.91902e-13,4.262973e-09,,,,64.25040799999999,1.25738e+16,1.166183,,1.120736,0.831242,0.009623,0.325736,0.570788,,,,,,,5.274645,0.014322,1.000575,5.299481,,,2.610345,0.460178,"False","False",3,1.166183,"p-type",0.018,245.9,245.9,1,1,25,1,"Generalized",540,0.405072,0.28467,2.2,0,1000,-0.381193,1.66e-30,"Sinton","OFF","Center Point",3000000000000000,30,2000000000000000,4000000000000000,"OFF","Dark Rsh (Cell only)",0.4,"False","RTD (Internal)",2,10,-0.05,1,0.01,"A",0,"16-131484","True",0,0,"Hunt",,"07/31/23 12:14:28","MultiFlash v1.49","Default.mfi",,,,"False",,0.20189
254,"Donald","210BS_760Z6_735PT_CFAL_FA_SFTB","MZ2210_83UM_NP_839","07/31/23 12:15:12",9.910633000000001,0.667529,9.390352,0.571037,5.362241,81.05411100000001,21.806591,10.943356,0.001569,0.040304,0.667529,0.038188,0.571037,0.021807,21.806591,2690.971242,0.385747,9.390352,0.571037,81.05411100000001,5.362241,21.806591,0.001569,0.038188,0.571037,0.021807,21.806591,0.385747,0.036956,24.749444,14.825848,0.038251,0.58503,0.022378,83.177604,22.37789,0.994316,1.130886,1.986274e-13,3.39839e-09,,,,62.680185,1.280618e+16,1.167806,,1.111563,0.8342889999999999,0.009736,0.118884,0.571037,,,,,,,5.119489,0.015042,1.000314,5.277488,,,2.514783,0.540099,"False","False",3,1.167806,"p-type",0.018,245.9,245.9,1,1,25,1,"Generalized",540,0.385402,0.28467,2.2,0,1000,-0.207154,1.66e-30,"Sinton","OFF","Center Point",3000000000000000,30,2000000000000000,4000000000000000,"OFF","Dark Rsh (Cell only)",0.4,"False","RTD (Internal)",2,10,-0.05,1,0.01,"A",0,"16-131484","True",0,0,"Hunt",,"07/31/23 12:15:12","MultiFlash v1.49","Default.mfi",,,,"False",,0.20189
255,"Donald","210BS_760Z6_735PT_CFAL_FA_SFTB","MZ2210_83UM_NP_840","07/31/23 12:16:10",9.8863,0.667408,9.342065,0.570347,5.328216,80.752572,21.668224,7.926629,0.001587,0.040205,0.667408,0.037991,0.570347,0.021668,21.668224,1949.158004,0.390257,9.342065,0.570347,80.752572,5.328216,21.668224,0.001587,0.037991,0.570347,0.021668,21.668224,0.390257,0.08329,24.695506,14.978857,0.038046,0.584588,0.022241,82.887612,22.241117,1.002225,1.173967,1.972177e-13,4.171261e-09,,,,58.753962,1.278705e+16,1.169235,,1.11818,0.830453,0.009407,0.279081,0.570347,,,,,,,5.010499,0.013561,1.000563,5.523415,,,2.533108,0.746727,"False","False",3,1.169235,"p-type",0.018,245.9,245.9,1,1,25,1,"Generalized",540,0.391782,0.28467,2.2,0,1000,-0.238642,1.66e-30,"Sinton","OFF","Center Point",3000000000000000,30,2000000000000000,4000000000000000,"OFF","Dark Rsh (Cell only)",0.4,"False","RTD (Internal)",2,10,-0.05,1,0.01,"A",0,"16-131484","True",0,0,"Hunt",,"07/31/23 12:16:10","MultiFlash v1.49","Default.mfi",,,,"False",,0.20189
256,"Donald","210BS_760Z6_735PT_CFAL_FA_SFTB","MZ2210_83UM_NP_841","07/31/23 12:17:04",9.889462999999999,0.666781,9.345152000000001,0.570793,5.33415,80.89264,21.692356,7.492068,0.001453,0.040217,0.666781,0.038004,0.570793,0.021692,21.692356,1842.299439,0.357413,9.345152000000001,0.570793,80.89264,5.33415,21.692356,0.001453,0.038004,0.570793,0.021692,21.692356,0.357413,0.01426,24.753939,15.167868,0.038054,0.583827,0.022217,82.84938200000001,22.217081,1.003815,1.174767,2.023849e-13,4.124372e-09,,,,57.065728,1.277026e+16,1.18158,,1.123064,0.830384,0.009448,0.047969,0.570793,,,,,,,4.864855,0.014787,1.000801,5.519148,,,2.326062,0.788712,"False","False",3,1.18158,"p-type",0.018,245.9,245.9,1,1,25,1,"Generalized",540,0.365791,0.28467,2.2,0,1000,-0.582777,1.66e-30,"Sinton","OFF","Center Point",3000000000000000,30,2000000000000000,4000000000000000,"OFF","Dark Rsh (Cell only)",0.4,"False","RTD (Internal)",2,10,-0.05,1,0.01,"A",0,"16-131484","True",0,0,"Hunt",,"07/31/23 12:17:04","MultiFlash v1.49","Default.mfi",,,,"False",,0.20189
257,"Donald","210BS_760Z6_735PT_CFAL_FA_SFTB","MZ2210_83UM_NP_842","07/31/23 12:17:54",9.913394,0.665897,9.394257,0.5692390000000001,5.347574,81.007852,21.746947,13.010458,0.001546,0.040315,0.665897,0.038204,0.5692390000000001,0.021747,21.746947,3199.271678,0.380219,9.394257,0.5692390000000001,81.007852,5.347574,21.746947,0.001546,0.038204,0.5692390000000001,0.021747,21.746947,0.380219,0.046029,24.673033,14.570834,0.038259,0.583148,0.02231,83.10678799999999,22.310417,0.997726,1.134606,2.104773e-13,4.162128e-09,,,,58.890122,1.262698e+16,1.182217,,1.114706,0.8294899999999999,0.009396,0.155244,0.5692390000000001,,,,,,,4.804292,0.014167,1.000823,5.268761,,,2.487154,0.452608,"False","False",3,1.182217,"p-type",0.018,245.9,245.9,1,1,25,1,"Generalized",540,0.38834,0.28467,2.2,0,1000,-0.508195,1.66e-30,"Sinton","OFF","Center Point",3000000000000000,30,2000000000000000,4000000000000000,"OFF","Dark Rsh (Cell only)",0.4,"False","RTD (Internal)",2,10,-0.05,1,0.01,"A",0,"16-131484","True",0,0,"Hunt",,"07/31/23 12:17:54","MultiFlash v1.49","Default.mfi",,,,"False",,0.20189
258,"Donald","210BS_760Z6_735PT_CFAL_FA_SFTB","MZ2210_83UM_NP_843","07/31/23 12:18:37",9.880692,0.666274,9.346237,0.568519,5.313517,80.712647,21.608448,9.156185000000001,0.001548,0.040182,0.666274,0.038008,0.568519,0.021608,21.608448,2251.505905,0.380723,9.346237,0.568519,80.712647,5.313517,21.608448,0.001548,0.038008,0.568519,0.021608,21.608448,0.380723,0.06324399999999999,24.659549,15.184868,0.038024,0.582947,0.022166,82.795069,22.165956,1.007086,1.179014,2.054321e-13,5.004709e-09,,,,55.538113,1.261967e+16,1.184466,,1.109877,0.8343930000000001,0.009353999999999999,0.20382,0.568519,,,,,,,4.665274,0.012545,1.001851,5.442467,,,2.479875,0.644406,"False","False",3,1.184466,"p-type",0.018,245.9,245.9,1,1,25,1,"Generalized",540,0.382751,0.28467,2.2,0,1000,-0.7665689999999999,1.66e-30,"Sinton","OFF","Center Point",3000000000000000,30,2000000000000000,4000000000000000,"OFF","Dark Rsh (Cell only)",0.4,"False","RTD (Internal)",2,10,-0.05,1,0.01,"A",0,"16-131484","True",0,0,"Hunt",,"07/31/23 12:18:37","MultiFlash v1.49","Default.mfi",,,,"False",,0.20189
259,"Donald","210BS_760Z6_735PT_CFAL_FA_SFTB","MZ2210_83UM_NP_844","07/31/23 12:19:25",9.891976,0.665202,9.372347,0.569721,5.339625,81.147325,21.71462,13.256639,0.001564,0.040228,0.665202,0.038114,0.569721,0.021715,21.71462,3259.807433,0.384571,9.372347,0.569721,81.147325,5.339625,21.71462,0.001564,0.038114,0.569721,0.021715,21.71462,0.384571,0.07624499999999999,24.735959,15.088863,0.038214,0.583124,0.022283,83.273132,22.283475,0.989913,1.113941,2.170528e-13,3.291453e-09,,,,60.449002,1.259394e+16,1.217339,,1.105857,0.826968,0.009535,0.2439,0.569721,,,,,,,4.932512,0.012769,0.999509,5.281863,,,2.509102,0.445634,"False","False",3,1.217339,"p-type",0.018,245.9,245.9,1,1,25,1,"Generalized",540,0.382804,0.28467,2.2,0,1000,-0.012105,1.66e-30,"Sinton","OFF","Center Point",3000000000000000,30,2000000000000000,4000000000000000,"OFF","Dark Rsh (Cell only)",0.4,"False","RTD (Internal)",2,10,-0.05,1,0.01,"A",0,"16-131484","True",0,0,"Hunt",,"07/31/23 12:19:25","MultiFlash v1.49","Default.mfi",,,,"False",,0.20189
260,"Donald","210BS_760Z6_735PT_CFAL_FA_SFTB","MZ2210_83UM_NP_845","07/31/23 12:20:16",9.911663000000001,0.6675450000000001,9.392141000000001,0.5712660000000001,5.365413,81.091662,21.81949,9.398427999999999,0.001496,0.040308,0.6675450000000001,0.038195,0.5712660000000001,0.021819,21.81949,2311.073412,0.367772,9.392141000000001,0.5712660000000001,81.091662,5.365413,21.81949,0.001496,0.038195,0.5712660000000001,0.021819,21.81949,0.367772,0.052519,24.708991,14.750844,0.038219,0.585147,0.022364,83.11398800000001,22.363641,0.993696,1.140963,1.979981e-13,3.365561e-09,,,,64.644031,1.222933e+16,1.175915,,1.114929,0.83264,0.009568999999999999,0.176093,0.5712660000000001,,,,,,,5.264032,0.014572,1.001081,5.26247,,,2.40048,0.628328,"False","False",3,1.175915,"p-type",0.018,245.9,245.9,1,1,25,1,"Generalized",540,0.372525,0.28467,2.2,0,1000,-0.549034,1.66e-30,"Sinton","OFF","Center Point",3000000000000000,30,2000000000000000,4000000000000000,"OFF","Dark Rsh (Cell only)",0.4,"False","RTD (Internal)",2,10,-0.05,1,0.01,"A",0,"16-131484","True",0,0,"Hunt",,"07/31/23 12:20:16","MultiFlash v1.49","Default.mfi",,,,"False",,0.20189
261,"Donald","210BS_760Z6_735PT_CFAL_FA_SFTB","MZ2210_83UM_NP_846","07/31/23 12:20:58",9.904652,0.6669890000000001,9.376604,0.570845,5.352588,81.02258399999999,21.767337,10.148738,0.001509,0.040279,0.6669890000000001,0.038132,0.570845,0.021767,21.767337,2495.574623,0.371091,9.376604,0.570845,81.02258399999999,5.352588,21.767337,0.001509,0.038132,0.570845,0.021767,21.767337,0.371091,0.058543,24.700001,14.704841,0.038191,0.584324,0.022316,83.063508,22.315647,0.999658,1.144283,2.026543e-13,3.667397e-09,,,,60.553311,1.269233e+16,1.190179,,1.098503,0.8236830000000001,0.00946,0.191059,0.570845,,,,,,,5.012841,0.013417,1.000455,5.351987,,,2.420014,0.581971,"False","False",3,1.190179,"p-type",0.018,245.9,245.9,1,1,25,1,"Generalized",540,0.37,0.28467,2.2,0,1000,-0.276905,1.66e-30,"Sinton","OFF","Center Point",3000000000000000,30,2000000000000000,4000000000000000,"OFF","Dark Rsh (Cell only)",0.4,"False","RTD (Internal)",2,10,-0.05,1,0.01,"A",0,"16-131484","True",0,0,"Hunt",,"07/31/23 12:20:58","MultiFlash v1.49","Default.mfi",,,,"False",,0.20189
262,"Donald","210BS_760Z6_735PT_CFAL_FA_SFTB","MZ2210_83UM_NP_847","07/31/23 12:21:45",9.900650000000001,0.667483,9.391105,0.572036,5.372055,81.28989799999999,21.846503,15.169823,0.001459,0.040263,0.667483,0.038191,0.572036,0.021847,21.846503,3730.25945,0.358707,9.391105,0.572036,81.28989799999999,5.372055,21.846503,0.001459,0.038191,0.572036,0.021847,21.846503,0.358707,0.03162,24.668538,14.984857,0.03826,0.584927,0.022379,83.272693,22.379375,0.996467,1.113529,1.99599e-13,3.470502e-09,,,,65.22952600000001,1.252904e+16,1.182399,,1.11059,0.8290419999999999,0.009353,0.10563,0.572036,,,,,,,5.224564,0.014956,1.000071,5.181314,,,2.339943,0.389994,"False","False",3,1.182399,"p-type",0.018,245.9,245.9,1,1,25,1,"Generalized",540,0.357134,0.28467,2.2,0,1000,-0.164399,1.66e-30,"Sinton","OFF","Center Point",3000000000000000,30,2000000000000000,4000000000000000,"OFF","Dark Rsh (Cell only)",0.4,"False","RTD (Internal)",2,10,-0.05,1,0.01,"A",0,"16-131484","True",0,0,"Hunt",,"07/31/23 12:21:45","MultiFlash v1.49","Default.mfi",,,,"False",,0.20189
263,"Donald","210BS_760Z6_735PT_CFAL_FA_SFTB","MZ2210_83UM_NP_848","07/31/23 12:22:25",9.876021,0.665089,9.356956,0.568378,5.318285,80.967356,21.627836,10.721103,0.001579,0.040163,0.665089,0.038052,0.568378,0.021628,21.627836,2636.319245,0.388383,9.356956,0.568378,80.967356,5.318285,21.627836,0.001579,0.038052,0.568378,0.021628,21.627836,0.388383,0.06460100000000001,24.713485,14.453826,0.038108,0.582523,0.022199,83.104754,22.198773,0.999829,1.133657,2.184914e-13,3.511681e-09,,,,57.661169,1.261759e+16,1.210958,,1.096504,0.821449,0.009298000000000001,0.206086,0.568378,,,,,,,4.696137,0.012749,1.000705,5.279383,,,2.534541,0.5507609999999999,"False","False",3,1.210958,"p-type",0.018,245.9,245.9,1,1,25,1,"Generalized",540,0.392239,0.28467,2.2,0,1000,-0.401125,1.66e-30,"Sinton","OFF","Center Point",3000000000000000,30,2000000000000000,4000000000000000,"OFF","Dark Rsh (Cell only)",0.4,"False","RTD (Internal)",2,10,-0.05,1,0.01,"A",0,"16-131484","True",0,0,"Hunt",,"07/31/23 12:22:25","MultiFlash v1.49","Default.mfi",,,,"False",,0.20189
264,"Donald","210BS_760Z6_735PT_CFAL_FA_SFTB","MZ2210_83UM_NP_849","07/31/23 12:23:09",9.891245,0.6660239999999999,9.393884,0.569319,5.348115,81.18198099999999,21.749145,17.811045,0.001597,0.040225,0.6660239999999999,0.038202,0.569319,0.021749,21.749145,4379.735844,0.392792,9.393884,0.569319,81.18198099999999,5.348115,21.749145,0.001597,0.038202,0.569319,0.021749,21.749145,0.392792,0.064328,24.722475,14.592834,0.038255,0.583735,0.022331,83.352394,22.330612,0.994016,1.10059,2.116556e-13,3.328121e-09,,,,64.447294,1.229845e+16,1.184855,,1.120995,0.833999,0.009479,0.219096,0.569319,,,,,,,5.038664,0.014753,1.000601,5.061968,,,2.567721,0.331676,"False","False",3,1.184855,"p-type",0.018,245.9,245.9,1,1,25,1,"Generalized",540,0.398534,0.28467,2.2,0,1000,-0.524066,1.66e-30,"Sinton","OFF","Center Point",3000000000000000,30,2000000000000000,4000000000000000,"OFF","Dark Rsh (Cell only)",0.4,"False","RTD (Internal)",2,10,-0.05,1,0.01,"A",0,"16-131484","True",0,0,"Hunt",,"07/31/23 12:23:09","MultiFlash v1.49","Default.mfi",,,,"False",,0.20189
265,"Donald","210BS_760Z6_735PT_CFAL_FA_SFTB","MZ2210_83UM_NP_850","07/31/23 12:23:55",9.91222,0.668615,9.349777,0.571719,5.345441,80.65601599999999,21.738273,6.429095,0.001626,0.04031,0.668615,0.038023,0.571719,0.021738,21.738273,1580.914538,0.39991,9.349777,0.571719,80.65601599999999,5.345441,21.738273,0.001626,0.038023,0.571719,0.021738,21.738273,0.39991,0.06737,24.677527,14.456827,0.038099,0.586013,0.022327,82.83864699999999,22.326532,0.996106,1.188057,1.894655e-13,3.421053e-09,,,,61.693758,1.258951e+16,1.149072,,1.10181,0.823959,0.009405,0.21815,0.571719,,,,,,,5.444108,0.015422,1.000196,5.702693,,,2.591298,0.921003,"False","False",3,1.149072,"p-type",0.018,245.9,245.9,1,1,25,1,"Generalized",540,0.396655,0.28467,2.2,0,1000,-0.021303,1.66e-30,"Sinton","OFF","Center Point",3000000000000000,30,2000000000000000,4000000000000000,"OFF","Dark Rsh (Cell only)",0.4,"False","RTD (Internal)",2,10,-0.05,1,0.01,"A",0,"16-131484","True",0,0,"Hunt",,"07/31/23 12:23:55","MultiFlash v1.49","Default.mfi",,,,"False",,0.20189
266,"Donald","210BS_760Z6_735PT_CFAL_FA_SFTB","MZ2210_83UM_NP_851","07/31/23 12:24:45",9.914339999999999,0.668237,9.357778,0.5712930000000001,5.346032,80.693237,21.740677,6.261761,0.001598,0.040319,0.668237,0.038055,0.5712930000000001,0.021741,21.740677,1539.766966,0.392948,9.357778,0.5712930000000001,80.693237,5.346032,21.740677,0.001598,0.038055,0.5712930000000001,0.021741,21.740677,0.392948,0.06769,24.686517,15.558889,0.038102,0.585754,0.022319,82.837918,22.318505,0.995545,1.186838,1.920675e-13,3.370527e-09,,,,58.906192,1.30113e+16,1.157826,,1.108568,0.8318759999999999,0.009516999999999999,0.224078,0.5712930000000001,,,,,,,5.133994,0.014526,1.000882,5.629199,,,2.550753,0.944322,"False","False",3,1.157826,"p-type",0.018,245.9,245.9,1,1,25,1,"Generalized",540,0.396924,0.28467,2.2,0,1000,-0.421086,1.66e-30,"Sinton","OFF","Center Point",3000000000000000,30,2000000000000000,4000000000000000,"OFF","Dark Rsh (Cell only)",0.4,"False","RTD (Internal)",2,10,-0.05,1,0.01,"A",0,"16-131484","True",0,0,"Hunt",,"07/31/23 12:24:45","MultiFlash v1.49","Default.mfi",,,,"False",,0.20189
267,"Donald","210BS_760Z6_735PT_CFAL_FA_SFTB","MZ2210_83UM_NP_852","07/31/23 12:25:36",9.923689,0.667555,9.386908999999999,0.570652,5.356661,80.86009,21.783901,8.91629,0.001629,0.040357,0.667555,0.038174,0.570652,0.021784,21.783901,2192.515621,0.400648,9.386908999999999,0.570652,80.86009,5.356661,21.783901,0.001629,0.038174,0.570652,0.021784,21.783901,0.400648,0.102981,24.677527,14.345821,0.03824,0.585193,0.022378,83.0637,22.377559,0.992312,1.151032,1.978649e-13,3.465607e-09,,,,60.765401,1.290556e+16,1.179483,,1.105095,0.82888,0.009558000000000001,0.333076,0.570652,,,,,,,5.115782,0.012906,1.000392,5.432543,,,2.610736,0.6622169999999999,"False","False",3,1.179483,"p-type",0.018,245.9,245.9,1,1,25,1,"Generalized",540,0.403072,0.28467,2.2,0,1000,-0.228593,1.66e-30,"Sinton","OFF","Center Point",3000000000000000,30,2000000000000000,4000000000000000,"OFF","Dark Rsh (Cell only)",0.4,"False","RTD (Internal)",2,10,-0.05,1,0.01,"A",0,"16-131484","True",0,0,"Hunt",,"07/31/23 12:25:36","MultiFlash v1.49","Default.mfi",,,,"False",,0.20189
