Repository: dintalframe/MLPROJECT

File: FCT450csv/MultiFlash_Database WW34 - 2017.csv (part 7 of 9)
_(W/cm2),Cell_EffLoad_(percent),RsLoad_(ohm-cm2),Rs_Modulation_(ohm-cm2),Measured_Temperature_(C),Total_Test_Time_(s),pJmp_(A/cm2),pVmp_(V/cell),pPmp_(W/cm2),pFF_(percent),pEfficiency_(percent),n_at_1_sun,n_at_ 1/10_suns,Jo1_(A/cm2),Jo2_(A/cm2),Jo_(fA/cm2),Est_Bulk_Lifetime_(us),BRR_(Hz),Lifetime_at_Vmp_(us),Doping_(cm-3),Measured_Resistivity_(Ohm-cm),Lifetime_Fit_R2,Max_Intensity_(suns),Intensity_@_flash_cutoff_(suns),V_at_Isc_(V),dV/dt,V_Pad_0_(V),V_Pad_1_(V),V_Pad_2_(V),V_Pad_3_(V),V_Pad_4_(V),Pm/Pe,Resistivity_(ohm-cm),Sample_Type,Thickness_(cm),Cell_Area_(cm2),Total_Area_(cm2),Number_of_Cells_per_String,Number_of_Strings,Temperature_(C),Intensity_(suns),Analysis_Type,Nominal_Load_Voltage_(mV/cell),Rs_Modulation_Target_(ohm-cm2),Reference_Constant_(V/sun),Voltage_Temperature_Coefficient_(mV/C),Temperature_Offset_(C),Power_per_Sun_(W/m2),Conductivity_Modulation_(ohm-cm2/V),Auger_Coefficient,Auger_Method,Band_Gap_Narrowing,Fit_Method,Carrier_Density_Center_Point_(cm-3),Percent_Fit,Lower_Bound_(cm-3),Upper_Bound_(cm-3),Rsh_Lifetime_Correction,Rsh_Measurement_Method,SunsVoc_Rsh_Voltage_(V),Do_Dark_Break_Measurement,Temperature_Measurement_Method,Number_of_dRsh_Points,dRsh_Output_Vlimit_(V),Current_Transfer,Voltage_Transfer,Temperature_Transfer,Final_Bin,Bin_Index,Tester_ID,Do_Doping_Measurement,Doping_Sample_Time_(us),Doping_Measurement_Length_(us),Measurement_Type,Comments,Calibration,dBreak_(V),dBreak_(A),Dark_Break_Interpolated,Measurement_Date-Time_String,Software Version
245,"Yang","Encapsulated_DOEproject","2308-3-JT-1124","08/24/17 17:42:56",8.767023999999999,0.646339,8.209270999999999,0.5046850000000001,4.143097,73.11606500000001,16.596286,80.878727,0.007689,0.035119,0.646339,0.032884,0.5046850000000001,0.016596,16.596286,20190.565392,1.919584,8.209270999999999,0.5046850000000001,73.11606500000001,4.143097,16.596286,0.007689,0.032884,0.5046850000000001,0.016596,16.596286,1.919584,1.818799,24.840524,27.80859,0.033392,0.560521,0.018717,82.458324,18.716843,1.137389,1.104935,4.897536e-13,7.750389e-09,,,,92.576087,7100537000000000,2.031647,,1.221315,0.913675,0.000343,5.678489,0.5046850000000001,,,,,,3,"p-type",0.021,249.64,249.64,1,1,25,1,"Generalized",500,1.924724,0.238367,2.2,0,1000,1.30783,1.66e-30,"Sinton","OFF","Center Point",3000000000000000,30,2000000000000000,4000000000000000,"OFF","Dark Rsh (Cell only)",0.4,"True","RTD (Internal)",2,10,-0.05,1,0.01,"A",0,"16-131484","True",0,0,"Full IV","ok cell","False",-2,-0.024879,"True","08/24/17 17:42:56","MultiFlash v1.27"
246,"Yang","Encapsulated_DOEproject","2308-3-JT-1125","08/24/17 17:44:56",8.727696,0.644719,8.24987,0.501728,4.13919,73.560622,16.580638,114.239683,0.007389,0.034961,0.644719,0.033047,0.501728,0.016581,16.580638,28518.794352,1.844586,8.24987,0.501728,73.560622,4.13919,16.580638,0.007389,0.033047,0.501728,0.016581,16.580638,1.844586,1.751594,24.85046,28.372623,0.033231,0.559903,0.018606,82.547901,18.60638,1.1406,1.104645,5.108561e-13,7.62043e-09,,,,88.753362,9644663000000000,1.520606,,1.216876,0.913126,0.000201,5.588755,0.501728,,,,,,3,"p-type",0.021,249.64,249.64,1,1,25,1,"Generalized",500,1.856614,0.238367,2.2,0,1000,1.426751,1.66e-30,"Sinton","OFF","Center Point",3000000000000000,30,2000000000000000,4000000000000000,"OFF","Dark Rsh (Cell only)",0.4,"True","RTD (Internal)",2,10,-0.05,1,0.01,"A",0,"16-131484","True",0,0,"Full IV","ok cell","False",-2,-0.030227,"True","08/24/17 17:44:56","MultiFlash v1.27"
247,"Yang","Encapsulated_DOEproject","2308-5-JT-1126","08/24/17 17:47:22",8.757773,0.647348,8.207012000000001,0.5112910000000001,4.196167,74.01522900000001,16.808874,250.150184,0.007061,0.035082,0.647348,0.032875,0.5112910000000001,0.016809,16.808874,62447.492012,1.762691,8.207012000000001,0.5112910000000001,74.01522900000001,4.196167,16.808874,0.007061,0.032875,0.5112910000000001,0.016809,16.808874,1.762691,1.666161,24.832244,27.202556,0.033327,0.562645,0.018751,82.569211,18.751485,1.100061,1.116829,4.54092e-13,8.041293e-09,,,,99.094527,7819006000000000,1.853986,,1.21003,0.910517,0.000309,5.1661,0.5112910000000001,,,,,,3,"p-type",0.021,249.64,249.64,1,1,25,1,"Generalized",500,1.767756,0.238367,2.2,0,1000,1.518786,1.66e-30,"Sinton","OFF","Center Point",3000000000000000,30,2000000000000000,4000000000000000,"OFF","Dark Rsh (Cell only)",0.4,"True","RTD (Internal)",2,10,-0.05,1,0.01,"A",0,"16-131484","True",0,0,"Full IV","ok cell","False",-2,-0.010701,"True","08/24/17 17:47:22","MultiFlash v1.27"
248,"Yang","Encapsulated_DOEproject","2308-3-JT-1127","08/24/17 17:49:08",8.761248,0.646855,8.207193,0.508673,4.174775,73.664872,16.72318,326.321418,0.007418,0.035096,0.646855,0.032876,0.508673,0.016723,16.72318,81462.878765,1.851847,8.207193,0.508673,73.664872,4.174775,16.72318,0.007418,0.032876,0.508673,0.016723,16.72318,1.851847,1.757678,24.80078,28.167611,0.033368,0.562464,0.018768,82.674132,18.768436,1.076193,1.106434,4.648722e-13,7.374796e-09,,,,99.69099799999999,7535499000000000,1.920084,,1.227753,0.914662,0.000135,5.717696,0.508673,,,,,,3,"p-type",0.021,249.64,249.64,1,1,25,1,"Generalized",500,1.860756,0.238367,2.2,0,1000,1.538698,1.66e-30,"Sinton","OFF","Center Point",3000000000000000,30,2000000000000000,4000000000000000,"OFF","Dark Rsh (Cell only)",0.4,"True","RTD (Internal)",2,10,-0.05,1,0.01,"A",0,"16-131484","True",0,0,"Full IV","ok cell","False",-2,-0.011781,"True","08/24/17 17:49:08","MultiFlash v1.27"
249,"Yang","Encapsulated_DOEproject","2308-3-JT-1128","08/24/17 17:51:34",8.83872,0.644302,8.241861999999999,0.501656,4.134582,72.602716,16.562176,278.543034,0.007944,0.035406,0.644302,0.033015,0.501656,0.016562,16.562176,69535.483045,1.983038,8.241861999999999,0.501656,72.602716,4.134582,16.562176,0.007944,0.033015,0.501656,0.016562,16.562176,1.983038,1.857088,24.838868,26.975543,0.033692,0.557841,0.018795,82.389656,18.794779,1.173244,1.095688,5.619076e-13,6.760528e-09,,,,84.26685999999999,6954485000000000,2.072206,,1.194082,0.907293,0.000771,5.893407,0.501656,,,,,,3,"p-type",0.021,249.64,249.64,1,1,25,1,"Generalized",500,2.000039,0.238367,2.2,0,1000,2.194844,1.66e-30,"Sinton","OFF","Center Point",3000000000000000,30,2000000000000000,4000000000000000,"OFF","Dark Rsh (Cell only)",0.4,"True","RTD (Internal)",2,10,-0.05,1,0.01,"A",0,"16-131484","True",0,0,"Full IV","ok cell","False",-2,-0.006578,"False","08/24/17 17:51:34","MultiFlash v1.27"
250,"Yang","Encapsulated_DOEproject","2308-6-JT-1129","08/24/17 17:54:53",8.796284,0.645691,8.267113999999999,0.501768,4.148173,73.035354,16.616619,40.519579,0.007708,0.035236,0.645691,0.033116,0.501768,0.016617,16.616619,10115.307701,1.924109,8.267113999999999,0.501768,73.035354,4.148173,16.616619,0.007708,0.033116,0.501768,0.016617,16.616619,1.924109,1.813398,24.799124,27.197556,0.033489,0.559999,0.018754,82.429254,18.75387,1.171821,1.110477,5.052664e-13,7.518148999999999e-09,,,,89.286202,7352039000000000,1.965546,,1.214703,0.91132,0.000399,5.842588,0.501768,,,,,,3,"p-type",0.021,249.64,249.64,1,1,25,1,"Generalized",500,1.937799,0.238367,2.2,0,1000,1.593007,1.66e-30,"Sinton","OFF","Center Point",3000000000000000,30,2000000000000000,4000000000000000,"OFF","Dark Rsh (Cell only)",0.4,"True","RTD (Internal)",2,10,-0.05,1,0.01,"A",0,"16-131484","True",0,0,"Full IV","good cell","False",-2,-0.046806,"True","08/24/17 17:54:53","MultiFlash v1.27"
251,"Yang","Encapsulated_DOEproject","2308-5-JT-1130","08/24/17 17:56:40",8.776672,0.644442,8.230810999999999,0.507092,4.173783,73.79316,16.719206,87.43384,0.007158,0.035157,0.644442,0.032971,0.507092,0.016719,16.719206,21826.983871,1.786912,8.230810999999999,0.507092,73.79316,4.173783,16.719206,0.007158,0.032971,0.507092,0.016719,16.719206,1.786912,1.678713,24.85046,27.245558,0.033427,0.559408,0.0187,82.533908,18.699584,1.11464,1.102189,5.216765e-13,7.745806e-09,,,,88.264893,7845866000000000,1.847969,,1.21515,0.909891,0.000429,5.216434,0.507092,,,,,,3,"p-type",0.021,249.64,249.64,1,1,25,1,"Generalized",500,1.795498,0.238367,2.2,0,1000,1.080493,1.66e-30,"Sinton","OFF","Center Point",3000000000000000,30,2000000000000000,4000000000000000,"OFF","Dark Rsh (Cell only)",0.4,"True","RTD (Internal)",2,10,-0.05,1,0.01,"A",0,"16-131484","True",0,0,"Full IV","good cell","False",-2,-0.02631,"True","08/24/17 17:56:40","MultiFlash v1.27"
252,"Yang","Encapsulated_DOEproject","2308-0-JT-1131","08/24/17 17:58:56",8.754695999999999,0.645186,8.291636,0.5020520000000001,4.162834,73.69919899999999,16.675348,289.783054,0.00725,0.035069,0.645186,0.033214,0.5020520000000001,0.016675,16.675348,72341.441494,1.809858,8.291636,0.5020520000000001,73.69919899999999,4.162834,16.675348,0.00725,0.033214,0.5020520000000001,0.016675,16.675348,1.809858,1.691507,24.867021,26.838535,0.033356,0.560023,0.01868,82.56043,18.68031,1.122753,1.099084,5.057091e-13,7.804578999999999e-09,,,,89.756992,8837446000000000,1.651201,,1.218337,0.912231,0.000379,5.40542,0.5020520000000001,,,,,,3,"p-type",0.021,249.64,249.64,1,1,25,1,"Generalized",500,1.816156,0.238367,2.2,0,1000,1.358011,1.66e-30,"Sinton","OFF","Center Point",3000000000000000,30,2000000000000000,4000000000000000,"OFF","Dark Rsh (Cell only)",0.4,"True","RTD (Internal)",2,10,-0.05,1,0.01,"A",0,"16-131484","True",0,0,"Full IV","good cell","False",-2,-0.010752,"True","08/24/17 17:58:56","MultiFlash v1.27"
253,"Yang","Encapsulated_DOEproject","2308-0-JT-1132","08/24/17 18:01:23",8.732116,0.646129,8.181772,0.50766,4.153559,73.617622,16.638196,135.742258,0.007438,0.034979,0.646129,0.032774,0.50766,0.016638,16.638196,33886.697405,1.856829,8.181772,0.50766,73.617622,4.153559,16.638196,0.007438,0.032774,0.50766,0.016638,16.638196,1.856829,1.794625,24.885237,28.114608,0.033244,0.561703,0.018673,82.621199,18.67308,1.102441,1.108121,4.78112e-13,7.426734e-09,,,,96.43831299999999,8809177000000000,1.656203,,1.212032,0.909685,0.000199,5.72229,0.50766,,,,,,3,"p-type",0.021,249.64,249.64,1,1,25,1,"Generalized",500,1.869816,0.238367,2.2,0,1000,1.145777,1.66e-30,"Sinton","OFF","Center Point",3000000000000000,30,2000000000000000,4000000000000000,"OFF","Dark Rsh (Cell only)",0.4,"True","RTD (Internal)",2,10,-0.05,1,0.01,"A",0,"16-131484","True",0,0,"Full IV","good cell","False",-2,-0.019333,"True","08/24/17 18:01:23","MultiFlash v1.27"
254,"Yang","Encapsulated_DOEproject","2308-6-JT-1133","08/24/17 18:03:28",8.755255999999999,0.64314,8.212058000000001,0.497066,4.081935,72.492248,16.351288,91.014402,0.008142,0.035072,0.64314,0.032896,0.497066,0.016351,16.351288,22720.835386,2.032594,8.212058000000001,0.497066,72.492248,4.081935,16.351288,0.008142,0.032896,0.497066,0.016351,16.351288,2.032594,1.988827,24.82562,27.414568,0.033368,0.557141,0.018591,82.42098,18.590804,1.158889,1.094975,5.65105e-13,7.666047000000001e-09,,,,81.900717,7336089000000000,1.969604,,1.21204,0.91231,0.000188,6.171359,0.497066,,,,,,3,"p-type",0.021,249.64,249.64,1,1,25,1,"Generalized",500,2.036098,0.238367,2.2,0,1000,1.081653,1.66e-30,"Sinton","OFF","Center Point",3000000000000000,30,2000000000000000,4000000000000000,"OFF","Dark Rsh (Cell only)",0.4,"True","RTD (Internal)",2,10,-0.05,1,0.01,"A",0,"16-131484","True",0,0,"Full IV","good cell","False",-2,-0.022762,"True","08/24/17 18:03:28","MultiFlash v1.27"
255,"Yang","Encapsulated_DOEproject","2308-6-JT-1134","08/24/17 18:05:52",8.807897000000001,0.644524,8.254714,0.50166,4.141063,72.94584,16.588138,711.457146,0.007604,0.035282,0.644524,0.033066,0.50166,0.016588,16.588138,177608.162033,1.898319,8.254714,0.50166,72.94584,4.141063,16.588138,0.007604,0.033066,0.50166,0.016588,16.588138,1.898319,1.779587,24.837212,28.255616,0.033565,0.5573050000000001,0.018706,82.259833,18.706172,1.169422,1.104863,5.684014e-13,6.723144e-09,,,,82.029241,6815700000000000,2.112342,,1.192705,0.908625,0.000839,5.711185,0.50166,,,,,,3,"p-type",0.021,249.64,249.64,1,1,25,1,"Generalized",500,1.905192,0.238367,2.2,0,1000,1.51464,1.66e-30,"Sinton","OFF","Center Point",3000000000000000,30,2000000000000000,4000000000000000,"OFF","Dark Rsh (Cell only)",0.4,"True","RTD (Internal)",2,10,-0.05,1,0.01,"A",0,"16-131484","True",0,0,"Full IV","good cell","False",-2,-0.002731,"False","08/24/17 18:05:52","MultiFlash v1.27"
256,"Yang","Encapsulated_DOEproject","2308-3-JT-1135","08/24/17 18:07:47",8.748384,0.644794,8.200730999999999,0.507671,4.163276,73.805047,16.677119,514.134021,0.007187,0.035044,0.644794,0.03285,0.507671,0.016677,16.677119,128348.41704,1.79405,8.200730999999999,0.507671,73.805047,4.163276,16.677119,0.007187,0.03285,0.507671,0.016677,16.677119,1.79405,1.687204,24.881925,26.386509,0.033336,0.559609,0.018655,82.55819,18.654994,1.121347,1.097803,5.163742e-13,7.530066e-09,,,,90.020535,7283690000000000,1.983062,,1.214708,0.907566,0.000276,5.270089,0.507671,,,,,,3,"p-type",0.021,249.64,249.64,1,1,25,1,"Generalized",500,1.798897,0.238367,2.2,0,1000,1.65447,1.66e-30,"Sinton","OFF","Center Point",3000000000000000,30,2000000000000000,4000000000000000,"OFF","Dark Rsh (Cell only)",0.4,"True","RTD (Internal)",2,10,-0.05,1,0.01,"A",0,"16-131484","True",0,0,"Full IV","good cell","False",-2,-0.005994,"False","08/24/17 18:07:47","MultiFlash v1.27"
257,"Yang","Encapsulated_DOEproject","2408-4-DF-1080","08/24/17 18:11:22",8.812056,0.645383,8.25029,0.505757,4.172646,73.369719,16.714652,490.387723,0.007356,0.035299,0.645383,0.033049,0.505757,0.016715,16.714652,122420.391062,1.836244,8.25029,0.505757,73.369719,4.172646,16.714652,0.007356,0.033049,0.505757,0.016715,16.714652,1.836244,1.726278,24.949824,28.365623,0.033554,0.5591970000000001,0.018764,82.363445,18.763549,1.142022,1.112727,5.170767e-13,8.303516999999999e-09,,,,87.253359,8080819000000000,1.797026,,1.195398,0.907533,0.000829,5.529409,0.505757,,,,,,3,"p-type",0.021,249.64,249.64,1,1,25,1,"Generalized",500,1.840326,0.238367,2.2,0,1000,1.571307,1.66e-30,"Sinton","OFF","Center Point",3000000000000000,30,2000000000000000,4000000000000000,"OFF","Dark Rsh (Cell only)",0.4,"True","RTD (Internal)",2,10,-0.05,1,0.01,"A",0,"16-131484","True",0,0,"Full IV","good cell","False",-2,-0.005246,"False","08/24/17 18:11:22","MultiFlash v1.27"
258,"Yang","Encapsulated_DOEproject","2408-1-DF-1081","08/24/17 18:12:41",8.820957,0.648531,8.249675999999999,0.508338,4.193625,73.306556,16.798688,525.586007,0.007463,0.035335,0.648531,0.033046,0.508338,0.016799,16.798688,131207.290812,1.862961,8.249675999999999,0.508338,73.306556,4.193625,16.798688,0.007463,0.033046,0.508338,0.016799,16.798688,1.862961,1.734209,24.871989,28.307619,0.033548,0.562669,0.018876,82.37238600000001,18.876184,1.122673,1.13433,4.342121e-13,9.959616e-09,,,,98.08241700000001,8367336000000000,1.738735,,1.19992,0.907018,0.000738,5.483391,0.508338,,,,,,3,"p-type",0.021,249.64,249.64,1,1,25,1,"Generalized",500,1.858699,0.238367,2.2,0,1000,1.500516,1.66e-30,"Sinton","OFF","Center Point",3000000000000000,30,2000000000000000,4000000000000000,"OFF","Dark Rsh (Cell only)",0.4,"True","RTD (Internal)",2,10,-0.05,1,0.01,"A",0,"16-131484","True",0,0,"Full IV","good cell","False",-2,-0.004201,"False","08/24/17 18:12:41","MultiFlash v1.27"
259,"Yang","Encapsulated_DOEproject","2408-4-DF-1082","08/24/17 18:13:53",8.80395,0.648768,8.24357,0.508985,4.195852,73.46043899999999,16.807611,47.365123,0.007403,0.035267,0.648768,0.033022,0.508985,0.016808,16.807611,11824.22941,1.847977,8.24357,0.508985,73.46043899999999,4.195852,16.807611,0.007403,0.033022,0.508985,0.016808,16.807611,1.847977,1.712429,24.910078,27.893596,0.033515,0.562929,0.018866,82.459126,18.866494,1.134997,1.111989,4.47739e-13,7.339113e-09,,,,100.284604,9045067000000000,1.615409,,1.222699,0.914358,0.001095,5.485931,0.508985,,,,,,3,"p-type",0.021,249.64,249.64,1,1,25,1,"Generalized",500,1.853805,0.238367,2.2,0,1000,1.549075,1.66e-30,"Sinton","OFF","Center Point",3000000000000000,30,2000000000000000,4000000000000000,"OFF","Dark Rsh (Cell only)",0.4,"True","RTD (Internal)",2,10,-0.05,1,0.01,"A",0,"16-131484","True",0,0,"Full IV","good cell","False",-2,-0.043613,"True","08/24/17 18:13:53","MultiFlash v1.27"
260,"Yang","Encapsulated_DOEproject","2408-1-DF-1083","08/24/17 18:15:05",8.763836,0.646212,8.216785,0.50866,4.179553,73.800755,16.742323,394.244684,0.007037,0.035106,0.646212,0.032915,0.50866,0.016742,16.742323,98419.242799,1.756695,8.216785,0.50866,73.800755,4.179553,16.742323,0.007037,0.032915,0.50866,0.016742,16.742323,1.756695,1.626997,24.921671,28.374623,0.033368,0.5598959999999999,0.018683,82.354035,18.682706,1.146757,1.113953,4.931921e-13,8.759155999999999e-09,,,,89.77140300000001,8797358000000000,1.658304,,1.213509,0.908152,0.000492,5.101316,0.50866,,,,,,3,"p-type",0.021,249.64,249.64,1,1,25,1,"Generalized",500,1.757068,0.238367,2.2,0,1000,1.201793,1.66e-30,"Sinton","OFF","Center Point",3000000000000000,30,2000000000000000,4000000000000000,"OFF","Dark Rsh (Cell only)",0.4,"True","RTD (Internal)",2,10,-0.05,1,0.01,"A",0,"16-131484","True",0,0,"Full IV","good cell","False",-2,-0.006116,"False","08/24/17 18:15:05","MultiFlash v1.27"
261,"Yang","Encapsulated_DOEproject","2408-2-DF-1084","08/24/17 18:16:32",8.784148999999999,0.64824,8.25315,0.51054,4.213561,73.996948,16.878551,254.470391,0.007122,0.035187,0.64824,0.03306,0.51054,0.016879,16.878551,63525.988355,1.777822,8.25315,0.51054,73.996948,4.213561,16.878551,0.007122,0.03306,0.51054,0.016879,16.878551,1.777822,1.673455,24.878613,27.892595,0.033483,0.563145,0.018856,82.66571,18.855877,1.114334,1.09336,4.523553e-13,6.849336e-09,,,,103.01681,9356095000000000,1.564731,,1.216051,0.911651,0.000439,5.24811,0.51054,,,,,,3,"p-type",0.021,249.64,249.64,1,1,25,1,"Generalized",500,1.777994,0.238367,2.2,0,1000,1.104456,1.66e-30,"Sinton","OFF","Center Point",3000000000000000,30,2000000000000000,4000000000000000,"OFF","Dark Rsh (Cell only)",0.4,"True","RTD (Internal)",2,10,-0.05,1,0.01,"A",0,"16-131484","True",0,0,"Full IV","good cell","False",-2,-0.012256,"True","08/24/17 18:16:32","MultiFlash v1.27"
262,"Yang","Encapsulated_DOEproject","2408-2-DF-1085","08/24/17 18:18:08",8.782225,0.645713,8.241947,0.505789,4.168685,73.511448,16.698785,312.645357,0.007453,0.03518,0.645713,0.033015,0.505789,0.016699,16.698785,78048.786894,1.860541,8.241947,0.505789,73.511448,4.168685,16.698785,0.007453,0.033015,0.505789,0.016699,16.698785,1.860541,1.75231,24.848804,27.936598,0.033501,0.560261,0.01877,82.627312,18.769535,1.142406,1.082529,5.207644e-13,5.620783e-09,,,,93.375029,8111214000000000,1.790648,,1.205535,0.91121,0.000476,5.520231,0.505789,,,,,,3,"p-type",0.021,249.64,249.64,1,1,25,1,"Generalized",500,1.871066,0.238367,2.2,0,1000,1.321538,1.66e-30,"Sinton","OFF","Center Point",3000000000000000,30,2000000000000000,4000000000000000,"OFF","Dark Rsh (Cell only)",0.4,"True","RTD (Internal)",2,10,-0.05,1,0.01,"A",0,"16-131484","True",0,0,"Full IV","good cell","False",-2,-0.008580000000000001,"False","08/24/17 18:18:08","MultiFlash v1.27"
263,"Yang","Encapsulated_DOEproject","2408-1-DF-1086","08/24/17 18:19:14",8.757517,0.645295,8.207587999999999,0.508678,4.175016,73.878659,16.724148,199.739414,0.007092,0.035081,0.645295,0.032878,0.508678,0.016724,16.724148,49862.947394,1.770385,8.207587999999999,0.508678,73.878659,4.175016,16.724148,0.007092,0.032878,0.508678,0.016724,16.724148,1.770385,1.655836,24.857085,28.31362,0.033347,0.560096,0.018678,82.507851,18.677566,1.148956,1.104354,5.028309e-13,8.028072999999999e-09,,,,90.623756,9283906000000000,1.576194,,1.217506,0.91106,0.000361,5.220796,0.508678,,,,,,3,"p-type",0.021,249.64,249.64,1,1,25,1,"Generalized",500,1.768535,0.238367,2.2,0,1000,1.329225,1.66e-30,"Sinton","OFF","Center Point",3000000000000000,30,2000000000000000,4000000000000000,"OFF","Dark Rsh (Cell only)",0.4,"True","RTD (Internal)",2,10,-0.05,1,0.01,"A",0,"16-131484","True",0,0,"Full IV","good cell","False",-2,-0.011824,"True","08/24/17 18:19:14","MultiFlash v1.27"
264,"Yang","Encapsulated_DOEproject","2408-4-DF-1087","08/24/17 18:20:38",8.752269,0.637419,8.197773,0.493492,4.045535,72.515417,16.205475,563.6573969999999,0.007488,0.03506,0.637419,0.032838,0.493492,0.016205,16.205475,140711.432635,1.869378,8.197773,0.493492,72.515417,4.045535,16.205475,0.007488,0.032838,0.493492,0.016205,16.205475,1.869378,1.773754,24.822308,27.154553,0.033345,0.54771,0.018263,81.72409500000001,18.263396,1.302949,1.099092,8.043223e-13,8.289851999999999e-09,,,,56.614512,5868991000000000,2.436241,,1.222811,0.9123830000000001,9.751749e-05,5.715188,0.493492,,,,,,3,"p-type",0.021,249.64,249.64,1,1,25,1,"Generalized",500,1.870479,0.238367,2.2,0,1000,1.779554,1.66e-30,"Sinton","OFF","Center Point",3000000000000000,30,2000000000000000,4000000000000000,"OFF","Dark Rsh (Cell only)",0.4,"True","RTD (Internal)",2,10,-0.05,1,0.01,"A",0,"16-131484","True",0,0,"Full IV","good cell","False",-2,-0.004799,"False","08/24/17 18:20:38","MultiFlash v1.27"
265,"Yang","Encapsulated_DOEproject","2408-4-DF-1088","08/24/17 18:22:32",8.827899,0.649623,8.272498000000001,0.50941,4.214096,73.482742,16.880692,68.268883,0.007465,0.035363,0.649623,0.033138,0.50941,0.016881,16.880692,17042.643857,1.86356,8.272498000000001,0.50941,73.482742,4.214096,16.880692,0.007465,0.033138,0.50941,0.016881,16.880692,1.86356,1.738973,24.860397,28.105608,0.033635,0.564002,0.01897,82.57975999999999,18.970488,1.113311,1.110206,4.298663e-13,7.217751e-09,,,,105.79234,7886331000000000,1.838981,,1.213314,0.91142,0.00065,5.63681,0.50941,,,,,,3,"p-type",0.021,249.64,249.64,1,1,25,1,"Generalized",500,1.878048,0.238367,2.2,0,1000,1.478925,1.66e-30,"Sinton","OFF","Center Point",3000000000000000,30,2000000000000000,4000000000000000,"OFF","Dark Rsh (Cell only)",0.4,"True","RTD (Internal)",2,10,-0.05,1,0.01,"A",0,"16-131484","True",0,0,"Full IV","good cell","False",-2,-0.031342,"True","08/24/17 18:22:32","MultiFlash v1.27"
266,"Dana","Encapsulated_DOEproject","Encap_NPT_1649","08/25/17 12:01:07",8.879483,,,,,,,,,0.035569,,,,,,,,8.879483,-0.013372,,-0.118737,-0.475632,0.001506,0.035569,-0.013372,-0.000476,-0.475632,0.375945,1.765858,24.816867,7863.941792,,,,,,,,,,,,,,,,,1.222349,0.9137420000000001,-0.013372,5.786821,-0.013372,,,,,,3,"p-type",0.021,249.64,249.64,1,1,25,1,"Generalized",500,2.048606,0.238106,2.2,0,1000,,1.66e-30,"Sinton","OFF","Center Point",3000000000000000,30,2000000000000000,4000000000000000,"OFF","Dark Rsh (Cell only)",0.4,"True","RTD (Internal)",2,10,-0.05,1,0.01,"A",0,"16-131484","True",0,0,"Full IV","C:\SintonInstruments\Recipe\MultiFlash\Encapsulated Cell_DOEProj_20170809.mfi","True",0,,"False","08/25/17 12:01:07","MultiFlash v1.27"
267,"Dana","Encapsulated_DOEproject","Encap_NPT_1649","08/25/17 12:01:39",8.878753,0.63884,8.062041000000001,0.498923,4.022337,70.914366,16.112551,578.186412,0.008775,0.035566,0.63884,0.032295,0.498923,0.016113,16.112551,144338.455833,2.190585,8.062041000000001,0.498923,70.914366,4.022337,16.112551,0.008775,0.032295,0.498923,0.016113,16.112551,2.190585,2.092124,24.806576,27.233558,0.033803,0.552152,0.018665,82.146226,18.664557,1.214677,1.100837,6.790881e-13,1.026425e-08,,,,67.886549,7198629000000000,2.005322,,1.217536,0.9119620000000001,0.001364,6.608802,0.498923,,,,,,3,"p-type",0.021,249.64,249.64,1,1,25,1,"Generalized",500,2.232278,0.238106,2.2,0,1000,1.945323,1.66e-30,"Sinton","OFF","Center Point",3000000000000000,30,2000000000000000,4000000000000000,"OFF","Dark Rsh (Cell only)",0.4,"True","RTD (Internal)",2,10,-0.05,1,0.01,"A",0,"16-131484","True",0,0,"Full IV","C:\SintonInstruments\Recipe\MultiFlash\Encapsulated Cell_DOEProj_20170809.mfi","False",-2,-0.004024,"False","08/25/17 12:01:39","MultiFlash v1.27"
268,"Dana","Encapsulated_DOEproject","2408-2-DF-1141","08/25/17 12:10:45",8.685639999999999,0.641443,8.198433,0.500291,4.101603,73.61959299999999,16.43007,117.191333,0.007206,0.034793,0.641443,0.032841,0.500291,0.01643,16.43007,29255.644315,1.798975,8.198433,0.500291,73.61959299999999,4.101603,16.43007,0.007206,0.032841,0.500291,0.01643,16.43007,1.798975,1.7027,24.832244,27.869594,0.033131,0.5550580000000001,0.018389,82.399033,18.389424,1.201306,1.075202,6.187638e-13,6.818452e-09,,,,76.54129399999999,8190390000000000,1.774257,,1.21619,0.914175,5.201515e-06,5.326566,0.500291,,,,,,3,"p-type",0.021,249.64,249.64,1,1,25,1,"Generalized",500,1.800911,0.238106,2.2,0,1000,0.795666,1.66e-30,"Sinton","OFF","Center Point",3000000000000000,30,2000000000000000,4000000000000000,"OFF","Dark Rsh (Cell only)",0.4,"True","RTD (Internal)",2,10,-0.05,1,0.01,"A",0,"16-131484","True",0,0,"Full IV","good cell","False",-2,-0.017358,"True","08/25/17 12:10:45","MultiFlash v1.27"
269,"Dana","Encapsulated_DOEproject","2408-4-DF-1140","08/25/17 12:11:33",8.828364000000001,0.650737,8.344063999999999,0.50097,4.180122,72.76177800000001,16.744599,469.125429,0.008137,0.035364,0.650737,0.033424,0.50097,0.016745,16.744599,117112.471994,2.031248,8.344063999999999,0.50097,72.76177800000001,4.180122,16.744599,0.008137,0.033424,0.50097,0.016745,16.744599,2.031248,1.827482,24.835556,27.318563,0.03364,0.565592,0.019027,82.678513,19.026728,1.087214,1.106508,4.107827e-13,6.813389e-09,,,,111.058616,6021145000000000,2.37738,,1.22617,0.917313,0.001115,5.902348,0.50097,,,,,,3,"p-type",0.021,249.64,249.64,1,1,25,1,"Generalized",500,1.964794,0.238106,2.2,0,1000,1.726072,1.66e-30,"Sinton","OFF","Center Point",3000000000000000,30,2000000000000000,4000000000000000,"OFF","Dark Rsh (Cell only)",0.4,"True","RTD (Internal)",2,10,-0.05,1,0.01,"A",0,"16-131484","True",0,0,"Full IV","good cell","False",-2,-0.005398,"False","08/25/17 12:11:33","MultiFlash v1.27"
270,"Dana","Encapsulated_DOEproject","2408-1-DF-1139","08/25/17 12:12:24",8.820561,0.650438,8.276232,0.510808,4.227568,73.686561,16.934657,692.741007,0.00745,0.035333,0.650438,0.033153,0.510808,0.016935,16.934657,172935.864934,1.859871,8.276232,0.510808,73.686561,4.227568,16.934657,0.00745,0.033153,0.510808,0.016935,16.934657,1.859871,1.715994,24.858741,28.350622,0.033642,0.565398,0.019021,82.76606700000001,19.021311,1.103122,1.095235,4.236271e-13,5.584596e-09,,,,113.449671,8383099000000000,1.735642,,1.224692,0.915263,0.000841,5.511923,0.510808,,,,,,3,"p-type",0.021,249.64,249.64,1,1,25,1,"Generalized",500,1.856683,0.238106,2.2,0,1000,1.535306,1.66e-30,"Sinton","OFF","Center Point",3000000000000000,30,2000000000000000,4000000000000000,"OFF","Dark Rsh (Cell only)",0.4,"True","RTD (Internal)",2,10,-0.05,1,0.01,"A",0,"16-131484","True",0,0,"Full IV","good cell","False",-2,-0.003176,"False","08/25/17 12:12:24","MultiFlash v1.27"
271,"Dana","Encapsulated_DOEproject","2408-4-DF-1138","08/25/17 12:13:09",8.852591,0.651612,8.132279,0.499119,4.058977,70.365118,16.259323,325.496929,0.010023,0.035461,0.651612,0.032576,0.499119,0.016259,16.259323,81257.053249,2.502158,8.132279,0.499119,70.365118,4.058977,16.259323,0.010023,0.032576,0.499119,0.016259,16.259323,2.502158,2.414268,24.855428,26.947541,0.033743,0.565899,0.019095,82.638065,19.095242,1.102146,1.109401,4.023298e-13,6.765179e-09,,,,117.156237,7616138000000000,1.900788,,1.220801,0.9115760000000001,0.001254,7.584847,0.499119,,,,,,3,"p-type",0.021,249.64,249.64,1,1,25,1,"Generalized",500,2.552768,0.238106,2.2,0,1000,4.017569,1.66e-30,"Sinton","OFF","Center Point",3000000000000000,30,2000000000000000,4000000000000000,"OFF","Dark Rsh (Cell only)",0.4,"True","RTD (Internal)",2,10,-0.05,1,0.01,"A",0,"16-131484","True",0,0,"Full IV","good cell","False",-2,-0.009072999999999999,"True","08/25/17 12:13:09","MultiFlash v1.27"
272,"Dana","Encapsulated_DOEproject","2408-1-DF-1137","08/25/17 12:14:03",8.827267000000001,0.6501980000000001,8.269977000000001,0.506378,4.187735,72.963821,16.775097,277.534781,0.007988,0.03536,0.6501980000000001,0.033128,0.506378,0.016775,16.775097,69283.78275,1.994247,8.269977000000001,0.506378,72.963821,4.187735,16.775097,0.007988,0.033128,0.506378,0.016775,16.775097,1.994247,1.883561,24.870333,27.932598,0.033664,0.564792,0.019013,82.69869199999999,19.013239,1.112513,1.096045,4.274066e-13,6.153259e-09,,,,110.696021,7899321000000000,1.836115,,1.206127,0.912944,0.000888,5.93562,0.506378,,,,,,3,"p-type",0.021,249.64,249.64,1,1,25,1,"Generalized",500,2.009897,0.238106,2.2,0,1000,1.474614,1.66e-30,"Sinton","OFF","Center Point",3000000000000000,30,2000000000000000,4000000000000000,"OFF","Dark Rsh (Cell only)",0.4,"True","RTD (Internal)",2,10,-0.05,1,0.01,"A",0,"16-131484","True",0,0,"Full IV","good cell","False",-2,-0.007842,"True","08/25/17 12:14:03","MultiFlash v1.27"
273,"Dana","Encapsulated_DOEproject","2408-2-DF-1136","08/25/17 12:14:51",8.806208,0.649935,8.25808,0.509771,4.209727,73.552037,16.863189,389.760252,0.007565,0.035276,0.649935,0.03308,0.509771,0.016863,16.863189,97299.749243,1.888634,8.25808,0.509771,73.552037,4.209727,16.863189,0.007565,0.03308,0.509771,0.016863,16.863189,1.888634,1.74841,24.823964,28.050604,0.033586,0.564957,0.018975,82.761543,18.974642,1.10691,1.093805,4.279985e-13,5.929878e-09,,,,111.680146,8332550000000000,1.7456,,1.230358,0.916813,0.000621,5.540775,0.509771,,,,,,3,"p-type",0.021,249.64,249.64,1,1,25,1,"Generalized",500,1.895259,0.238106,2.2,0,1000,1.818677,1.66e-30,"Sinton","OFF","Center Point",3000000000000000,30,2000000000000000,4000000000000000,"OFF","Dark Rsh (Cell only)",0.4,"True","RTD (Internal)",2,10,-0.05,1,0.01,"A",0,"16-131484","True",0,0,"Full IV","good cell","False",-2,-0.005812,"False","08/25/17 12:14:51","MultiFlash v1.27"
274,"Dana","Encapsulated_DOEproject","2408-2-DF-1103","08/25/17 12:15:45",8.8126,0.649801,8.415778,0.501197,4.217961,73.657679,16.896175,112.920334,0.007276,0.035301,0.649801,0.033712,0.501197,0.016896,16.896175,28189.432251,1.81649,8.415778,0.501197,73.657679,4.217961,16.896175,0.007276,0.033712,0.501197,0.016896,16.896175,1.81649,1.168337,24.867021,28.088606,0.033615,0.564267,0.018968,82.689801,18.968033,1.118976,1.08634,4.337425e-13,6.257575e-09,,,,105.820504,9254119000000000,1.580976,,1.213253,0.914764,0.000761,3.878744,0.501197,,,,,,3,"p-type",0.021,249.64,249.64,1,1,25,1,"Generalized",500,1.805746,0.238106,2.2,0,1000,1.163895,1.66e-30,"Sinton","OFF","Center Point",3000000000000000,30,2000000000000000,4000000000000000,"OFF","Dark Rsh (Cell only)",0.4,"True","RTD (Internal)",2,10,-0.05,1,0.01,"A",0,"16-131484","True",0,0,"Full IV","good cell","False",-2,-0.016272,"True","08/25/17 12:15:45","MultiFlash v1.27"
275,"Dana","Encapsulated_DOEproject","2408-1-DF-1102","08/25/17 12:17:06",8.723602,0.646614,8.079421,0.49229,3.977418,70.511593,15.932614,442.803244,0.009908,0.034945,0.646614,0.032364,0.49229,0.015933,15.932614,110541.401783,2.473525,8.079421,0.49229,70.511593,3.977418,15.932614,0.009908,0.032364,0.49229,0.015933,15.932614,2.473525,2.39519,24.852116,28.343621,0.033231,0.560752,0.018634,82.467709,18.634186,1.146682,1.103562,4.796397e-13,8.293451e-09,,,,95.47675599999999,8874665000000000,1.644662,,1.225617,0.914586,0.000504,7.517257,0.49229,,,,,,3,"p-type",0.021,249.64,249.64,1,1,25,1,"Generalized",500,2.458317,0.238106,2.2,0,1000,4.120598,1.66e-30,"Sinton","OFF","Center Point",3000000000000000,30,2000000000000000,4000000000000000,"OFF","Dark Rsh (Cell only)",0.4,"True","RTD (Internal)",2,10,-0.05,1,0.01,"A",0,"16-131484","True",0,0,"Full IV","good cell","False",-2,-0.005114,"False","08/25/17 12:17:06","MultiFlash v1.27"
276,"Dana","Encapsulated_DOEproject","2408-2-DF-1101","08/25/17 12:17:57",8.758283,0.648297,7.957263,0.524023,4.169792,73.438124,16.703221,471.778882,0.006975,0.035084,0.648297,0.031875,0.524023,0.016703,16.703221,117774.88,1.741313,7.957263,0.524023,73.438124,4.169792,16.703221,0.006975,0.031875,0.524023,0.016703,16.703221,1.741313,1.627378,24.89683,28.182612,0.033349,0.561862,0.018737,82.381658,18.737393,1.145594,1.120667,4.585767e-13,8.070986e-09,,,,101.051569,9431945000000000,1.552874,,1.215104,0.91261,0.0005509999999999999,5.083423,0.524023,,,,,,3,"p-type",0.021,249.64,249.64,1,1,25,1,"Generalized",500,1.746544,0.238106,2.2,0,1000,1.047353,1.66e-30,"Sinton","OFF","Center Point",3000000000000000,30,2000000000000000,4000000000000000,"OFF","Dark Rsh (Cell only)",0.4,"True","RTD (Internal)",2,10,-0.05,1,0.01,"A",0,"16-131484","True",0,0,"Full IV","good cell","False",-2,-0.005745,"False","08/25/17 12:17:57","MultiFlash v1.27"
277,"Dana","Encapsulated_DOEproject","2408-4-DF-1100","08/25/17 12:18:45",8.814971,0.649896,8.403108,0.501322,4.212665,73.534655,16.874962,520.2247170000001,0.007444,0.035311,0.649896,0.033661,0.501322,0.016875,16.874962,129868.898264,1.858213,8.403108,0.501322,73.534655,4.212665,16.874962,0.007444,0.033661,0.501322,0.016875,16.874962,1.858213,1.680278,24.855429,27.382566,0.033625,0.564617,0.018986,82.73168800000001,18.985525,1.113604,1.092109,4.361601e-13,5.570274e-09,,,,107.741231,7891117000000000,1.837924,,1.217714,0.913381,0.000555,5.314831,0.501322,,,,,,3,"p-type",0.021,249.64,249.64,1,1,25,1,"Generalized",500,1.847211,0.238106,2.2,0,1000,1.703352,1.66e-30,"Sinton","OFF","Center Point",3000000000000000,30,2000000000000000,4000000000000000,"OFF","Dark Rsh (Cell only)",0.4,"True","RTD (Internal)",2,10,-0.05,1,0.01,"A",0,"16-131484","True",0,0,"Full IV","good cell","False",-2,-0.005704,"False","08/25/17 12:18:45","MultiFlash v1.27"
278,"Dana","Encapsulated_DOEproject","2408-1-DF-1099","08/25/17 12:28:28",8.814199,0.648749,8.241553,0.504864,4.160859,72.765163,16.667438,372.12343,0.008061,0.035308,0.648749,0.033014,0.504864,0.016667,16.667438,92896.892968,2.012302,8.241553,0.504864,72.765163,4.160859,16.667438,0.008061,0.033014,0.504864,0.016667,16.667438,2.012302,1.890167,24.840524,27.876594,0.033584,0.563239,0.018916,82.581495,18.915947,1.107565,1.106264,4.469739e-13,7.282541e-09,,,,103.122721,7878097000000000,1.840803,,1.225988,0.916015,0.000918,6.080165,0.504864,,,,,,3,"p-type",0.021,249.64,249.64,1,1,25,1,"Generalized",500,2.026029,0.238106,2.2,0,1000,2.056753,1.66e-30,"Sinton","OFF","Center Point",3000000000000000,30,2000000000000000,4000000000000000,"OFF","Dark Rsh (Cell only)",0.4,"True","RTD (Internal)",2,10,-0.05,1,0.01,"A",0,"16-131484","True",0,0,"Full IV","good cell","False",-2,-0.006157,"False","08/25/17 12:28:28","MultiFlash v1.27"
279,"Dana","Encapsulated_DOEproject","2408-2-DF-1098","08/25/17 12:29:13",8.791034,0.647801,8.240119999999999,0.497822,4.102115,72.032084,16.432123,515.963157,0.008723,0.035215,0.647801,0.033008,0.497822,0.016432,16.432123,128805.042632,2.177733,8.240119999999999,0.497822,72.032084,4.102115,16.432123,0.008723,0.033008,0.497822,0.016432,16.432123,2.177733,2.101666,24.901798,27.315562,0.033534,0.562182,0.018852,82.641988,18.852478,1.129186,1.088545,4.810236e-13,5.4707e-09,,,,100.767053,8025737000000000,1.808704,,1.215241,0.910009,0.000622,6.728745,0.497822,,,,,,3,"p-type",0.021,249.64,249.64,1,1,25,1,"Generalized",500,2.20529,0.238106,2.2,0,1000,1.744221,1.66e-30,"Sinton","OFF","Center Point",3000000000000000,30,2000000000000000,4000000000000000,"OFF","Dark Rsh (Cell only)",0.4,"True","RTD (Internal)",2,10,-0.05,1,0.01,"A",0,"16-131484","True",0,0,"Full IV","good cell","False",-2,-0.005175,"False","08/25/17 12:29:13","MultiFlash v1.27"
280,"Dana","Encapsulated_DOEproject","2408-4-DF-1097","08/25/17 12:30:01",8.790212,0.649769,8.257237,0.5113799999999999,4.22259,73.93002300000001,16.914716,176.193027,0.007192,0.035212,0.649769,0.033077,0.5113799999999999,0.016915,16.914716,43984.827348,1.795442,8.257237,0.5113799999999999,73.93002300000001,4.22259,16.914716,0.007192,0.033077,0.5113799999999999,0.016915,16.914716,1.795442,1.64983,24.837212,28.409625,0.033518,0.564324,0.018915,82.673715,18.915217,1.117531,1.095129,4.286989e-13,6.696915e-09,,,,108.53142,9319926000000000,1.570453,,1.21809,0.9158849999999999,0.000638,5.26155,0.5113799999999999,,,,,,3,"p-type",0.021,249.64,249.64,1,1,25,1,"Generalized",500,1.794243,0.238106,2.2,0,1000,1.565745,1.66e-30,"Sinton","OFF","Center Point",3000000000000000,30,2000000000000000,4000000000000000,"OFF","Dark Rsh (Cell only)",0.4,"True","RTD (Internal)",2,10,-0.05,1,0.01,"A",0,"16-131484","True",0,0,"Full IV","good cell","False",-2,-0.010434,"True","08/25/17 12:30:01","MultiFlash v1.27"
281,"Dana","Encapsulated_DOEproject","2408-4-DF-1096","08/25/17 12:30:45",8.761727,0.64759,8.190837999999999,0.499852,4.094205,72.15715,16.400435,129.004634,0.008527,0.035097,0.64759,0.032811,0.499852,0.0164,16.400435,32204.716807,2.128567,8.190837999999999,0.499852,72.15715,4.094205,16.400435,0.008527,0.032811,0.499852,0.0164,16.400435,2.128567,2.00765,24.885237,27.058547,0.033394,0.561433,0.018749,82.488945,18.748725,1.170727,1.094069,4.725423e-13,7.487138e-09,,,,97.21064200000001,8908026000000000,1.638848,,1.222102,0.9133829999999999,0.000923,6.392555,0.499852,,,,,,3,"p-type",0.021,249.64,249.64,1,1,25,1,"Generalized",500,2.155012,0.238106,2.2,0,1000,2.043721,1.66e-30,"Sinton","OFF","Center Point",3000000000000000,30,2000000000000000,4000000000000000,"OFF","Dark Rsh (Cell only)",0.4,"True","RTD (Internal)",2,10,-0.05,1,0.01,"A",0,"16-131484","True",0,0,"Full IV","good cell","False",-2,-0.017874,"True","08/25/17 12:30:45","MultiFlash v1.27"
282,"Dana","Encapsulated_DOEproject","2408-1-DF-1095","08/25/17 12:31:30",8.775554,0.650831,8.36895,0.50109,4.193595,73.424935,16.79857,39.839153,0.007522,0.035153,0.650831,0.033524,0.50109,0.016799,16.79857,9945.446099999999,1.877742,8.36895,0.50109,73.424935,4.193595,16.79857,0.007522,0.033524,0.50109,0.016799,16.79857,1.877742,1.694384,24.90511,28.292618,0.03343,0.565844,0.018916,82.681979,18.916448,1.10726,1.102583,4.090652e-13,5.902963e-09,,,,109.924397,9630841000000000,1.52266,,1.207464,0.909763,0.000858,5.232442,0.50109,,,,,,3,"p-type",0.021,249.64,249.64,1,1,25,1,"Generalized",500,1.883866,0.238106,2.2,0,1000,2.636751,1.66e-30,"Sinton","OFF","Center Point",3000000000000000,30,2000000000000000,4000000000000000,"OFF","Dark Rsh (Cell only)",0.4,"True","RTD (Internal)",2,10,-0.05,1,0.01,"A",0,"16-131484","True",0,0,"Full IV","good cell","False",-2,-0.050312,"True","08/25/17 12:31:30","MultiFlash v1.27"
283,"Dana","Encapsulated_DOEproject","2408-2-DF-1094","08/25/17 12:32:20",8.763182,0.649227,8.262762,0.472783,3.906493,68.663985,15.648508,401.441642,0.01179,0.035103,0.649227,0.033099,0.472783,0.015649,15.648508,100215.891526,2.943289,8.262762,0.472783,68.663985,3.906493,15.648508,0.01179,0.033099,0.472783,0.015649,15.648508,2.943289,2.88513,24.867435,29.053662,0.033441,0.565099,0.018898,82.92120300000001,18.897724,1.085382,1.075477,4.33171e-13,5.330362e-09,,,,113.023381,1.011759e+16,1.453674,,1.222037,0.915393,0.000487,9.198668,0.472783,,,,,,3,"p-type",0.021,249.64,249.64,1,1,25,1,"Generalized",500,2.970845,0.238106,2.2,0,1000,2.827298,1.66e-30,"Sinton","OFF","Center Point",3000000000000000,30,2000000000000000,4000000000000000,"OFF","Dark Rsh (Cell only)",0.4,"True","RTD (Internal)",2,10,-0.05,1,0.01,"A",0,"16-131484","True",0,0,"Full IV","good cell","False",-2,-0.007024,"False","08/25/17 12:32:20","MultiFlash v1.27"
284,"Dana","Encapsulated_DOEproject","2408-2-DF-1093","08/25/17 12:33:09",8.750890999999999,0.64841,8.219626999999999,0.50927,4.18601,73.773184,16.768188,210.261482,0.007375,0.035054,0.64841,0.032926,0.50927,0.016768,16.768188,52489.676298,1.841082,8.219626999999999,0.50927,73.773184,4.18601,16.768188,0.007375,0.032926,0.50927,0.016768,16.768188,1.841082,1.700026,24.880269,27.571577,0.033369,0.563422,0.018801,82.715152,18.800642,1.113791,1.08735,4.496747e-13,6.422635e-09,,,,105.201663,9907642000000000,1.482608,,1.224711,0.9160509999999999,0.000305,5.18931,0.50927,,,,,,3,"p-type",0.021,249.64,249.64,1,1,25,1,"Generalized",500,1.864749,0.238106,2.2,0,1000,0.864636,1.66e-30,"Sinton","OFF","Center Point",3000000000000000,30,2000000000000000,4000000000000000,"OFF","Dark Rsh (Cell only)",0.4,"True","RTD (Internal)",2,10,-0.05,1,0.01,"A",0,"16-131484","True",0,0,"Full IV","good cell","False",-2,-0.015601,"True","08/25/17 12:33:09","MultiFlash v1.27"
285,"Dana","Encapsulated_DOEproject","2408-1-DF-1092","08/25/17 12:34:01",8.780148000000001,0.649358,8.209982,0.499636,4.101999,71.946433,16.431659,188.846351,0.008923,0.035171,0.649358,0.032887,0.499636,0.016432,16.431659,47143.603006,2.227498,8.209982,0.499636,71.946433,4.101999,16.431659,0.008923,0.032887,0.499636,0.016432,16.431659,2.227498,2.096026,24.85046,27.162553,0.033502,0.564269,0.018904,82.77300700000001,18.904312,1.119008,1.080876,4.415384e-13,5.599357e-09,,,,109.985118,9185799000000000,1.592058,,1.22786,0.914472,0.000422,6.712885,0.499636,,,,,,3,"p-type",0.021,249.64,249.64,1,1,25,1,"Generalized",500,2.254493,0.238106,2.2,0,1000,1.782091,1.66e-30,"Sinton","OFF","Center Point",3000000000000000,30,2000000000000000,4000000000000000,"OFF","Dark Rsh (Cell only)",0.4,"True","RTD (Internal)",2,10,-0.05,1,0.01,"A",0,"16-131484","True",0,0,"Full IV","good cell","False",-2,-0.011681,"True","08/25/17 12:34:01","MultiFlash v1.27"
286,"Dana","Encapsulated_DOEproject","2408-4-DF-1091","08/25/17 12:34:48",8.762454999999999,0.6514720000000001,8.225256999999999,0.514996,4.235971,74.204722,16.968318,201.331438,0.007172,0.0351,0.6514720000000001,0.032948,0.514996,0.016968,16.968318,50260.380143,1.790472,8.225256999999999,0.514996,74.204722,4.235971,16.968318,0.007172,0.032948,0.514996,0.016968,16.968318,1.790472,1.657915,24.863709,27.712585,0.033454,0.566709,0.018959,82.90817199999999,18.958527,1.094069,1.076269,4.046768e-13,4.808098e-09,,,,121.758313,9227771000000000,1.58523,,1.232125,0.913924,0.000365,5.24892,0.514996,,,,,,3,"p-type",0.021,249.64,249.64,1,1,25,1,"Generalized",500,1.784814,0.238106,2.2,0,1000,1.441612,1.66e-30,"Sinton","OFF","Center Point",3000000000000000,30,2000000000000000,4000000000000000,"OFF","Dark Rsh (Cell only)",0.4,"True","RTD (Internal)",2,10,-0.05,1,0.01,"A",0,"16-131484","True",0,0,"Full IV","good cell","False",-2,-0.010171,"True","08/25/17 12:34:48","MultiFlash v1.27"
