Repository: dintalframe/MLPROJECT

File: FCT450csv/MultiFlash_Database WW06 - 2020.csv (part 8 of 9)
ash_cutoff_(suns),V_at_Isc_(V),dV/dt,V_Pad_0_(V),V_Pad_1_(V),V_Pad_2_(V),V_Pad_3_(V),V_Pad_4_(V),dBreak_(A),dBreak_(V),Capacitance_(uF/cm2),Capacitance_Error_(percent),Pm/Pe,BulkSRH_AND_Jo_Power_Loss_(percent),BulkSRH_Power_Loss_(percent),Jo_Power_Loss_(percent),Rs_Power_Loss_(percent),Rsh_Power_Loss_(percent),Dark_Break_Interpolated,Calibration,Resistivity_(ohm-cm),Analysis_Resistivity_(ohm-cm),Sample_Type,Thickness_(cm),Cell_Area_(cm2),Total_Area_(cm2),Number_of_Cells_per_String,Number_of_Strings,Temperature_(C),Intensity_(suns),Analysis_Type,Nominal_Load_Voltage_(mV/cell),Rs_Modulation_Target_(ohm-cm2),Reference_Constant_(V/sun),Voltage_Temperature_Coefficient_(mV/C),Temperature_Offset_(C),Power_per_Sun_(W/m2),Conductivity_Modulation_(ohm-cm2/V),Auger_Coefficient,Auger_Method,Band_Gap_Narrowing,Fit_Method,Carrier_Density_Center_Point_(cm-3),Percent_Fit,Lower_Bound_(cm-3),Upper_Bound_(cm-3),Rsh_Lifetime_Correction,Rsh_Measurement_Method,SunsVoc_Rsh_Voltage_(V),Do_Dark_Break_Measurement,Temperature_Measurement_Method,Number_of_dRsh_Points,dRsh_Output_Vlimit_(V),Current_Transfer,Voltage_Transfer,Temperature_Transfer,Final_Bin,Bin_Index,Tester_ID,Do_Doping_Measurement,Doping_Sample_Time_(us),Doping_Measurement_Length_(us),Measurement_Type,Comments,Measurement_Date-Time_String,Software Version,Recipe_Filename,EL Pulse Current Delivered (Coulombs),Forward Dark IV (V),Forward Dark IV (A),Forward Dark IV Interpolated?,EL Pulse Energy Delivered (J),Doping Calibration Factor (V/sun)
261,"Adam","AMSP RD2 SET!","Standard","02/06/20 15:24:57",9.419570999999999,0.637446,8.86027,0.540886,4.792398,79.813838,19.615251,23.889966,0.001472,0.038554,0.637446,0.036265,0.540886,0.019615,19.615251,5836.796379,0.359692,8.86027,0.540886,79.813838,4.792398,19.615251,0.001472,0.036265,0.540886,0.019615,19.615251,0.359692,0.400723,24.839341,15.075862,0.036389,0.552274,0.020096,81.77184099999999,20.096455,1.096676,1.196872,5.954429999999999e-13,1.580566e-08,,,,45.330266,4723313000000000,1.627285,,1.114117,0.838998,-0.001939,1.252567,0.540886,,,,,,,3.988705,-0.001409,0.998431,5.963586,,,2.355152,0.246155,"False","False",3,3,"p-type",0.018,244.32,244.32,1,1,25,1,"Generalized",540,0.367868,0.281519,2.2,0,1000,1.399413,1.66e-30,"Sinton","OFF","Center Point",3000000000000000,30,2000000000000000,4000000000000000,"OFF","Dark Rsh (Cell only)",0.4,"False","RTD (Internal)",2,10,-0.05,1,0.01,"A",0,"16-131484","True",0,0,"Hunt",,"02/06/20 15:24:57","MultiFlash v1.49","Default.mfi",,,,"False",,0.198105
262,"Ben","Motech 22.3%","Cal","02/07/20 14:28:19",9.417630000000001,0.63781,8.860642,0.536208,4.751144,79.09798000000001,19.552033,26.700569,0.002098,0.038756,0.63781,0.036464,0.536208,0.019552,19.552033,6488.238164,0.509725,8.860642,0.536208,79.09798000000001,4.751144,19.552033,0.002098,0.036464,0.536208,0.019552,19.552033,0.509725,0.5552820000000001,25.578841,17.432998,0.036627,0.552604,0.02024,81.881997,20.240207,1.096858,1.179108,6.018025000000001e-13,1.460791e-08,,,,46.973124,4723313000000000,1.624975,,1.118489,0.83595,0.000267,1.880413,0.536208,,,,,,,4.122949,-0.001731,0.998683,5.919342,,,3.352516,0.220633,"False","False",3,3,"p-type",0.018,243,243,1,1,25,1,"Generalized",540,0.514716,0.281519,2.2,0,1000,0.525101,1.66e-30,"Sinton","OFF","Center Point",3000000000000000,30,2000000000000000,4000000000000000,"OFF","Dark Rsh (Cell only)",0.4,"False","RTD (Internal)",2,10,-0.05,1,0.01,"A",0,"16-131484","True",0,0,"Hunt","with Laser","02/07/20 14:28:19","MultiFlash v1.49","Default.mfi",,,,"False",,0.198105
263,"Ben","Motech 22.3%","Cal","02/07/20 14:55:44",9.413881,0.637301,8.868594,0.540663,4.794918,79.922265,19.732174,26.674487,0.001478,0.03874,0.637301,0.036496,0.540663,0.019732,19.732174,6481.900391,0.359225,8.868594,0.540663,79.922265,4.794918,19.732174,0.001478,0.036496,0.540663,0.019732,19.732174,0.359225,0.372668,24.828104,15.843906,0.036618,0.552162,0.020219,81.894447,20.21909,1.096065,1.177397,6.133544e-13,1.456485e-08,,,,45.907164,4723313000000000,1.630389,,1.120145,0.8365899999999999,-0.002004,1.239368,0.540663,,,,,,,3.964709,-0.000486,0.998421,5.824838,,,2.36746,0.22053,"False","False",3,3,"p-type",0.018,243,243,1,1,25,1,"Generalized",540,0.364606,0.281519,2.2,0,1000,1.181209,1.66e-30,"Sinton","OFF","Center Point",3000000000000000,30,2000000000000000,4000000000000000,"OFF","Dark Rsh (Cell only)",0.4,"False","RTD (Internal)",2,10,-0.05,1,0.01,"A",0,"16-131484","True",0,0,"Hunt","with Laser","02/07/20 14:55:44","MultiFlash v1.49","Default.mfi",,,,"False",,0.198105
264,"Ben","Motech 22.3%","M-C3-Laser-05","02/07/20 14:57:01",9.81419,0.675853,8.991479999999999,0.587955,5.286583,79.70181599999999,21.755486,63.120917,0.001495,0.040388,0.675853,0.037002,0.587955,0.021755,21.755486,15338.382809,0.363387,8.991479999999999,0.587955,79.70181599999999,5.286583,21.755486,0.001495,0.037002,0.587955,0.021755,21.755486,0.363387,0.656812,24.877548,15.369878,0.037896,0.59022,0.022367,81.94288,22.367209,1.048957,1.343147,1.13178e-13,1.480924e-08,123.320976,987.142872,1013.024587,187.39417,4723313000000000,1.056751,0.999891,1.116035,0.8316249999999999,0.000309,2.202993,0.587955,,,,,,,23.509788,-0.062502,0.960579,6.108235,1.597727,4.510508,2.236607,0.097081,"False","False",3,3,"p-type",0.018,243,243,1,1,25,1,"Generalized",540,0.7124740000000001,0.281519,2.2,0,1000,,1.66e-30,"Sinton","OFF","Center Point",3000000000000000,30,2000000000000000,4000000000000000,"OFF","Dark Rsh (Cell only)",0.4,"False","RTD (Internal)",2,10,-0.05,1,0.01,"A",0,"16-131484","True",0,0,"Hunt","with Laser","02/07/20 14:57:01","MultiFlash v1.49","Default.mfi",,,,"False",,0.198105
265,"Ben","Motech 22.3%","M-C3-Laser-05","02/07/20 14:57:27",9.813604,0.675878,8.990667999999999,0.58784,5.285074,79.680903,21.749277,63.17399,0.001518,0.040385,0.675878,0.036999,0.58784,0.021749,21.749277,15351.279528,0.368888,8.990667999999999,0.58784,79.680903,5.285074,21.749277,0.001518,0.036999,0.58784,0.021749,21.749277,0.368888,0.611009,24.819115,14.352821,0.037895,0.590264,0.022368,81.948413,22.368205,1.049565,1.338618,1.128491e-13,1.485061e-08,123.436294,979.3040999999999,1021.133272,187.339033,4723313000000000,1.056081,0.999937,1.117316,0.833534,7.907462e-05,2.06223,0.58784,,,,,,,23.583549,-0.052271,0.959588,6.146303,1.61588,4.530424,2.263893,0.09702,"False","False",3,3,"p-type",0.018,243,243,1,1,25,1,"Generalized",540,0.689415,0.281519,2.2,0,1000,,1.66e-30,"Sinton","OFF","Center Point",3000000000000000,30,2000000000000000,4000000000000000,"OFF","Dark Rsh (Cell only)",0.4,"False","RTD (Internal)",2,10,-0.05,1,0.01,"A",0,"16-131484","True",0,0,"Hunt","with Laser","02/07/20 14:57:27","MultiFlash v1.49","Default.mfi",,,,"False",,0.198105
266,"Ben","Motech 22.3%","M-C3-NoLaser-04","02/07/20 14:59:13",9.806017000000001,0.6765,9.287751,0.5786289999999999,5.374164,81.012202,22.115902,241.638394,0.001685,0.040354,0.6765,0.038221,0.5786289999999999,0.022116,22.115902,58718.129843,0.409404,9.287751,0.5786289999999999,81.012202,5.374164,22.115902,0.001685,0.038221,0.5786289999999999,0.022116,22.115902,0.409404,0.35087,24.942726,15.021859,0.038368,0.592307,0.022726,83.245231,22.725507,1.028595,1.126776,1.369372e-13,5.367323e-09,131.34803,1656.962437,603.5139830000001,227.244009,4723313000000000,1.05554,0.999977,1.114708,0.837345,0.00045,1.208689,0.5786289999999999,,,,,,,18.178301,0.009583,0.998112,4.373015,0.72953,3.643485,2.632825,0.02508,"False","False",3,3,"p-type",0.018,243,243,1,1,25,1,"Generalized",540,0.434288,0.281519,2.2,0,1000,1.142271,1.66e-30,"Sinton","OFF","Center Point",3000000000000000,30,2000000000000000,4000000000000000,"OFF","Dark Rsh (Cell only)",0.4,"False","RTD (Internal)",2,10,-0.05,1,0.01,"A",0,"16-131484","True",0,0,"Hunt","with Laser","02/07/20 14:59:13","MultiFlash v1.49","Default.mfi",,,,"False",,0.198105
267,"Ben","Motech 22.3%","M-C3-Laser-06","02/07/20 15:00:31",9.802179000000001,0.673947,9.02061,0.5854549999999999,5.281159,79.943027,21.733166,158.138327,0.001355,0.040338,0.673947,0.037122,0.5854549999999999,0.021733,21.733166,38427.613377,0.329292,9.02061,0.5854549999999999,79.943027,5.281159,21.733166,0.001355,0.037122,0.5854549999999999,0.021733,21.733166,0.329292,0.612497,24.875301,14.845849,0.037923,0.587525,0.022281,81.957277,22.280756,1.066172,1.314237,1.26155e-13,1.482313e-08,122.961032,715.0586489999999,1398.486685,171.647494,4723313000000000,1.07964,0.999951,1.123583,0.835691,0.000127,2.193584,0.5854549999999999,,,,,,,20.565768,-0.056129,0.964418,5.816967,1.921592,3.895375,2.047164,0.038557,"False","False",3,3,"p-type",0.018,243,243,1,1,25,1,"Generalized",540,0.625416,0.281519,2.2,0,1000,,1.66e-30,"Sinton","OFF","Center Point",3000000000000000,30,2000000000000000,4000000000000000,"OFF","Dark Rsh (Cell only)",0.4,"False","RTD (Internal)",2,10,-0.05,1,0.01,"A",0,"16-131484","True",0,0,"Hunt","with Laser","02/07/20 15:00:31","MultiFlash v1.49","Default.mfi",,,,"False",,0.198105
268,"Ben","Motech 22.3%","M-C3-Laser-06","02/07/20 15:01:13",9.803577000000001,0.674132,9.1738,0.576877,5.292157,80.07615,21.778423,159.619743,0.001446,0.040344,0.674132,0.037752,0.576877,0.021778,21.778423,38787.597555,0.351491,9.1738,0.576877,80.07615,5.292157,21.778423,0.001446,0.037752,0.576877,0.021778,21.778423,0.351491,0.671427,24.878298,30.78476,0.03793,0.587723,0.022292,81.965531,22.29228,1.068396,1.310087,1.25241e-13,1.474269e-08,121.554474,695.262888,1438.304873,159.859526,4723313000000000,1.090149,0.9998629999999999,1.121791,0.834398,0.000399,2.20068,0.576877,,,,,,,15.628294,-0.043411,0.966427,4.359787,1.488144,2.871643,2.248465,0.037713,"False","False",3,3,"p-type",0.018,243,243,1,1,25,1,"Generalized",540,0.605163,0.281519,2.2,0,1000,1.223751,1.66e-30,"Sinton","OFF","Center Point",3000000000000000,30,2000000000000000,4000000000000000,"OFF","Dark Rsh (Cell only)",0.4,"False","RTD (Internal)",2,10,-0.05,1,0.01,"A",0,"16-131484","True",0,0,"Full IV","with Laser","02/07/20 15:01:13","MultiFlash v1.49","Default.mfi",,,,"False",,0.198105
269,"Ben","Motech 22.3%","M-C3-Laser-06","02/07/20 15:01:51",9.802493999999999,0.674047,9.015298,0.585696,5.280226,79.914552,21.729325,161.948746,0.001381,0.040339,0.674047,0.0371,0.585696,0.021729,21.729325,39353.545202,0.335592,9.015298,0.585696,79.914552,5.280226,21.729325,0.001381,0.0371,0.585696,0.021729,21.729325,0.335592,0.564779,24.924746,14.737843,0.03793,0.5876479999999999,0.02229,81.97560199999999,22.289739,1.067329,1.308175,1.261238e-13,1.462926e-08,121.906763,706.61497,1415.19787,173.574764,4723313000000000,1.078533,0.999818,1.104726,0.83375,6.347788e-05,1.817434,0.585696,,,,,,,20.916192,-0.041499,0.953789,5.911747,1.97888,3.932867,2.084264,0.037678,"False","False",3,3,"p-type",0.018,243,243,1,1,25,1,"Generalized",540,0.5924430000000001,0.281519,2.2,0,1000,,1.66e-30,"Sinton","OFF","Center Point",3000000000000000,30,2000000000000000,4000000000000000,"OFF","Dark Rsh (Cell only)",0.4,"False","RTD (Internal)",2,10,-0.05,1,0.01,"A",0,"16-131484","True",0,0,"Hunt","with Laser","02/07/20 15:01:51","MultiFlash v1.49","Default.mfi",,,,"False",,0.198105
270,"Ben","Motech 22.3%","M-C3-Laser-07","02/07/20 15:02:42",-0.000193,1.024195,3.288429e-05,-0.282875,-9.302141000000001e-06,4.708279,-3.828041e-05,1140.953056,39747.561609,-7.938375e-07,1.024195,1.353263e-07,-0.282875,-3.828041e-08,-3.828041e-05,277251.592599,9658657.470879,3.288429e-05,-0.282875,4.708279,-9.302141000000001e-06,-3.828041e-05,39747.561609,1.353263e-07,-0.282875,-3.828041e-08,-3.828041e-05,9658657.470879,-1088.749978,24.893281,13.548775,,,,,,,,8.309912e-10,9.724408e-07,,,,207136900000000,4723313000000000,,,1.118711,0.834218,-1.024054,1.117713,-0.282875,,,,,,,218317.593413,-1599838000000,,-0.006878,,,127.619716,-465.347275,"False","False",3,3,"p-type",0.018,243,243,1,1,25,1,"Generalized",540,-373242.883164,0.281519,2.2,0,1000,-3.684804e+19,1.66e-30,"Sinton","OFF","Center Point",3000000000000000,30,2000000000000000,4000000000000000,"OFF","Dark Rsh (Cell only)",0.4,"False","RTD (Internal)",2,10,-0.05,1,0.01,"A",0,"16-131484","True",0,0,"Hunt","with Laser","02/07/20 15:02:42","MultiFlash v1.49","Default.mfi",,,,"False",,0.198105
271,"Ben","Motech 22.3%","M-C3-Laser-07","02/07/20 15:03:05",9.808728,0.673962,9.191761,0.57518,5.286919,79.975067,21.756868,114.60032,0.001722,0.040365,0.673962,0.037826,0.57518,0.021757,21.756868,27847.8777,0.418468,9.191761,0.57518,79.975067,5.286919,21.756868,0.001722,0.037826,0.57518,0.021757,21.756868,0.418468,0.441954,24.915756,14.365821,0.038032,0.588211,0.022371,82.231601,22.370748,1.058433,1.271759,1.306709e-13,1.297096e-08,127.037486,802.3332349999999,1246.364922,169.532065,4723313000000000,1.073458,0.999945,1.116847,0.833448,-4.177728e-05,1.480852,0.57518,,,,,,,16.131158,-0.003325,0.997427,4.433607,1.331577,3.10203,2.679702,0.052577,"False","False",3,3,"p-type",0.018,243,243,1,1,25,1,"Generalized",540,0.422754,0.281519,2.2,0,1000,1.652212,1.66e-30,"Sinton","OFF","Center Point",3000000000000000,30,2000000000000000,4000000000000000,"OFF","Dark Rsh (Cell only)",0.4,"False","RTD (Internal)",2,10,-0.05,1,0.01,"A",0,"16-131484","True",0,0,"Hunt","with Laser","02/07/20 15:03:05","MultiFlash v1.49","Default.mfi",,,,"False",,0.198105
272,"Ben","Motech 22.3%","M-C3-Laser-08","02/07/20 15:04:10",9.831452000000001,0.6767300000000001,9.265212999999999,0.57822,5.357329,80.522094,22.046622,180.577683,0.001792,0.040459,0.6767300000000001,0.038128,0.57822,0.022047,22.046622,43880.376994,0.435425,9.265212999999999,0.57822,80.522094,5.357329,22.046622,0.001792,0.038128,0.57822,0.022047,22.046622,0.435425,0.409816,24.843836,14.51083,0.038355,0.591746,0.022696,82.89454499999999,22.696189,1.037955,1.174414,1.302018e-13,7.759757e-09,125.26374,1276.115011,783.628428,212.622501,4723313000000000,1.055764,0.999936,1.108722,0.834398,4.61259e-06,1.375398,0.57822,,,,,,,18.542312,0.00418,0.996736,4.504363,0.9643620000000001,3.540001,2.7911,0.033505,"False","False",3,3,"p-type",0.018,243,243,1,1,25,1,"Generalized",540,0.438115,0.281519,2.2,0,1000,2.05856,1.66e-30,"Sinton","OFF","Center Point",3000000000000000,30,2000000000000000,4000000000000000,"OFF","Dark Rsh (Cell only)",0.4,"False","RTD (Internal)",2,10,-0.05,1,0.01,"A",0,"16-131484","True",0,0,"Hunt","with Laser","02/07/20 15:04:10","MultiFlash v1.49","Default.mfi",,,,"False",,0.198105
273,"Ben","Motech 22.3%","M-C3-Laser-09","02/07/20 15:05:06",9.818498999999999,0.676134,9.317864,0.57877,5.3929,81.23522199999999,22.193004,342.053575,0.001587,0.040405,0.676134,0.038345,0.57877,0.022193,22.193004,83119.01876000001,0.385744,9.317864,0.57877,81.23522199999999,5.3929,22.193004,0.001587,0.038345,0.57877,0.022193,22.193004,0.385744,0.397091,24.888786,14.822848,0.038491,0.59161,0.022772,83.35385100000001,22.771801,1.026301,1.103234,1.438805e-13,4.470643e-09,133.626705,1674.475299,597.202001,229.372437,4723313000000000,1.075573,0.999806,1.119054,0.837149,-0.000145,1.362455,0.57877,,,,,,,17.710062,-0.001771,0.998584,4.302041,0.701811,3.60023,2.493088,0.017674,"False","False",3,3,"p-type",0.018,243,243,1,1,25,1,"Generalized",540,0.391123,0.281519,2.2,0,1000,0.774543,1.66e-30,"Sinton","OFF","Center Point",3000000000000000,30,2000000000000000,4000000000000000,"OFF","Dark Rsh (Cell only)",0.4,"False","RTD (Internal)",2,10,-0.05,1,0.01,"A",0,"16-131484","True",0,0,"Hunt","with Laser","02/07/20 15:05:06","MultiFlash v1.49","Default.mfi",,,,"False",,0.198105
274,"Ben","Motech 22.3%","M-C3-Laser-10","02/07/20 15:06:02",9.799044,0.675997,9.309120999999999,0.578836,5.388451,81.345921,22.174695,328.416856,0.001699,0.040325,0.675997,0.038309,0.578836,0.022175,22.174695,79805.296088,0.412933,9.309120999999999,0.578836,81.345921,5.388451,22.174695,0.001699,0.038309,0.578836,0.022175,22.174695,0.412933,0.451017,24.902271,14.567833,0.038488,0.592238,0.022794,83.617833,22.794013,1.025522,1.069333,1.469871e-13,3.160542e-09,135.568154,1821.771284,548.916326,244.046136,4723313000000000,1.066734,0.999987,1.122519,0.83792,-0.000138,1.570621,0.578836,,,,,,,18.429911,-0.006373,0.99771,4.492455,0.673504,3.818951,2.660492,0.018478,"False","False",3,3,"p-type",0.018,243,243,1,1,25,1,"Generalized",540,0.4159,0.281519,2.2,0,1000,1.40423,1.66e-30,"Sinton","OFF","Center Point",3000000000000000,30,2000000000000000,4000000000000000,"OFF","Dark Rsh (Cell only)",0.4,"False","RTD (Internal)",2,10,-0.05,1,0.01,"A",0,"16-131484","True",0,0,"Hunt","with Laser","02/07/20 15:06:02","MultiFlash v1.49","Default.mfi",,,,"False",,0.198105
275,"Ben","Motech 22.3%","M-C3-Laser-11","02/07/20 15:06:52",9.824945,0.676683,9.255288999999999,0.578173,5.35116,80.488219,22.021236,244.629631,0.001765,0.040432,0.676683,0.038088,0.578173,0.022021,22.021236,59445.000234,0.429005,9.255288999999999,0.578173,80.488219,5.35116,22.021236,0.001765,0.038088,0.578173,0.022021,22.021236,0.429005,0.424276,24.875301,14.778845,0.03831,0.591469,0.022659,82.82072599999999,22.659401,1.040041,1.183928,1.295817e-13,8.179352e-09,124.074847,1209.550619,826.753328,208.86012,4723313000000000,1.064855,0.999935,1.124106,0.834426,4.319027e-05,1.466553,0.578173,,,,,,,18.335102,0.000787,0.996671,4.473141,1.006349,3.466792,2.748429,0.024736,"False","False",3,3,"p-type",0.018,243,243,1,1,25,1,"Generalized",540,0.436946,0.281519,2.2,0,1000,1.975396,1.66e-30,"Sinton","OFF","Center Point",3000000000000000,30,2000000000000000,4000000000000000,"OFF","Dark Rsh (Cell only)",0.4,"False","RTD (Internal)",2,10,-0.05,1,0.01,"A",0,"16-131484","True",0,0,"Hunt","with Laser","02/07/20 15:06:52","MultiFlash v1.49","Default.mfi",,,,"False",,0.198105
276,"Ben","Motech 22.3%","M-C3-Laser-12","02/07/20 15:07:51",9.838894,0.677786,9.227710999999999,0.576562,5.320346,79.78125,21.894429,210.949356,0.002022,0.040489,0.677786,0.037974,0.576562,0.021894,21.894429,51260.693575,0.49129,9.227710999999999,0.576562,79.78125,5.320346,21.894429,0.002022,0.037974,0.576562,0.021894,21.894429,0.49129,0.488695,24.915756,15.412881,0.038246,0.591483,0.022622,82.43288800000001,22.62212,1.05497,1.236291,1.185023e-13,1.061549e-08,111.779831,937.197015,1067.011508,200.117801,4723313000000000,1.03932,0.999799,1.114308,0.832352,-1.794492e-05,1.657168,0.576562,,,,,,,18.811501,0.000421,0.99547,4.537456,1.331812,3.205645,3.133812,0.028678,"False","False",3,3,"p-type",0.018,243,243,1,1,25,1,"Generalized",540,0.501047,0.281519,2.2,0,1000,2.665825,1.66e-30,"Sinton","OFF","Center Point",3000000000000000,30,2000000000000000,4000000000000000,"OFF","Dark Rsh (Cell only)",0.4,"False","RTD (Internal)",2,10,-0.05,1,0.01,"A",0,"16-131484","True",0,0,"Hunt","with Laser","02/07/20 15:07:51","MultiFlash v1.49","Default.mfi",,,,"False",,0.198105
277,"Ben","Motech 22.3%","M-C3-Laser-13","02/07/20 15:08:48",9.824774,0.676239,9.243686,0.5795129999999999,5.356836,80.627923,22.044593,97.48768099999999,0.001405,0.040431,0.676239,0.03804,0.5795129999999999,0.022045,22.044593,23689.506572,0.341418,9.243686,0.5795129999999999,80.627923,5.356836,22.044593,0.001405,0.03804,0.5795129999999999,0.022045,22.044593,0.341418,0.314506,24.906766,14.870851,0.038193,0.590427,0.02255,82.476232,22.549942,1.046448,1.236544,1.259889e-13,1.03641e-08,122.944028,1043.548197,958.269108,189.872672,4723313000000000,1.066305,0.999871,1.11111,0.834892,-3.367225e-05,1.040752,0.5795129999999999,,,,,,,17.036879,0.003989,0.9981950000000001,4.257645,1.081295,3.17635,2.191981,0.061861,"False","False",3,3,"p-type",0.018,243,243,1,1,25,1,"Generalized",540,0.345923,0.281519,2.2,0,1000,1.254852,1.66e-30,"Sinton","OFF","Center Point",3000000000000000,30,2000000000000000,4000000000000000,"OFF","Dark Rsh (Cell only)",0.4,"False","RTD (Internal)",2,10,-0.05,1,0.01,"A",0,"16-131484","True",0,0,"Hunt","with Laser","02/07/20 15:08:48","MultiFlash v1.49","Default.mfi",,,,"False",,0.198105
278,"Ben","Motech 22.3%","M-C3-Laser-13","02/07/20 15:10:57",9.837858000000001,0.677331,9.361945,0.578634,5.417136,81.29586,22.292739,164.069999,0.001584,0.040485,0.677331,0.038527,0.578634,0.022293,22.292739,39869.0098,0.384859,9.361945,0.578634,81.29586,5.417136,22.292739,0.001584,0.038527,0.578634,0.022293,22.292739,0.384859,0.390338,24.870806,15.598893,0.038564,0.593109,0.022873,83.410155,22.872515,1.025376,1.102555,1.373107e-13,4.152873e-09,128.847112,1810.522395,552.326778,239.825356,4723313000000000,1.048133,0.999947,1.107142,0.835028,0.000193,1.270303,0.578634,,,,,,,17.645205,-0.00081,0.9986699999999999,4.096438,0.645349,3.451088,2.498721,0.036767,"False","False",3,3,"p-type",0.018,243,243,1,1,25,1,"Generalized",540,0.387049,0.281519,2.2,0,1000,0.756775,1.66e-30,"Sinton","OFF","Center Point",3000000000000000,30,2000000000000000,4000000000000000,"OFF","Dark Rsh (Cell only)",0.4,"False","RTD (Internal)",2,10,-0.05,1,0.01,"A",0,"16-131484","True",0,0,"Hunt","with Laser","02/07/20 15:10:57","MultiFlash v1.49","Default.mfi",,,,"False",,0.198105
279,"Ben","Motech 22.3%","M-C3-Laser-02","02/07/20 15:12:03",9.801525,0.6732089999999999,9.235518000000001,0.575213,5.312386,80.509337,21.861671,219.017036,0.001498,0.040335,0.6732089999999999,0.038006,0.575213,0.021862,21.861671,53221.139647,0.364032,9.235518000000001,0.575213,80.509337,5.312386,21.861671,0.001498,0.038006,0.575213,0.021862,21.861671,0.364032,0.376441,24.834846,14.355821,0.038139,0.587249,0.022397,82.481973,22.397325,1.072681,1.212308,1.454042e-13,1.02798e-08,121.932936,636.2421440000001,1571.728642,171.206096,4723313000000000,1.087064,0.999942,1.115756,0.836028,-0.000233,1.285929,0.575213,,,,,,,15.009003,-0.001662,0.998764,4.320817,1.560299,2.760518,2.349345,0.02744,"False","False",3,3,"p-type",0.018,243,243,1,1,25,1,"Generalized",540,0.365316,0.281519,2.2,0,1000,0.930752,1.66e-30,"Sinton","OFF","Center Point",3000000000000000,30,2000000000000000,4000000000000000,"OFF","Dark Rsh (Cell only)",0.4,"False","RTD (Internal)",2,10,-0.05,1,0.01,"A",0,"16-131484","True",0,0,"Hunt","with Laser","02/07/20 15:12:03","MultiFlash v1.49","Default.mfi",,,,"False",,0.198105
280,"Ben","Motech 22.3%","M-C3-Laser-04","02/07/20 15:12:54",9.808318999999999,0.67583,9.292334,0.579838,5.388047,81.28297499999999,22.173034,250.835328,0.001412,0.040363,0.67583,0.03824,0.579838,0.022173,22.173034,60952.984725,0.343085,9.292334,0.579838,81.28297499999999,5.388047,22.173034,0.001412,0.03824,0.579838,0.022173,22.173034,0.343085,0.342656,24.888786,14.666839,0.038361,0.591336,0.022684,83.156119,22.684005,1.032673,1.134546,1.400326e-13,5.839219e-09,132.907622,1443.774187,692.629089,216.853484,4723313000000000,1.06164,0.999981,1.111509,0.832752,9.778121000000001e-05,1.165095,0.579838,,,,,,,17.32385,4.616601e-05,0.99891,4.297739,0.796467,3.501272,2.211738,0.024101,"False","False",3,3,"p-type",0.018,243,243,1,1,25,1,"Generalized",540,0.342256,0.281519,2.2,0,1000,0.79152,1.66e-30,"Sinton","OFF","Center Point",3000000000000000,30,2000000000000000,4000000000000000,"OFF","Dark Rsh (Cell only)",0.4,"False","RTD (Internal)",2,10,-0.05,1,0.01,"A",0,"16-131484","True",0,0,"Hunt","with Laser","02/07/20 15:12:54","MultiFlash v1.49","Default.mfi",,,,"False",,0.198105
281,"Ben","Motech 22.3%","M-C3-Laser-05","02/07/20 15:13:42",9.815567,0.675349,9.172006,0.579195,5.312384,80.139295,21.861663,63.539142,0.001263,0.040393,0.675349,0.037745,0.579195,0.021862,21.861663,15440.011515,0.306959,9.172006,0.579195,80.139295,5.312384,21.861663,0.001263,0.037745,0.579195,0.021862,21.861663,0.306959,0.303931,24.870806,14.361822,0.037893,0.588772,0.02231,81.782957,22.310047,1.06303,1.35484,1.15299e-13,1.565486e-08,118.189454,774.498365,1291.15831,160.719697,4723313000000000,1.062458,0.999887,1.113018,0.836128,-0.000136,1.003065,0.579195,,,,,,,15.996949,0.000387,0.997774,4.225182,1.366666,2.858516,1.959481,0.094726,"False","False",3,3,"p-type",0.018,243,243,1,1,25,1,"Generalized",540,0.309815,0.281519,2.2,0,1000,2.028059,1.66e-30,"Sinton","OFF","Center Point",3000000000000000,30,2000000000000000,4000000000000000,"OFF","Dark Rsh (Cell only)",0.4,"False","RTD (Internal)",2,10,-0.05,1,0.01,"A",0,"16-131484","True",0,0,"Hunt","with Laser","02/07/20 15:13:42","MultiFlash v1.49","Default.mfi",,,,"False",,0.198105
282,"Ben","Motech 22.3%","M-C3-Laser-06","02/07/20 15:14:33",9.804435,0.6740660000000001,9.175314999999999,0.576261,5.28738,80.004724,21.758766,151.954085,0.001477,0.040347,0.6740660000000001,0.037758,0.576261,0.021759,21.758766,36924.84275,0.358996,9.175314999999999,0.576261,80.004724,5.28738,21.758766,0.001477,0.037758,0.576261,0.021759,21.758766,0.358996,0.298756,24.861816,15.173867,0.037923,0.587574,0.022283,81.93117599999999,22.2827,1.068943,1.320145,1.251566e-13,1.495437e-08,121.113652,691.03156,1447.111909,158.522772,4723313000000000,1.073076,0.999942,1.111441,0.832619,1.528453e-05,0.998743,0.576261,,,,,,,15.439675,0.008211,0.9979170000000001,4.302969,1.478543,2.824426,2.297081,0.03959,"False","False",3,3,"p-type",0.018,243,243,1,1,25,1,"Generalized",540,0.36472,0.281519,2.2,0,1000,1.551461,1.66e-30,"Sinton","OFF","Center Point",3000000000000000,30,2000000000000000,4000000000000000,"OFF","Dark Rsh (Cell only)",0.4,"False","RTD (Internal)",2,10,-0.05,1,0.01,"A",0,"16-131484","True",0,0,"Hunt","with Laser","02/07/20 15:14:33","MultiFlash v1.49","Default.mfi",,,,"False",,0.198105
283,"Ben","Motech 22.3%","M-C3-Laser-07","02/07/20 15:15:22",9.811847,0.673512,9.199398,0.574757,5.287415,80.010513,21.758908,107.083434,0.001617,0.040378,0.673512,0.037858,0.574757,0.021759,21.758908,26021.274487,0.39302,9.199398,0.574757,80.010513,5.287415,21.758908,0.001617,0.037858,0.574757,0.021759,21.758908,0.39302,0.302091,24.902271,15.115865,0.038034,0.587228,0.022335,82.12712999999999,22.334523,1.064799,1.277505,1.33393e-13,1.340517e-08,125.887311,714.578784,1399.425819,161.657286,4723313000000000,1.080244,0.999867,1.114238,0.834493,-0.000162,1.000579,0.574757,,,,,,,15.337084,0.012248,0.997898,4.331885,1.41898,2.912905,2.525624,0.056119,"False","False",3,3,"p-type",0.018,243,243,1,1,25,1,"Generalized",540,0.398519,0.281519,2.2,0,1000,1.304087,1.66e-30,"Sinton","OFF","Center Point",3000000000000000,30,2000000000000000,4000000000000000,"OFF","Dark Rsh (Cell only)",0.4,"False","RTD (Internal)",2,10,-0.05,1,0.01,"A",0,"16-131484","True",0,0,"Hunt","with Laser","02/07/20 15:15:22","MultiFlash v1.49","Default.mfi",,,,"False",,0.198105
284,"Ben","Motech 22.3%","M-C3-Laser-08","02/07/20 15:16:23",9.834002,0.67654,9.316717000000001,0.5770189999999999,5.375922,80.80332900000001,22.123136,165.271062,0.001507,0.040469,0.67654,0.03834,0.5770189999999999,0.022123,22.123136,40160.868085,0.366198,9.316717000000001,0.5770189999999999,80.80332900000001,5.375922,22.123136,0.001507,0.03834,0.5770189999999999,0.022123,22.123136,0.366198,-0.083755,24.843836,14.34082,0.038326,0.5914779999999999,0.022669,82.796322,22.668798,1.042201,1.189254,1.29602e-13,8.394524000000001e-09,124.487627,1156.92633,864.359271,201.365308,4723313000000000,1.067023,0.9999670000000001,1.114988,0.837731,5.161778e-05,-0.280219,0.5770189999999999,,,,,,,16.160695,0.063411,0.99963,3.960665,0.922817,3.037847,2.373478,0.036367,"False","False",3,3,"p-type",0.018,243,243,1,1,25,1,"Generalized",540,0.366518,0.281519,2.2,0,1000,0.153291,1.66e-30,"Sinton","OFF","Center Point",3000000000000000,30,2000000000000000,4000000000000000,"OFF","Dark Rsh (Cell only)",0.4,"False","RTD (Internal)",2,10,-0.05,1,0.01,"A",0,"16-131484","True",0,0,"Hunt","with Laser","02/07/20 15:16:23","MultiFlash v1.49","Default.mfi",,,,"False",,0.198105
285,"Ben","Motech 22.3%","M-C3-Laser-09","02/07/20 15:17:30",9.819067,0.676051,9.307377000000001,0.578017,5.37982,81.043423,22.139176,301.491809,0.001698,0.040408,0.676051,0.038302,0.578017,0.022139,22.139176,73262.509509,0.412721,9.307377000000001,0.578017,81.043423,5.37982,22.139176,0.001698,0.038302,0.578017,0.022139,22.139176,0.412721,0.439696,24.866311,14.85785,0.038475,0.591488,0.022758,83.307196,22.757586,1.025833,1.11004,1.434133e-13,4.748223e-09,134.247825,1693.228183,590.587855,226.552521,4723313000000000,1.074716,0.999351,1.113953,0.833314,-3.776349e-05,1.440579,0.578017,,,,,,,17.881023,-0.004159,0.997914,4.354953,0.700916,3.654036,2.660683,0.020059,"False","False",3,3,"p-type",0.018,243,243,1,1,25,1,"Generalized",540,0.413265,0.281519,2.2,0,1000,1.357263,1.66e-30,"Sinton","OFF","Center Point",3000000000000000,30,2000000000000000,4000000000000000,"OFF","Dark Rsh (Cell only)",0.4,"False","RTD (Internal)",2,10,-0.05,1,0.01,"A",0,"16-131484","True",0,0,"Hunt","with Laser","02/07/20 15:17:30","MultiFlash v1.49","Default.mfi",,,,"False",,0.198105
286,"Ben","Motech 22.3%","M-C3-Laser-10","02/07/20 15:18:18",9.801201000000001,0.675525,9.337400000000001,0.578476,5.401461,81.581323,22.228234,387.549793,0.001418,0.040334,0.675525,0.038426,0.578476,0.022228,22.228234,94174.59964099999,0.344617,9.337400000000001,0.578476,81.581323,5.401461,22.228234,0.001418,0.038426,0.578476,0.022228,22.228234,0.344617,0.340928,24.888786,14.33282,0.03845,0.591571,0.022746,83.48028499999999,22.745639,1.031582,1.085732,1.482162e-13,3.828893e-09,135.025632,1497.926773,667.589376,230.948055,4723313000000000,1.082104,0.999815,1.111058,0.832168,-0.000122,1.116718,0.578476,,,,,,,16.555798,0.000545,0.998716,4.125079,0.73314,3.391939,2.239021,0.015578,"False","False",3,3,"p-type",0.018,243,243,1,1,25,1,"Generalized",540,0.346319,0.281519,2.2,0,1000,0.811871,1.66e-30,"Sinton","OFF","Center Point",3000000000000000,30,2000000000000000,4000000000000000,"OFF","Dark Rsh (Cell only)",0.4,"False","RTD (Internal)",2,10,-0.05,1,0.01,"A",0,"16-131484","True",0,0,"Hunt","with Laser","02/07/20 15:18:18","MultiFlash v1.49","Default.mfi",,,,"False",,0.198105
287,"Ben","Motech 22.3%","M-C3-Laser-11","02/07/20 15:19:16",9.827321,0.676372,9.262672,0.57888,5.361977,80.668592,22.065749,242.768939,0.001593,0.040442,0.676372,0.038118,0.57888,0.022066,22.065749,58992.852275,0.387028,9.262672,0.57888,80.668592,5.361977,22.065749,0.001593,0.038118,0.57888,0.022066,22.065749,0.387028,0.399197,24.875301,14.953856,0.038297,0.591215,0.022642,82.774039,22.641664,1.040666,1.191641,1.3028e-13,8.531288e-09,125.184877,1175.208274,850.913001,203.931066,4723313000000000,1.058618,0.999918,1.108875,0.832956,-0.000271,1.303885,0.57888,,,,,,,17.756317,-0.001852,0.997341,4.380912,1.00176,3.379152,2.485158,0.024882,"False","False",3,3,"p-type",0.018,243,243,1,1,25,1,"Generalized",540,0.388343,0.281519,2.2,0,1000,1.904638,1.66e-30,"Sinton","OFF","Center Point",3000000000000000,30,2000000000000000,4000000000000000,"OFF","Dark Rsh (Cell only)",0.4,"False","RTD (Internal)",2,10,-0.05,1,0.01,"A",0,"16-131484","True",0,0,"Hunt","with Laser","02/07/20 15:19:16","MultiFlash v1.49","Default.mfi",,,,"False",,0.198105
288,"Ben","Motech 22.3%","M-C3-Laser-12","02/07/20 15:20:04",9.838055000000001,0.677683,9.243952,0.578071,5.343656,80.149804,21.990354,209.599305,0.001732,0.040486,0.677683,0.038041,0.578071,0.02199,21.990354,50932.631151,0.420802,9.243952,0.578071,80.149804,5.343656,21.990354,0.001732,0.038041,0.578071,0.02199,21.990354,0.420802,0.421373,24.870806,14.461827,0.038228,0.591516,0.022613,82.418252,22.612738,1.052423,1.241816,1.177939e-13,1.086482e-08,112.418707,958.042509,1043.79502,197.548819,4723313000000000,1.050712,0.999738,1.119755,0.836761,-3.234765e-05,1.45888,0.578071,,,,,,,18.047011,-8.669116e-05,0.997563,4.332515,1.248253,3.084262,2.694821,0.02881,"False","False",3,3,"p-type",0.018,243,243,1,1,25,1,"Generalized",540,0.42796,0.281519,2.2,0,1000,1.51889,1.66e-30,"Sinton","OFF","Center Point",3000000000000000,30,2000000000000000,4000000000000000,"OFF","Dark Rsh (Cell only)",0.4,"False","RTD (Internal)",2,10,-0.05,1,0.01,"A",0,"16-131484","True",0,0,"Hunt","with Laser","02/07/20 15:20:04","MultiFlash v1.49","Default.mfi",,,,"False",,0.198105
289,"Ben","Motech 22.3%","M-C3-Laser-13","02/07/20 15:20:55",9.826186999999999,0.675938,9.241839000000001,0.5779300000000001,5.341134,80.415812,21.979975,111.412447,0.001533,0.040437,0.675938,0.038032,0.5779300000000001,0.02198,21.979975,27073.224597,0.372401,9.241839000000001,0.5779300000000001,80.415812,5.341134,21.979975,0.001533,0.038032,0.5779300000000001,0.02198,21.979975,0.372401,0.336722,24.902271,14.33682,0.038178,0.590137,0.02253,82.42939800000001,22.530347,1.050114,1.24259,1.268707e-13,1.073736e-08,122.638504,974.998287,1025.642828,186.095382,4723313000000000,1.059388,0.999949,1.119435,0.837441,-1.481922e-05,1.154694,0.5779300000000001,,,,,,,16.78474,0.005406,0.998517,4.257633,1.1395,3.118133,2.392342,0.054084,"False","False",3,3,"p-type",0.018,243,243,1,1,25,1,"Generalized",540,0.377023,0.281519,2.2,0,1000,0.8790519999999999,1.66e-30,"Sinton","OFF","Center Point",3000000000000000,30,2000000000000000,4000000000000000,"OFF","Dark Rsh (Cell only)",0.4,"False","RTD (Internal)",2,10,-0.05,1,0.01,"A",0,"16-131484","True",0,0,"Hunt","with Laser","02/07/20 15:20:55","MultiFlash v1.49","Default.mfi",,,,"False",,0.198105
290,"Ben","Motech 22.3%","M-C3-Laser-14","02/07/20 15:22:51",9.826207999999999,0.675925,9.240572999999999,0.578748,5.347967,80.520126,22.008095,113.397925,0.001455,0.040437,0.675925,0.038027,0.578748,0.022008,22.008095,27555.695867,0.353449,9.240572999999999,0.578748,80.520126,5.347967,22.008095,0.001455,0.038027,0.578748,0.022008,22.008095,0.353449,0.384059,24.852826,14.380822,0.038178,0.590148,0.02253,82.431408,22.530494,1.049994,1.243001,1.270831e-13,1.069561e-08,122.922493,971.604549,1029.225317,185.892595,4723313000000000,1.058169,0.999888,1.117897,0.835508,-0.000281,1.341897,0.578748,,,,,,,16.843851,-0.004751,0.998169,4.284686,1.147629,3.137057,2.269096,0.053146,"False","False",3,3,"p-type",0.018,243,243,1,1,25,1,"Generalized",540,0.354596,0.281519,2.2,0,1000,1.369828,1.66e-30,"Sinton","OFF","Center Point",3000000000000000,30,2000000000000000,4000000000000000,"OFF","Dark Rsh (Cell only)",0.4,"False","RTD (Internal)",2,10,-0.05,1,0.01,"A",0,"16-131484","True",0,0,"Hunt","with Laser","02/07/20 15:22:51","MultiFlash v1.49","Default.mfi",,,,"False",,0.198105
291,"Ben","Motech 22.3%","M-C3-Laser-14","02/07/20 15:23:33",9.824286000000001,0.675914,9.245898,0.579002,5.353397,80.618898,22.030442,133.358359,0.001391,0.040429,0.675914,0.038049,0.579002,0.02203,22.030442,32406.08112,0.337995,9.245898,0.579002,80.618898,5.353397,22.030442,0.001391,0.038049,0.579002,0.02203,22.030442,0.337995,0.333418,24.888786,14.353821,0.038181,0.590091,0.02253,82.44755000000001,22.530151,1.048134,1.237471,1.27269e-13,1.067688e-08,123.216756,994.613342,1005.415831,186.235446,4723313000000000,1.063606,0.99991,1.113663,0.835951,-0.000157,1.121957,0.579002,,,,,,,16.643837,0.000699,0.998761,4.213056,1.107579,3.105477,2.173979,0.045175,"False","False",3,3,"p-type",0.018,243,243,1,1,25,1,"Generalized",540,0.342803,0.281519,2.2,0,1000,0.769394,1.66e-30,"Sinton","OFF","Center Point",3000000000000000,30,2000000000000000,4000000000000000,"OFF","Dark Rsh (Cell only)",0.4,"False","RTD (Internal)",2,10,-0.05,1,0.01,"A",0,"16-131484","True",0,0,"Hunt","with Laser","02/07/20 15:23:33","MultiFlash v1.49","Default.mfi",,,,"False",,0.198105
292,"Ben","Motech 22.3%","M-C3-Laser-15","02/07/20 15:35:30",9.805607999999999,0.674853,9.360564,0.5780999999999999,5.411338,81.775035,22.268879,414.416271,0.001343,0.040352,0.674853,0.038521,0.5780999999999999,0.022269,22.268879,100703.153966,0.32625,9.360564,0.5780999999999999,81.775035,5.411338,22.268879,0.001343,0.038521,0.5780999999999999,0.022269,22.268879,0.32625,-0.340455,24.816867,14.362822,0.038504,0.591163,0.022762,83.585796,22.761984,1.029805,1.072454,1.535009e-13,3.303649e-09,139.906257,1548.238539,645.895303,230.582745,4723313000000000,1.082505,0.999902,1.110361,0.836048,-0.000166,-1.084046,0.5780999999999999,,,,,,,15.929776,0.087822,1.000144,4.053514,0.681404,3.37211,2.129341,0.014536,"False","False",3,3,"p-type",0.018,243,243,1,1,25,1,"Generalized",540,0.322639,0.281519,2.2,0,1000,-0.214856,1.66e-30,"Sinton","OFF","Center Point",3000000000000000,30,2000000000000000,4000000000000000,"OFF","Dark Rsh (Cell only)",0.4,"False","RTD (Internal)",2,10,-0.05,1,0.01,"A",0,"16-131484","True",0,0,"Hunt","with Laser","02/07/20 15:35:30","MultiFlash v1.49","Default.mfi",,,,"False",,0.198105
293,"Ben","Motech 22.3%","M-C3-Laser-16","02/07/20 15:36:18",9.81916,0.6767030000000001,9.359332999999999,0.578086,5.4105,81.426378,22.265431,368.867704,0.001483,0.040408,0.6767030000000001,0.038516,0.578086,0.022265,22.265431,89634.852134,0.360321,9.359332999999999,0.578086,81.426378,5.4105,22.265431,0.001483,0.038516,0.578086,0.022265,22.265431,0.360321,0.378457,24.879796,15.083862,0.038536,0.591859,0.022808,83.410167,22.807883,1.035968,1.09134,1.432554e-13,4.038257e-09,126.177602,1314.354034,760.830015,234.526523,4723313000000000,1.059337,0.999877,1.12383,0.836032,-2.472531e-05,1.315453,0.578086,,,,,,,16.705692,-0.002786,0.9988939999999999,4.036124,0.84179,3.194334,2.342177,0.016344,"False","False",3,3,"p-type",0.018,243,243,1,1,25,1,"Generalized",540,0.364057,0.281519,2.2,0,1000,0.657087,1.66e-30,"Sinton","OFF","Center Point",3000000000000000,30,2000000000000000,4000000000000000,"OFF","Dark Rsh (Cell only)",0.4,"False","RTD (Internal)",2,10,-0.05,1,0.01,"A",0,"16-131484","True",0,0,"Hunt","with Laser","02/07/20 15:36:18","MultiFlash v1.49","Default.mfi",,,,"False",,0.198105
294,"Ben","Motech 22.3%","M-C3-Laser-16","02/07/20 15:37:12",9.816967,0.676578,9.360837,0.5777949999999999,5.408644,81.431664,22.137541,368.38568,0.001484,0.040181,0.676578,0.038314,0.5777949999999999,0.022138,22.137541,90003.98923799999,0.362664,9.360837,0.5777949999999999,81.431664,5.408644,22.137541,0.001484,0.038314,0.5777949999999999,0.022138,22.137541,0.362664,0.295283,24.807877,14.837848,0.03832,0.591794,0.022678,83.419038,22.677817,1.035925,1.088439,1.430448e-13,4.004014e-09,125.97386,1341.60866,745.373841,235.787003,4723313000000000,1.05872,0.999942,1.109199,0.833597,-0.000385,0.984001,0.5777949999999999,,,,,,,16.538813,0.009698999999999999,0.998991,3.993987,0.820818,3.173169,2.348647,0.016361,"False","False",3,3,"p-type",0.018,244.32,244.32,1,1,25,1,"Generalized",540,0.36498,0.281519,2.2,0,1000,0.586056,1.66e-30,"Sinton","OFF","Center Point",3000000000000000,30,2000000000000000,4000000000000000,"OFF","Dark Rsh (Cell only)",0.4,"False","RTD (Internal)",2,10,-0.05,1,0.01,"A",0,"16-131484","True",0,0,"Hunt","with Laser","02/07/20 15:37:12","MultiFlash v1.49","Default.mfi",,,,"False",,0.198105
295,"Ben","Motech 22.3%","M-C3-03","02/07/20 15:42:05",9.830321,,,,,,,,,0.040235,,,,,,,,9.830321,-0.008654,,-0.085074,-0.348208,0.00088,0.040235,-0.008654,-0.000348,-0.348208,0.215091,-0.027962,24.810124,313.822948,,,,,,,,,,,,,,,,,1.11246,0.836764,-0.008654,-0.090977,-0.008654,,,,,,0,0,0,,3.993987,0.820818,3.173169,2.348647,0.016361,"False","True",3,3,"p-type",0.018,244.32,244.32,1,1,25,1,"Generalized",540,0.36498,0.281485,2.2,0,1000,,1.66e-30,"Sinton","OFF","Center Point",3000000000000000,30,2000000000000000,4000000000000000,"OFF","Dark Rsh (Cell only)",0.4,"False","RTD (Internal)",2,10,-0.05,1,0.01,"A",0,"16-131484","True",0,0,"Hunt","with Laser","02/07/20 15:42:05","MultiFlash v1.49","Default.mfi",0,0,0,"False",0,0.198151
296,"Ben","Motech 22.3%","M-C3-03","02/07/20 15:42:27",9.829756,0.677634,9.307518,0.5785439999999999,5.384807,80.841071,22.039978,241.297701,0.001767,0.040233,0.677634,0.038096,0.5785439999999999,0.02204,22.039978,58953.8543,0.431783,9.307518,0.5785439999999999,80.841071,5.384807,22.039978,0.001767,0.038096,0.5785439999999999,0.02204,22.039978,0.431783,0.454735,24.803382,14.932854,0.038286,0.59239,0.02268,83.189076,22.680123,1.037842,1.123007,1.33854e-13,5.177327e-09,119.412778,1264.538608,790.802269,233.190794,4723313000000000,1.049816,0.999745,1.107632,0.830109,-0.00026,1.522963,0.5785439999999999,,,,,,,18.658048,-0.003751,0.997632,4.401209,0.984962,3.416247,2.765133,0.025085,"False","False",3,3,"p-type",0.018,244.32,244.32,1,1,25,1,"Generalized",540,0.442119,0.281485,2.2,0,1000,1.411246,1.66e-30,"Sinton","OFF","Center Point",3000000000000000,30,2000000000000000,4000000000000000,"OFF","Dark Rsh (Cell only)",0.4,"False","RTD (Internal)",2,10,-0.05,1,0.01,"A",0,"16-131484","True",0,0,"Hunt","with Laser","02/07/20 15:42:27","MultiFlash v1.49","Default.mfi",,,,"False",,0.198151
297,"Ben","Motech 22.3%","M-C3-Laser-04","02/07/20 15:43:54",9.803578999999999,0.676019,9.315262000000001,0.579994,5.402792,81.52193200000001,22.113589,274.006205,0.001217,0.040126,0.676019,0.038127,0.579994,0.022114,22.113589,66945.196043,0.297418,9.315262000000001,0.579994,81.52193200000001,5.402792,22.113589,0.001217,0.038127,0.579994,0.022114,22.113589,0.297418,0.112616,24.857321,14.426826,0.038123,0.591604,0.022554,83.144552,22.55374,1.032986,1.135621,1.377829e-13,5.920403e-09,130.287049,1433.58003,697.55436,217.413167,4723313000000000,1.065739,0.9999710000000001,1.113487,0.8327369999999999,-0.000387,0.367758,0.579994,,,,,,,16.324019,0.025862,0.999358,3.999893,0.758919,3.240974,1.918769,0.022013,"False","False",3,3,"p-type",0.018,244.32,244.32,1,1,25,1,"Generalized",540,0.304569,0.281485,2.2,0,1000,0.418468,1.66e-30,"Sinton","OFF","Center Point",3000000000000000,30,2000000000000000,4000000000000000,"OFF","Dark Rsh (Cell only)",0.4,"False","RTD (Internal)",2,10,-0.05,1,0.01,"A",0,"16-131484","True",0,0,"Hunt","with Laser","02/07/20 15:43:54","MultiFlash v1.49","Default.mfi",,,,"False",,0.198151
