Repository: dintalframe/MLPROJECT

File: FCT450csv/MultiFlash_Database WW15 - 2021.csv (part 8 of 12)
ash_cutoff_(suns),V_at_Isc_(V),dV/dt,V_Pad_0_(V),V_Pad_1_(V),V_Pad_2_(V),V_Pad_3_(V),V_Pad_4_(V),dBreak_(A),dBreak_(V),Capacitance_(uF/cm2),Capacitance_Error_(percent),Pm/Pe,BulkSRH_AND_Jo_Power_Loss_(percent),BulkSRH_Power_Loss_(percent),Jo_Power_Loss_(percent),Rs_Power_Loss_(percent),Rsh_Power_Loss_(percent),Dark_Break_Interpolated,Calibration,Resistivity_(ohm-cm),Analysis_Resistivity_(ohm-cm),Sample_Type,Thickness_(cm),Cell_Area_(cm2),Total_Area_(cm2),Number_of_Cells_per_String,Number_of_Strings,Temperature_(C),Intensity_(suns),Analysis_Type,Nominal_Load_Voltage_(mV/cell),Rs_Modulation_Target_(ohm-cm2),Reference_Constant_(V/sun),Voltage_Temperature_Coefficient_(mV/C),Temperature_Offset_(C),Power_per_Sun_(W/m2),Conductivity_Modulation_(ohm-cm2/V),Auger_Coefficient,Auger_Method,Band_Gap_Narrowing,Fit_Method,Carrier_Density_Center_Point_(cm-3),Percent_Fit,Lower_Bound_(cm-3),Upper_Bound_(cm-3),Rsh_Lifetime_Correction,Rsh_Measurement_Method,SunsVoc_Rsh_Voltage_(V),Do_Dark_Break_Measurement,Temperature_Measurement_Method,Number_of_dRsh_Points,dRsh_Output_Vlimit_(V),Current_Transfer,Voltage_Transfer,Temperature_Transfer,Final_Bin,Bin_Index,Tester_ID,Do_Doping_Measurement,Doping_Sample_Time_(us),Doping_Measurement_Length_(us),Measurement_Type,Comments,Measurement_Date-Time_String,Software Version,Recipe_Filename,EL Pulse Current Delivered (Coulombs),Forward Dark IV (V),Forward Dark IV (A),Forward Dark IV Interpolated?,EL Pulse Energy Delivered (J),Doping Calibration Factor (V/sun)
259,"Ben","DMEGC","46","04/12/21 19:38:16",10.439823,0.681387,9.855974,0.575763,5.674701,79.773022,22.518656,323.33978,0.002733,0.041428,0.681387,0.039111,0.575763,0.022519,22.518656,81481.62468199999,0.688766,9.855974,0.575763,79.773022,5.674701,22.518656,0.002733,0.039111,0.575763,0.022519,22.518656,0.688766,0.417157,24.996668,15.240871,0.039523,0.59731,0.023608,83.630939,23.607685,1.010231,1.088321,1.202681e-13,3.533515e-09,116.624208,2955.747447,338.323899,286.314385,4723313000000000,1.011789,0.999633,1.076037,0.810917,0.008578000000000001,1.320716,0.575763,,,,,,,24.626476,0.054153,0.992923,4.9204,0.546003,4.374398,4.469874,0.017855,"False","False",3,3,"p-type",0.018,252,252,1,1,25,1,"Generalized",540,0.683073,0.285035,2.2,0,1000,2.044045,1.66e-30,"Sinton","OFF","Center Point",3000000000000000,30,2000000000000000,4000000000000000,"OFF","Dark Rsh (Cell only)",0.4,"False","RTD (Internal)",2,10,-0.05,1,0.01,"A",0,"16-131484","True",0,0,"Hunt","C3-LP8-1st","04/12/21 19:38:16","MultiFlash v1.49","Default.mfi",,,,"False",,0.199898
260,"Ben","DMEGC","47","04/12/21 19:38:57",10.427077,0.682469,9.865347999999999,0.5767139999999999,5.689485,79.95162000000001,22.577321,386.158894,0.002825,0.041377,0.682469,0.039148,0.5767139999999999,0.022577,22.577321,97312.041384,0.711848,9.865347999999999,0.5767139999999999,79.95162000000001,5.689485,22.577321,0.002825,0.039148,0.5767139999999999,0.022577,22.577321,0.711848,0.469294,25.019144,15.163868,0.039563,0.599154,0.023704,83.941985,23.70415,0.995328,1.056996,1.185602e-13,1.835672e-09,118.004631,11365.946908,87.982111,319.312629,4723313000000000,1.006762,0.999788,1.073203,0.81043,0.008604000000000001,1.459244,0.5767139999999999,,,,,,,26.327826,0.050686,0.993047,4.920716,0.152448,4.768269,4.608308,0.015015,"False","False",3,3,"p-type",0.018,252,252,1,1,25,1,"Generalized",540,0.712556,0.285035,2.2,0,1000,2.015232,1.66e-30,"Sinton","OFF","Center Point",3000000000000000,30,2000000000000000,4000000000000000,"OFF","Dark Rsh (Cell only)",0.4,"False","RTD (Internal)",2,10,-0.05,1,0.01,"A",0,"16-131484","True",0,0,"Hunt","C3-LP8-1st","04/12/21 19:38:57","MultiFlash v1.49","Default.mfi",,,,"False",,0.199898
261,"Ben","DMEGC","48","04/12/21 19:39:39",10.434809,0.682321,9.854343999999999,0.576205,5.678123,79.750214,22.532235,357.757869,0.002843,0.041408,0.682321,0.039105,0.576205,0.022532,22.532235,90154.98291999999,0.71646,9.854343999999999,0.576205,79.750214,5.678123,22.532235,0.002843,0.039105,0.576205,0.022532,22.532235,0.71646,0.486149,24.983182,15.013858,0.039551,0.598396,0.023667,83.766237,23.666902,1.003975,1.075383,1.174613e-13,2.782624e-09,113.714306,3808.956411,262.539103,305.161578,4723313000000000,0.998938,0.999728,1.080586,0.808708,0.008536,1.535476,0.576205,,,,,,,25.994383,0.048329,0.992138,4.976195,0.448544,4.527651,4.636029,0.016185,"False","False",3,3,"p-type",0.018,252,252,1,1,25,1,"Generalized",540,0.716317,0.285035,2.2,0,1000,2.320602,1.66e-30,"Sinton","OFF","Center Point",3000000000000000,30,2000000000000000,4000000000000000,"OFF","Dark Rsh (Cell only)",0.4,"False","RTD (Internal)",2,10,-0.05,1,0.01,"A",0,"16-131484","True",0,0,"Hunt","C3-LP8-1st","04/12/21 19:39:39","MultiFlash v1.49","Default.mfi",,,,"False",,0.199898
262,"Ben","DMEGC","49","04/12/21 19:40:18",10.427292,0.682136,9.879770000000001,0.577149,5.702103,80.16643500000001,22.627392,398.373955,0.002676,0.041378,0.682136,0.039205,0.577149,0.022627,22.627392,100390.236567,0.674385,9.879770000000001,0.577149,80.16643500000001,5.702103,22.627392,0.002676,0.039205,0.577149,0.022627,22.627392,0.674385,0.449977,25.032629,14.434825,0.039567,0.598814,0.023693,83.942808,23.693292,0.99564,1.055042,1.200411e-13,1.847209e-09,119.521118,11224.990419,89.08693599999999,315.874068,4723313000000000,1.00396,0.99978,1.084546,0.810731,0.008531,1.489114,0.577149,,,,,,,25.416816,0.048145,0.99397,4.79511,0.148775,4.646335,4.380393,0.01453,"False","False",3,3,"p-type",0.018,252,252,1,1,25,1,"Generalized",540,0.673565,0.285035,2.2,0,1000,1.752357,1.66e-30,"Sinton","OFF","Center Point",3000000000000000,30,2000000000000000,4000000000000000,"OFF","Dark Rsh (Cell only)",0.4,"False","RTD (Internal)",2,10,-0.05,1,0.01,"A",0,"16-131484","True",0,0,"Hunt","C3-LP8-1st","04/12/21 19:40:18","MultiFlash v1.49","Default.mfi",,,,"False",,0.199898
263,"Ben","DMEGC","50","04/12/21 19:41:12",10.445018,0.682551,9.849174,0.5763200000000001,5.676277,79.61948,22.524907,322.332201,0.002747,0.041448,0.682551,0.039084,0.5763200000000001,0.022525,22.524907,81227.714555,0.692236,9.849174,0.5763200000000001,79.61948,5.676277,22.524907,0.002747,0.039084,0.5763200000000001,0.022525,22.524907,0.692236,0.475317,25.014649,14.835848,0.039489,0.5980529999999999,0.023617,83.478449,23.616636,1.014684,1.110187,1.132909e-13,4.230376e-09,109.410063,2538.907957,393.870127,288.443518,4723313000000000,0.9994769999999999,0.999739,1.077044,0.809933,0.008506,1.526614,0.5763200000000001,,,,,,,25.224754,0.045,0.993153,4.862376,0.651462,4.210914,4.485095,0.017922,"False","False",3,3,"p-type",0.018,252,252,1,1,25,1,"Generalized",540,0.689651,0.285035,2.2,0,1000,1.988592,1.66e-30,"Sinton","OFF","Center Point",3000000000000000,30,2000000000000000,4000000000000000,"OFF","Dark Rsh (Cell only)",0.4,"False","RTD (Internal)",2,10,-0.05,1,0.01,"A",0,"16-131484","True",0,0,"Hunt","C3-LP8-1st","04/12/21 19:41:12","MultiFlash v1.49","Default.mfi",,,,"False",,0.199898
264,"Ben","DMEGC","51","04/12/21 19:41:57",10.429115,0.682514,9.864644999999999,0.577758,5.699373,80.069705,22.61656,264.230255,0.002663,0.041385,0.682514,0.039145,0.577758,0.022617,22.61656,66586.024303,0.671084,9.864644999999999,0.577758,80.069705,5.699373,22.61656,0.002663,0.039145,0.577758,0.022617,22.61656,0.671084,0.453059,24.987678,15.009859,0.039541,0.5988059999999999,0.023677,83.824854,23.677243,1.000506,1.070066,1.161077e-13,2.638238e-09,115.43665,5828.723074,171.564164,311.5068,4723313000000000,1.002423,0.99973,1.081521,0.808019,0.008952,1.469262,0.577758,,,,,,,25.815673,0.046656,0.993325,4.855208,0.291165,4.564043,4.349938,0.021919,"False","False",3,3,"p-type",0.018,252,252,1,1,25,1,"Generalized",540,0.670005,0.285035,2.2,0,1000,2.031148,1.66e-30,"Sinton","OFF","Center Point",3000000000000000,30,2000000000000000,4000000000000000,"OFF","Dark Rsh (Cell only)",0.4,"False","RTD (Internal)",2,10,-0.05,1,0.01,"A",0,"16-131484","True",0,0,"Hunt","C3-LP8-1st","04/12/21 19:41:57","MultiFlash v1.49","Default.mfi",,,,"False",,0.199898
265,"Ben","DMEGC","52","04/12/21 19:42:42",10.444965,0.682118,9.865016000000001,0.575206,5.674415,79.644306,22.517521,291.834888,0.002868,0.041448,0.682118,0.039147,0.575206,0.022518,22.517521,73542.39178400001,0.722738,9.865016000000001,0.575206,79.644306,5.674415,22.517521,0.002868,0.039147,0.575206,0.022518,22.517521,0.722738,0.51863,24.969697,15.266874,0.039569,0.597963,0.023661,83.687314,23.660585,1.005936,1.084262,1.176585e-13,3.214699e-09,113.919103,3313.460758,301.799259,296.914356,4723313000000000,1.004878,0.999514,1.07047,0.809963,0.008532,1.56617,0.575206,,,,,,,25.335603,0.039949,0.9929750000000001,4.907061,0.501472,4.405588,4.690065,0.019798,"False","False",3,3,"p-type",0.018,252,252,1,1,25,1,"Generalized",540,0.720353,0.285035,2.2,0,1000,2.159481,1.66e-30,"Sinton","OFF","Center Point",3000000000000000,30,2000000000000000,4000000000000000,"OFF","Dark Rsh (Cell only)",0.4,"False","RTD (Internal)",2,10,-0.05,1,0.01,"A",0,"16-131484","True",0,0,"Hunt","C3-LP8-1st","04/12/21 19:42:42","MultiFlash v1.49","Default.mfi",,,,"False",,0.199898
266,"Ben","DMEGC","53","04/12/21 19:43:25",10.429851,0.680548,9.871432,0.575111,5.677173,79.98253800000001,22.528463,366.04281,0.002767,0.041388,0.680548,0.039172,0.575111,0.022528,22.528463,92242.788202,0.6971619999999999,9.871432,0.575111,79.98253800000001,5.677173,22.528463,0.002767,0.039172,0.575111,0.022528,22.528463,0.6971619999999999,0.46474,24.956212,15.278874,0.039572,0.59717,0.023631,83.89760200000001,23.631208,0.998357,1.056599,1.277303e-13,1.961109e-09,126.656614,9160.480509999999,109.164579,296.671536,4723313000000000,1.02982,0.999686,1.079875,0.809181,0.008447,1.456161,0.575111,,,,,,,24.381874,0.045352,0.993404,4.878177,0.174515,4.703662,4.534109,0.015779,"False","False",3,3,"p-type",0.018,252,252,1,1,25,1,"Generalized",540,0.693626,0.285035,2.2,0,1000,1.96771,1.66e-30,"Sinton","OFF","Center Point",3000000000000000,30,2000000000000000,4000000000000000,"OFF","Dark Rsh (Cell only)",0.4,"False","RTD (Internal)",2,10,-0.05,1,0.01,"A",0,"16-131484","True",0,0,"Hunt","C3-LP8-1st","04/12/21 19:43:25","MultiFlash v1.49","Default.mfi",,,,"False",,0.199898
267,"Ben","DMEGC","54","04/12/21 19:44:10",10.436384,0.682055,9.850228,0.576722,5.680838,79.807306,22.543009,274.424273,0.002685,0.041414,0.682055,0.039088,0.576722,0.022543,22.543009,69154.91673899999,0.6767339999999999,9.850228,0.576722,79.807306,5.680838,22.543009,0.002685,0.039088,0.576722,0.022543,22.543009,0.6767339999999999,0.416292,25.028134,14.569833,0.039483,0.597959,0.023609,83.582292,23.609322,1.009296,1.098135,1.159408e-13,3.760534e-09,114.067489,3313.159866,301.826667,290.914112,4723313000000000,0.998633,0.999783,1.073838,0.808207,0.008687,1.281041,0.576722,,,,,,,25.044548,0.051359,0.993191,4.855348,0.495906,4.359442,4.385793,0.021061,"False","False",3,3,"p-type",0.018,252,252,1,1,25,1,"Generalized",540,0.672723,0.285035,2.2,0,1000,2.073718,1.66e-30,"Sinton","OFF","Center Point",3000000000000000,30,2000000000000000,4000000000000000,"OFF","Dark Rsh (Cell only)",0.4,"False","RTD (Internal)",2,10,-0.05,1,0.01,"A",0,"16-131484","True",0,0,"Hunt","C3-LP8-1st","04/12/21 19:44:10","MultiFlash v1.49","Default.mfi",,,,"False",,0.199898
268,"Ben","DMEGC","55","04/12/21 19:44:51",10.419534,0.680766,9.866505999999999,0.575785,5.680982,80.089805,22.543578,289.4049,0.00269,0.041347,0.680766,0.039153,0.575785,0.022544,22.543578,72930.034828,0.6780040000000001,9.866505999999999,0.575785,80.089805,5.680982,22.543578,0.00269,0.039153,0.575785,0.022544,22.543578,0.6780040000000001,0.439539,24.974192,14.637837,0.039527,0.597404,0.023614,83.891882,23.613782,0.997457,1.058114,1.264497e-13,2.003595e-09,126.233809,11347.066371,88.128505,298.338133,4723313000000000,1.015603,0.999765,1.081903,0.809312,0.008564,1.405012,0.575785,,,,,,,24.303282,0.047308,0.993909,4.816639,0.140551,4.676087,4.4069,0.019975,"False","False",3,3,"p-type",0.018,252,252,1,1,25,1,"Generalized",540,0.672376,0.285035,2.2,0,1000,1.840761,1.66e-30,"Sinton","OFF","Center Point",3000000000000000,30,2000000000000000,4000000000000000,"OFF","Dark Rsh (Cell only)",0.4,"False","RTD (Internal)",2,10,-0.05,1,0.01,"A",0,"16-131484","True",0,0,"Hunt","C3-LP8-1st","04/12/21 19:44:51","MultiFlash v1.49","Default.mfi",,,,"False",,0.199898
269,"Ben","DMEGC","56","04/12/21 19:45:33",10.420004,0.682291,9.805856,0.57479,5.636311,79.278886,22.366313,353.777631,0.003063,0.041349,0.682291,0.038912,0.57479,0.022366,22.366313,89151.963002,0.771994,9.805856,0.57479,79.278886,5.636311,22.366313,0.003063,0.038912,0.57479,0.022366,22.366313,0.771994,0.548637,24.996668,14.806847,0.03943,0.598132,0.023584,83.596163,23.584311,1.008831,1.096167,1.150446e-13,3.719053e-09,112.738178,3150.690385,317.390755,294.611612,4723313000000000,1.003963,0.999629,1.080115,0.808297,0.008933,1.736343,0.57479,,,,,,,26.560551,0.04826,0.990802,5.158307,0.555416,4.602892,4.966946,0.016407,"False","False",3,3,"p-type",0.018,252,252,1,1,25,1,"Generalized",540,0.771154,0.285035,2.2,0,1000,2.621752,1.66e-30,"Sinton","OFF","Center Point",3000000000000000,30,2000000000000000,4000000000000000,"OFF","Dark Rsh (Cell only)",0.4,"False","RTD (Internal)",2,10,-0.05,1,0.01,"A",0,"16-131484","True",0,0,"Hunt","C3-LP8-1st","04/12/21 19:45:33","MultiFlash v1.49","Default.mfi",,,,"False",,0.199898
270,"Ben","DMEGC","57","04/12/21 19:46:19",10.4035,0.681155,9.824901000000001,0.576198,5.661085,79.886673,22.464625,319.171201,0.002782,0.041284,0.681155,0.038988,0.576198,0.022465,22.464625,80431.142626,0.701013,9.824901000000001,0.576198,79.886673,5.661085,22.464625,0.002782,0.038988,0.576198,0.022465,22.464625,0.701013,0.468521,25.023639,15.268874,0.039434,0.597669,0.023569,83.812212,23.56851,0.997908,1.070553,1.21708e-13,2.748162e-09,122.875986,8356.307357,119.670084,298.772494,4723313000000000,1.010233,0.999787,1.063233,0.803675,0.008351000000000001,1.466506,0.576198,,,,,,,25.362417,0.047357,0.992016,4.976308,0.199858,4.77645,4.529064,0.018176,"False","False",3,3,"p-type",0.018,252,252,1,1,25,1,"Generalized",540,0.692528,0.285035,2.2,0,1000,2.532572,1.66e-30,"Sinton","OFF","Center Point",3000000000000000,30,2000000000000000,4000000000000000,"OFF","Dark Rsh (Cell only)",0.4,"False","RTD (Internal)",2,10,-0.05,1,0.01,"A",0,"16-131484","True",0,0,"Hunt","C3-LP8-1st","04/12/21 19:46:19","MultiFlash v1.49","Default.mfi",,,,"False",,0.199898
271,"Ben","DMEGC","58","04/12/21 19:46:58",10.436162,0.681172,9.857673,0.5754629999999999,5.672724,79.798412,22.51081,259.289985,0.00269,0.041413,0.681172,0.039118,0.5754629999999999,0.022511,22.51081,65341.076345,0.677814,9.857673,0.5754629999999999,79.798412,5.672724,22.51081,0.00269,0.039118,0.5754629999999999,0.022511,22.51081,0.677814,0.429363,24.996668,15.239872,0.039482,0.597162,0.023577,83.57830199999999,23.577102,1.007878,1.097734,1.19762e-13,3.87146e-09,117.268794,3018.52993,331.287091,281.196216,4723313000000000,1.018625,0.999256,1.082201,0.8128069999999999,0.008668,1.351085,0.5754629999999999,,,,,,,23.999139,0.047973,0.9939249999999999,4.798505,0.5206229999999999,4.277881,4.40485,0.022246,"False","False",3,3,"p-type",0.018,252,252,1,1,25,1,"Generalized",540,0.674972,0.285035,2.2,0,1000,1.681783,1.66e-30,"Sinton","OFF","Center Point",3000000000000000,30,2000000000000000,4000000000000000,"OFF","Dark Rsh (Cell only)",0.4,"False","RTD (Internal)",2,10,-0.05,1,0.01,"A",0,"16-131484","True",0,0,"Hunt","C3-LP8-1st","04/12/21 19:46:58","MultiFlash v1.49","Default.mfi",,,,"False",,0.199898
272,"Ben","DMEGC","59","04/12/21 19:47:46",10.398733,0.680419,9.834250000000001,0.575171,5.65637,79.943083,22.445914,343.814449,0.002726,0.041265,0.680419,0.039025,0.575171,0.022446,22.445914,86641.24122500001,0.6868379999999999,9.834250000000001,0.575171,79.943083,5.65637,22.445914,0.002726,0.039025,0.575171,0.022446,22.445914,0.6868379999999999,0.454616,24.978687,15.331877,0.039402,0.5969680000000001,0.023522,83.77537700000001,23.521921,0.996858,1.072768,1.24802e-13,2.866472e-09,126.94877,8728.513045,114.567051,288.30405,4723313000000000,1.028216,0.999705,1.073453,0.80626,0.008546,1.441053,0.575171,,,,,,,23.996465,0.045304,0.993931,4.827775,0.180671,4.647104,4.454003,0.016837,"False","False",3,3,"p-type",0.018,252,252,1,1,25,1,"Generalized",540,0.683907,0.285035,2.2,0,1000,1.828313,1.66e-30,"Sinton","OFF","Center Point",3000000000000000,30,2000000000000000,4000000000000000,"OFF","Dark Rsh (Cell only)",0.4,"False","RTD (Internal)",2,10,-0.05,1,0.01,"A",0,"16-131484","True",0,0,"Hunt","C3-LP8-1st","04/12/21 19:47:46","MultiFlash v1.49","Default.mfi",,,,"False",,0.199898
273,"Ben","DMEGC","61","04/12/21 19:48:28",10.408958,0.68048,9.836577999999999,0.574922,5.655267,79.841815,22.441535,341.156101,0.002732,0.041305,0.68048,0.039034,0.574922,0.022442,22.441535,85971.337463,0.688484,9.836577999999999,0.574922,79.841815,5.655267,22.441535,0.002732,0.039034,0.574922,0.022442,22.441535,0.688484,0.45395,25.001163,14.352821,0.039404,0.596913,0.023521,83.68192999999999,23.520895,1.001935,1.085971,1.234025e-13,3.412678e-09,124.56577,5438.806826,183.863857,282.755577,4723313000000000,1.028787,0.999711,1.079771,0.808468,0.008633999999999999,1.43605,0.574922,,,,,,,23.844644,0.045323,0.993865,4.811731,0.287756,4.523976,4.465684,0.016947,"False","False",3,3,"p-type",0.018,252,252,1,1,25,1,"Generalized",540,0.684863,0.285035,2.2,0,1000,1.828157,1.66e-30,"Sinton","OFF","Center Point",3000000000000000,30,2000000000000000,4000000000000000,"OFF","Dark Rsh (Cell only)",0.4,"False","RTD (Internal)",2,10,-0.05,1,0.01,"A",0,"16-131484","True",0,0,"Hunt","C3-LP8-1st","04/12/21 19:48:28","MultiFlash v1.49","Default.mfi",,,,"False",,0.199898
274,"Ben","DMEGC","62","04/12/21 19:49:16",10.413152,0.680221,9.863139,0.576345,5.684569,80.253721,22.557812,383.950183,0.0026,0.041322,0.680221,0.039139,0.576345,0.022558,22.557812,96755.44607999999,0.655325,9.863139,0.576345,80.253721,5.684569,22.557812,0.0026,0.039139,0.576345,0.022558,22.557812,0.655325,0.413096,24.996668,14.585834,0.039512,0.59707,0.023591,83.930862,23.591387,0.995358,1.052777,1.291931e-13,1.811041e-09,129.070885,16006.86169,62.473208,296.496246,4723313000000000,1.021979,0.9998010000000001,1.08169,0.809691,0.008458,1.318714,0.576345,,,,,,,24.013287,0.04745,0.9938090000000001,4.820306,0.098455,4.721851,4.26096,0.015057,"False","False",3,3,"p-type",0.018,252,252,1,1,25,1,"Generalized",540,0.656015,0.285035,2.2,0,1000,1.887385,1.66e-30,"Sinton","OFF","Center Point",3000000000000000,30,2000000000000000,4000000000000000,"OFF","Dark Rsh (Cell only)",0.4,"False","RTD (Internal)",2,10,-0.05,1,0.01,"A",0,"16-131484","True",0,0,"Hunt","C3-LP8-1st","04/12/21 19:49:16","MultiFlash v1.49","Default.mfi",,,,"False",,0.199898
275,"Ben","DMEGC","63","04/12/21 19:49:57",10.419452,0.680841,9.858128000000001,0.576072,5.678992,80.053545,22.535681,360.543284,0.002746,0.041347,0.680841,0.03912,0.576072,0.022536,22.535681,90856.907575,0.692085,9.858128000000001,0.576072,80.053545,5.678992,22.535681,0.002746,0.03912,0.576072,0.022536,22.535681,0.692085,0.456983,24.951717,15.621894,0.039546,0.597579,0.023632,83.947259,23.631791,0.996541,1.051515,1.270054e-13,1.645499e-09,126.221896,14979.39494,66.758371,303.116565,4723313000000000,1.014916,0.9998280000000001,1.063544,0.80172,0.008240000000000001,1.363314,0.576072,,,,,,,25.019844,0.044834,0.992685,4.936334,0.10975,4.826584,4.487987,0.016055,"False","False",3,3,"p-type",0.018,252,252,1,1,25,1,"Generalized",540,0.689095,0.285035,2.2,0,1000,2.350704,1.66e-30,"Sinton","OFF","Center Point",3000000000000000,30,2000000000000000,4000000000000000,"OFF","Dark Rsh (Cell only)",0.4,"False","RTD (Internal)",2,10,-0.05,1,0.01,"A",0,"16-131484","True",0,0,"Hunt","C3-LP8-1st","04/12/21 19:49:57","MultiFlash v1.49","Default.mfi",,,,"False",,0.199898
276,"Ben","DMEGC","64","04/12/21 19:50:34",10.438882,0.680991,9.876153,0.575889,5.687565,80.007553,22.569703,368.499127,0.002694,0.041424,0.680991,0.039191,0.575889,0.02257,22.569703,92861.780118,0.678813,9.876153,0.575889,80.007553,5.687565,22.569703,0.002694,0.039191,0.575889,0.02257,22.569703,0.678813,0.429995,25.068591,15.000859,0.03957,0.597518,0.023644,83.81554,23.643916,0.997591,1.069306,1.23344e-13,2.662114e-09,123.240081,6967.002319,143.533754,295.60442,4723313000000000,1.015443,0.999663,1.078068,0.811862,0.008831,1.310626,0.575889,,,,,,,24.443927,0.047294,0.993583,4.815405,0.22987,4.585535,4.415287,0.015662,"False","False",3,3,"p-type",0.018,252,252,1,1,25,1,"Generalized",540,0.678826,0.285035,2.2,0,1000,2.005562,1.66e-30,"Sinton","OFF","Center Point",3000000000000000,30,2000000000000000,4000000000000000,"OFF","Dark Rsh (Cell only)",0.4,"False","RTD (Internal)",2,10,-0.05,1,0.01,"A",0,"16-131484","True",0,0,"Hunt","C3-LP8-1st","04/12/21 19:50:34","MultiFlash v1.49","Default.mfi",,,,"False",,0.199898
277,"Ben","DMEGC","65","04/12/21 19:51:16",10.423463,0.680991,9.853738999999999,0.575743,5.673216,79.923812,22.512764,359.586424,0.002712,0.041363,0.680991,0.039102,0.575743,0.022513,22.512764,90615.778886,0.683307,9.853738999999999,0.575743,79.923812,5.673216,22.512764,0.002712,0.039102,0.575743,0.022513,22.512764,0.683307,0.446535,25.005658,15.143866,0.039479,0.597495,0.023589,83.743397,23.588656,0.999395,1.077997,1.219336e-13,3.125288e-09,123.477399,6664.977319,150.03802,290.992982,4723313000000000,1.020209,0.999734,1.080247,0.811337,0.008437999999999999,1.47119,0.575743,,,,,,,24.417035,0.048703,0.993443,4.835998,0.240366,4.595632,4.43466,0.016074,"False","False",3,3,"p-type",0.018,252,252,1,1,25,1,"Generalized",540,0.680193,0.285035,2.2,0,1000,1.902845,1.66e-30,"Sinton","OFF","Center Point",3000000000000000,30,2000000000000000,4000000000000000,"OFF","Dark Rsh (Cell only)",0.4,"False","RTD (Internal)",2,10,-0.05,1,0.01,"A",0,"16-131484","True",0,0,"Hunt","C3-LP8-1st","04/12/21 19:51:16","MultiFlash v1.49","Default.mfi",,,,"False",,0.199898
278,"Ben","DMEGC","66","04/12/21 19:51:54",10.428462,0.681878,9.851392000000001,0.575788,5.672314,79.768889,22.509182,299.47125,0.002763,0.041383,0.681878,0.039093,0.575788,0.022509,22.509182,75466.754957,0.696227,9.851392000000001,0.575788,79.768889,5.672314,22.509182,0.002763,0.039093,0.575788,0.022509,22.509182,0.696227,0.465422,24.983182,14.948855,0.039483,0.597869,0.023606,83.654191,23.605536,1.006187,1.087436,1.177857e-13,3.459798e-09,115.348804,3537.129498,282.715123,293.53008,4723313000000000,1.011862,0.999552,1.078342,0.808175,0.008846,1.512462,0.575788,,,,,,,24.895065,0.047799,0.993316,4.844914,0.46196,4.382954,4.514733,0.019308,"False","False",3,3,"p-type",0.018,252,252,1,1,25,1,"Generalized",540,0.693998,0.285035,2.2,0,1000,1.988286,1.66e-30,"Sinton","OFF","Center Point",3000000000000000,30,2000000000000000,4000000000000000,"OFF","Dark Rsh (Cell only)",0.4,"False","RTD (Internal)",2,10,-0.05,1,0.01,"A",0,"16-131484","True",0,0,"Hunt","C3-LP8-1st","04/12/21 19:51:54","MultiFlash v1.49","Default.mfi",,,,"False",,0.199898
279,"Ben","DMEGC","67","04/12/21 19:52:36",10.425412,0.681254,9.885673000000001,0.578485,5.718713,80.51851000000001,22.693306,275.305056,0.002412,0.041371,0.681254,0.039229,0.578485,0.022693,22.693306,69376.874149,0.607772,9.885673000000001,0.578485,80.51851000000001,5.718713,22.693306,0.002412,0.039229,0.578485,0.022693,22.693306,0.607772,0.338823,25.010153,15.575891,0.039553,0.598037,0.023654,83.927322,23.654045,0.995228,1.055838,1.23279e-13,2.024196e-09,123.358546,11176.487364,89.47355,306.114652,4723313000000000,1.019155,0.999818,1.062336,0.801982,0.008366,1.027441,0.578485,,,,,,,24.300567,0.050504,0.99455,4.709045,0.142599,4.566446,3.957797,0.020986,"False","False",3,3,"p-type",0.018,252,252,1,1,25,1,"Generalized",540,0.6016550000000001,0.285035,2.2,0,1000,1.942277,1.66e-30,"Sinton","OFF","Center Point",3000000000000000,30,2000000000000000,4000000000000000,"OFF","Dark Rsh (Cell only)",0.4,"False","RTD (Internal)",2,10,-0.05,1,0.01,"A",0,"16-131484","True",0,0,"Hunt","C3-LP8-1st","04/12/21 19:52:36","MultiFlash v1.49","Default.mfi",,,,"False",,0.199898
280,"Ben","DMEGC","68","04/12/21 19:53:31",10.442997,0.6815099999999999,9.865615,0.576902,5.691492,79.970258,22.585285,252.008986,0.002593,0.04144,0.6815099999999999,0.039149,0.576902,0.022585,22.585285,63506.264487,0.653473,9.865615,0.576902,79.970258,5.691492,22.585285,0.002593,0.039149,0.576902,0.022585,22.585285,0.653473,0.430312,24.992173,15.579891,0.039538,0.597371,0.023619,83.628862,23.618552,1.009255,1.089889,1.195954e-13,3.552576e-09,117.041092,3337.703583,299.607193,287.444722,4723313000000000,1.016145,0.999789,1.082912,0.808812,0.008895999999999999,1.403389,0.576902,,,,,,,24.437615,0.045448,0.993213,4.831441,0.479504,4.351938,4.246795,0.022893,"False","False",3,3,"p-type",0.018,252,252,1,1,25,1,"Generalized",540,0.649329,0.285035,2.2,0,1000,2.123027,1.66e-30,"Sinton","OFF","Center Point",3000000000000000,30,2000000000000000,4000000000000000,"OFF","Dark Rsh (Cell only)",0.4,"False","RTD (Internal)",2,10,-0.05,1,0.01,"A",0,"16-131484","True",0,0,"Hunt","C3-LP8-1st","04/12/21 19:53:31","MultiFlash v1.49","Default.mfi",,,,"False",,0.199898
281,"Ben","DMEGC","69","04/12/21 19:54:15",10.435177,0.681328,9.878073000000001,0.5768799999999999,5.69846,80.149592,22.612935,304.95283,0.002583,0.041409,0.681328,0.039199,0.5768799999999999,0.022613,22.612935,76848.11315799999,0.650945,9.878073000000001,0.5768799999999999,80.149592,5.69846,22.612935,0.002583,0.039199,0.5768799999999999,0.022613,22.612935,0.650945,0.390689,24.996668,14.530831,0.039549,0.59777,0.023641,83.794601,23.641316,1.000411,1.07146,1.212666e-13,2.823094e-09,121.426236,6358.637534,157.266395,297.379964,4723313000000000,1.0166,0.999745,1.063647,0.803814,0.009183,1.175047,0.5768799999999999,,,,,,,24.360197,0.048652,0.994261,4.753795,0.251051,4.502744,4.236058,0.01893,"False","False",3,3,"p-type",0.018,252,252,1,1,25,1,"Generalized",540,0.641194,0.285035,2.2,0,1000,1.911726,1.66e-30,"Sinton","OFF","Center Point",3000000000000000,30,2000000000000000,4000000000000000,"OFF","Dark Rsh (Cell only)",0.4,"False","RTD (Internal)",2,10,-0.05,1,0.01,"A",0,"16-131484","True",0,0,"Hunt","C3-LP8-1st","04/12/21 19:54:15","MultiFlash v1.49","Default.mfi",,,,"False",,0.199898
282,"Ben","DMEGC","70","04/12/21 19:54:57",10.418675,0.680431,9.821902,0.575108,5.648653,79.679849,22.41529,307.873521,0.002744,0.041344,0.680431,0.038976,0.575108,0.022415,22.41529,77584.127173,0.691477,9.821902,0.575108,79.679849,5.648653,22.41529,0.002744,0.038976,0.575108,0.022415,22.41529,0.691477,0.438053,25.010153,15.03786,0.039392,0.59659,0.023501,83.539197,23.50099,1.005669,1.104494,1.222569e-13,4.029394e-09,123.290635,3943.159377,253.603749,273.463512,4723313000000000,1.024359,0.999773,1.065163,0.804886,0.008526000000000001,1.327808,0.575108,,,,,,,24.068941,0.047421,0.992764,4.91982,0.400423,4.519397,4.475906,0.01877,"False","False",3,3,"p-type",0.018,252,252,1,1,25,1,"Generalized",540,0.688574,0.285035,2.2,0,1000,2.310986,1.66e-30,"Sinton","OFF","Center Point",3000000000000000,30,2000000000000000,4000000000000000,"OFF","Dark Rsh (Cell only)",0.4,"False","RTD (Internal)",2,10,-0.05,1,0.01,"A",0,"16-131484","True",0,0,"Hunt","C3-LP8-1st","04/12/21 19:54:57","MultiFlash v1.49","Default.mfi",,,,"False",,0.199898
283,"Ben","DMEGC","71","04/12/21 19:55:36",10.435512,0.681397,9.86889,0.577533,5.699614,80.155129,22.617515,315.342782,0.002595,0.041411,0.681397,0.039162,0.577533,0.022618,22.617515,79466.38116600001,0.653836,9.86889,0.577533,80.155129,5.699614,22.617515,0.002595,0.039162,0.577533,0.022618,22.617515,0.653836,0.424184,25.001163,14.826849,0.039552,0.598012,0.023653,83.823902,23.652739,0.995101,1.068858,1.211394e-13,2.618762e-09,122.638144,9495.648228,105.311399,300.246076,4723313000000000,1.008956,0.999641,1.081598,0.808705,0.008416,1.380889,0.577533,,,,,,,25.013623,0.047751,0.993181,4.853873,0.172819,4.681054,4.245408,0.018328,"False","False",3,3,"p-type",0.018,252,252,1,1,25,1,"Generalized",540,0.647813,0.285035,2.2,0,1000,2.135703,1.66e-30,"Sinton","OFF","Center Point",3000000000000000,30,2000000000000000,4000000000000000,"OFF","Dark Rsh (Cell only)",0.4,"False","RTD (Internal)",2,10,-0.05,1,0.01,"A",0,"16-131484","True",0,0,"Hunt","C3-LP8-1st","04/12/21 19:55:36","MultiFlash v1.49","Default.mfi",,,,"False",,0.199898
284,"Ben","DMEGC","72","04/12/21 19:56:16",10.423958,0.680025,9.853451,0.575944,5.675036,80.059145,22.519983,249.643606,0.002595,0.041365,0.680025,0.039101,0.575944,0.02252,22.519983,62910.188612,0.653948,9.853451,0.575944,80.059145,5.675036,22.519983,0.002595,0.039101,0.575944,0.02252,22.519983,0.653948,0.425018,25.001163,15.21487,0.039477,0.596553,0.02355,83.72171400000001,23.550234,1.000688,1.07888,1.26335e-13,3.209414e-09,127.789137,6399.612423,156.259463,280.667805,4723313000000000,1.031051,0.9998010000000001,1.071721,0.807225,0.008473,1.395402,0.575944,,,,,,,23.605168,0.045375,0.993434,4.825316,0.241645,4.583671,4.250946,0.023115,"False","False",3,3,"p-type",0.018,252,252,1,1,25,1,"Generalized",540,0.649199,0.285035,2.2,0,1000,2.098299,1.66e-30,"Sinton","OFF","Center Point",3000000000000000,30,2000000000000000,4000000000000000,"OFF","Dark Rsh (Cell only)",0.4,"False","RTD (Internal)",2,10,-0.05,1,0.01,"A",0,"16-131484","True",0,0,"Hunt","C3-LP8-1st","04/12/21 19:56:16","MultiFlash v1.49","Default.mfi",,,,"False",,0.199898
285,"Ben","DMEGC","73","04/12/21 19:57:00",10.42382,0.681832,9.872514000000001,0.57873,5.71352,80.38955,22.672697,368.159994,0.002499,0.041364,0.681832,0.039177,0.57873,0.022673,22.672697,92776.31845000001,0.6297700000000001,9.872514000000001,0.57873,80.38955,5.71352,22.672697,0.002499,0.039177,0.57873,0.022673,22.672697,0.6297700000000001,0.398839,24.983182,15.334877,0.039541,0.598567,0.023668,83.918695,23.668041,0.992808,1.059647,1.1998e-13,2.15724e-09,122.03551,22205.781832,45.033316,311.52156,4723313000000000,1.014852,0.999758,1.076542,0.808487,0.008739,1.258579,0.57873,,,,,,,25.248787,0.04694,0.9939,4.786009,0.074711,4.711298,4.088042,0.015723,"False","False",3,3,"p-type",0.018,252,252,1,1,25,1,"Generalized",540,0.62577,0.285035,2.2,0,1000,1.959862,1.66e-30,"Sinton","OFF","Center Point",3000000000000000,30,2000000000000000,4000000000000000,"OFF","Dark Rsh (Cell only)",0.4,"False","RTD (Internal)",2,10,-0.05,1,0.01,"A",0,"16-131484","True",0,0,"Hunt","C3-LP8-1st","04/12/21 19:57:00","MultiFlash v1.49","Default.mfi",,,,"False",,0.199898
286,"Ben","DMEGC","74","04/12/21 19:57:43",10.415865,0.680569,9.856159999999999,0.576055,5.67769,80.09478799999999,22.530515,270.963454,0.002617,0.041333,0.680569,0.039112,0.576055,0.022531,22.530515,68282.790503,0.6594410000000001,9.856159999999999,0.576055,80.09478799999999,5.67769,22.530515,0.002617,0.039112,0.576055,0.022531,22.530515,0.6594410000000001,0.434702,25.037124,14.853849,0.039465,0.59718,0.023568,83.78255,23.567876,0.999813,1.072587,1.243082e-13,2.83034e-09,125.568417,7702.190069,129.833202,290.245594,4723313000000000,1.027281,0.999802,1.078681,0.809189,0.008515,1.4012,0.576055,,,,,,,23.887595,0.044236,0.994003,4.769758,0.203442,4.566316,4.285185,0.021325,"False","False",3,3,"p-type",0.018,252,252,1,1,25,1,"Generalized",540,0.655356,0.285035,2.2,0,1000,1.844779,1.66e-30,"Sinton","OFF","Center Point",3000000000000000,30,2000000000000000,4000000000000000,"OFF","Dark Rsh (Cell only)",0.4,"False","RTD (Internal)",2,10,-0.05,1,0.01,"A",0,"16-131484","True",0,0,"Hunt","C3-LP8-1st","04/12/21 19:57:43","MultiFlash v1.49","Default.mfi",,,,"False",,0.199898
287,"Ben","DMEGC","75","04/12/21 19:59:04",10.435472,0.681318,9.858656,0.576916,5.687619,79.996109,22.569916,287.863967,0.002621,0.041411,0.681318,0.039122,0.576916,0.02257,22.569916,72541.71969500001,0.660508,9.858656,0.576916,79.996109,5.687619,22.569916,0.002621,0.039122,0.576916,0.02257,22.569916,0.660508,0.414376,25.001163,14.992857,0.039515,0.597575,0.023613,83.694619,23.613405,1.001414,1.085336,1.197741e-13,3.376098e-09,120.356911,5162.670971,193.698186,290.782258,4723313000000000,1.01004,0.999707,1.068645,0.80211,0.008753,1.260241,0.576916,,,,,,,24.675206,0.047214,0.993111,4.839433,0.313376,4.526057,4.286997,0.020065,"False","False",3,3,"p-type",0.018,252,252,1,1,25,1,"Generalized",540,0.652187,0.285035,2.2,0,1000,2.276384,1.66e-30,"Sinton","OFF","Center Point",3000000000000000,30,2000000000000000,4000000000000000,"OFF","Dark Rsh (Cell only)",0.4,"False","RTD (Internal)",2,10,-0.05,1,0.01,"A",0,"16-131484","True",0,0,"Hunt","C3-LP8-1st","04/12/21 19:59:04","MultiFlash v1.49","Default.mfi",,,,"False",,0.199898
288,"Ben","DMEGC","76","04/12/21 19:59:43",10.44854,0.682623,9.879841000000001,0.574711,5.678056,79.609218,22.53197,472.955312,0.003023,0.041462,0.682623,0.039206,0.574711,0.022532,22.53197,119184.738676,0.761902,9.879841000000001,0.574711,79.609218,5.678056,22.53197,0.003023,0.039206,0.574711,0.022532,22.53197,0.761902,0.515164,25.019144,14.379822,0.039643,0.598839,0.02374,83.877014,23.739894,0.996954,1.062108,1.191073e-13,1.902277e-09,116.206325,7127.401487,140.303588,315.481155,4723313000000000,0.998058,0.99942,1.081324,0.808853,0.008588999999999999,1.660264,0.574711,,,,,,,26.32841,0.053428,0.992745,4.928685,0.242612,4.686072,4.941569,0.012234,"False","False",3,3,"p-type",0.018,252,252,1,1,25,1,"Generalized",540,0.758287,0.285035,2.2,0,1000,2.078354,1.66e-30,"Sinton","OFF","Center Point",3000000000000000,30,2000000000000000,4000000000000000,"OFF","Dark Rsh (Cell only)",0.4,"False","RTD (Internal)",2,10,-0.05,1,0.01,"A",0,"16-131484","True",0,0,"Hunt","C3-LP8-1st","04/12/21 19:59:43","MultiFlash v1.49","Default.mfi",,,,"False",,0.199898
289,"Ben","DMEGC","77","04/12/21 20:00:22",10.440955,0.681958,9.881615,0.577325,5.704901,80.121748,22.638496,341.225159,0.002654,0.041432,0.681958,0.039213,0.577325,0.022638,22.638496,85988.7401,0.668848,9.881615,0.577325,80.121748,5.704901,22.638496,0.002654,0.039213,0.577325,0.022638,22.638496,0.668848,0.439478,25.037125,14.911853,0.039599,0.598472,0.023699,83.87374699999999,23.698628,0.995247,1.063826,1.197657e-13,2.296598e-09,120.021481,9534.857746,104.878334,308.615476,4723313000000000,1.003718,0.999699,1.086243,0.8089730000000001,0.008541999999999999,1.40066,0.577325,,,,,,,25.383621,0.047313,0.993747,4.827691,0.174679,4.653012,4.345227,0.016941,"False","False",3,3,"p-type",0.018,252,252,1,1,25,1,"Generalized",540,0.665471,0.285035,2.2,0,1000,1.869149,1.66e-30,"Sinton","OFF","Center Point",3000000000000000,30,2000000000000000,4000000000000000,"OFF","Dark Rsh (Cell only)",0.4,"False","RTD (Internal)",2,10,-0.05,1,0.01,"A",0,"16-131484","True",0,0,"Hunt","C3-LP8-1st","04/12/21 20:00:22","MultiFlash v1.49","Default.mfi",,,,"False",,0.199898
290,"Ben","DMEGC","78","04/12/21 20:01:04",10.403264,0.68107,9.841813999999999,0.576339,5.672217,80.05556799999999,22.508798,380.742774,0.002732,0.041283,0.68107,0.039055,0.576339,0.022509,22.508798,95947.178958,0.688434,9.841813999999999,0.576339,80.05556799999999,5.672217,22.508798,0.002732,0.039055,0.576339,0.022509,22.508798,0.688434,0.443321,25.023639,15.240872,0.039469,0.597773,0.023594,83.913915,23.593629,0.996049,1.057849,1.246562e-13,1.926992e-09,124.63761,14881.068015,67.199478,304.46767,4723313000000000,1.023151,0.999849,1.07931,0.809067,0.008307999999999999,1.422642,0.576339,,,,,,,25.090363,0.05055,0.992928,4.89912,0.110973,4.788147,4.457698,0.015229,"False","False",3,3,"p-type",0.018,252,252,1,1,25,1,"Generalized",540,0.686466,0.285035,2.2,0,1000,2.139163,1.66e-30,"Sinton","OFF","Center Point",3000000000000000,30,2000000000000000,4000000000000000,"OFF","Dark Rsh (Cell only)",0.4,"False","RTD (Internal)",2,10,-0.05,1,0.01,"A",0,"16-131484","True",0,0,"Hunt","C3-LP8-1st","04/12/21 20:01:04","MultiFlash v1.49","Default.mfi",,,,"False",,0.199898
291,"Ben","DMEGC","79","04/12/21 20:01:54",10.440368,0.6816759999999999,9.887672999999999,0.576344,5.6987,80.07220700000001,22.613889,353.034008,0.002698,0.04143,0.6816759999999999,0.039237,0.576344,0.022614,22.613889,88964.570037,0.6798,9.887672999999999,0.576344,80.07220700000001,5.6987,22.613889,0.002698,0.039237,0.576344,0.022614,22.613889,0.6798,0.417626,24.969697,15.545889,0.039595,0.598303,0.02369,83.882228,23.68991,0.996664,1.061975,1.214537e-13,2.211087e-09,121.63068,9922.947744999999,100.776506,306.265481,4723313000000000,1.013706,0.999802,1.083286,0.808962,0.008643,1.36322,0.576344,,,,,,,24.905217,0.05426,0.994045,4.78299,0.164552,4.618438,4.421372,0.016361,"False","False",3,3,"p-type",0.018,252,252,1,1,25,1,"Generalized",540,0.675238,0.285035,2.2,0,1000,1.7881,1.66e-30,"Sinton","OFF","Center Point",3000000000000000,30,2000000000000000,4000000000000000,"OFF","Dark Rsh (Cell only)",0.4,"False","RTD (Internal)",2,10,-0.05,1,0.01,"A",0,"16-131484","True",0,0,"Hunt","C3-LP8-1st","04/12/21 20:01:54","MultiFlash v1.49","Default.mfi",,,,"False",,0.199898
292,"Ben","DMEGC","80","04/12/21 20:02:34",10.435306,0.681931,9.851451000000001,0.575177,5.666328,79.626245,22.485427,289.10161,0.002901,0.04141,0.681931,0.039093,0.575177,0.022485,22.485427,72853.605696,0.730953,9.851451000000001,0.575177,79.626245,5.666328,22.485427,0.002901,0.039093,0.575177,0.022485,22.485427,0.730953,0.46129,25.001163,14.69384,0.039552,0.597783,0.023643,83.726321,23.643236,1.010753,1.076424,1.205065e-13,2.738401e-09,114.286713,3145.777476,317.886439,298.138356,4723313000000000,1.010193,0.999765,1.076391,0.807979,0.008517,1.474096,0.575177,,,,,,,25.564641,0.056353,0.992105,5.001439,0.53369,4.467749,4.732932,0.020013,"False","False",3,3,"p-type",0.018,252,252,1,1,25,1,"Generalized",540,0.727581,0.285035,2.2,0,1000,2.317215,1.66e-30,"Sinton","OFF","Center Point",3000000000000000,30,2000000000000000,4000000000000000,"OFF","Dark Rsh (Cell only)",0.4,"False","RTD (Internal)",2,10,-0.05,1,0.01,"A",0,"16-131484","True",0,0,"Hunt","C3-LP8-1st","04/12/21 20:02:34","MultiFlash v1.49","Default.mfi",,,,"False",,0.199898
293,"Ben","DMEGC","81","04/12/21 20:03:37",10.432702,0.682011,9.877484000000001,0.578036,5.709537,80.24403599999999,22.656892,315.231272,0.00251,0.0414,0.682011,0.039196,0.578036,0.022657,22.656892,79438.28041799999,0.632424,9.877484000000001,0.578036,80.24403599999999,5.709537,22.656892,0.00251,0.039196,0.578036,0.022657,22.656892,0.632424,0.374114,24.987678,14.611835,0.039533,0.5983540000000001,0.023655,83.77746500000001,23.654555,1.001235,1.075935,1.175618e-13,2.928194e-09,117.2365,5257.826999,190.19264,302.943377,4723313000000000,1.004089,0.9997,1.0654,0.807602,0.008626999999999999,1.144579,0.578036,,,,,,,24.734912,0.049895,0.994737,4.730114,0.308564,4.421551,4.112919,0.01833,"False","False",3,3,"p-type",0.018,252,252,1,1,25,1,"Generalized",540,0.628235,0.285035,2.2,0,1000,1.685408,1.66e-30,"Sinton","OFF","Center Point",3000000000000000,30,2000000000000000,4000000000000000,"OFF","Dark Rsh (Cell only)",0.4,"False","RTD (Internal)",2,10,-0.05,1,0.01,"A",0,"16-131484","True",0,0,"Hunt","C3-LP8-1st","04/12/21 20:03:37","MultiFlash v1.49","Default.mfi",,,,"False",,0.199898
294,"Ben","DMEGC","82","04/12/21 20:04:28",10.431187,0.68215,9.856142999999999,0.573659,5.654063,79.45967400000001,22.436759,288.203755,0.003134,0.041394,0.68215,0.039112,0.573659,0.022437,22.436759,72627.34628699999,0.789894,9.856142999999999,0.573659,79.45967400000001,5.654063,22.436759,0.003134,0.039112,0.573659,0.022437,22.436759,0.789894,0.546353,25.014649,15.351879,0.039561,0.598698,0.023685,83.880078,23.684934,0.998781,1.063608,1.188618e-13,2.259969e-09,118.352441,7958.706633,125.648556,311.835438,4723313000000000,1.012141,0.999829,1.087187,0.808787,0.008591,1.770601,0.573659,,,,,,,26.301062,0.053047,0.99244,4.992492,0.217396,4.775097,5.109417,0.020109,"False","False",3,3,"p-type",0.018,252,252,1,1,25,1,"Generalized",540,0.7889429999999999,0.285035,2.2,0,1000,2.107405,1.66e-30,"Sinton","OFF","Center Point",3000000000000000,30,2000000000000000,4000000000000000,"OFF","Dark Rsh (Cell only)",0.4,"False","RTD (Internal)",2,10,-0.05,1,0.01,"A",0,"16-131484","True",0,0,"Hunt","C3-LP8-1st","04/12/21 20:04:28","MultiFlash v1.49","Default.mfi",,,,"False",,0.199898
295,"Ben","DMEGC","83","04/12/21 20:05:07",10.411681,0.681265,9.842544999999999,0.57487,5.658186,79.77010300000001,22.453118,368.451356,0.002895,0.041316,0.681265,0.039058,0.57487,0.022453,22.453118,92849.74173199999,0.729467,9.842544999999999,0.57487,79.77010300000001,5.658186,22.453118,0.002895,0.039058,0.57487,0.022453,22.453118,0.729467,0.517999,25.010153,15.118865,0.039483,0.597807,0.023603,83.855591,23.603072,0.998472,1.064512,1.234775e-13,2.215457e-09,122.572426,7829.240132,127.726316,300.939687,4723313000000000,1.013699,0.999855,1.075122,0.8073900000000001,0.008538,1.525295,0.57487,,,,,,,25.212262,0.040179,0.992781,4.941864,0.211826,4.730038,4.721549,0.015728,"False","False",3,3,"p-type",0.018,252,252,1,1,25,1,"Generalized",540,0.72779,0.285035,2.2,0,1000,2.144039,1.66e-30,"Sinton","OFF","Center Point",3000000000000000,30,2000000000000000,4000000000000000,"OFF","Dark Rsh (Cell only)",0.4,"False","RTD (Internal)",2,10,-0.05,1,0.01,"A",0,"16-131484","True",0,0,"Hunt","C3-LP8-1st","04/12/21 20:05:07","MultiFlash v1.49","Default.mfi",,,,"False",,0.199898
