Repository: dintalframe/MLPROJECT

File: FCT450csv/MultiFlash_Database WW29 - 2023.csv (part 8 of 13)
ash_cutoff_(suns),V_at_Isc_(V),dV/dt,V_Pad_0_(V),V_Pad_1_(V),V_Pad_2_(V),V_Pad_3_(V),V_Pad_4_(V),dBreak_(A),dBreak_(V),Capacitance_(uF/cm2),Capacitance_Error_(percent),Pm/Pe,BulkSRH_AND_Jo_Power_Loss_(percent),BulkSRH_Power_Loss_(percent),Jo_Power_Loss_(percent),Rs_Power_Loss_(percent),Rsh_Power_Loss_(percent),Dark_Break_Interpolated,Calibration,Resistivity_(ohm-cm),Analysis_Resistivity_(ohm-cm),Sample_Type,Thickness_(cm),Cell_Area_(cm2),Total_Area_(cm2),Number_of_Cells_per_String,Number_of_Strings,Temperature_(C),Intensity_(suns),Analysis_Type,Nominal_Load_Voltage_(mV/cell),Rs_Modulation_Target_(ohm-cm2),Reference_Constant_(V/sun),Voltage_Temperature_Coefficient_(mV/C),Temperature_Offset_(C),Power_per_Sun_(W/m2),Conductivity_Modulation_(ohm-cm2/V),Auger_Coefficient,Auger_Method,Band_Gap_Narrowing,Fit_Method,Carrier_Density_Center_Point_(cm-3),Percent_Fit,Lower_Bound_(cm-3),Upper_Bound_(cm-3),Rsh_Lifetime_Correction,Rsh_Measurement_Method,SunsVoc_Rsh_Voltage_(V),Do_Dark_Break_Measurement,Temperature_Measurement_Method,Number_of_dRsh_Points,dRsh_Output_Vlimit_(V),Current_Transfer,Voltage_Transfer,Temperature_Transfer,Final_Bin,Bin_Index,Tester_ID,Do_Doping_Measurement,Doping_Sample_Time_(us),Doping_Measurement_Length_(us),Measurement_Type,Comments,Measurement_Date-Time_String,Software Version,Recipe_Filename,EL Pulse Current Delivered (Coulombs),Forward Dark IV (V),Forward Dark IV (A),Forward Dark IV Interpolated?,EL Pulse Energy Delivered (J),Doping Calibration Factor (V/sun)
290,"Donald","210BS_760Z6_746PT_CFAL_FA_SFTB","MZ2210_83UM_376","07/20/23 12:56:47",10.091789,0.667978,9.416039,0.570638,5.373152,79.70741200000001,21.850964,21.186897,0.002565,0.04104,0.667978,0.038292,0.570638,0.021851,21.850964,5209.857891,0.630684,9.416039,0.570638,79.70741200000001,5.373152,21.850964,0.002565,0.038292,0.570638,0.021851,21.850964,0.630684,0.4285,24.744949,14.475828,0.039044,0.585551,0.022863,83.39739299999999,22.862534,0.988721,1.101376,1.992413e-13,3.395451e-09,,,,67.94981799999999,1.282201e+16,1.180595,,1.100548,0.834313,0.0078,1.380456,0.570638,,,,,,,7.242335,0.012285,0.982765,6.774077,,,4.056707,0.278181,"False","False",3,1.180595,"p-type",0.018,245.9,245.9,1,1,25,1,"Generalized",540,0.616885,0.284529,2.2,0,1000,6.265243,1.66e-30,"Sinton","OFF","Center Point",3000000000000000,30,2000000000000000,4000000000000000,"OFF","Dark Rsh (Cell only)",0.4,"False","RTD (Internal)",2,10,-0.05,1,0.01,"A",0,"16-131484","True",0,0,"Hunt",,"07/20/23 12:56:47","MultiFlash v1.49","Default.mfi",,,,"False",,0.20105
291,"Donald","210BS_760Z6_746PT_CFAL_FA_SFTB","MZ2210_83UM_377","07/20/23 12:58:04",9.936705,0.669002,9.409456,0.571589,5.378337,80.90550399999999,21.87205,11.828737,0.001707,0.04041,0.669002,0.038265,0.571589,0.021872,21.87205,2908.686404,0.419829,9.409456,0.571589,80.90550399999999,5.378337,21.87205,0.001707,0.038265,0.571589,0.021872,21.87205,0.419829,0.225121,24.794392,14.917853,0.038352,0.586593,0.022497,83.21635000000001,22.496766,0.989802,1.130321,1.862476e-13,3.647258e-09,,,,67.417277,1.263829e+16,1.165509,,1.095504,0.826857,0.01038,0.704095,0.571589,,,,,,,5.578315,0.008872,0.99976,5.334508,,,2.732895,0.499966,"False","False",3,1.165509,"p-type",0.018,245.9,245.9,1,1,25,1,"Generalized",540,0.424891,0.284529,2.2,0,1000,-0.038125,1.66e-30,"Sinton","OFF","Center Point",3000000000000000,30,2000000000000000,4000000000000000,"OFF","Dark Rsh (Cell only)",0.4,"False","RTD (Internal)",2,10,-0.05,1,0.01,"A",0,"16-131484","True",0,0,"Hunt",,"07/20/23 12:58:04","MultiFlash v1.49","Default.mfi",,,,"False",,0.20105
292,"Donald","210BS_760Z6_746PT_CFAL_FA_SFTB","MZ2210_83UM_378","07/20/23 12:59:11",9.906276999999999,0.667643,9.422502,0.568654,5.358141,81.01387200000001,21.78992,56.728841,0.001787,0.040286,0.667643,0.038318,0.568654,0.02179,21.78992,13949.622072,0.43936,9.422502,0.568654,81.01387200000001,5.358141,21.78992,0.001787,0.038318,0.568654,0.02179,21.78992,0.43936,0.204653,24.821362,15.104864,0.038365,0.58501,0.022444,83.445013,22.443813,0.992633,1.091328,1.975667e-13,3.940036e-09,,,,66.679175,1.281414e+16,1.183573,,1.109442,0.8318990000000001,0.010335,0.6899110000000001,0.568654,,,,,,,5.061548,0.010448,1.001162,4.906758,,,2.874907,0.104185,"False","False",3,1.183573,"p-type",0.018,245.9,245.9,1,1,25,1,"Generalized",540,0.425491,0.284529,2.2,0,1000,-0.523612,1.66e-30,"Sinton","OFF","Center Point",3000000000000000,30,2000000000000000,4000000000000000,"OFF","Dark Rsh (Cell only)",0.4,"False","RTD (Internal)",2,10,-0.05,1,0.01,"A",0,"16-131484","True",0,0,"Hunt",,"07/20/23 12:59:11","MultiFlash v1.49","Default.mfi",,,,"False",,0.20105
293,"Donald","210BS_760Z6_746PT_CFAL_FA_SFTB","MZ2210_83UM_379","07/20/23 13:00:25",9.929347999999999,0.667914,9.444157000000001,0.570357,5.386545,81.221136,21.905429,40.461152,0.001711,0.04038,0.667914,0.038406,0.570357,0.021905,21.905429,9949.397365000001,0.420813,9.444157000000001,0.570357,81.221136,5.386545,21.905429,0.001711,0.038406,0.570357,0.021905,21.905429,0.420813,0.197571,24.785402,14.392823,0.038466,0.585823,0.022535,83.55367,22.534516,0.989707,1.085058,1.941646e-13,3.445893e-09,,,,70.349206,1.260414e+16,1.17831,,1.090666,0.826645,0.010126,0.641567,0.570357,,,,,,,5.353513,0.010103,1.000721,4.908989,,,2.755289,0.14599,"False","False",3,1.17831,"p-type",0.018,245.9,245.9,1,1,25,1,"Generalized",540,0.421494,0.284529,2.2,0,1000,-0.167671,1.66e-30,"Sinton","OFF","Center Point",3000000000000000,30,2000000000000000,4000000000000000,"OFF","Dark Rsh (Cell only)",0.4,"False","RTD (Internal)",2,10,-0.05,1,0.01,"A",0,"16-131484","True",0,0,"Hunt",,"07/20/23 13:00:25","MultiFlash v1.49","Default.mfi",,,,"False",,0.20105
294,"Donald","210BS_760Z6_746PT_CFAL_FA_SFTB","MZ2210_83UM_380","07/20/23 13:01:37",9.924769,0.66943,9.388935,0.565936,5.313535,79.97568,21.608521,11.03524,0.002245,0.040361,0.66943,0.038182,0.565936,0.021609,21.608521,2713.565621,0.5519500000000001,9.388935,0.565936,79.97568,5.313535,21.608521,0.002245,0.038182,0.565936,0.021609,21.608521,0.5519500000000001,0.347079,24.830351,15.527888,0.038245,0.586266,0.022422,82.984825,22.421557,1.002054,1.158009,1.821496e-13,4.58406e-09,,,,64.717444,1.266462e+16,1.149158,,1.111341,0.830989,0.010156,1.173762,0.565936,,,,,,,5.430355,0.009860000000000001,1.001173,5.4155,,,3.590987,0.535974,"False","False",3,1.149158,"p-type",0.018,245.9,245.9,1,1,25,1,"Generalized",540,0.558714,0.284529,2.2,0,1000,-0.519282,1.66e-30,"Sinton","OFF","Center Point",3000000000000000,30,2000000000000000,4000000000000000,"OFF","Dark Rsh (Cell only)",0.4,"False","RTD (Internal)",2,10,-0.05,1,0.01,"A",0,"16-131484","True",0,0,"Hunt",,"07/20/23 13:01:37","MultiFlash v1.49","Default.mfi",,,,"False",,0.20105
295,"Donald","210BS_760Z6_746PT_CFAL_FA_SFTB","MZ2210_83UM_381","07/20/23 13:02:46",9.893995,0.668784,9.418342000000001,0.570889,5.37683,81.258505,21.86592,56.217061,0.001633,0.040236,0.668784,0.038302,0.570889,0.021866,21.86592,13823.775191,0.401674,9.418342000000001,0.570889,81.258505,5.37683,21.86592,0.001633,0.038302,0.570889,0.021866,21.86592,0.401674,0.161527,24.744949,14.645838,0.038323,0.586164,0.022463,83.47896,22.463424,0.993797,1.090931,1.879689e-13,3.91855e-09,,,,68.866865,1.301025e+16,1.157288,,1.112639,0.8311730000000001,0.010052,0.543538,0.570889,,,,,,,5.139818,0.010846,1.00175,4.830407,,,2.624437,0.105405,"False","False",3,1.157288,"p-type",0.018,245.9,245.9,1,1,25,1,"Generalized",540,0.407938,0.284529,2.2,0,1000,-0.76788,1.66e-30,"Sinton","OFF","Center Point",3000000000000000,30,2000000000000000,4000000000000000,"OFF","Dark Rsh (Cell only)",0.4,"False","RTD (Internal)",2,10,-0.05,1,0.01,"A",0,"16-131484","True",0,0,"Hunt",,"07/20/23 13:02:46","MultiFlash v1.49","Default.mfi",,,,"False",,0.20105
296,"Donald","210BS_760Z6_746PT_CFAL_FA_SFTB","MZ2210_83UM_382","07/20/23 13:03:55",9.917336000000001,0.666878,9.436899,0.569833,5.37746,81.30842,21.868484,39.427164,0.001528,0.040331,0.666878,0.038377,0.569833,0.021868,21.868484,9695.139515000001,0.375744,9.436899,0.569833,81.30842,5.37746,21.868484,0.001528,0.038377,0.569833,0.021868,21.868484,0.375744,0.114488,24.744949,15.081862,0.038391,0.584234,0.022429,83.393434,22.429264,0.995059,1.095575,2.03896e-13,3.982142e-09,,,,63.335705,1.291201e+16,1.18402,,1.108299,0.830673,0.010061,0.380699,0.569833,,,,,,,4.789322,0.010843,1.001636,4.881367,,,2.468377,0.149421,"False","False",3,1.18402,"p-type",0.018,245.9,245.9,1,1,25,1,"Generalized",540,0.380203,0.284529,2.2,0,1000,-0.769828,1.66e-30,"Sinton","OFF","Center Point",3000000000000000,30,2000000000000000,4000000000000000,"OFF","Dark Rsh (Cell only)",0.4,"False","RTD (Internal)",2,10,-0.05,1,0.01,"A",0,"16-131484","True",0,0,"Hunt",,"07/20/23 13:03:55","MultiFlash v1.49","Default.mfi",,,,"False",,0.20105
297,"Donald","210BS_760Z6_746PT_CFAL_FA_SFTB","MZ2210_83UM_383","07/20/23 13:05:04",9.900765,0.667031,9.409139,0.569689,5.360281,81.16573200000001,21.79862,23.555446,0.001575,0.040263,0.667031,0.038264,0.569689,0.021799,21.79862,5792.284069,0.387205,9.409139,0.569689,81.16573200000001,5.360281,21.79862,0.001575,0.038264,0.569689,0.021799,21.79862,0.387205,0.194934,24.780908,15.355878,0.038283,0.5844200000000001,0.022373,83.30534,22.373253,0.9979749999999999,1.1095,2.010866e-13,4.176811e-09,,,,64.174187,1.259904e+16,1.194204,,1.114617,0.829277,0.010209,0.663292,0.569689,,,,,,,4.954591,0.008470999999999999,1.001395,4.993176,,,2.534802,0.250627,"False","False",3,1.194204,"p-type",0.018,245.9,245.9,1,1,25,1,"Generalized",540,0.390696,0.284529,2.2,0,1000,-0.580684,1.66e-30,"Sinton","OFF","Center Point",3000000000000000,30,2000000000000000,4000000000000000,"OFF","Dark Rsh (Cell only)",0.4,"False","RTD (Internal)",2,10,-0.05,1,0.01,"A",0,"16-131484","True",0,0,"Hunt",,"07/20/23 13:05:04","MultiFlash v1.49","Default.mfi",,,,"False",,0.20105
298,"Donald","210BS_760Z6_746PT_CFAL_FA_SFTB","MZ2210_83UM_384","07/20/23 13:06:16",9.942257,0.668241,9.423109999999999,0.569513,5.36658,80.77544,21.824238,13.097368,0.001821,0.040432,0.668241,0.038321,0.569513,0.021824,21.824238,3220.642722,0.447753,9.423109999999999,0.569513,80.77544,5.36658,21.824238,0.001821,0.038321,0.569513,0.021824,21.824238,0.447753,0.21541,24.731464,14.429825,0.038406,0.585616,0.022491,83.244568,22.491357,0.990862,1.122158,1.938532e-13,3.465942e-09,,,,66.679748,1.248372e+16,1.165561,,1.092908,0.825816,0.010483,0.709925,0.569513,,,,,,,5.436092,0.010856,1.000219,5.252705,,,2.923844,0.450532,"False","False",3,1.165561,"p-type",0.018,245.9,245.9,1,1,25,1,"Generalized",540,0.445687,0.284529,2.2,0,1000,-0.114133,1.66e-30,"Sinton","OFF","Center Point",3000000000000000,30,2000000000000000,4000000000000000,"OFF","Dark Rsh (Cell only)",0.4,"False","RTD (Internal)",2,10,-0.05,1,0.01,"A",0,"16-131484","True",0,0,"Hunt",,"07/20/23 13:06:16","MultiFlash v1.49","Default.mfi",,,,"False",,0.20105
299,"Donald","210BS_760Z6_746PT_CFAL_FA_SFTB","MZ2210_83UM_385","07/20/23 13:07:25",9.905092,0.666724,9.410973,0.568913,5.354023,81.072913,21.773173,16.66395,0.001644,0.040281,0.666724,0.038272,0.568913,0.021773,21.773173,4097.665319,0.404198,9.410973,0.568913,81.072913,5.354023,21.773173,0.001644,0.038272,0.568913,0.021773,21.773173,0.404198,0.101623,24.780908,15.119865,0.038288,0.584348,0.022374,83.308545,22.373581,0.992384,1.110183,2.051816e-13,3.546177e-09,,,,62.581752,1.281352e+16,1.17677,,1.098638,0.834145,0.010184,0.29788,0.568913,,,,,,,4.849725,0.011228,1.00178,5.009009,,,2.645141,0.354047,"False","False",3,1.17677,"p-type",0.018,245.9,245.9,1,1,25,1,"Generalized",540,0.418114,0.284529,2.2,0,1000,-0.673712,1.66e-30,"Sinton","OFF","Center Point",3000000000000000,30,2000000000000000,4000000000000000,"OFF","Dark Rsh (Cell only)",0.4,"False","RTD (Internal)",2,10,-0.05,1,0.01,"A",0,"16-131484","True",0,0,"Hunt",,"07/20/23 13:07:25","MultiFlash v1.49","Default.mfi",,,,"False",,0.20105
300,"Donald","210BS_760Z6_746PT_CFAL_FA_SFTB","MZ2210_83UM_386","07/20/23 13:08:29",9.886156,0.666017,9.347517,0.567395,5.303737,80.55061499999999,21.568673,9.403778000000001,0.001705,0.040204,0.666017,0.038013,0.567395,0.021569,21.568673,2312.388902,0.419177,9.347517,0.567395,80.55061499999999,5.303737,21.568673,0.001705,0.038013,0.567395,0.021569,21.568673,0.419177,0.177426,24.749444,14.733843,0.038064,0.582779,0.022183,82.84396099999999,22.182751,1.008705,1.171266,2.085714e-13,4.753573e-09,,,,55.575253,1.268243e+16,1.177504,,1.092064,0.8202739999999999,0.009989,0.571275,0.567395,,,,,,,4.703842,0.009644,1.000917,5.480852,,,2.733602,0.627457,"False","False",3,1.177504,"p-type",0.018,245.9,245.9,1,1,25,1,"Generalized",540,0.414918,0.284529,2.2,0,1000,-0.295447,1.66e-30,"Sinton","OFF","Center Point",3000000000000000,30,2000000000000000,4000000000000000,"OFF","Dark Rsh (Cell only)",0.4,"False","RTD (Internal)",2,10,-0.05,1,0.01,"A",0,"16-131484","True",0,0,"Hunt",,"07/20/23 13:08:29","MultiFlash v1.49","Default.mfi",,,,"False",,0.20105
301,"Donald","210BS_760Z6_746PT_CFAL_FA_SFTB","MZ2210_83UM_387","07/20/23 13:09:37",9.908386999999999,0.667955,9.397575,0.56956,5.35248,80.87329699999999,21.766895,16.005157,0.001678,0.040294,0.667955,0.038217,0.56956,0.021767,21.766895,3935.668091,0.412677,9.397575,0.56956,80.87329699999999,5.35248,21.766895,0.001678,0.038217,0.56956,0.021767,21.766895,0.412677,0.193483,24.740454,14.791846,0.038269,0.584754,0.022378,83.144493,22.378183,1.004117,1.12903,1.957197e-13,4.245443e-09,,,,63.362103,1.267393e+16,1.176221,,1.108344,0.8301190000000001,0.009917,0.651601,0.56956,,,,,,,5.085523,0.009827000000000001,1.000827,5.187258,,,2.694989,0.369095,"False","False",3,1.176221,"p-type",0.018,245.9,245.9,1,1,25,1,"Generalized",540,0.421138,0.284529,2.2,0,1000,-0.476079,1.66e-30,"Sinton","OFF","Center Point",3000000000000000,30,2000000000000000,4000000000000000,"OFF","Dark Rsh (Cell only)",0.4,"False","RTD (Internal)",2,10,-0.05,1,0.01,"A",0,"16-131484","True",0,0,"Hunt",,"07/20/23 13:09:37","MultiFlash v1.49","Default.mfi",,,,"False",,0.20105
302,"Donald","210BS_760Z6_746PT_CFAL_FA_SFTB","MZ2210_83UM_388","07/20/23 13:10:40",9.899013,0.6681049999999999,9.371423999999999,0.5692390000000001,5.334577,80.660922,21.694091,12.431183,0.001765,0.040256,0.6681049999999999,0.038111,0.5692390000000001,0.021694,21.694091,3056.827812,0.434121,9.371423999999999,0.5692390000000001,80.660922,5.334577,21.694091,0.001765,0.038111,0.5692390000000001,0.021694,21.694091,0.434121,0.211811,24.794392,14.311818,0.03818,0.584941,0.022333,83.03755,22.333295,1.009669,1.147956,1.926781e-13,4.506271e-09,,,,62.410031,1.268878e+16,1.176314,,1.104234,0.823157,0.009953999999999999,0.675638,0.5692390000000001,,,,,,,5.169235,0.009613,1.000148,5.358478,,,2.823521,0.476028,"False","False",3,1.176314,"p-type",0.018,245.9,245.9,1,1,25,1,"Generalized",540,0.43077,0.284529,2.2,0,1000,0.026518,1.66e-30,"Sinton","OFF","Center Point",3000000000000000,30,2000000000000000,4000000000000000,"OFF","Dark Rsh (Cell only)",0.4,"False","RTD (Internal)",2,10,-0.05,1,0.01,"A",0,"16-131484","True",0,0,"Hunt",,"07/20/23 13:10:40","MultiFlash v1.49","Default.mfi",,,,"False",,0.20105
303,"Donald","210BS_760Z6_746PT_CFAL_FA_SFTB","MZ2210_83UM_389","07/20/23 13:11:54",9.914353,0.667664,9.381788999999999,0.569331,5.341345,80.69158400000001,21.721613,11.871705,0.001713,0.040319,0.667664,0.038153,0.569331,0.021722,21.721613,2919.252265,0.421157,9.381788999999999,0.569331,80.69158400000001,5.341345,21.721613,0.001713,0.038153,0.569331,0.021722,21.721613,0.421157,0.179256,24.753939,14.34482,0.038227,0.58453,0.022345,83.006038,22.344648,1.00468,1.150507,1.954524e-13,4.673466e-09,,,,60.921976,1.26877e+16,1.174305,,1.100723,0.828977,0.010154,0.594593,0.569331,,,,,,,5.093557,0.01071,1.000355,5.400311,,,2.744568,0.497365,"False","False",3,1.174305,"p-type",0.018,245.9,245.9,1,1,25,1,"Generalized",540,0.422309,0.284529,2.2,0,1000,-0.353644,1.66e-30,"Sinton","OFF","Center Point",3000000000000000,30,2000000000000000,4000000000000000,"OFF","Dark Rsh (Cell only)",0.4,"False","RTD (Internal)",2,10,-0.05,1,0.01,"A",0,"16-131484","True",0,0,"Hunt",,"07/20/23 13:11:54","MultiFlash v1.49","Default.mfi",,,,"False",,0.20105
304,"Donald","210BS_760Z6_746PT_CFAL_FA_SFTB","MZ2210_83UM_390","07/20/23 13:12:59",9.932102,0.669045,9.414134000000001,0.569998,5.366035,80.75268800000001,21.822021,17.110287,0.001824,0.040391,0.669045,0.038284,0.569998,0.021822,21.822021,4207.419468,0.448523,9.414134000000001,0.569998,80.75268800000001,5.366035,21.822021,0.001824,0.038284,0.569998,0.021822,21.822021,0.448523,0.220109,24.735959,14.603835,0.038369,0.58611,0.022489,83.219381,22.488602,0.99618,1.125997,1.8612e-13,4.18384e-09,,,,66.886437,1.271103e+16,1.164762,,1.105667,0.831365,0.010084,0.734174,0.569998,,,,,,,5.444115,0.010826,1.000318,5.249277,,,2.923323,0.345513,"False","False",3,1.164762,"p-type",0.018,245.9,245.9,1,1,25,1,"Generalized",540,0.447579,0.284529,2.2,0,1000,-0.129855,1.66e-30,"Sinton","OFF","Center Point",3000000000000000,30,2000000000000000,4000000000000000,"OFF","Dark Rsh (Cell only)",0.4,"False","RTD (Internal)",2,10,-0.05,1,0.01,"A",0,"16-131484","True",0,0,"Hunt",,"07/20/23 13:12:59","MultiFlash v1.49","Default.mfi",,,,"False",,0.20105
305,"Donald","210BS_760Z6_746PT_CFAL_FA_SFTB","MZ2210_83UM_391","07/20/23 13:14:04",9.908975,0.666896,9.370952000000001,0.569095,5.33296,80.701526,21.687513,8.476829,0.001651,0.040297,0.666896,0.038109,0.569095,0.021688,21.687513,2084.452312,0.405949,9.370952000000001,0.569095,80.701526,5.33296,21.687513,0.001651,0.038109,0.569095,0.021688,21.687513,0.405949,0.161503,24.744949,14.868851,0.03816,0.584014,0.022286,82.92817700000001,22.285898,0.9997819999999999,1.164118,2.022556e-13,4.080925e-09,,,,57.996869,1.282297e+16,1.179492,,1.103589,0.831106,0.009878,0.538235,0.569095,,,,,,,4.880575,0.010448,1.00098,5.43736,,,2.648705,0.6959379999999999,"False","False",3,1.179492,"p-type",0.018,245.9,245.9,1,1,25,1,"Generalized",540,0.414948,0.284529,2.2,0,1000,-0.581098,1.66e-30,"Sinton","OFF","Center Point",3000000000000000,30,2000000000000000,4000000000000000,"OFF","Dark Rsh (Cell only)",0.4,"False","RTD (Internal)",2,10,-0.05,1,0.01,"A",0,"16-131484","True",0,0,"Hunt",,"07/20/23 13:14:04","MultiFlash v1.49","Default.mfi",,,,"False",,0.20105
306,"Donald","210BS_760Z6_746PT_CFAL_FA_SFTB","MZ2210_83UM_392","07/20/23 13:15:13",9.93717,0.669318,9.410161,0.569137,5.35567,80.52279799999999,21.779872,13.070602,0.001946,0.040411,0.669318,0.038268,0.569137,0.02178,21.779872,3214.061004,0.478582,9.410161,0.569137,80.52279799999999,5.35567,21.779872,0.001946,0.038268,0.569137,0.02178,21.779872,0.478582,0.258649,24.71798,15.174868,0.038354,0.586399,0.022491,83.15079799999999,22.490695,0.997346,1.136839,1.843784e-13,4.066269e-09,,,,66.851099,1.265099e+16,1.14699,,1.100932,0.827186,0.009906,0.82964,0.569137,,,,,,,5.529498,0.010193,1.000284,5.332139,,,3.117615,0.452286,"False","False",3,1.14699,"p-type",0.018,245.9,245.9,1,1,25,1,"Generalized",540,0.479867,0.284529,2.2,0,1000,-0.134593,1.66e-30,"Sinton","OFF","Center Point",3000000000000000,30,2000000000000000,4000000000000000,"OFF","Dark Rsh (Cell only)",0.4,"False","RTD (Internal)",2,10,-0.05,1,0.01,"A",0,"16-131484","True",0,0,"Hunt",,"07/20/23 13:15:13","MultiFlash v1.49","Default.mfi",,,,"False",,0.20105
307,"Donald","210BS_760Z6_746PT_CFAL_FA_SFTB","MZ2210_83UM_393","07/20/23 13:16:17",9.922896,0.667389,9.381428,0.566161,5.311395,80.203109,21.599817,10.73425,0.002053,0.040353,0.667389,0.038151,0.566161,0.0216,21.599817,2639.552043,0.504922,9.381428,0.566161,80.203109,5.311395,21.599817,0.002053,0.038151,0.566161,0.0216,21.599817,0.504922,0.236972,24.713485,15.124865,0.038247,0.5842349999999999,0.022345,82.970877,22.345216,1.002755,1.154033,1.986389e-13,4.474206e-09,,,,58.289294,1.30367e+16,1.167059,,1.111653,0.82751,0.010228,0.798841,0.566161,,,,,,,4.963767,0.011741,1.000046,5.494667,,,3.288826,0.549617,"False","False",3,1.167059,"p-type",0.018,245.9,245.9,1,1,25,1,"Generalized",540,0.5045269999999999,0.284529,2.2,0,1000,0.010025,1.66e-30,"Sinton","OFF","Center Point",3000000000000000,30,2000000000000000,4000000000000000,"OFF","Dark Rsh (Cell only)",0.4,"False","RTD (Internal)",2,10,-0.05,1,0.01,"A",0,"16-131484","True",0,0,"Hunt",,"07/20/23 13:16:17","MultiFlash v1.49","Default.mfi",,,,"False",,0.20105
308,"Donald","210BS_760Z6_746PT_CFAL_FA_SFTB","MZ2210_83UM_394","07/20/23 13:17:52",9.929535,0.667959,9.408485000000001,0.56979,5.360863,80.826874,21.800987,14.990104,0.001827,0.04038,0.667959,0.038261,0.56979,0.021801,21.800987,3686.066486,0.449185,9.408485000000001,0.56979,80.826874,5.360863,21.800987,0.001827,0.038261,0.56979,0.021801,21.800987,0.449185,0.214643,24.735959,14.782845,0.03837,0.585568,0.022468,83.299713,22.467972,0.989784,1.115807,1.953313e-13,3.454944e-09,,,,65.608294,1.279584e+16,1.167379,,1.099331,0.822475,0.010062,0.7157790000000001,0.56979,,,,,,,5.368493,0.01098,0.999597,5.278146,,,2.928806,0.394355,"False","False",3,1.167379,"p-type",0.018,245.9,245.9,1,1,25,1,"Generalized",540,0.44484,0.284529,2.2,0,1000,0.08737399999999999,1.66e-30,"Sinton","OFF","Center Point",3000000000000000,30,2000000000000000,4000000000000000,"OFF","Dark Rsh (Cell only)",0.4,"False","RTD (Internal)",2,10,-0.05,1,0.01,"A",0,"16-131484","True",0,0,"Hunt",,"07/20/23 13:17:52","MultiFlash v1.49","Default.mfi",,,,"False",,0.20105
309,"Donald","210BS_760Z6_746PT_CFAL_FA_SFTB","MZ2210_83UM_395","07/20/23 13:19:13",9.930189,0.668158,9.425682999999999,0.567763,5.351555,80.65724400000001,21.763136,19.979831,0.001986,0.040383,0.668158,0.038331,0.567763,0.021763,21.763136,4913.040404,0.488273,9.425682999999999,0.567763,80.65724400000001,5.351555,21.763136,0.001986,0.038331,0.567763,0.021763,21.763136,0.488273,0.256935,24.749444,14.918853,0.038404,0.585607,0.02249,83.349343,22.489524,0.988959,1.109028,1.942378e-13,3.571186e-09,,,,66.329487,1.279207e+16,1.158899,,1.07754,0.814871,0.010219,0.850857,0.567763,,,,,,,5.267853,0.010528,1.000528,5.122157,,,3.191275,0.295599,"False","False",3,1.158899,"p-type",0.018,245.9,245.9,1,1,25,1,"Generalized",540,0.483171,0.284529,2.2,0,1000,0.052577,1.66e-30,"Sinton","OFF","Center Point",3000000000000000,30,2000000000000000,4000000000000000,"OFF","Dark Rsh (Cell only)",0.4,"False","RTD (Internal)",2,10,-0.05,1,0.01,"A",0,"16-131484","True",0,0,"Hunt",,"07/20/23 13:19:13","MultiFlash v1.49","Default.mfi",,,,"False",,0.20105
310,"Donald","210BS_760Z6_746PT_CFAL_FA_SFTB","MZ2210_83UM_396","07/20/23 13:20:26",9.93079,0.668286,9.42516,0.567839,5.351972,80.64322,21.764833,21.899089,0.001956,0.040385,0.668286,0.038329,0.567839,0.021765,21.764833,5384.986069,0.48107,9.42516,0.567839,80.64322,5.351972,21.764833,0.001956,0.038329,0.567839,0.021765,21.764833,0.48107,0.260882,24.731465,15.117865,0.038391,0.585562,0.02248,83.293442,22.480103,0.989378,1.117994,1.912797e-13,4.164224e-09,,,,65.172849,1.28927e+16,1.152944,,1.102362,0.826813,0.010245,0.845251,0.567839,,,,,,,5.186821,0.009648,1.000817,5.132116,,,3.144263,0.269584,"False","False",3,1.152944,"p-type",0.018,245.9,245.9,1,1,25,1,"Generalized",540,0.481698,0.284529,2.2,0,1000,-0.229165,1.66e-30,"Sinton","OFF","Center Point",3000000000000000,30,2000000000000000,4000000000000000,"OFF","Dark Rsh (Cell only)",0.4,"False","RTD (Internal)",2,10,-0.05,1,0.01,"A",0,"16-131484","True",0,0,"Hunt",,"07/20/23 13:20:26","MultiFlash v1.49","Default.mfi",,,,"False",,0.20105
311,"Donald","210BS_760Z6_746PT_CFAL_FA_SFTB","MZ2210_83UM_397","07/20/23 13:21:33",9.930403999999999,0.667241,9.430464000000001,0.568163,5.35804,80.864203,21.789509,27.916155,0.001866,0.040384,0.667241,0.038351,0.568163,0.02179,21.789509,6864.582541,0.458834,9.430464000000001,0.568163,80.864203,5.35804,21.789509,0.001866,0.038351,0.568163,0.02179,21.789509,0.458834,0.243412,24.731465,14.32482,0.038436,0.584686,0.022473,83.401355,22.473165,0.989623,1.097741,2.015011e-13,3.696351e-09,,,,64.41722799999999,1.296431e+16,1.19282,,1.109633,0.829545,0.009962,0.831324,0.568163,,,,,,,5.056271,0.009708,1.000292,5.061234,,,3.005202,0.211299,"False","False",3,1.19282,"p-type",0.018,245.9,245.9,1,1,25,1,"Generalized",540,0.468481,0.284529,2.2,0,1000,-0.283582,1.66e-30,"Sinton","OFF","Center Point",3000000000000000,30,2000000000000000,4000000000000000,"OFF","Dark Rsh (Cell only)",0.4,"False","RTD (Internal)",2,10,-0.05,1,0.01,"A",0,"16-131484","True",0,0,"Hunt",,"07/20/23 13:21:33","MultiFlash v1.49","Default.mfi",,,,"False",,0.20105
312,"Donald","210BS_760Z6_746PT_CFAL_FA_SFTB","MZ2210_83UM_398","07/20/23 13:22:38",9.908666,0.667744,9.410218,0.568812,5.352649,80.89908,21.767584,16.503142,0.001721,0.040296,0.667744,0.038268,0.568812,0.021768,21.767584,4058.122539,0.423142,9.410218,0.568812,80.89908,5.352649,21.767584,0.001721,0.038268,0.568812,0.021768,21.767584,0.423142,0.183487,24.677528,14.770844,0.038279,0.585041,0.022395,83.230763,22.394971,0.996213,1.12338,1.954688e-13,4.036002e-09,,,,64.846672,1.249926e+16,1.167308,,1.09382,0.827734,0.009815000000000001,0.591148,0.568812,,,,,,,5.091118,0.010276,1.00211,5.074179,,,2.768571,0.357749,"False","False",3,1.167308,"p-type",0.018,245.9,245.9,1,1,25,1,"Generalized",540,0.424107,0.284529,2.2,0,1000,-0.788204,1.66e-30,"Sinton","OFF","Center Point",3000000000000000,30,2000000000000000,4000000000000000,"OFF","Dark Rsh (Cell only)",0.4,"False","RTD (Internal)",2,10,-0.05,1,0.01,"A",0,"16-131484","True",0,0,"Hunt",,"07/20/23 13:22:38","MultiFlash v1.49","Default.mfi",,,,"False",,0.20105
313,"Donald","210BS_760Z6_746PT_CFAL_FA_SFTB","MZ2210_83UM_399","07/20/23 13:23:50",9.904475,0.666343,9.402695,0.569311,5.353057,81.109711,21.769243,25.584847,0.001629,0.040278,0.666343,0.038238,0.569311,0.021769,21.769243,6291.313759,0.400606,9.402695,0.569311,81.109711,5.353057,21.769243,0.001629,0.038238,0.569311,0.021769,21.769243,0.400606,0.156386,24.686517,15.21487,0.038297,0.583944,0.022363,83.323182,22.363322,0.994291,1.105652,2.069124e-13,4.012579e-09,,,,62.202292,1.279291e+16,1.185628,,1.088484,0.8178530000000001,0.009747,0.49635,0.569311,,,,,,,4.904064,0.009941,1.000345,5.096588,,,2.62018,0.23071,"False","False",3,1.185628,"p-type",0.018,245.9,245.9,1,1,25,1,"Generalized",540,0.397877,0.284529,2.2,0,1000,-0.170951,1.66e-30,"Sinton","OFF","Center Point",3000000000000000,30,2000000000000000,4000000000000000,"OFF","Dark Rsh (Cell only)",0.4,"False","RTD (Internal)",2,10,-0.05,1,0.01,"A",0,"16-131484","True",0,0,"Hunt",,"07/20/23 13:23:50","MultiFlash v1.49","Default.mfi",,,,"False",,0.20105
314,"Donald","210BS_760Z6_746PT_CFAL_FA_SFTB","MZ2210_83UM_400","07/20/23 13:24:50",9.926410000000001,0.667687,9.416935,0.56774,5.346373,80.666651,21.742062,13.230269,0.00183,0.040368,0.667687,0.038296,0.56774,0.021742,21.742062,3253.323173,0.450088,9.416935,0.56774,80.666651,5.346373,21.742062,0.00183,0.038296,0.56774,0.021742,21.742062,0.450088,0.212964,24.700001,14.451826,0.038311,0.584942,0.02241,83.14345400000001,22.409635,0.994082,1.136276,1.956894e-13,4.249233e-09,,,,63.031797,1.258069e+16,1.17017,,1.103746,0.829318,0.0102,0.709234,0.56774,,,,,,,5.05304,0.010414,1.001897,5.171715,,,2.945678,0.445428,"False","False",3,1.17017,"p-type",0.018,245.9,245.9,1,1,25,1,"Generalized",540,0.458307,0.284529,2.2,0,1000,-0.768737,1.66e-30,"Sinton","OFF","Center Point",3000000000000000,30,2000000000000000,4000000000000000,"OFF","Dark Rsh (Cell only)",0.4,"False","RTD (Internal)",2,10,-0.05,1,0.01,"A",0,"16-131484","True",0,0,"Hunt",,"07/20/23 13:24:50","MultiFlash v1.49","Default.mfi",,,,"False",,0.20105
315,"Donald","210BS_760Z6_746PT_CFAL_FA_SFTB","MZ2210_83UM_401","07/20/23 13:25:51",9.780239,0.660669,9.259615,0.565384,5.235238,81.021981,21.290111,9.961893,0.001382,0.039773,0.660669,0.037656,0.565384,0.02129,21.290111,2449.629422,0.339857,9.259615,0.565384,81.021981,5.235238,21.290111,0.001382,0.037656,0.565384,0.02129,21.290111,0.339857,0.162587,24.704496,14.345821,0.03768,0.578044,0.021781,82.889065,21.780724,1.008334,1.152508,2.552363e-13,4.513087e-09,,,,46.790865,1.27593e+16,1.26981,,1.103485,0.829409,0.00911,0.511865,0.565384,,,,,,,3.831451,0.005673,1.001253,5.35611,,,2.212294,0.593435,"False","False",3,1.26981,"p-type",0.018,245.9,245.9,1,1,25,1,"Generalized",540,0.343154,0.284529,2.2,0,1000,-0.855447,1.66e-30,"Sinton","OFF","Center Point",3000000000000000,30,2000000000000000,4000000000000000,"OFF","Dark Rsh (Cell only)",0.4,"False","RTD (Internal)",2,10,-0.05,1,0.01,"A",0,"16-131484","True",0,0,"Hunt",,"07/20/23 13:25:51","MultiFlash v1.49","Default.mfi",,,,"False",,0.20105
316,"Donald","210BS_760Z6_746PT_CFAL_FA_SFTB","MZ2210_83UM_402","07/20/23 13:27:20",9.912176000000001,0.668377,9.38095,0.567757,5.326103,80.39311600000001,21.65963,15.487067,0.002078,0.04031,0.668377,0.038149,0.567757,0.02166,21.65963,3808.269661,0.510888,9.38095,0.567757,80.39311600000001,5.326103,21.65963,0.002078,0.038149,0.567757,0.02166,21.65963,0.510888,0.268094,24.700001,14.468827,0.038271,0.585647,0.022413,83.19053099999999,22.413313,0.996319,1.129195,1.904807e-13,4.113483e-09,,,,71.18816,1.168865e+16,1.173895,,1.092645,0.825031,0.00976,0.848781,0.567757,,,,,,,5.929987,0.011957,0.999596,5.386796,,,3.320012,0.382545,"False","False",3,1.173895,"p-type",0.018,245.9,245.9,1,1,25,1,"Generalized",540,0.513399,0.284529,2.2,0,1000,0.046824,1.66e-30,"Sinton","OFF","Center Point",3000000000000000,30,2000000000000000,4000000000000000,"OFF","Dark Rsh (Cell only)",0.4,"False","RTD (Internal)",2,10,-0.05,1,0.01,"A",0,"16-131484","True",0,0,"Hunt",,"07/20/23 13:27:20","MultiFlash v1.49","Default.mfi",,,,"False",,0.20105
317,"Donald","210BS_760Z6_746PT_CFAL_FA_SFTB","MZ2210_83UM_403","07/20/23 13:28:20",9.91108,0.668223,9.384331,0.570748,5.356091,80.87339799999999,21.781582,11.355225,0.001673,0.040305,0.668223,0.038163,0.570748,0.021782,21.781582,2792.249931,0.411462,9.384331,0.570748,80.87339799999999,5.356091,21.781582,0.001673,0.038163,0.570748,0.021782,21.781582,0.411462,0.15125,24.722475,14.669839,0.038235,0.58562,0.022391,83.136059,22.390983,0.995215,1.138458,1.92381e-13,3.723228e-09,,,,64.19956500000001,1.27158e+16,1.167425,,1.094199,0.8182430000000001,0.00983,0.466198,0.570748,,,,,,,5.293208,0.011135,1.000463,5.328024,,,2.679265,0.521093,"False","False",3,1.167425,"p-type",0.018,245.9,245.9,1,1,25,1,"Generalized",540,0.408733,0.284529,2.2,0,1000,-0.09442300000000001,1.66e-30,"Sinton","OFF","Center Point",3000000000000000,30,2000000000000000,4000000000000000,"OFF","Dark Rsh (Cell only)",0.4,"False","RTD (Internal)",2,10,-0.05,1,0.01,"A",0,"16-131484","True",0,0,"Hunt",,"07/20/23 13:28:20","MultiFlash v1.49","Default.mfi",,,,"False",,0.20105
318,"Donald","210BS_760Z6_746PT_CFAL_FA_SFTB","MZ2210_83UM_404","07/20/23 13:39:41",9.919646999999999,0.669425,9.420984000000001,0.569847,5.368518,80.84557599999999,21.83212,27.192289,0.001946,0.04034,0.669425,0.038312,0.569847,0.021832,21.83212,6686.583778,0.478411,9.420984000000001,0.569847,80.84557599999999,5.368518,21.83212,0.001946,0.038312,0.569847,0.021832,21.83212,0.478411,0.257453,24.637075,14.710842,0.038412,0.586906,0.022544,83.483418,22.544462,0.991148,1.091711,1.85885e-13,3.176583e-09,,,,71.91164499999999,1.279153e+16,1.146914,,1.104956,0.828973,0.009651,0.818605,0.569847,,,,,,,5.624867,0.010323,1.00002,5.051487,,,3.117366,0.218055,"False","False",3,1.146914,"p-type",0.018,245.9,245.9,1,1,25,1,"Generalized",540,0.475324,0.284529,2.2,0,1000,-0.015707,1.66e-30,"Sinton","OFF","Center Point",3000000000000000,30,2000000000000000,4000000000000000,"OFF","Dark Rsh (Cell only)",0.4,"False","RTD (Internal)",2,10,-0.05,1,0.01,"A",0,"16-131484","True",0,0,"Hunt",,"07/20/23 13:39:41","MultiFlash v1.49","Default.mfi",,,,"False",,0.20105
319,"Donald","210BS_760Z6_746PT_CFAL_FA_SFTB","MZ2210_83UM_405","07/20/23 13:41:14",9.920691,0.6691240000000001,9.438442999999999,0.570713,5.38664,81.146367,21.905815,137.109406,0.001812,0.040344,0.6691240000000001,0.038383,0.570713,0.021906,21.905815,33715.20302,0.445522,9.438442999999999,0.570713,81.146367,5.38664,21.905815,0.001812,0.038383,0.570713,0.021906,21.905815,0.445522,0.213281,24.614602,14.591835,0.038472,0.586704,0.022572,83.613392,22.571799,0.989233,1.073758,1.875913e-13,3.448115e-09,,,,71.755236,1.303763e+16,1.15114,,1.087539,0.820639,0.010169,0.678431,0.570713,,,,,,,5.443519,0.010467,0.9996390000000001,4.89778,,,2.907784,0.043215,"False","False",3,1.15114,"p-type",0.018,245.9,245.9,1,1,25,1,"Generalized",540,0.443781,0.284529,2.2,0,1000,0.063384,1.66e-30,"Sinton","OFF","Center Point",3000000000000000,30,2000000000000000,4000000000000000,"OFF","Dark Rsh (Cell only)",0.4,"False","RTD (Internal)",2,10,-0.05,1,0.01,"A",0,"16-131484","True",0,0,"Hunt",,"07/20/23 13:41:14","MultiFlash v1.49","Default.mfi",,,,"False",,0.20105
320,"Donald","210BS_760Z6_746PT_CFAL_FA_SFTB","MZ2210_83UM_406","07/20/23 13:42:50",9.833486000000001,0.659063,9.292808000000001,0.558981,5.194506,80.15118099999999,21.124464,8.724494999999999,0.001829,0.03999,0.659063,0.037791,0.558981,0.021124,21.124464,2145.353221,0.449682,9.292808000000001,0.558981,80.15118099999999,5.194506,21.124464,0.001829,0.037791,0.558981,0.021124,21.124464,0.449682,0.236012,24.744949,15.590892,0.037785,0.576282,0.021775,82.619297,21.774955,0.996042,1.194748,2.669842e-13,6.067087e-09,,,,40.658908,1.298617e+16,1.275807,,1.107286,0.828819,0.009664000000000001,0.784372,0.558981,,,,,,,3.456828,0.006497,1.002611,5.529232,,,2.950749,0.671361,"False","False",3,1.275807,"p-type",0.018,245.9,245.9,1,1,25,1,"Generalized",540,0.463635,0.284529,2.2,0,1000,-1.11823,1.66e-30,"Sinton","OFF","Center Point",3000000000000000,30,2000000000000000,4000000000000000,"OFF","Dark Rsh (Cell only)",0.4,"False","RTD (Internal)",2,10,-0.05,1,0.01,"A",0,"16-131484","True",0,0,"Hunt",,"07/20/23 13:42:50","MultiFlash v1.49","Default.mfi",,,,"False",,0.20105
321,"Donald","210BS_760Z6_746PT_CFAL_FA_SFTB","MZ2210_83UM_407","07/20/23 13:44:02",9.932323,0.667017,9.424440000000001,0.565705,5.331453,80.474357,21.681387,17.610621,0.002036,0.040392,0.667017,0.038326,0.565705,0.021681,21.681387,4330.451793,0.500671,9.424440000000001,0.565705,80.474357,5.331453,21.681387,0.002036,0.038326,0.565705,0.021681,21.681387,0.500671,0.262612,24.691012,15.295875,0.038389,0.584179,0.022426,83.237638,22.42587,0.997208,1.116673,2.034583e-13,3.902599e-09,,,,68.243636,1.162985e+16,1.169075,,1.09323,0.819505,0.010132,0.808696,0.565705,,,,,,,5.44214,0.010408,1.001092,5.144495,,,3.280464,0.334389,"False","False",3,1.169075,"p-type",0.018,245.9,245.9,1,1,25,1,"Generalized",540,0.498862,0.284529,2.2,0,1000,-0.282107,1.66e-30,"Sinton","OFF","Center Point",3000000000000000,30,2000000000000000,4000000000000000,"OFF","Dark Rsh (Cell only)",0.4,"False","RTD (Internal)",2,10,-0.05,1,0.01,"A",0,"16-131484","True",0,0,"Hunt",,"07/20/23 13:44:02","MultiFlash v1.49","Default.mfi",,,,"False",,0.20105
322,"Donald","210BS_760Z6_746PT_CFAL_FA_SFTB","MZ2210_83UM_408","07/20/23 13:45:10",9.908396,0.6648500000000001,9.372958000000001,0.56328,5.279604,80.14458500000001,21.470532,11.22716,0.002043,0.040294,0.6648500000000001,0.038117,0.56328,0.021471,21.470532,2760.758658,0.502332,9.372958000000001,0.56328,80.14458500000001,5.279604,21.470532,0.002043,0.038117,0.56328,0.021471,21.470532,0.502332,0.257201,24.686517,14.972857,0.038177,0.58173,0.022209,82.89925599999999,22.208501,0.996928,1.163144,2.167559e-13,5.180302e-09,,,,53.610652,1.277214e+16,1.192526,,1.111186,0.830384,0.009856,0.854243,0.56328,,,,,,,4.511129,0.009624000000000001,1.001223,5.435766,,,3.285527,0.523563,"False","False",3,1.192526,"p-type",0.018,245.9,245.9,1,1,25,1,"Generalized",540,0.509679,0.284529,2.2,0,1000,-0.536896,1.66e-30,"Sinton","OFF","Center Point",3000000000000000,30,2000000000000000,4000000000000000,"OFF","Dark Rsh (Cell only)",0.4,"False","RTD (Internal)",2,10,-0.05,1,0.01,"A",0,"16-131484","True",0,0,"Hunt",,"07/20/23 13:45:10","MultiFlash v1.49","Default.mfi",,,,"False",,0.20105
323,"Donald","210BS_760Z6_746PT_CFAL_FA_SFTB","MZ2210_83UM_409","07/20/23 13:46:14",9.846436000000001,0.660463,9.320119999999999,0.559041,5.210326,80.119321,21.1888,13.80631,0.001932,0.040042,0.660463,0.037902,0.559041,0.021189,21.1888,3394.971735,0.475198,9.320119999999999,0.559041,80.119321,5.210326,21.1888,0.001932,0.037902,0.559041,0.021189,21.1888,0.475198,0.249989,24.700001,15.527888,0.0379,0.57728,0.021879,82.727864,21.87867,0.994683,1.180067,2.511729e-13,6.942936e-09,,,,45.239055,1.250258e+16,1.257664,,1.103448,0.827746,0.00958,0.826554,0.559041,,,,,,,3.74195,0.007347,1.002684,5.373905,,,3.120353,0.424481,"False","False",3,1.257664,"p-type",0.018,245.9,245.9,1,1,25,1,"Generalized",540,0.484294,0.284529,2.2,0,1000,-0.972643,1.66e-30,"Sinton","OFF","Center Point",3000000000000000,30,2000000000000000,4000000000000000,"OFF","Dark Rsh (Cell only)",0.4,"False","RTD (Internal)",2,10,-0.05,1,0.01,"A",0,"16-131484","True",0,0,"Hunt",,"07/20/23 13:46:14","MultiFlash v1.49","Default.mfi",,,,"False",,0.20105
324,"Donald","210BS_760Z6_746PT_CFAL_FA_SFTB","MZ2210_83UM_410","07/20/23 13:48:11",9.905309000000001,0.666517,9.376973,0.568015,5.326261,80.67576699999999,21.660271,12.253094,0.001698,0.040282,0.666517,0.038133,0.568015,0.02166,21.660271,3013.035937,0.417472,9.376973,0.568015,80.67576699999999,5.326261,21.660271,0.001698,0.038133,0.568015,0.02166,21.660271,0.417472,0.166876,24.713485,15.005858,0.03817,0.583598,0.022276,82.968608,22.275865,0.99905,1.158924,2.019023e-13,5.0992e-09,,,,62.395085,1.180956e+16,1.195131,,1.09669,0.828049,0.009967,0.540954,0.568015,,,,,,,5.165704,0.011006,1.001423,5.353942,,,2.726541,0.481117,"False","False",3,1.195131,"p-type",0.018,245.9,245.9,1,1,25,1,"Generalized",540,0.420488,0.284529,2.2,0,1000,-0.559669,1.66e-30,"Sinton","OFF","Center Point",3000000000000000,30,2000000000000000,4000000000000000,"OFF","Dark Rsh (Cell only)",0.4,"False","RTD (Internal)",2,10,-0.05,1,0.01,"A",0,"16-131484","True",0,0,"Hunt",,"07/20/23 13:48:11","MultiFlash v1.49","Default.mfi",,,,"False",,0.20105
325,"Donald","210BS_760Z6_746PT_CFAL_FA_SFTB","MZ2210_83UM_411","07/20/23 13:49:25",9.911727000000001,0.666965,9.402167,0.568244,5.342725,80.81838999999999,21.727225,13.952156,0.00172,0.040308,0.666965,0.038236,0.568244,0.021727,21.727225,3430.835048,0.422935,9.402167,0.568244,80.81838999999999,5.342725,21.727225,0.00172,0.038236,0.568244,0.021727,21.727225,0.422935,0.173666,24.700001,14.442825,0.038251,0.5844,0.022354,83.14876099999999,22.353723,0.991627,1.135678,2.004474e-13,4.275213e-09,,,,62.28688,1.247332e+16,1.191013,,1.096131,0.830748,0.01004,0.576976,0.568244,,,,,,,4.986531,0.010782,1.001549,5.172197,,,2.764257,0.422601,"False","False",3,1.191013,"p-type",0.018,245.9,245.9,1,1,25,1,"Generalized",540,0.428188,0.284529,2.2,0,1000,-0.568287,1.66e-30,"Sinton","OFF","Center Point",3000000000000000,30,2000000000000000,4000000000000000,"OFF","Dark Rsh (Cell only)",0.4,"False","RTD (Internal)",2,10,-0.05,1,0.01,"A",0,"16-131484","True",0,0,"Hunt",,"07/20/23 13:49:25","MultiFlash v1.49","Default.mfi",,,,"False",,0.20105
326,"Donald","210BS_760Z6_746PT_CFAL_FA_SFTB","MZ2210_83UM_412","07/20/23 13:50:35",9.887033000000001,0.667063,9.365262,0.567746,5.317091,80.619773,21.622983,14.951312,0.001737,0.040208,0.667063,0.038086,0.567746,0.021623,21.622983,3676.527714,0.427032,9.365262,0.567746,80.619773,5.317091,21.622983,0.001737,0.038086,0.567746,0.021623,21.622983,0.427032,0.180371,24.704496,14.672839,0.038114,0.5837909999999999,0.022251,82.960409,22.250764,0.99926,1.158267,1.979253e-13,5.370104e-09,,,,59.880408,1.251962e+16,1.183997,,1.105769,0.830115,0.009632999999999999,0.594395,0.567746,,,,,,,4.891139,0.010445,1.00169,5.289858,,,2.785696,0.395071,"False","False",3,1.183997,"p-type",0.018,245.9,245.9,1,1,25,1,"Generalized",540,0.438411,0.284529,2.2,0,1000,-0.726071,1.66e-30,"Sinton","OFF","Center Point",3000000000000000,30,2000000000000000,4000000000000000,"OFF","Dark Rsh (Cell only)",0.4,"False","RTD (Internal)",2,10,-0.05,1,0.01,"A",0,"16-131484","True",0,0,"Hunt",,"07/20/23 13:50:35","MultiFlash v1.49","Default.mfi",,,,"False",,0.20105
327,"Donald","210BS_760Z6_746PT_CFAL_FA_SFTB","MZ2210_83UM_413","07/20/23 13:51:44",9.908874000000001,0.667425,9.37562,0.569578,5.340146,80.74699099999999,21.716739,10.739047,0.001658,0.040296,0.667425,0.038128,0.569578,0.021717,21.716739,2640.731564,0.407707,9.37562,0.569578,80.74699099999999,5.340146,21.716739,0.001658,0.038128,0.569578,0.021717,21.716739,0.407707,0.187289,24.704496,15.189869,0.038171,0.584661,0.022317,82.97915999999999,22.317076,0.997336,1.1628,1.953439e-13,4.615181e-09,,,,60.6094,1.25993e+16,1.160375,,1.092409,0.8298450000000001,0.010065,0.605187,0.569578,,,,,,,5.074253,0.009483999999999999,1.00122,5.410616,,,2.657547,0.549866,"False","False",3,1.160375,"p-type",0.018,245.9,245.9,1,1,25,1,"Generalized",540,0.419314,0.284529,2.2,0,1000,-0.605117,1.66e-30,"Sinton","OFF","Center Point",3000000000000000,30,2000000000000000,4000000000000000,"OFF","Dark Rsh (Cell only)",0.4,"False","RTD (Internal)",2,10,-0.05,1,0.01,"A",0,"16-131484","True",0,0,"Hunt",,"07/20/23 13:51:44","MultiFlash v1.49","Default.mfi",,,,"False",,0.20105
