Repository: dintalframe/MLPROJECT

File: FCT450csv/MultiFlash_Database WW34 - 2017.csv (part 8 of 9)
_(W/cm2),Cell_EffLoad_(percent),RsLoad_(ohm-cm2),Rs_Modulation_(ohm-cm2),Measured_Temperature_(C),Total_Test_Time_(s),pJmp_(A/cm2),pVmp_(V/cell),pPmp_(W/cm2),pFF_(percent),pEfficiency_(percent),n_at_1_sun,n_at_ 1/10_suns,Jo1_(A/cm2),Jo2_(A/cm2),Jo_(fA/cm2),Est_Bulk_Lifetime_(us),BRR_(Hz),Lifetime_at_Vmp_(us),Doping_(cm-3),Measured_Resistivity_(Ohm-cm),Lifetime_Fit_R2,Max_Intensity_(suns),Intensity_@_flash_cutoff_(suns),V_at_Isc_(V),dV/dt,V_Pad_0_(V),V_Pad_1_(V),V_Pad_2_(V),V_Pad_3_(V),V_Pad_4_(V),Pm/Pe,Resistivity_(ohm-cm),Sample_Type,Thickness_(cm),Cell_Area_(cm2),Total_Area_(cm2),Number_of_Cells_per_String,Number_of_Strings,Temperature_(C),Intensity_(suns),Analysis_Type,Nominal_Load_Voltage_(mV/cell),Rs_Modulation_Target_(ohm-cm2),Reference_Constant_(V/sun),Voltage_Temperature_Coefficient_(mV/C),Temperature_Offset_(C),Power_per_Sun_(W/m2),Conductivity_Modulation_(ohm-cm2/V),Auger_Coefficient,Auger_Method,Band_Gap_Narrowing,Fit_Method,Carrier_Density_Center_Point_(cm-3),Percent_Fit,Lower_Bound_(cm-3),Upper_Bound_(cm-3),Rsh_Lifetime_Correction,Rsh_Measurement_Method,SunsVoc_Rsh_Voltage_(V),Do_Dark_Break_Measurement,Temperature_Measurement_Method,Number_of_dRsh_Points,dRsh_Output_Vlimit_(V),Current_Transfer,Voltage_Transfer,Temperature_Transfer,Final_Bin,Bin_Index,Tester_ID,Do_Doping_Measurement,Doping_Sample_Time_(us),Doping_Measurement_Length_(us),Measurement_Type,Comments,Calibration,dBreak_(V),dBreak_(A),Dark_Break_Interpolated,Measurement_Date-Time_String,Software Version
287,"Dana","Encapsulated_DOEproject","2408-2-DF-1090","08/25/17 12:35:34",8.765844,0.648223,8.206030999999999,0.472545,3.87772,68.243053,15.533249,120.554835,0.011921,0.035114,0.648223,0.032871,0.472545,0.015533,15.533249,30095.309032,2.976038,8.206030999999999,0.472545,68.243053,3.87772,15.533249,0.011921,0.032871,0.472545,0.015533,15.533249,2.976038,2.947246,24.895174,27.483572,0.03343,0.5624400000000001,0.018802,82.604798,18.80222,1.145797,1.088226,4.602783e-13,6.731859e-09,,,,101.750778,9456651000000000,1.549053,,1.219617,0.913721,0.000743,9.048002,0.472545,,,,,,3,"p-type",0.021,249.64,249.64,1,1,25,1,"Generalized",500,3.029503,0.238106,2.2,0,1000,6.366315,1.66e-30,"Sinton","OFF","Center Point",3000000000000000,30,2000000000000000,4000000000000000,"OFF","Dark Rsh (Cell only)",0.4,"True","RTD (Internal)",2,10,-0.05,1,0.01,"A",0,"16-131484","True",0,0,"Full IV","good cell","False",-2,-0.015864,"True","08/25/17 12:35:34","MultiFlash v1.27"
288,"Dana","Encapsulated_DOEproject","2408-1-DF-1089","08/25/17 12:36:22",8.752905,0.646054,8.237614000000001,0.499936,4.118281,72.82742500000001,16.496879,160.613269,0.007962,0.035062,0.646054,0.032998,0.499936,0.016497,16.496879,40095.496596,1.987623,8.237614000000001,0.499936,72.82742500000001,4.118281,16.496879,0.007962,0.032998,0.499936,0.016497,16.496879,1.987623,1.874117,24.832244,27.310562,0.03337,0.5600579999999999,0.018689,82.504431,18.688916,1.159666,1.088741,5.024299e-13,7.371401e-09,,,,91.74820099999999,8671470000000000,1.681033,,1.20943,0.914349,0.000148,5.945592,0.499936,,,,,,3,"p-type",0.021,249.64,249.64,1,1,25,1,"Generalized",500,2.002144,0.238106,2.2,0,1000,1.183933,1.66e-30,"Sinton","OFF","Center Point",3000000000000000,30,2000000000000000,4000000000000000,"OFF","Dark Rsh (Cell only)",0.4,"True","RTD (Internal)",2,10,-0.05,1,0.01,"A",0,"16-131484","True",0,0,"Full IV","good cell","False",-2,-0.012903,"True","08/25/17 12:36:22","MultiFlash v1.27"
289,"Dana","Encapsulated_DOEproject","2408-6-JT-1172","08/25/17 12:43:46",8.780359000000001,0.650404,8.250667999999999,0.51591,4.2566,74.536181,17.050952,188.636954,0.006868,0.035172,0.650404,0.03305,0.51591,0.017051,17.050952,47091.329177,1.714597,8.250667999999999,0.51591,74.536181,4.2566,17.050952,0.006868,0.03305,0.51591,0.017051,17.050952,1.714597,1.583319,24.847148,28.131609,0.033507,0.565941,0.018963,82.894824,18.963082,1.107336,1.079582,4.175476e-13,5.272453e-09,,,,116.959208,9153394000000000,1.597372,,1.23215,0.916635,0.000553,5.108526,0.51591,,,,,,3,"p-type",0.021,249.64,249.64,1,1,25,1,"Generalized",500,1.704959,0.238106,2.2,0,1000,1.644914,1.66e-30,"Sinton","OFF","Center Point",3000000000000000,30,2000000000000000,4000000000000000,"OFF","Dark Rsh (Cell only)",0.4,"True","RTD (Internal)",2,10,-0.05,1,0.01,"A",0,"16-131484","True",0,0,"Full IV","good cell","False",-2,-0.012243,"True","08/25/17 12:43:46","MultiFlash v1.27"
290,"Dana","Encapsulated_DOEproject","2408-6-JT-1171","08/25/17 12:44:37",8.818483000000001,0.648551,8.273807,0.509404,4.21471,73.693595,16.883151,211.753042,0.007387,0.035325,0.648551,0.033143,0.509404,0.016883,16.883151,52862.02947,1.843975,8.273807,0.509404,73.693595,4.21471,16.883151,0.007387,0.033143,0.509404,0.016883,16.883151,1.843975,1.692037,24.818996,27.290561,0.033624,0.563584,0.01895,82.71560700000001,18.950087,1.099707,1.094591,4.478581e-13,6.611284e-09,,,,105.183022,7679503000000000,1.885906,,1.222287,0.9129969999999999,0.000588,5.386078,0.509404,,,,,,3,"p-type",0.021,249.64,249.64,1,1,25,1,"Generalized",500,1.84356,0.238106,2.2,0,1000,1.513717,1.66e-30,"Sinton","OFF","Center Point",3000000000000000,30,2000000000000000,4000000000000000,"OFF","Dark Rsh (Cell only)",0.4,"True","RTD (Internal)",2,10,-0.05,1,0.01,"A",0,"16-131484","True",0,0,"Full IV","good cell","False",-2,-0.013352,"True","08/25/17 12:44:37","MultiFlash v1.27"
291,"Dana","Encapsulated_DOEproject","2408-5-JT-1170","08/25/17 12:45:24",8.756156000000001,0.649554,8.231563,0.514031,4.231275,74.39475899999999,16.949506,274.114702,0.00696,0.035075,0.649554,0.032974,0.514031,0.01695,16.949506,68429.99409199999,1.73753,8.231563,0.514031,74.39475899999999,4.231275,16.949506,0.00696,0.032974,0.514031,0.01695,16.949506,1.73753,1.614305,24.805748,27.912596,0.033398,0.565117,0.018874,82.840189,18.873645,1.087924,1.082662,4.271024e-13,5.699516e-09,,,,112.589533,1.014348e+16,1.450189,,1.211995,0.916291,0.000353,5.059846,0.514031,,,,,,3,"p-type",0.021,249.64,249.64,1,1,25,1,"Generalized",500,1.732726,0.238106,2.2,0,1000,1.160774,1.66e-30,"Sinton","OFF","Center Point",3000000000000000,30,2000000000000000,4000000000000000,"OFF","Dark Rsh (Cell only)",0.4,"True","RTD (Internal)",2,10,-0.05,1,0.01,"A",0,"16-131484","True",0,0,"Full IV","good cell","False",-2,-0.01313,"True","08/25/17 12:45:24","MultiFlash v1.27"
292,"Dana","Encapsulated_DOEproject","2408-3-JT-1169","08/25/17 12:46:18",8.792799,0.648836,8.242614,0.511423,4.215464,73.88955,16.886172,433.475983,0.007116,0.035222,0.648836,0.033018,0.511423,0.016886,16.886172,108212.944344,1.776331,8.242614,0.511423,73.88955,4.215464,16.886172,0.007116,0.033018,0.511423,0.016886,16.886172,1.776331,1.662906,24.802436,26.981543,0.033485,0.563284,0.018862,82.534513,18.861828,1.119379,1.114689,4.354684e-13,8.265328e-09,,,,102.45625,7982237000000000,1.818039,,1.228935,0.91537,0.000504,5.321888,0.511423,,,,,,3,"p-type",0.021,249.64,249.64,1,1,25,1,"Generalized",500,1.774402,0.238106,2.2,0,1000,1.518122,1.66e-30,"Sinton","OFF","Center Point",3000000000000000,30,2000000000000000,4000000000000000,"OFF","Dark Rsh (Cell only)",0.4,"True","RTD (Internal)",2,10,-0.05,1,0.01,"A",0,"16-131484","True",0,0,"Full IV","good cell","False",-2,-0.005981,"False","08/25/17 12:46:18","MultiFlash v1.27"
293,"Dana","Encapsulated_DOEproject","2408-3-JT-1168","08/25/17 13:30:48",8.806896999999999,0.648901,8.271077,0.511105,4.227385,73.972537,16.933924,415.627723,0.007215,0.035278,0.648901,0.033132,0.511105,0.016934,16.933924,103757.304849,1.801264,8.271077,0.511105,73.972537,4.227385,16.933924,0.007215,0.033132,0.511105,0.016934,16.933924,1.801264,1.664005,24.794156,27.316563,0.033599,0.564042,0.018951,82.783783,18.951011,1.100889,1.085354,4.452881e-13,5.842177e-09,,,,107.997219,8022945000000000,1.8093,,1.205994,0.9190739999999999,0.000868,5.343561,0.511105,,,,,,3,"p-type",0.021,249.64,249.64,1,1,25,1,"Generalized",500,1.789727,0.238106,2.2,0,1000,1.440868,1.66e-30,"Sinton","OFF","Center Point",3000000000000000,30,2000000000000000,4000000000000000,"OFF","Dark Rsh (Cell only)",0.4,"True","RTD (Internal)",2,10,-0.05,1,0.01,"A",0,"16-131484","True",0,0,"Full IV","good cell","False",-2,-0.006179,"False","08/25/17 13:30:48","MultiFlash v1.27"
294,"Dana","Encapsulated_DOEproject","2408-6-JT-1167","08/25/17 13:31:40",8.867812000000001,0.649857,8.415489000000001,0.501101,4.21701,73.176272,16.892363,435.010242,0.007603,0.035522,0.649857,0.033711,0.501101,0.016892,16.892363,108595.956829,1.897943,8.415489000000001,0.501101,73.176272,4.21701,16.892363,0.007603,0.033711,0.501101,0.016892,16.892363,1.897943,1.701854,24.761036,27.496572,0.033778,0.564122,0.019055,82.544607,19.054995,1.103537,1.114015,4.274117e-13,7.716419999999999e-09,,,,102.905768,6695427000000000,2.148457,,1.219637,0.913137,0.000899,5.536686,0.501101,,,,,,3,"p-type",0.021,249.64,249.64,1,1,25,1,"Generalized",500,1.88662,0.238106,2.2,0,1000,2.452726,1.66e-30,"Sinton","OFF","Center Point",3000000000000000,30,2000000000000000,4000000000000000,"OFF","Dark Rsh (Cell only)",0.4,"True","RTD (Internal)",2,10,-0.05,1,0.01,"A",0,"16-131484","True",0,0,"Full IV","good cell","False",-2,-0.005028,"False","08/25/17 13:31:40","MultiFlash v1.27"
295,"Dana","Encapsulated_DOEproject","2408-5-JT-1166","08/25/17 13:32:31",8.875730000000001,0.649933,8.416156000000001,0.501094,4.21729,73.107308,16.893485,543.210702,0.00763,0.035554,0.649933,0.033713,0.501094,0.016893,16.893485,135607.119566,1.904704,8.416156000000001,0.501094,73.107308,4.21729,16.893485,0.00763,0.033713,0.501094,0.016893,16.893485,1.904704,1.695196,24.77594,27.62758,0.033792,0.564198,0.019065,82.50511299999999,19.06511,1.106686,1.119331,4.202949e-13,8.536169e-09,,,,102.177841,6435316000000000,2.231135,,1.222557,0.917817,0.000926,5.510949,0.501094,,,,,,3,"p-type",0.021,249.64,249.64,1,1,25,1,"Generalized",500,1.894577,0.238106,2.2,0,1000,2.386979,1.66e-30,"Sinton","OFF","Center Point",3000000000000000,30,2000000000000000,4000000000000000,"OFF","Dark Rsh (Cell only)",0.4,"True","RTD (Internal)",2,10,-0.05,1,0.01,"A",0,"16-131484","True",0,0,"Full IV","good cell","False",-2,-0.00485,"False","08/25/17 13:32:31","MultiFlash v1.27"
296,"Dana","Encapsulated_DOEproject","2408-3-JT-1165","08/25/17 13:33:21",8.72235,0.643974,8.061647000000001,0.48934,3.944887,70.23161899999999,15.802302,298.370801,0.009853000000000001,0.03494,0.643974,0.032293,0.48934,0.015802,15.802302,74485.28684099999,2.459762,8.061647000000001,0.48934,70.23161899999999,3.944887,15.802302,0.009853000000000001,0.032293,0.48934,0.015802,15.802302,2.459762,2.454976,24.752756,27.871594,0.033241,0.55632,0.018493,82.189572,18.492873,1.208759,1.09897,5.71617e-13,7.740687999999999e-09,,,,81.11073500000001,7976637000000000,1.819248,,1.221931,0.914204,-7.97399e-05,7.737889,0.48934,,,,,,3,"p-type",0.021,249.64,249.64,1,1,25,1,"Generalized",500,2.521302,0.238106,2.2,0,1000,5.77627,1.66e-30,"Sinton","OFF","Center Point",3000000000000000,30,2000000000000000,4000000000000000,"OFF","Dark Rsh (Cell only)",0.4,"True","RTD (Internal)",2,10,-0.05,1,0.01,"A",0,"16-131484","True",0,0,"Full IV","ok","False",-2,-0.008789999999999999,"True","08/25/17 13:33:21","MultiFlash v1.27"
297,"Dana","Encapsulated_DOEproject","2408-5-JT-1164","08/25/17 13:34:15",8.804098,0.651011,8.252008999999999,0.5112640000000001,4.218951,73.60905200000001,16.90014,59.602825,0.007451,0.035267,0.651011,0.033056,0.5112640000000001,0.0169,16.90014,14879.24928,1.860008,8.252008999999999,0.5112640000000001,73.60905200000001,4.218951,16.90014,0.007451,0.033056,0.5112640000000001,0.0169,16.90014,1.860008,1.731543,24.80078,28.405625,0.033553,0.565597,0.018978,82.657805,18.977673,1.106788,1.100241,4.092525e-13,6.377886e-09,,,,113.054393,8381867000000000,1.735884,,1.221751,0.9129660000000001,0.000616,5.443424,0.5112640000000001,,,,,,3,"p-type",0.021,249.64,249.64,1,1,25,1,"Generalized",500,1.860715,0.238106,2.2,0,1000,1.991337,1.66e-30,"Sinton","OFF","Center Point",3000000000000000,30,2000000000000000,4000000000000000,"OFF","Dark Rsh (Cell only)",0.4,"True","RTD (Internal)",2,10,-0.05,1,0.01,"A",0,"16-131484","True",0,0,"Full IV","good","False",-2,-0.034169,"True","08/25/17 13:34:15","MultiFlash v1.27"
298,"Dana","Encapsulated_DOEproject","2408-5-JT-1163","08/25/17 13:35:03",8.800886999999999,0.649813,8.018567000000001,0.524006,4.201781,73.471388,16.831361,153.319914,0.007255,0.035254,0.649813,0.032121,0.524006,0.016831,16.831361,38274.783225,1.811022,8.018567000000001,0.524006,73.471388,4.201781,16.831361,0.007255,0.032121,0.524006,0.016831,16.831361,1.811022,1.698333,24.838868,27.071548,0.033533,0.565185,0.018952,82.729919,18.952372,1.093332,1.100149,4.203132e-13,6.704107e-09,,,,114.318513,1.03564e+16,1.422175,,1.187969,0.913696,0.000564,5.298311,0.524006,,,,,,3,"p-type",0.021,249.64,249.64,1,1,25,1,"Generalized",500,1.843761,0.238106,2.2,0,1000,1.466781,1.66e-30,"Sinton","OFF","Center Point",3000000000000000,30,2000000000000000,4000000000000000,"OFF","Dark Rsh (Cell only)",0.4,"True","RTD (Internal)",2,10,-0.05,1,0.01,"A",0,"16-131484","True",0,0,"Full IV","good","False",-2,-0.014546,"True","08/25/17 13:35:03","MultiFlash v1.27"
299,"Dana","Encapsulated_DOEproject","2408-5-JT-1162","08/25/17 13:35:49",8.827467,0.649735,8.411085,0.500996,4.213923,73.470716,16.88,644.444104,0.007379,0.035361,0.649735,0.033693,0.500996,0.01688,16.88,160879.026048,1.842103,8.411085,0.500996,73.470716,4.213923,16.88,0.007379,0.033693,0.500996,0.01688,16.88,1.842103,1.661617,24.732884,28.084607,0.033638,0.564157,0.018977,82.598153,18.977042,1.109769,1.110523,4.306868e-13,7.084991e-09,,,,103.40159,6641361000000000,2.165114,,1.219229,0.915671,0.000516,5.261422,0.500996,,,,,,3,"p-type",0.021,249.64,249.64,1,1,25,1,"Generalized",500,1.824921,0.238106,2.2,0,1000,2.476467,1.66e-30,"Sinton","OFF","Center Point",3000000000000000,30,2000000000000000,4000000000000000,"OFF","Dark Rsh (Cell only)",0.4,"True","RTD (Internal)",2,10,-0.05,1,0.01,"A",0,"16-131484","True",0,0,"Full IV","good","False",-2,-0.004148,"False","08/25/17 13:35:49","MultiFlash v1.27"
300,"Dana","Encapsulated_DOEproject","2408-3-JT-1161","08/25/17 13:36:42",8.791980000000001,0.650739,8.25311,0.514435,4.245691,74.208693,17.007253,71.609537,0.007062,0.035219,0.650739,0.03306,0.514435,0.017007,17.007253,17876.604726,1.762856,8.25311,0.514435,74.208693,4.245691,17.007253,0.007062,0.03306,0.514435,0.017007,17.007253,1.762856,1.608759,24.838868,27.936598,0.033533,0.565864,0.018975,82.79626399999999,18.975365,1.094251,1.087961,4.132242e-13,5.584433e-09,,,,115.638339,9399589000000000,1.557909,,1.219212,0.910446,0.000497,5.047364,0.514435,,,,,,3,"p-type",0.021,249.64,249.64,1,1,25,1,"Generalized",500,1.749552,0.238106,2.2,0,1000,1.736611,1.66e-30,"Sinton","OFF","Center Point",3000000000000000,30,2000000000000000,4000000000000000,"OFF","Dark Rsh (Cell only)",0.4,"True","RTD (Internal)",2,10,-0.05,1,0.01,"A",0,"16-131484","True",0,0,"Full IV","good","False",-2,-0.027522,"True","08/25/17 13:36:42","MultiFlash v1.27"
301,"Dana","Encapsulated_DOEproject","2408-5-JT-1160","08/25/17 13:37:30",8.787919,0.650475,8.252015,0.513263,4.235453,74.094072,16.966245,250.792593,0.007164,0.035202,0.650475,0.033056,0.513263,0.016966,16.966245,62607.862891,1.788411,8.252015,0.513263,74.094072,4.235453,16.966245,0.007164,0.033056,0.513263,0.016966,16.966245,1.788411,1.664473,24.807404,27.685584,0.033506,0.565837,0.018959,82.79753100000001,18.959184,1.104561,1.089132,4.126974e-13,6.107326e-09,,,,114.785648,9626217000000000,1.523348,,1.219866,0.914403,0.000749,5.328118,0.513263,,,,,,3,"p-type",0.021,249.64,249.64,1,1,25,1,"Generalized",500,1.781949,0.238106,2.2,0,1000,1.432339,1.66e-30,"Sinton","OFF","Center Point",3000000000000000,30,2000000000000000,4000000000000000,"OFF","Dark Rsh (Cell only)",0.4,"True","RTD (Internal)",2,10,-0.05,1,0.01,"A",0,"16-131484","True",0,0,"Full IV","good","False",-2,-0.014389,"True","08/25/17 13:37:30","MultiFlash v1.27"
302,"Dana","Encapsulated_DOEproject","2408-3-JT-1159","08/25/17 13:38:19",8.817831,0.65066,8.26924,0.511309,4.228135,73.69412,16.93693,218.846197,0.007473,0.035322,0.65066,0.033125,0.511309,0.016937,16.93693,54632.764637,1.865467,8.26924,0.511309,73.69412,4.228135,16.93693,0.007473,0.033125,0.511309,0.016937,16.93693,1.865467,1.724535,24.80078,27.881595,0.033631,0.565822,0.019029,82.79866199999999,19.029403,1.091098,1.090771,4.129858e-13,6.016479e-09,,,,115.308465,8009208000000000,1.812239,,1.201635,0.906567,0.000576,5.445311,0.511309,,,,,,3,"p-type",0.021,249.64,249.64,1,1,25,1,"Generalized",500,1.85444,0.238106,2.2,0,1000,1.972476,1.66e-30,"Sinton","OFF","Center Point",3000000000000000,30,2000000000000000,4000000000000000,"OFF","Dark Rsh (Cell only)",0.4,"True","RTD (Internal)",2,10,-0.05,1,0.01,"A",0,"16-131484","True",0,0,"Full IV","good","False",-2,-0.011137,"True","08/25/17 13:38:19","MultiFlash v1.27"
303,"Dana","Encapsulated_DOEproject","2408-6-JT-1158","08/25/17 13:39:15",8.811097999999999,0.649415,8.409801999999999,0.50132,4.216006,73.679833,16.888344,251.336777,0.00729,0.035295,0.649415,0.033688,0.50132,0.016888,16.888344,62743.7129,1.8198,8.409801999999999,0.50132,73.679833,4.216006,16.888344,0.00729,0.033688,0.50132,0.016888,16.888344,1.8198,1.670732,24.867021,27.781589,0.033589,0.564517,0.018962,82.72501699999999,18.961614,1.102948,1.096975,4.299278e-13,6.690574e-09,,,,105.440411,8379470000000000,1.736353,,1.214421,0.911749,0.000506,5.347108,0.50132,,,,,,3,"p-type",0.021,249.64,249.64,1,1,25,1,"Generalized",500,1.804644,0.238106,2.2,0,1000,2.120885,1.66e-30,"Sinton","OFF","Center Point",3000000000000000,30,2000000000000000,4000000000000000,"OFF","Dark Rsh (Cell only)",0.4,"True","RTD (Internal)",2,10,-0.05,1,0.01,"A",0,"16-131484","True",0,0,"Full IV","good","False",-2,-0.009214999999999999,"True","08/25/17 13:39:15","MultiFlash v1.27"
304,"Dana","Encapsulated_DOEproject","2408-0-JT-1157","08/25/17 13:40:12",8.806492,0.649809,8.221308000000001,0.503226,4.137175,72.29613999999999,16.572564,660.5908930000001,0.008446,0.035277,0.649809,0.032933,0.503226,0.016573,16.572564,164909.910538,2.108499,8.221308000000001,0.503226,72.29613999999999,4.137175,16.572564,0.008446,0.032933,0.503226,0.016573,16.572564,2.108499,1.98972,24.815684,27.778589,0.033559,0.563877,0.018923,82.550696,18.923233,1.121932,1.110824,4.356873e-13,6.794492e-09,,,,106.392894,7131953000000000,2.023138,,1.211672,0.909519,0.000571,6.155461,0.503226,,,,,,3,"p-type",0.021,249.64,249.64,1,1,25,1,"Generalized",500,2.132576,0.238106,2.2,0,1000,2.40022,1.66e-30,"Sinton","OFF","Center Point",3000000000000000,30,2000000000000000,4000000000000000,"OFF","Dark Rsh (Cell only)",0.4,"True","RTD (Internal)",2,10,-0.05,1,0.01,"A",0,"16-131484","True",0,0,"Full IV","good","False",-2,-0.004215,"False","08/25/17 13:40:12","MultiFlash v1.27"
305,"Dana","Encapsulated_DOEproject","2408-6-JT-1156","08/25/17 13:41:09",8.796608000000001,0.649799,8.256311,0.510163,4.212061,73.688676,16.872542,308.369732,0.007445,0.035237,0.649799,0.033073,0.510163,0.016873,16.872542,76981.41989600001,1.858612,8.256311,0.510163,73.688676,4.212061,16.872542,0.007445,0.033073,0.510163,0.016873,16.872542,1.858612,1.691555,24.818996,28.201613,0.033569,0.564505,0.01895,82.76224499999999,18.950123,1.115331,1.081937,4.421697e-13,5.033648e-09,,,,110.639834,8734306000000000,1.669607,,1.192217,0.910492,0.00057,5.238245,0.510163,,,,,,3,"p-type",0.021,249.64,249.64,1,1,25,1,"Generalized",500,1.846666,0.238106,2.2,0,1000,1.846636,1.66e-30,"Sinton","OFF","Center Point",3000000000000000,30,2000000000000000,4000000000000000,"OFF","Dark Rsh (Cell only)",0.4,"True","RTD (Internal)",2,10,-0.05,1,0.01,"A",0,"16-131484","True",0,0,"Full IV","good","False",-2,-0.007873,"False","08/25/17 13:41:09","MultiFlash v1.27"
306,"Dana","Encapsulated_DOEproject","2408-3-JT-1155","08/25/17 13:42:09",8.795237,0.648522,8.243713,0.507917,4.187119,73.40798599999999,16.77263,194.683288,0.007504,0.035232,0.648522,0.033022,0.507917,0.016773,16.77263,48600.735934,1.873178,8.243713,0.507917,73.40798599999999,4.187119,16.77263,0.007504,0.033022,0.507917,0.016773,16.77263,1.873178,1.74196,24.799124,27.240558,0.033535,0.5624169999999999,0.018861,82.546161,18.860567,1.134366,1.098735,4.636161e-13,6.440441e-09,,,,100.97663,7323390000000000,1.972848,,1.228604,0.911033,0.000486,5.465539,0.507917,,,,,,3,"p-type",0.021,249.64,249.64,1,1,25,1,"Generalized",500,1.866832,0.238106,2.2,0,1000,1.735429,1.66e-30,"Sinton","OFF","Center Point",3000000000000000,30,2000000000000000,4000000000000000,"OFF","Dark Rsh (Cell only)",0.4,"True","RTD (Internal)",2,10,-0.05,1,0.01,"A",0,"16-131484","True",0,0,"Full IV","good","False",-2,-0.012153,"True","08/25/17 13:42:09","MultiFlash v1.27"
307,"Dana","Encapsulated_DOEproject","2408-5-JT-1154","08/25/17 13:43:09",8.823138,0.648633,8.287786000000001,0.50024,4.145883,72.44279,16.607446,301.812524,0.008238000000000001,0.035343,0.648633,0.033199,0.50024,0.016607,16.607446,75344.478527,2.056586,8.287786000000001,0.50024,72.44279,4.145883,16.607446,0.008238000000000001,0.033199,0.50024,0.016607,16.607446,2.056586,1.936762,24.848804,28.187613,0.033625,0.562306,0.018908,82.47636799999999,18.907634,1.13455,1.104995,4.619633e-13,7.034368e-09,,,,99.137511,7006150000000000,2.057667,,1.21015,0.912449,0.000944,6.186879,0.50024,,,,,,3,"p-type",0.021,249.64,249.64,1,1,25,1,"Generalized",500,2.089732,0.238106,2.2,0,1000,1.715967,1.66e-30,"Sinton","OFF","Center Point",3000000000000000,30,2000000000000000,4000000000000000,"OFF","Dark Rsh (Cell only)",0.4,"True","RTD (Internal)",2,10,-0.05,1,0.01,"A",0,"16-131484","True",0,0,"Full IV","good","False",-2,-0.010583,"True","08/25/17 13:43:09","MultiFlash v1.27"
308,"Dana","Encapsulated_DOEproject","2408-3-JT-1153","08/25/17 13:44:03",8.758229,0.650244,8.008846999999999,0.523969,4.196388,73.685664,16.80976,279.736269,0.007204,0.035083,0.650244,0.032082,0.523969,0.01681,16.80976,69833.362199,1.798365,8.008846999999999,0.523969,73.685664,4.196388,16.80976,0.007204,0.032082,0.523969,0.01681,16.80976,1.798365,1.672729,24.827276,27.79459,0.033407,0.565414,0.018889,82.799187,18.888809,1.095969,1.086294,4.167946e-13,6.044662e-09,,,,116.984539,9639271000000000,1.521407,,1.221643,0.913423,0.000182,5.280712,0.523969,,,,,,3,"p-type",0.021,249.64,249.64,1,1,25,1,"Generalized",500,1.812114,0.238106,2.2,0,1000,1.08978,1.66e-30,"Sinton","OFF","Center Point",3000000000000000,30,2000000000000000,4000000000000000,"OFF","Dark Rsh (Cell only)",0.4,"True","RTD (Internal)",2,10,-0.05,1,0.01,"A",0,"16-131484","True",0,0,"Full IV","good","False",-2,-0.01075,"True","08/25/17 13:44:03","MultiFlash v1.27"
309,"Dana","Encapsulated_DOEproject","2408-6-JT-1152","08/25/17 13:44:52",8.724285,0.650023,8.194495,0.513642,4.209037,74.22049699999999,16.860427,167.690657,0.007095,0.034947,0.650023,0.032825,0.513642,0.01686,16.860427,41862.295669,1.77113,8.194495,0.513642,74.22049699999999,4.209037,16.860427,0.007095,0.032825,0.513642,0.01686,16.860427,1.77113,1.635382,24.838868,27.035546,0.033259,0.56541,0.018805,82.77950300000001,18.804748,1.089061,1.092955,4.151206e-13,6.306109e-09,,,,113.476981,1.013444e+16,1.451404,,1.218529,0.914544,-3.373585e-05,5.187498,0.513642,,,,,,3,"p-type",0.021,249.64,249.64,1,1,25,1,"Generalized",500,1.767141,0.238106,2.2,0,1000,1.292124,1.66e-30,"Sinton","OFF","Center Point",3000000000000000,30,2000000000000000,4000000000000000,"OFF","Dark Rsh (Cell only)",0.4,"True","RTD (Internal)",2,10,-0.05,1,0.01,"A",0,"16-131484","True",0,0,"Full IV","good","False",-2,-0.013886,"True","08/25/17 13:44:52","MultiFlash v1.27"
310,"Dana","Encapsulated_DOEproject","2408-5-JT-1151","08/25/17 13:45:42",8.753482999999999,0.650299,8.211962,0.51111,4.197215,73.733874,16.813072,109.176678,0.007361,0.035064,0.650299,0.032895,0.51111,0.016813,16.813072,27254.865967,1.837578,8.211962,0.51111,73.733874,4.197215,16.813072,0.007361,0.032895,0.51111,0.016813,16.813072,1.837578,1.698009,24.838868,27.913597,0.033373,0.564607,0.018842,82.63381699999999,18.84247,1.110268,1.10159,4.193699e-13,6.755804e-09,,,,110.139921,8203287000000000,1.771617,,1.213521,0.912767,0.000238,5.351025,0.51111,,,,,,3,"p-type",0.021,249.64,249.64,1,1,25,1,"Generalized",500,1.830042,0.238106,2.2,0,1000,1.594646,1.66e-30,"Sinton","OFF","Center Point",3000000000000000,30,2000000000000000,4000000000000000,"OFF","Dark Rsh (Cell only)",0.4,"True","RTD (Internal)",2,10,-0.05,1,0.01,"A",0,"16-131484","True",0,0,"Full IV","good","False",-2,-0.018685,"True","08/25/17 13:45:42","MultiFlash v1.27"
311,"Dana","Encapsulated_DOEproject","2408-6-JT-1150","08/25/17 13:46:31",8.778323,0.649327,8.233459999999999,0.510047,4.199452,73.674578,16.822033,506.621837,0.007294,0.035164,0.649327,0.032981,0.510047,0.016822,16.822033,126473.075508,1.820945,8.233459999999999,0.510047,73.674578,4.199452,16.822033,0.007294,0.032981,0.510047,0.016822,16.822033,1.820945,1.665393,24.823964,27.412568,0.033456,0.563214,0.018843,82.526083,18.843087,1.134046,1.103516,4.44972e-13,6.925067e-09,,,,103.511542,8914779000000000,1.637676,,1.197061,0.912426,0.000491,5.164703,0.510047,,,,,,3,"p-type",0.021,249.64,249.64,1,1,25,1,"Generalized",500,1.810535,0.238106,2.2,0,1000,1.497169,1.66e-30,"Sinton","OFF","Center Point",3000000000000000,30,2000000000000000,4000000000000000,"OFF","Dark Rsh (Cell only)",0.4,"True","RTD (Internal)",2,10,-0.05,1,0.01,"A",0,"16-131484","True",0,0,"Full IV","good","False",-2,-0.005273,"False","08/25/17 13:46:31","MultiFlash v1.27"
312,"Dana","Encapsulated_DOEproject","2408-5-JT-1149","08/25/17 13:47:24",8.798712999999999,0.651038,8.391916,0.501054,4.204799,73.404017,16.843451,128.645585,0.007543,0.035246,0.651038,0.033616,0.501054,0.016843,16.843451,32115.083925,1.883089,8.391916,0.501054,73.404017,4.204799,16.843451,0.007543,0.033616,0.501054,0.016843,16.843451,1.883089,1.675816,24.822308,27.051548,0.033523,0.56613,0.018978,82.70840699999999,18.978457,1.088077,1.108427,3.984603e-13,6.986933e-09,,,,111.229127,8231401000000000,1.76589,,1.216969,0.915131,0.000588,5.157297,0.501054,,,,,,3,"p-type",0.021,249.64,249.64,1,1,25,1,"Generalized",500,1.872785,0.238106,2.2,0,1000,1.546996,1.66e-30,"Sinton","OFF","Center Point",3000000000000000,30,2000000000000000,4000000000000000,"OFF","Dark Rsh (Cell only)",0.4,"True","RTD (Internal)",2,10,-0.05,1,0.01,"A",0,"16-131484","True",0,0,"Full IV","good","False",-2,-0.015987,"True","08/25/17 13:47:24","MultiFlash v1.27"
313,"Dana","Encapsulated_DOEproject","2408-3-JT-1148","08/25/17 13:48:20",8.797457,0.6496,8.260398,0.510679,4.218415,73.81525499999999,16.897995,68.196426,0.007279,0.035241,0.6496,0.033089,0.510679,0.016898,16.897995,17024.555667,1.817198,8.260398,0.510679,73.81525499999999,4.218415,16.897995,0.007279,0.033089,0.510679,0.016898,16.897995,1.817198,1.706444,24.900142,27.324563,0.033538,0.564279,0.018925,82.669467,18.924926,1.121364,1.096325,4.330125e-13,6.3151e-09,,,,107.858639,9232643000000000,1.584442,,1.216336,0.912843,0.0009120000000000001,5.437591,0.510679,,,,,,3,"p-type",0.021,249.64,249.64,1,1,25,1,"Generalized",500,1.872476,0.238106,2.2,0,1000,1.179018,1.66e-30,"Sinton","OFF","Center Point",3000000000000000,30,2000000000000000,4000000000000000,"OFF","Dark Rsh (Cell only)",0.4,"True","RTD (Internal)",2,10,-0.05,1,0.01,"A",0,"16-131484","True",0,0,"Full IV","good","False",-2,-0.024392,"True","08/25/17 13:48:20","MultiFlash v1.27"
314,"Dana","Encapsulated_DOEproject","2408-5-JT-1147","08/25/17 14:05:03",8.78993,0.650278,8.262702000000001,0.513696,4.244519,74.258161,17.002558,324.374673,0.007089,0.03521,0.650278,0.033098,0.513696,0.017003,17.002558,80976.893354,1.769587,8.262702000000001,0.513696,74.258161,4.244519,17.002558,0.007089,0.033098,0.513696,0.017003,17.002558,1.769587,1.611252,24.804092,27.544576,0.033527,0.566011,0.018977,82.87931399999999,18.976505,1.079984,1.083625,4.146958e-13,5.695566e-09,,,,116.110157,9812546000000000,1.496116,,1.222522,0.915293,0.000803,5.196204,0.513696,,,,,,3,"p-type",0.021,249.64,249.64,1,1,25,1,"Generalized",500,1.76756,0.238106,2.2,0,1000,1.09078,1.66e-30,"Sinton","OFF","Center Point",3000000000000000,30,2000000000000000,4000000000000000,"OFF","Dark Rsh (Cell only)",0.4,"True","RTD (Internal)",2,10,-0.05,1,0.01,"A",0,"16-131484","True",0,0,"Full IV","good","False",-2,-0.01094,"True","08/25/17 14:05:03","MultiFlash v1.27"
315,"Dana","Encapsulated_DOEproject","2408-3-JT-1146","08/25/17 14:05:49",8.776743,0.6483719999999999,8.346951000000001,0.500957,4.181464,73.480242,16.749977,219.790796,0.007523,0.035158,0.6483719999999999,0.033436,0.500957,0.01675,16.749977,54868.574237,1.87813,8.346951000000001,0.500957,73.480242,4.181464,16.749977,0.007523,0.033436,0.500957,0.01675,16.749977,1.87813,1.71932,24.873645,27.910596,0.033482,0.5631620000000001,0.018856,82.717758,18.855689,1.120315,1.084764,4.597931e-13,5.782714e-09,,,,102.766708,8794614000000000,1.658792,,1.227675,0.914063,0.0007,5.581116,0.500957,,,,,,3,"p-type",0.021,249.64,249.64,1,1,25,1,"Generalized",500,1.883205,0.238106,2.2,0,1000,1.420608,1.66e-30,"Sinton","OFF","Center Point",3000000000000000,30,2000000000000000,4000000000000000,"OFF","Dark Rsh (Cell only)",0.4,"True","RTD (Internal)",2,10,-0.05,1,0.01,"A",0,"16-131484","True",0,0,"Full IV","good","False",-2,-0.010373,"True","08/25/17 14:05:49","MultiFlash v1.27"
316,"Dana","Encapsulated_DOEproject","2408-0-JT-1145","08/25/17 14:06:36",8.790946999999999,0.645607,8.22926,0.5026929999999999,4.136788,72.88861799999999,16.571014,159.946667,0.007734,0.035214,0.645607,0.032965,0.5026929999999999,0.016571,16.571014,39929.086041,1.930681,8.22926,0.5026929999999999,72.88861799999999,4.136788,16.571014,0.007734,0.032965,0.5026929999999999,0.016571,16.571014,1.930681,1.822114,24.855429,26.944541,0.033496,0.5587839999999999,0.018717,82.32773299999999,18.71697,1.163677,1.102311,5.201515e-13,8.098685000000001e-09,,,,86.905067,7621092000000000,1.899616,,1.219193,0.91312,0.000682,5.771293,0.5026929999999999,,,,,,3,"p-type",0.021,249.64,249.64,1,1,25,1,"Generalized",500,1.951181,0.238106,2.2,0,1000,1.448442,1.66e-30,"Sinton","OFF","Center Point",3000000000000000,30,2000000000000000,4000000000000000,"OFF","Dark Rsh (Cell only)",0.4,"True","RTD (Internal)",2,10,-0.05,1,0.01,"A",0,"16-131484","True",0,0,"Full IV","good","False",-2,-0.014811,"True","08/25/17 14:06:36","MultiFlash v1.27"
317,"Dana","Encapsulated_DOEproject","2408-3-JT-1144","08/25/17 14:07:21",8.776171,0.647749,8.224363,0.503924,4.144458,72.904799,16.601738,292.606667,0.007972999999999999,0.035155,0.647749,0.032945,0.503924,0.016602,16.601738,73046.328309,1.990274,8.224363,0.503924,72.904799,4.144458,16.601738,0.007972999999999999,0.032945,0.503924,0.016602,16.601738,1.990274,1.869281,24.870333,27.329563,0.033466,0.56202,0.018809,82.595748,18.808542,1.12511,1.094518,4.686685e-13,6.793392e-09,,,,99.83596,7735963000000000,1.87285,,1.209485,0.913144,0.000585,5.829525,0.503924,,,,,,3,"p-type",0.021,249.64,249.64,1,1,25,1,"Generalized",500,1.993949,0.238106,2.2,0,1000,1.307045,1.66e-30,"Sinton","OFF","Center Point",3000000000000000,30,2000000000000000,4000000000000000,"OFF","Dark Rsh (Cell only)",0.4,"True","RTD (Internal)",2,10,-0.05,1,0.01,"A",0,"16-131484","True",0,0,"Full IV","good","False",-2,-0.007469,"True","08/25/17 14:07:21","MultiFlash v1.27"
318,"Dana","Encapsulated_DOEproject","2408-6-JT-1143","08/25/17 14:08:07",8.810860999999999,0.650728,8.241484,0.514025,4.236328,73.887631,16.969749,46.35565,0.007193,0.035294,0.650728,0.033013,0.514025,0.01697,16.969749,11572.224429,1.795766,8.241484,0.514025,73.887631,4.236328,16.969749,0.007193,0.033013,0.514025,0.01697,16.969749,1.795766,1.652999,24.848804,28.017602,0.033557,0.565539,0.018978,82.631884,18.978039,1.097644,1.110482,4.103908e-13,6.51594e-09,,,,112.026952,8965413000000000,1.628946,,1.217611,0.91383,0.000506,5.22394,0.514025,,,,,,3,"p-type",0.021,249.64,249.64,1,1,25,1,"Generalized",500,1.795514,0.238106,2.2,0,1000,1.609272,1.66e-30,"Sinton","OFF","Center Point",3000000000000000,30,2000000000000000,4000000000000000,"OFF","Dark Rsh (Cell only)",0.4,"True","RTD (Internal)",2,10,-0.05,1,0.01,"A",0,"16-131484","True",0,0,"Full IV","good","False",-2,-0.042452,"True","08/25/17 14:08:07","MultiFlash v1.27"
319,"Dana","Encapsulated_DOEproject","2408-5-JT-1142","08/25/17 14:08:51",8.831617,0.649527,8.228956999999999,0.499919,4.113815,71.71456999999999,16.478991,563.2177390000001,0.008809000000000001,0.035377,0.649527,0.032963,0.499919,0.016479,16.478991,140601.676424,2.19908,8.228956999999999,0.499919,71.71456999999999,4.113815,16.478991,0.008809000000000001,0.032963,0.499919,0.016479,16.478991,2.19908,2.045778,24.906766,27.579577,0.033677,0.562585,0.018946,82.45259,18.946435,1.146836,1.107083,4.632207e-13,5.81012e-09,,,,102.30683,6248220000000000,2.29482,,1.238243,0.914822,0.000891,6.568249,0.499919,,,,,,3,"p-type",0.021,249.64,249.64,1,1,25,1,"Generalized",500,2.162204,0.238106,2.2,0,1000,5.205278,1.66e-30,"Sinton","OFF","Center Point",3000000000000000,30,2000000000000000,4000000000000000,"OFF","Dark Rsh (Cell only)",0.4,"True","RTD (Internal)",2,10,-0.05,1,0.01,"A",0,"16-131484","True",0,0,"Full IV","good","False",-2,-0.004688,"False","08/25/17 14:08:51","MultiFlash v1.27"
320,"Dana","Encapsulated_DOEproject","2408-4-DF-1192","08/25/17 15:00:24",8.798833999999999,0.650464,8.336550000000001,0.5004999999999999,4.172447,72.902456,16.713857,478.486295,0.008137,0.035246,0.650464,0.033394,0.5004999999999999,0.016714,16.713857,119449.318801,2.031298,8.336550000000001,0.5004999999999999,72.902456,4.172447,16.713857,0.008137,0.033394,0.5004999999999999,0.016714,16.713857,2.031298,1.884689,24.772628,27.473571,0.033588,0.565418,0.018991,82.837059,18.991497,1.117887,1.075361,4.315412e-13,4.542608e-09,,,,113.896967,9831055000000000,1.493467,,1.220316,0.915891,0.000534,6.110077,0.5004999999999999,,,,,,3,"p-type",0.021,249.64,249.64,1,1,25,1,"Generalized",500,2.003413,0.238106,2.2,0,1000,1.546276,1.66e-30,"Sinton","OFF","Center Point",3000000000000000,30,2000000000000000,4000000000000000,"OFF","Dark Rsh (Cell only)",0.4,"True","RTD (Internal)",2,10,-0.05,1,0.01,"A",0,"16-131484","True",0,0,"Full IV","good","False",-2,-0.004893,"False","08/25/17 15:00:24","MultiFlash v1.27"
321,"Dana","Encapsulated_DOEproject","2408-1-DF-1191","08/25/17 15:01:10",8.856275999999999,0.6502520000000001,8.301924,0.510773,4.240399,73.633286,16.986056,421.091589,0.007362,0.035476,0.6502520000000001,0.033256,0.510773,0.016986,16.986056,105121.30423,1.837764,8.301924,0.510773,73.633286,4.240399,16.986056,0.007362,0.033256,0.510773,0.016986,16.986056,1.837764,1.680751,24.772628,27.440569,0.03376,0.564662,0.019063,82.63614699999999,19.062877,1.121684,1.104073,4.28205e-13,6.498656e-09,,,,108.955447,7119976000000000,2.026373,,1.224659,0.914107,0.000845,5.353197,0.510773,,,,,,3,"p-type",0.021,249.64,249.64,1,1,25,1,"Generalized",500,1.834156,0.238106,2.2,0,1000,1.880807,1.66e-30,"Sinton","OFF","Center Point",3000000000000000,30,2000000000000000,4000000000000000,"OFF","Dark Rsh (Cell only)",0.4,"True","RTD (Internal)",2,10,-0.05,1,0.01,"A",0,"16-131484","True",0,0,"Full IV","good","False",-2,-0.006203,"False","08/25/17 15:01:10","MultiFlash v1.27"
322,"Dana","Encapsulated_DOEproject","2408-2-DF-1190","08/25/17 15:01:59",8.804625,0.652569,8.217221,0.499673,4.105927,71.461772,16.447393,204.350634,0.009501000000000001,0.035269,0.652569,0.032916,0.499673,0.016447,16.447393,51014.092351,2.371935,8.217221,0.499673,71.461772,4.105927,16.447393,0.009501000000000001,0.032916,0.499673,0.016447,16.447393,2.371935,2.314733,24.747871,29.268674,0.03358,0.568487,0.01909,82.94309699999999,19.089895,1.065248,1.088944,3.768199e-13,5.43851e-09,,,,128.592953,1.056288e+16,1.396073,,1.219018,0.914311,0.000424,7.381883,0.499673,,,,,,3,"p-type",0.021,249.64,249.64,1,1,25,1,"Generalized",500,2.453204,0.238106,2.2,0,1000,-2.925283,1.66e-30,"Sinton","OFF","Center Point",3000000000000000,30,2000000000000000,4000000000000000,"OFF","Dark Rsh (Cell only)",0.4,"True","RTD (Internal)",2,10,-0.05,1,0.01,"A",0,"16-131484","True",0,0,"Full IV","good","False",-2,-0.014787,"True","08/25/17 15:01:59","MultiFlash v1.27"
323,"Dana","Encapsulated_DOEproject","2408-1-DF-1189","08/25/17 15:02:51",8.833691999999999,0.651285,8.396302,0.500938,4.206028,73.106964,16.848374,577.34501,0.007743,0.035386,0.651285,0.033634,0.500938,0.016848,16.848374,144128.408172,1.932912,8.396302,0.500938,73.106964,4.206028,16.848374,0.007743,0.033634,0.500938,0.016848,16.848374,1.932912,1.771419,24.814028,26.960542,0.033662,0.565626,0.01904,82.617919,19.040288,1.106335,1.109006,4.027206e-13,7.254939e-09,,,,109.975121,7212224000000000,2.001729,,1.221237,0.9139620000000001,0.000817,5.592066,0.500938,,,,,,3,"p-type",0.021,249.64,249.64,1,1,25,1,"Generalized",500,1.9268,0.238106,2.2,0,1000,2.10118,1.66e-30,"Sinton","OFF","Center Point",3000000000000000,30,2000000000000000,4000000000000000,"OFF","Dark Rsh (Cell only)",0.4,"True","RTD (Internal)",2,10,-0.05,1,0.01,"A",0,"16-131484","True",0,0,"Full IV","good","False",-2,-0.003503,"False","08/25/17 15:02:51","MultiFlash v1.27"
324,"Dana","Encapsulated_DOEproject","2408-2-DF-1188","08/25/17 15:03:37",8.74741,0.650048,8.210334,0.513073,4.212503,74.082402,16.87431,277.408416,0.007247,0.03504,0.650048,0.032889,0.513073,0.016874,16.87431,69252.23699799999,1.809156,8.210334,0.513073,74.082402,4.212503,16.87431,0.007247,0.032889,0.513073,0.016874,16.87431,1.809156,1.656425,24.762692,27.527575,0.03339,0.56534,0.018876,82.872382,18.876471,1.097634,1.078959,4.299943e-13,4.640338e-09,,,,115.369442,8235122000000000,1.765134,,1.224585,0.9145529999999999,0.000111,5.190271,0.513073,,,,,,3,"p-type",0.021,249.64,249.64,1,1,25,1,"Generalized",500,1.792942,0.238106,2.2,0,1000,1.662021,1.66e-30,"Sinton","OFF","Center Point",3000000000000000,30,2000000000000000,4000000000000000,"OFF","Dark Rsh (Cell only)",0.4,"True","RTD (Internal)",2,10,-0.05,1,0.01,"A",0,"16-131484","True",0,0,"Full IV","good","False",-2,-0.0094,"True","08/25/17 15:03:37","MultiFlash v1.27"
325,"Dana","Encapsulated_DOEproject","2408-1-DF-1187","08/25/17 15:04:28",8.819001,0.650169,8.269814999999999,0.509294,4.21177,73.454589,16.871375,349.123984,0.007582,0.035327,0.650169,0.033127,0.509294,0.016871,16.871375,87155.311433,1.892792,8.269814999999999,0.509294,73.454589,4.21177,16.871375,0.007582,0.033127,0.509294,0.016871,16.871375,1.892792,1.73781,24.790844,27.220557,0.033635,0.564703,0.018994,82.69572100000001,18.993919,1.110761,1.096095,4.30152e-13,5.931504e-09,,,,110.45433,7873026000000000,1.841926,,1.232872,0.914067,0.000613,5.598786,0.509294,,,,,,3,"p-type",0.021,249.64,249.64,1,1,25,1,"Generalized",500,1.874173,0.238106,2.2,0,1000,1.773839,1.66e-30,"Sinton","OFF","Center Point",3000000000000000,30,2000000000000000,4000000000000000,"OFF","Dark Rsh (Cell only)",0.4,"True","RTD (Internal)",2,10,-0.05,1,0.01,"A",0,"16-131484","True",0,0,"Full IV","good","False",-2,-0.006998,"False","08/25/17 15:04:28","MultiFlash v1.27"
326,"Dana","Encapsulated_DOEproject","2408-2-DF-1186","08/25/17 15:05:13",8.832356000000001,0.650033,8.391786,0.500983,4.204141,73.226018,16.840813,371.906823,0.007593,0.03538,0.650033,0.033616,0.500983,0.016841,16.840813,92842.819342,1.895563,8.391786,0.500983,73.226018,4.204141,16.840813,0.007593,0.033616,0.500983,0.016841,16.840813,1.895563,1.722875,24.843836,27.866594,0.033651,0.5642740000000001,0.018988,82.56323399999999,18.988223,1.12145,1.108723,4.259802e-13,7.416509e-09,,,,104.111831,8156480000000000,1.781239,,1.219441,0.913867,0.000704,5.482537,0.500983,,,,,,3,"p-type",0.021,249.64,249.64,1,1,25,1,"Generalized",500,1.8853,0.238106,2.2,0,1000,1.82364,1.66e-30,"Sinton","OFF","Center Point",3000000000000000,30,2000000000000000,4000000000000000,"OFF","Dark Rsh (Cell only)",0.4,"True","RTD (Internal)",2,10,-0.05,1,0.01,"A",0,"16-131484","True",0,0,"Full IV","good","False",-2,-0.006334,"False","08/25/17 15:05:13","MultiFlash v1.27"
327,"Dana","Encapsulated_DOEproject","2508-2-DF-1185","08/25/17 15:06:07",8.833339,0.65124,8.190469,0.4982,4.080488,70.932614,16.345489,43.628825,0.009598000000000001,0.035384,0.65124,0.032809,0.4982,0.016345,16.345489,10891.49982,2.396123,8.190469,0.4982,70.932614,4.080488,16.345489,0.009598000000000001,0.032809,0.4982,0.016345,16.345489,2.396123,2.430052,24.80078,28.197613,0.033649,0.56558,0.019031,82.586302,19.030929,1.114951,1.107614,4.085932e-13,6.481837e-09,,,,113.445294,9811937000000000,1.496203,,1.204429,0.912571,0.0007,7.536317,0.4982,,,,,,3,"p-type",0.021,249.64,249.64,1,1,25,1,"Generalized",500,2.564284,0.238106,2.2,0,1000,2.454565,1.66e-30,"Sinton","OFF","Center Point",3000000000000000,30,2000000000000000,4000000000000000,"OFF","Dark Rsh (Cell only)",0.4,"True","RTD (Internal)",2,10,-0.05,1,0.01,"A",0,"16-131484","True",0,0,"Full IV","good","False",-2,-0.045186,"True","08/25/17 15:06:07","MultiFlash v1.27"
