Repository: dintalframe/MLPROJECT

File: FCT450csv/MultiFlash_Database WW06 - 2020.csv (part 9 of 9)
ash_cutoff_(suns),V_at_Isc_(V),dV/dt,V_Pad_0_(V),V_Pad_1_(V),V_Pad_2_(V),V_Pad_3_(V),V_Pad_4_(V),dBreak_(A),dBreak_(V),Capacitance_(uF/cm2),Capacitance_Error_(percent),Pm/Pe,BulkSRH_AND_Jo_Power_Loss_(percent),BulkSRH_Power_Loss_(percent),Jo_Power_Loss_(percent),Rs_Power_Loss_(percent),Rsh_Power_Loss_(percent),Dark_Break_Interpolated,Calibration,Resistivity_(ohm-cm),Analysis_Resistivity_(ohm-cm),Sample_Type,Thickness_(cm),Cell_Area_(cm2),Total_Area_(cm2),Number_of_Cells_per_String,Number_of_Strings,Temperature_(C),Intensity_(suns),Analysis_Type,Nominal_Load_Voltage_(mV/cell),Rs_Modulation_Target_(ohm-cm2),Reference_Constant_(V/sun),Voltage_Temperature_Coefficient_(mV/C),Temperature_Offset_(C),Power_per_Sun_(W/m2),Conductivity_Modulation_(ohm-cm2/V),Auger_Coefficient,Auger_Method,Band_Gap_Narrowing,Fit_Method,Carrier_Density_Center_Point_(cm-3),Percent_Fit,Lower_Bound_(cm-3),Upper_Bound_(cm-3),Rsh_Lifetime_Correction,Rsh_Measurement_Method,SunsVoc_Rsh_Voltage_(V),Do_Dark_Break_Measurement,Temperature_Measurement_Method,Number_of_dRsh_Points,dRsh_Output_Vlimit_(V),Current_Transfer,Voltage_Transfer,Temperature_Transfer,Final_Bin,Bin_Index,Tester_ID,Do_Doping_Measurement,Doping_Sample_Time_(us),Doping_Measurement_Length_(us),Measurement_Type,Comments,Measurement_Date-Time_String,Software Version,Recipe_Filename,EL Pulse Current Delivered (Coulombs),Forward Dark IV (V),Forward Dark IV (A),Forward Dark IV Interpolated?,EL Pulse Energy Delivered (J),Doping Calibration Factor (V/sun)
298,"Ben","Motech 22.3%","M-C3-Laser-05","02/07/20 15:44:42",9.811661000000001,0.6746259999999999,9.162756999999999,0.576274,5.280256,79.771817,21.61205,33.394493,0.001467,0.040159,0.6746259999999999,0.037503,0.576274,0.021612,21.61205,8158.942451,0.358495,9.162756999999999,0.576274,79.771817,5.280256,21.61205,0.001467,0.037503,0.576274,0.021612,21.61205,0.358495,0.315423,24.803382,15.537889,0.037645,0.587813,0.022128,81.67726,22.128279,1.069331,1.365622,1.173349e-13,1.614031e-08,117.234264,702.052,1424.395915,154.303328,4723313000000000,1.081868,0.99985,1.10735,0.832842,-0.000343,1.037544,0.576274,,,,,,,15.384021,0.005824,0.998382,4.193046,1.456742,2.736304,2.280407,0.179981,"False","False",3,3,"p-type",0.018,244.32,244.32,1,1,25,1,"Generalized",540,0.364078,0.281485,2.2,0,1000,0.77296,1.66e-30,"Sinton","OFF","Center Point",3000000000000000,30,2000000000000000,4000000000000000,"OFF","Dark Rsh (Cell only)",0.4,"False","RTD (Internal)",2,10,-0.05,1,0.01,"A",0,"16-131484","True",0,0,"Hunt","with Laser","02/07/20 15:44:42","MultiFlash v1.49","Default.mfi",,,,"False",,0.198151
299,"Ben","Motech 22.3%","M-C3-Laser-06","02/07/20 15:45:35",9.799249,0.673535,9.160485,0.574587,5.263493,79.748239,21.54344,162.949443,0.001556,0.040108,0.673535,0.037494,0.574587,0.021543,21.54344,39811.807991,0.380102,9.160485,0.574587,79.748239,5.263493,21.54344,0.001556,0.037494,0.574587,0.021543,21.54344,0.380102,0.334047,24.803382,15.306876,0.037663,0.586496,0.022089,81.76878600000001,22.089276,1.076328,1.337908,1.248097e-13,1.611471e-08,118.459496,620.193641,1612.399634,151.170094,4723313000000000,1.091738,0.999909,1.103429,0.830794,-0.000298,1.128254,0.574587,,,,,,,14.893426,0.006191,0.997864,4.272138,1.597007,2.675132,2.42083,0.036877,"False","False",3,3,"p-type",0.018,244.32,244.32,1,1,25,1,"Generalized",540,0.382384,0.281485,2.2,0,1000,1.919009,1.66e-30,"Sinton","OFF","Center Point",3000000000000000,30,2000000000000000,4000000000000000,"OFF","Dark Rsh (Cell only)",0.4,"False","RTD (Internal)",2,10,-0.05,1,0.01,"A",0,"16-131484","True",0,0,"Hunt","with Laser","02/07/20 15:45:35","MultiFlash v1.49","Default.mfi",,,,"False",,0.198151
300,"Ben","Motech 22.3%","M-C3-Laser-07","02/07/20 15:46:29",9.807441000000001,0.673705,9.191639,0.575421,5.289063,80.04850500000001,21.648099,118.240493,0.001595,0.040142,0.673705,0.037621,0.575421,0.021648,21.648099,28888.517366,0.389604,9.191639,0.575421,80.04850500000001,5.289063,21.648099,0.001595,0.037621,0.575421,0.021648,21.648099,0.389604,0.518177,24.794392,14.366822,0.037804,0.587574,0.022213,82.136742,22.212836,1.067266,1.28097,1.308248e-13,1.344347e-08,122.868424,699.643131,1429.300105,164.361989,4723313000000000,1.092385,0.999962,1.11872,0.837842,-0.000368,1.788775,0.575421,,,,,,,15.589126,-0.01841,0.997287,4.392001,1.482443,2.909558,2.483138,0.050885,"False","False",3,3,"p-type",0.018,244.32,244.32,1,1,25,1,"Generalized",540,0.399423,0.281485,2.2,0,1000,1.854296,1.66e-30,"Sinton","OFF","Center Point",3000000000000000,30,2000000000000000,4000000000000000,"OFF","Dark Rsh (Cell only)",0.4,"False","RTD (Internal)",2,10,-0.05,1,0.01,"A",0,"16-131484","True",0,0,"Hunt","with Laser","02/07/20 15:46:29","MultiFlash v1.49","Default.mfi",,,,"False",,0.198151
301,"Ben","Motech 22.3%","M-C3-Laser-08","02/07/20 15:47:15",9.827624999999999,0.6766259999999999,9.283192,0.582275,5.405371,81.288276,22.124145,200.712923,0.001137,0.040224,0.6766259999999999,0.037996,0.582275,0.022124,22.124145,49038.181437,0.277821,9.283192,0.582275,81.288276,5.405371,22.124145,0.001137,0.037996,0.582275,0.022124,22.124145,0.277821,0.249269,24.807877,15.106865,0.038105,0.591386,0.022535,82.797038,22.534783,1.041803,1.186847,1.28621e-13,8.350712000000001e-09,123.351413,1176.680282,849.848524,205.960155,4723313000000000,1.066945,0.999931,1.120135,0.8384740000000001,3.399917e-05,0.848903,0.582275,,,,,,,17.244056,0.00442,0.998928,4.220735,0.975976,3.244759,1.780905,0.030054,"False","False",3,3,"p-type",0.018,244.32,244.32,1,1,25,1,"Generalized",540,0.27992,0.281485,2.2,0,1000,0.866582,1.66e-30,"Sinton","OFF","Center Point",3000000000000000,30,2000000000000000,4000000000000000,"OFF","Dark Rsh (Cell only)",0.4,"False","RTD (Internal)",2,10,-0.05,1,0.01,"A",0,"16-131484","True",0,0,"Hunt","with Laser","02/07/20 15:47:15","MultiFlash v1.49","Default.mfi",,,,"False",,0.198151
302,"Ben","Motech 22.3%","M-C3-Laser-09","02/07/20 15:48:03",9.816019000000001,0.675854,9.316938,0.57822,5.387239,81.204082,22.049931,336.670272,0.001568,0.040177,0.675854,0.038134,0.57822,0.02205,22.049931,82255.28082,0.383011,9.316938,0.57822,81.204082,5.387239,22.049931,0.001568,0.038134,0.57822,0.02205,22.049931,0.383011,0.35727,24.803382,15.39188,0.038258,0.591172,0.022617,83.292508,22.617017,1.029553,1.107276,1.441917e-13,4.753749e-09,132.776079,1494.298708,669.210242,224.342806,4723313000000000,1.074945,0.999838,1.126518,0.8356749999999999,-0.000452,1.233337,0.57822,,,,,,,17.240653,0.003984,0.9988590000000001,4.26535,0.769281,3.496069,2.46237,0.017939,"False","False",3,3,"p-type",0.018,244.32,244.32,1,1,25,1,"Generalized",540,0.384086,0.281485,2.2,0,1000,0.676999,1.66e-30,"Sinton","OFF","Center Point",3000000000000000,30,2000000000000000,4000000000000000,"OFF","Dark Rsh (Cell only)",0.4,"False","RTD (Internal)",2,10,-0.05,1,0.01,"A",0,"16-131484","True",0,0,"Hunt","with Laser","02/07/20 15:48:03","MultiFlash v1.49","Default.mfi",,,,"False",,0.198151
303,"Ben","Motech 22.3%","M-C3-Laser-10","02/07/20 15:49:02",9.797623,0.6754869999999999,9.302159,0.57842,5.380553,81.299778,22.022563,335.68569,0.001635,0.040102,0.6754869999999999,0.038074,0.57842,0.022023,22.022563,82014.72784399999,0.399533,9.302159,0.57842,81.299778,5.380553,22.022563,0.001635,0.038074,0.57842,0.022023,22.022563,0.399533,0.427042,24.821362,14.646837,0.038227,0.591577,0.022614,83.48343800000001,22.614074,1.030499,1.087501,1.470498e-13,3.869718e-09,134.646381,1543.091116,648.0498720000001,233.533842,4723313000000000,1.076362,0.99997,1.111372,0.838375,-0.000587,1.418527,0.57842,,,,,,,17.755419,-0.004275,0.998098,4.434535,0.769363,3.665172,2.561927,0.018049,"False","False",3,3,"p-type",0.018,244.32,244.32,1,1,25,1,"Generalized",540,0.405258,0.281485,2.2,0,1000,1.091315,1.66e-30,"Sinton","OFF","Center Point",3000000000000000,30,2000000000000000,4000000000000000,"OFF","Dark Rsh (Cell only)",0.4,"False","RTD (Internal)",2,10,-0.05,1,0.01,"A",0,"16-131484","True",0,0,"Hunt","with Laser","02/07/20 15:49:02","MultiFlash v1.49","Default.mfi",,,,"False",,0.198151
304,"Ben","Motech 22.3%","M-C3-Laser-10a","02/07/20 15:49:44",9.796981000000001,0.675416,9.301824999999999,0.579333,5.38885,81.438982,22.056523,322.122013,0.001514,0.040099,0.675416,0.038072,0.579333,0.022057,22.056523,78700.850219,0.369969,9.301824999999999,0.579333,81.438982,5.38885,22.056523,0.001514,0.038072,0.579333,0.022057,22.056523,0.369969,0.378618,24.798887,14.875851,0.038223,0.59139,0.022605,83.462317,22.604513,1.030037,1.088556,1.475331e-13,3.917119e-09,135.527907,1550.777255,644.837933,231.439795,4723313000000000,1.084443,0.999979,1.110893,0.836241,-0.00042,1.224124,0.579333,,,,,,,17.617716,-0.00132,0.998277,4.418357,0.759471,3.658885,2.372522,0.018804,"False","False",3,3,"p-type",0.018,244.32,244.32,1,1,25,1,"Generalized",540,0.368187,0.281485,2.2,0,1000,1.344388,1.66e-30,"Sinton","OFF","Center Point",3000000000000000,30,2000000000000000,4000000000000000,"OFF","Dark Rsh (Cell only)",0.4,"False","RTD (Internal)",2,10,-0.05,1,0.01,"A",0,"16-131484","True",0,0,"Hunt","with Laser","02/07/20 15:49:44","MultiFlash v1.49","Default.mfi",,,,"False",,0.198151
305,"Ben","Motech 22.3%","M-C3-Laser-11","02/07/20 15:50:51",9.824255000000001,0.676478,9.263445000000001,0.579878,5.371671,80.826914,21.986213,260.720613,0.001467,0.040211,0.676478,0.037915,0.579878,0.021986,21.986213,63699.260134,0.358372,9.263445000000001,0.579878,80.826914,5.371671,21.986213,0.001467,0.037915,0.579878,0.021986,21.986213,0.358372,0.352723,24.794392,14.492829,0.038082,0.591203,0.022514,82.768843,22.514448,1.041812,1.190163,1.291297e-13,8.524173e-09,123.894834,1173.307959,852.291159,205.059935,4723313000000000,1.068614,0.999934,1.110217,0.834404,-0.000326,1.186449,0.579878,,,,,,,17.648636,0.000864,0.997807,4.344614,1.00283,3.341784,2.288727,0.02317,"False","False",3,3,"p-type",0.018,244.32,244.32,1,1,25,1,"Generalized",540,0.367539,0.281485,2.2,0,1000,1.720172,1.66e-30,"Sinton","OFF","Center Point",3000000000000000,30,2000000000000000,4000000000000000,"OFF","Dark Rsh (Cell only)",0.4,"False","RTD (Internal)",2,10,-0.05,1,0.01,"A",0,"16-131484","True",0,0,"Hunt","with Laser","02/07/20 15:50:51","MultiFlash v1.49","Default.mfi",,,,"False",,0.198151
306,"Ben","Motech 22.3%","M-C3-Laser-12","02/07/20 15:51:38",9.837527,0.6776990000000001,9.25329,0.580974,5.375919,80.636206,22.003597,196.841772,0.001329,0.040265,0.6776990000000001,0.037874,0.580974,0.022004,22.003597,48092.381695,0.324581,9.25329,0.580974,80.636206,5.375919,22.003597,0.001329,0.037874,0.580974,0.022004,22.003597,0.324581,0.292086,24.798887,14.663838,0.038012,0.591395,0.02248,82.38274199999999,22.480182,1.054009,1.247791,1.163672e-13,1.103654e-08,110.986505,939.6646490000001,1064.20945,195.82608,4723313000000000,1.048172,0.999742,1.109524,0.8327290000000001,-0.000589,0.964044,0.580974,,,,,,,17.520696,0.004981,0.998285,4.207595,1.241135,2.966461,2.07293,0.030637,"False","False",3,3,"p-type",0.018,244.32,244.32,1,1,25,1,"Generalized",540,0.325355,0.281485,2.2,0,1000,1.520504,1.66e-30,"Sinton","OFF","Center Point",3000000000000000,30,2000000000000000,4000000000000000,"OFF","Dark Rsh (Cell only)",0.4,"False","RTD (Internal)",2,10,-0.05,1,0.01,"A",0,"16-131484","True",0,0,"Hunt","with Laser","02/07/20 15:51:38","MultiFlash v1.49","Default.mfi",,,,"False",,0.198151
307,"Ben","Motech 22.3%","M-C3-Laser-13","02/07/20 15:52:27",9.821778,0.675989,9.240373,0.579256,5.352537,80.617605,21.907895,133.891706,0.001377,0.0402,0.675989,0.037821,0.579256,0.021908,21.907895,32712.421491,0.336375,9.240373,0.579256,80.617605,5.352537,21.907895,0.001377,0.037821,0.579256,0.021908,21.907895,0.336375,0.291041,24.866311,15.464884,0.037962,0.590053,0.0224,82.427189,22.39965,1.050068,1.24011,1.258127e-13,1.075421e-08,121.550446,972.739319,1028.024652,186.916221,4723313000000000,1.05371,0.999898,1.116553,0.834037,-0.000248,0.944709,0.579256,,,,,,,16.71389,0.006516,0.998556,4.238566,1.143868,3.094697,2.149617,0.045015,"False","False",3,3,"p-type",0.018,244.32,244.32,1,1,25,1,"Generalized",540,0.338108,0.281485,2.2,0,1000,1.064688,1.66e-30,"Sinton","OFF","Center Point",3000000000000000,30,2000000000000000,4000000000000000,"OFF","Dark Rsh (Cell only)",0.4,"False","RTD (Internal)",2,10,-0.05,1,0.01,"A",0,"16-131484","True",0,0,"Hunt","with Laser","02/07/20 15:52:27","MultiFlash v1.49","Default.mfi",,,,"False",,0.198151
308,"Ben","Motech 22.3%","M-C3-Laser-13","02/07/20 15:53:11",9.820077,0.67582,9.241488,0.578816,5.349126,80.600323,21.893934,133.920215,0.00138,0.040194,0.67582,0.037825,0.578816,0.021894,21.893934,32719.386882,0.33724,9.241488,0.578816,80.600323,5.349126,21.893934,0.00138,0.037825,0.578816,0.021894,21.893934,0.33724,0.357889,24.753939,14.793846,0.037955,0.589813,0.022387,82.413669,22.386504,1.051379,1.244643,1.262112e-13,1.087951e-08,121.956213,961.206952,1040.358684,184.990433,4723313000000000,1.0555,0.999918,1.112934,0.8349,-0.000603,1.202806,0.578816,,,,,,,16.467904,-0.003028,0.998777,4.197245,1.140239,3.057006,2.156042,0.044983,"False","False",3,3,"p-type",0.018,244.32,244.32,1,1,25,1,"Generalized",540,0.337767,0.281485,2.2,0,1000,0.923099,1.66e-30,"Sinton","OFF","Center Point",3000000000000000,30,2000000000000000,4000000000000000,"OFF","Dark Rsh (Cell only)",0.4,"False","RTD (Internal)",2,10,-0.05,1,0.01,"A",0,"16-131484","True",0,0,"Hunt","with Laser","02/07/20 15:53:11","MultiFlash v1.49","Default.mfi",,,,"False",,0.198151
309,"Ben","Motech 22.3%","M-C3-Laser-14","02/07/20 15:53:56",9.835578999999999,0.677381,9.329675,0.580596,5.416768,81.303184,22.170794,252.168404,0.00154,0.040257,0.677381,0.038186,0.580596,0.022171,22.170794,61609.784576,0.376168,9.329675,0.580596,81.303184,5.416768,22.170794,0.00154,0.038186,0.580596,0.022171,22.170794,0.376168,0.377591,24.830351,14.692841,0.038332,0.593011,0.022731,83.35759,22.731015,1.037127,1.108349,1.349764e-13,4.567702e-09,123.279157,1455.556848,687.022291,240.138011,4723313000000000,1.056469,0.9994960000000001,1.114694,0.832716,-0.000328,1.266986,0.580596,,,,,,,18.635788,-0.000261,0.998389,4.374409,0.85414,3.520269,2.413251,0.023988,"False","False",3,3,"p-type",0.018,244.32,244.32,1,1,25,1,"Generalized",540,0.379668,0.281485,2.2,0,1000,1.106415,1.66e-30,"Sinton","OFF","Center Point",3000000000000000,30,2000000000000000,4000000000000000,"OFF","Dark Rsh (Cell only)",0.4,"False","RTD (Internal)",2,10,-0.05,1,0.01,"A",0,"16-131484","True",0,0,"Hunt","with Laser","02/07/20 15:53:56","MultiFlash v1.49","Default.mfi",,,,"False",,0.198151
310,"Ben","Motech 22.3%","M-C3-Laser-15","02/07/20 15:54:44",9.801304999999999,0.674756,9.318360999999999,0.579247,5.397636,81.61552,22.092485,335.017707,0.001452,0.040117,0.674756,0.03814,0.579247,0.022092,22.092485,81851.52609299999,0.354669,9.318360999999999,0.579247,81.61552,5.397636,22.092485,0.001452,0.03814,0.579247,0.022092,22.092485,0.354669,0.32176,24.762928,14.654838,0.038272,0.591023,0.02262,83.56276,22.619582,1.032253,1.073845,1.530143e-13,3.401154e-09,138.069033,1444.470195,692.295351,231.514543,4723313000000000,1.092991,0.999888,1.110969,0.8367790000000001,-0.000627,1.057744,0.579247,,,,,,,17.208325,0.004862,0.9984769999999999,4.429092,0.795471,3.633621,2.281158,0.018053,"False","False",3,3,"p-type",0.018,244.32,244.32,1,1,25,1,"Generalized",540,0.358061,0.281485,2.2,0,1000,1.098767,1.66e-30,"Sinton","OFF","Center Point",3000000000000000,30,2000000000000000,4000000000000000,"OFF","Dark Rsh (Cell only)",0.4,"False","RTD (Internal)",2,10,-0.05,1,0.01,"A",0,"16-131484","True",0,0,"Hunt","with Laser","02/07/20 15:54:44","MultiFlash v1.49","Default.mfi",,,,"False",,0.198151
311,"Ben","Motech 22.3%","M-C3-Laser-16","02/07/20 15:55:33",9.816207,0.676471,9.323138,0.5777640000000001,5.386575,81.118503,22.047213,348.341569,0.001715,0.040178,0.676471,0.03816,0.5777640000000001,0.022047,22.047213,85106.812059,0.418981,9.323138,0.5777640000000001,81.118503,5.386575,22.047213,0.001715,0.03816,0.5777640000000001,0.022047,22.047213,0.418981,0.403575,24.812372,15.414881,0.038306,0.5917519999999999,0.022668,83.40226,22.667916,1.034692,1.092157,1.43248e-13,4.082071e-09,127.118736,1368.567957,730.690789,235.440655,4723313000000000,1.065969,0.999811,1.109167,0.832749,-0.000409,1.339886,0.5777640000000001,,,,,,,17.833827,0.00239,0.998386,4.339776,0.86978,3.469996,2.692725,0.017364,"False","False",3,3,"p-type",0.018,244.32,244.32,1,1,25,1,"Generalized",540,0.418791,0.281485,2.2,0,1000,1.067463,1.66e-30,"Sinton","OFF","Center Point",3000000000000000,30,2000000000000000,4000000000000000,"OFF","Dark Rsh (Cell only)",0.4,"False","RTD (Internal)",2,10,-0.05,1,0.01,"A",0,"16-131484","True",0,0,"Hunt","with Laser","02/07/20 15:55:33","MultiFlash v1.49","Default.mfi",,,,"False",,0.198151
312,"Ben","Motech 22.3%","M-C3-Laser-17","02/07/20 15:56:21",9.824859,0.6769539999999999,9.302114,0.581072,5.405198,81.269211,22.123438,282.710007,0.001417,0.040213,0.6769539999999999,0.038073,0.581072,0.022123,22.123438,69071.70881900001,0.346114,9.302114,0.581072,81.269211,5.405198,22.123438,0.001417,0.038073,0.581072,0.022123,22.123438,0.346114,0.315675,24.807877,15.509887,0.038215,0.59234,0.022636,83.15307199999999,22.63627,1.031285,1.137285,1.33152e-13,5.982745e-09,126.680289,1523.614006,656.334213,226.60862,4723313000000000,1.055389,0.999939,1.127533,0.8367520000000001,-0.000586,1.089533,0.581072,,,,,,,18.160206,0.005018,0.998586,4.317907,0.795341,3.522567,2.217824,0.021394,"False","False",3,3,"p-type",0.018,244.32,244.32,1,1,25,1,"Generalized",540,0.348841,0.281485,2.2,0,1000,0.953853,1.66e-30,"Sinton","OFF","Center Point",3000000000000000,30,2000000000000000,4000000000000000,"OFF","Dark Rsh (Cell only)",0.4,"False","RTD (Internal)",2,10,-0.05,1,0.01,"A",0,"16-131484","True",0,0,"Hunt","with Laser","02/07/20 15:56:21","MultiFlash v1.49","Default.mfi",,,,"False",,0.198151
313,"Ben","Motech 22.3%","M-C3-Laser-18","02/07/20 16:05:05",9.830067,0.676766,9.296963,0.579572,5.388256,80.99401400000001,22.054095,126.369955,0.001576,0.040234,0.676766,0.038052,0.579572,0.022054,22.054095,30874.707454,0.385151,9.296963,0.579572,80.99401400000001,5.388256,22.054095,0.001576,0.038052,0.579572,0.022054,22.054095,0.385151,0.394283,24.762928,15.692898,0.038203,0.592199,0.022624,83.08731899999999,22.624087,1.029522,1.148112,1.328351e-13,6.375423e-09,128.471312,1569.664292,637.0789,222.054485,4723313000000000,1.059725,0.999935,1.11919,0.837174,-0.000109,1.327242,0.579572,,,,,,,18.145514,-0.001487,0.9981139999999999,4.338343,0.770953,3.567389,2.465548,0.047836,"False","False",3,3,"p-type",0.018,244.32,244.32,1,1,25,1,"Generalized",540,0.389877,0.281485,2.2,0,1000,1.289067,1.66e-30,"Sinton","OFF","Center Point",3000000000000000,30,2000000000000000,4000000000000000,"OFF","Dark Rsh (Cell only)",0.4,"False","RTD (Internal)",2,10,-0.05,1,0.01,"A",0,"16-131484","True",0,0,"Hunt","with Laser","02/07/20 16:05:05","MultiFlash v1.49","Default.mfi",,,,"False",,0.198151
314,"Ben","Motech 22.3%","M-C3-Laser-19","02/07/20 16:05:53",9.816902000000001,0.677296,9.306881000000001,0.580153,5.399417,81.20713499999999,22.099775,203.839294,0.001561,0.040181,0.677296,0.038093,0.580153,0.0221,22.099775,49802.0163,0.381464,9.306881000000001,0.580153,81.20713499999999,5.399417,22.099775,0.001561,0.038093,0.580153,0.0221,22.099775,0.381464,0.354918,24.789897,15.100863,0.038247,0.592578,0.022664,83.28139899999999,22.664267,1.03039,1.117986,1.353407e-13,4.742064e-09,125.512035,1631.439971,612.955437,236.155466,4723313000000000,1.05918,0.9999400000000001,1.112486,0.833502,-0.000367,1.184733,0.580153,,,,,,,18.44978,0.004327,0.998313,4.308132,0.755629,3.552503,2.444885,0.029718,"False","False",3,3,"p-type",0.018,244.32,244.32,1,1,25,1,"Generalized",540,0.383992,0.281485,2.2,0,1000,1.001468,1.66e-30,"Sinton","OFF","Center Point",3000000000000000,30,2000000000000000,4000000000000000,"OFF","Dark Rsh (Cell only)",0.4,"False","RTD (Internal)",2,10,-0.05,1,0.01,"A",0,"16-131484","True",0,0,"Hunt","with Laser","02/07/20 16:05:53","MultiFlash v1.49","Default.mfi",,,,"False",,0.198151
315,"Ben","Motech 22.3%","M-C3-Laser-20","02/07/20 16:06:44",9.828768,0.678258,9.33724,0.582362,5.437651,81.56757899999999,22.256266,268.894959,0.001426,0.040229,0.678258,0.038217,0.582362,0.022256,22.256266,65696.41641200001,0.34838,9.33724,0.582362,81.56757899999999,5.437651,22.256266,0.001426,0.038217,0.582362,0.022256,22.256266,0.34838,0.345083,24.821362,15.381879,0.038349,0.59393,0.022777,83.474299,22.776528,1.023987,1.093299,1.326553e-13,3.748945e-09,123.47135,1922.349137,520.196868,254.310209,4723313000000000,1.049324,0.999918,1.128167,0.83748,-0.000151,1.169182,0.582362,,,,,,,19.126833,0.000544,0.998737,4.292739,0.66483,3.627909,2.234575,0.022539,"False","False",3,3,"p-type",0.018,244.32,244.32,1,1,25,1,"Generalized",540,0.352367,0.281485,2.2,0,1000,0.564652,1.66e-30,"Sinton","OFF","Center Point",3000000000000000,30,2000000000000000,4000000000000000,"OFF","Dark Rsh (Cell only)",0.4,"False","RTD (Internal)",2,10,-0.05,1,0.01,"A",0,"16-131484","True",0,0,"Hunt","with Laser","02/07/20 16:06:44","MultiFlash v1.49","Default.mfi",,,,"False",,0.198151
316,"Ben","Motech 22.3%","M-C3-Laser-21","02/07/20 16:07:33",9.823283999999999,0.677352,9.369645,0.581469,5.44816,81.880137,22.299279,313.979139,0.001298,0.040207,0.677352,0.03835,0.581469,0.022299,22.299279,76711.383203,0.317052,9.369645,0.581469,81.880137,5.44816,22.299279,0.001298,0.03835,0.581469,0.022299,22.299279,0.317052,0.306813,24.812372,15.56589,0.038364,0.593625,0.022774,83.622719,22.773854,1.019528,1.074519,1.385273e-13,3.130413e-09,130.998587,2325.171718,430.075763,254.878501,4723313000000000,1.05856,0.99998,1.123118,0.835041,-0.000171,1.056777,0.581469,,,,,,,17.753235,0.001633,0.999394,4.065281,0.509186,3.556094,2.048234,0.019247,"False","False",3,3,"p-type",0.018,244.32,244.32,1,1,25,1,"Generalized",540,0.320575,0.281485,2.2,0,1000,0.372902,1.66e-30,"Sinton","OFF","Center Point",3000000000000000,30,2000000000000000,4000000000000000,"OFF","Dark Rsh (Cell only)",0.4,"False","RTD (Internal)",2,10,-0.05,1,0.01,"A",0,"16-131484","True",0,0,"Hunt","with Laser","02/07/20 16:07:33","MultiFlash v1.49","Default.mfi",,,,"False",,0.198151
317,"Ben","Motech 22.3%","M-C3-Laser-22","02/07/20 16:08:24",9.820600000000001,0.675633,9.369724,0.578489,5.420283,81.6908,22.185179,422.662435,0.00143,0.040196,0.675633,0.03835,0.578489,0.022185,22.185179,103264.886221,0.349314,9.369724,0.578489,81.6908,5.420283,22.185179,0.00143,0.03835,0.578489,0.022185,22.185179,0.349314,0.345934,24.776413,14.426826,0.038356,0.591996,0.022707,83.610569,22.70654,1.018094,1.073837,1.479063e-13,3.232363e-09,140.872823,2384.68319,419.342915,240.193004,4723313000000000,1.083405,0.999965,1.119103,0.83567,-0.000477,1.185212,0.578489,,,,,,,16.657578,0.000509,0.999214,4.039263,0.465033,3.57423,2.2636,0.01426,"False","False",3,3,"p-type",0.018,244.32,244.32,1,1,25,1,"Generalized",540,0.357755,0.281485,2.2,0,1000,0.46634,1.66e-30,"Sinton","OFF","Center Point",3000000000000000,30,2000000000000000,4000000000000000,"OFF","Dark Rsh (Cell only)",0.4,"False","RTD (Internal)",2,10,-0.05,1,0.01,"A",0,"16-131484","True",0,0,"Hunt","with Laser","02/07/20 16:08:24","MultiFlash v1.49","Default.mfi",,,,"False",,0.198151
318,"Ben","Motech 22.3%","M-C3-Laser-23","02/07/20 16:09:11",9.817031999999999,0.675632,9.287722,0.579435,5.381632,81.137834,22.026981,187.945891,0.001483,0.040181,0.675632,0.038015,0.579435,0.022027,22.026981,45918.94012,0.362233,9.287722,0.579435,81.137834,5.381632,22.026981,0.001483,0.038015,0.579435,0.022027,22.026981,0.362233,0.355159,24.794392,14.811847,0.038166,0.591147,0.022562,83.10724999999999,22.56163,1.036746,1.141534,1.396522e-13,6.188963e-09,130.734833,1309.093324,763.88748,215.145946,4723313000000000,1.075941,0.999952,1.114247,0.834197,-0.000534,1.198102,0.579435,,,,,,,17.481314,0.001124,0.998123,4.383872,0.890673,3.493199,2.322424,0.032151,"False","False",3,3,"p-type",0.018,244.32,244.32,1,1,25,1,"Generalized",540,0.363757,0.281485,2.2,0,1000,1.325985,1.66e-30,"Sinton","OFF","Center Point",3000000000000000,30,2000000000000000,4000000000000000,"OFF","Dark Rsh (Cell only)",0.4,"False","RTD (Internal)",2,10,-0.05,1,0.01,"A",0,"16-131484","True",0,0,"Hunt","with Laser","02/07/20 16:09:11","MultiFlash v1.49","Default.mfi",,,,"False",,0.198151
319,"Ben","Motech 22.3%","M-C3-Laser-24","02/07/20 16:09:53",9.827135,0.677117,9.344889,0.577662,5.398184,81.125494,22.094729,220.677795,0.001603,0.040222,0.677117,0.038249,0.577662,0.022095,22.094729,53915.998993,0.391564,9.344889,0.577662,81.125494,5.398184,22.094729,0.001603,0.038249,0.577662,0.022095,22.094729,0.391564,0.393461,24.789897,15.517887,0.038264,0.592618,0.022676,83.25981899999999,22.676018,1.025239,1.125081,1.338192e-13,5.406931e-09,129.317474,1840.12477,543.44141,230.959914,4723313000000000,1.051316,0.999968,1.114864,0.834031,-0.000486,1.338922,0.577662,,,,,,,17.123032,-0.000256,0.997993,3.996048,0.619608,3.37644,2.528523,0.027328,"False","False",3,3,"p-type",0.018,244.32,244.32,1,1,25,1,"Generalized",540,0.396256,0.281485,2.2,0,1000,1.222577,1.66e-30,"Sinton","OFF","Center Point",3000000000000000,30,2000000000000000,4000000000000000,"OFF","Dark Rsh (Cell only)",0.4,"False","RTD (Internal)",2,10,-0.05,1,0.01,"A",0,"16-131484","True",0,0,"Hunt","with Laser","02/07/20 16:09:53","MultiFlash v1.49","Default.mfi",,,,"False",,0.198151
320,"Ben","Motech 22.3%","M-C3-Laser-25","02/07/20 16:10:45",9.837815000000001,0.676507,9.34478,0.577484,5.396459,81.084476,22.087667,315.656904,0.001488,0.040266,0.676507,0.038248,0.577484,0.022088,22.087667,77121.294804,0.363564,9.34478,0.577484,81.084476,5.396459,22.087667,0.001488,0.038248,0.577484,0.022088,22.087667,0.363564,0.369683,24.807877,15.250872,0.038248,0.591608,0.022628,83.06813,22.62802,1.031018,1.143615,1.361625e-13,6.005491e-09,128.428236,1460.960336,684.481279,215.875911,4723313000000000,1.061477,0.999792,1.120156,0.835568,-0.000265,1.2635,0.577484,,,,,,,16.357653,-0.000888,0.999046,3.934263,0.743679,3.190584,2.351631,0.019044,"False","False",3,3,"p-type",0.018,244.32,244.32,1,1,25,1,"Generalized",540,0.36337,0.281485,2.2,0,1000,0.538189,1.66e-30,"Sinton","OFF","Center Point",3000000000000000,30,2000000000000000,4000000000000000,"OFF","Dark Rsh (Cell only)",0.4,"False","RTD (Internal)",2,10,-0.05,1,0.01,"A",0,"16-131484","True",0,0,"Hunt","with Laser","02/07/20 16:10:45","MultiFlash v1.49","Default.mfi",,,,"False",,0.198151
321,"Ben","Motech 22.3%","M-C3-Laser-26","02/07/20 16:11:32",9.813514,0.676364,9.336081,0.580942,5.423717,81.713167,22.199236,188.924325,0.001449,0.040167,0.676364,0.038213,0.580942,0.022199,22.199236,46157.991133,0.353902,9.336081,0.580942,81.713167,5.423717,22.199236,0.001449,0.038213,0.580942,0.022199,22.199236,0.353902,0.356479,24.794392,15.147866,0.038344,0.592733,0.022728,83.658697,22.727784,1.022346,1.067467,1.447118e-13,2.878399e-09,135.058301,2077.925545,481.249197,249.547269,4723313000000000,1.065579,0.999981,1.116207,0.832247,-0.00042,1.193043,0.580942,,,,,,,18.303073,-0.000386,0.9987549999999999,4.380099,0.588595,3.791505,2.276008,0.032064,"False","False",3,3,"p-type",0.018,244.32,244.32,1,1,25,1,"Generalized",540,0.355076,0.281485,2.2,0,1000,0.74699,1.66e-30,"Sinton","OFF","Center Point",3000000000000000,30,2000000000000000,4000000000000000,"OFF","Dark Rsh (Cell only)",0.4,"False","RTD (Internal)",2,10,-0.05,1,0.01,"A",0,"16-131484","True",0,0,"Hunt","with Laser","02/07/20 16:11:32","MultiFlash v1.49","Default.mfi",,,,"False",,0.198151
322,"Ben","Motech 22.3%","M-C3-Laser-27","02/07/20 16:12:18",9.804667,0.674795,9.32321,0.5788140000000001,5.3964,81.564117,22.087427,363.44279,0.001486,0.04013,0.674795,0.03816,0.5788140000000001,0.022087,22.087427,88796.342493,0.363129,9.32321,0.5788140000000001,81.564117,5.3964,22.087427,0.001486,0.03816,0.5788140000000001,0.022087,22.087427,0.363129,0.342539,24.771918,14.436826,0.038277,0.591124,0.022626,83.554176,22.626332,1.029354,1.075985,1.526421e-13,3.385071e-09,139.38492,1565.677378,638.701187,231.387989,4723313000000000,1.090488,0.99993,1.127199,0.837301,-0.000444,1.185409,0.5788140000000001,,,,,,,17.143073,0.003215,0.998855,4.382954,0.730769,3.652185,2.338608,0.016632,"False","False",3,3,"p-type",0.018,244.32,244.32,1,1,25,1,"Generalized",540,0.368289,0.281485,2.2,0,1000,0.497199,1.66e-30,"Sinton","OFF","Center Point",3000000000000000,30,2000000000000000,4000000000000000,"OFF","Dark Rsh (Cell only)",0.4,"False","RTD (Internal)",2,10,-0.05,1,0.01,"A",0,"16-131484","True",0,0,"Hunt","with Laser","02/07/20 16:12:18","MultiFlash v1.49","Default.mfi",,,,"False",,0.198151
323,"Ben","Motech 22.3%","M-C3-Laser-28","02/07/20 16:13:12",9.81926,0.676274,9.335630999999999,0.580997,5.423971,81.68001,22.200272,220.863751,0.001367,0.04019,0.676274,0.038211,0.580997,0.0222,22.200272,53961.431727,0.333981,9.335630999999999,0.580997,81.68001,5.423971,22.200272,0.001367,0.038211,0.580997,0.0222,22.200272,0.333981,0.34524,24.749444,15.057861,0.03832,0.592328,0.022698,83.510473,22.697784,1.027543,1.085874,1.434426e-13,3.621062e-09,132.056587,1686.724843,592.864927,240.185981,4723313000000000,1.065597,0.999939,1.112932,0.832437,-0.000656,1.144038,0.580997,,,,,,,17.837739,-0.001742,0.999027,4.310168,0.705659,3.604509,2.149296,0.027378,"False","False",3,3,"p-type",0.018,244.32,244.32,1,1,25,1,"Generalized",540,0.335196,0.281485,2.2,0,1000,0.752541,1.66e-30,"Sinton","OFF","Center Point",3000000000000000,30,2000000000000000,4000000000000000,"OFF","Dark Rsh (Cell only)",0.4,"False","RTD (Internal)",2,10,-0.05,1,0.01,"A",0,"16-131484","True",0,0,"Hunt","with Laser","02/07/20 16:13:12","MultiFlash v1.49","Default.mfi",,,,"False",,0.198151
324,"Ben","Motech 22.3%","M-C3-Laser-29","02/07/20 16:14:02",9.809571,0.676051,9.285786,0.582161,5.405823,81.514079,22.125994,229.547639,0.001147,0.040151,0.676051,0.038007,0.582161,0.022126,22.125994,56083.079163,0.280115,9.285786,0.582161,81.514079,5.405823,22.125994,0.001147,0.038007,0.582161,0.022126,22.125994,0.280115,0.246666,24.839341,14.450827,0.038125,0.591255,0.022542,83.045208,22.5416,1.040473,1.146121,1.367329e-13,6.603507e-09,126.342469,1190.362005,840.0805769999999,214.152667,4723313000000000,1.063347,0.999957,1.109594,0.833642,-0.000548,0.790561,0.582161,,,,,,,17.229027,0.004866,0.998493,4.292129,0.965665,3.326464,1.796182,0.026326,"False","False",3,3,"p-type",0.018,244.32,244.32,1,1,25,1,"Generalized",540,0.27847,0.281485,2.2,0,1000,1.358375,1.66e-30,"Sinton","OFF","Center Point",3000000000000000,30,2000000000000000,4000000000000000,"OFF","Dark Rsh (Cell only)",0.4,"False","RTD (Internal)",2,10,-0.05,1,0.01,"A",0,"16-131484","True",0,0,"Hunt","with Laser","02/07/20 16:14:02","MultiFlash v1.49","Default.mfi",,,,"False",,0.198151
325,"Ben","Motech 22.3%","M-C3-Laser-30","02/07/20 16:14:53",9.823031,0.676036,9.326409999999999,0.5775,5.386005,81.105704,22.044881,338.775827,0.001724,0.040206,0.676036,0.038173,0.5775,0.022045,22.044881,82769.710005,0.421324,9.326409999999999,0.5775,81.105704,5.386005,22.044881,0.001724,0.038173,0.5775,0.022045,22.044881,0.421324,0.430553,24.812372,15.629895,0.03834,0.591321,0.022671,83.41045099999999,22.671321,1.036322,1.089239,1.462044e-13,4.043809e-09,128.535209,1292.676335,773.58885,232.396284,4723313000000000,1.066197,0.999907,1.114275,0.832736,-0.000175,1.433298,0.5775,,,,,,,17.724415,-0.001426,0.998095,4.397644,0.914376,3.483268,2.709507,0.017837,"False","False",3,3,"p-type",0.018,244.32,244.32,1,1,25,1,"Generalized",540,0.425935,0.281485,2.2,0,1000,0.99159,1.66e-30,"Sinton","OFF","Center Point",3000000000000000,30,2000000000000000,4000000000000000,"OFF","Dark Rsh (Cell only)",0.4,"False","RTD (Internal)",2,10,-0.05,1,0.01,"A",0,"16-131484","True",0,0,"Hunt","with Laser","02/07/20 16:14:53","MultiFlash v1.49","Default.mfi",,,,"False",,0.198151
326,"Ben","Motech 22.3%","M-C3-Laser-31","02/07/20 16:15:41",9.846187,0.678391,9.360664999999999,0.579894,5.428197,81.26575699999999,22.217571,332.265926,0.001774,0.0403,0.678391,0.038313,0.579894,0.022218,22.217571,81179.211142,0.433516,9.360664999999999,0.579894,81.26575699999999,5.428197,22.217571,0.001774,0.038313,0.579894,0.022218,22.217571,0.433516,0.438325,24.812372,15.147866,0.038478,0.594265,0.022866,83.636883,22.865823,1.012795,1.073052,1.342373e-13,3.044605e-09,127.649776,2721.751012,367.410537,265.142058,4723313000000000,1.051592,0.9990599999999999,1.121142,0.835137,-2.661841e-05,1.465755,0.579894,,,,,,,19.709871,-0.000827,0.998061,4.350237,0.483533,3.866703,2.784448,0.018233,"False","False",3,3,"p-type",0.018,244.32,244.32,1,1,25,1,"Generalized",540,0.441956,0.281485,2.2,0,1000,1.116284,1.66e-30,"Sinton","OFF","Center Point",3000000000000000,30,2000000000000000,4000000000000000,"OFF","Dark Rsh (Cell only)",0.4,"False","RTD (Internal)",2,10,-0.05,1,0.01,"A",0,"16-131484","True",0,0,"Hunt","with Laser","02/07/20 16:15:41","MultiFlash v1.49","Default.mfi",,,,"False",,0.198151
327,"Ben","Motech 22.3%","M-C3-Laser-32","02/07/20 16:16:27",9.84308,0.676973,9.331476,0.579243,5.405192,81.116372,22.12341,294.788703,0.001656,0.040288,0.676973,0.038194,0.579243,0.022123,22.12341,72022.77598200001,0.404614,9.331476,0.579243,81.116372,5.405192,22.12341,0.001656,0.038194,0.579243,0.022123,22.12341,0.404614,0.382957,24.821362,14.825848,0.03836,0.59241,0.022725,83.322462,22.725092,1.024297,1.110972,1.374625e-13,4.687896e-09,130.00393,1834.274892,545.1745560000001,235.344252,4723313000000000,1.060982,0.99987,1.127337,0.836595,-0.000146,1.348961,0.579243,,,,,,,18.458044,0.003672,0.998023,4.342208,0.670594,3.671614,2.598031,0.020495,"False","False",3,3,"p-type",0.018,244.32,244.32,1,1,25,1,"Generalized",540,0.409791,0.281485,2.2,0,1000,1.207516,1.66e-30,"Sinton","OFF","Center Point",3000000000000000,30,2000000000000000,4000000000000000,"OFF","Dark Rsh (Cell only)",0.4,"False","RTD (Internal)",2,10,-0.05,1,0.01,"A",0,"16-131484","True",0,0,"Hunt","with Laser","02/07/20 16:16:27","MultiFlash v1.49","Default.mfi",,,,"False",,0.198151
328,"Ben","Motech 22.3%","M-C3-Laser-33","02/07/20 16:17:11",9.840109,0.677182,9.336423999999999,0.579487,5.410335,81.192998,22.144462,327.964856,0.001719,0.040275,0.677182,0.038214,0.579487,0.022144,22.144462,80128.373703,0.419896,9.336423999999999,0.579487,81.192998,5.410335,22.144462,0.001719,0.038214,0.579487,0.022144,22.144462,0.419896,0.45728,24.798887,15.20487,0.038411,0.592849,0.022772,83.492622,22.771659,1.029311,1.087092,1.393961e-13,3.702604e-09,126.898196,1619.940873,617.306481,246.347985,4723313000000000,1.065606,0.999935,1.122064,0.837726,-0.000104,1.593802,0.579487,,,,,,,19.027723,-0.006518,0.997103,4.487418,0.783805,3.703613,2.693265,0.018453,"False","False",3,3,"p-type",0.018,244.32,244.32,1,1,25,1,"Generalized",540,0.427772,0.281485,2.2,0,1000,1.836466,1.66e-30,"Sinton","OFF","Center Point",3000000000000000,30,2000000000000000,4000000000000000,"OFF","Dark Rsh (Cell only)",0.4,"False","RTD (Internal)",2,10,-0.05,1,0.01,"A",0,"16-131484","True",0,0,"Hunt","with Laser","02/07/20 16:17:11","MultiFlash v1.49","Default.mfi",,,,"False",,0.198151
329,"Ben","Motech 22.3%","M-C3-Laser-34","02/07/20 16:17:57",9.826188999999999,0.677221,9.364655000000001,0.578067,5.4134,81.349452,22.157005,286.503627,0.001561,0.040219,0.677221,0.038329,0.578067,0.022157,22.157005,69998.566179,0.381352,9.364655000000001,0.578067,81.349452,5.4134,22.157005,0.001561,0.038329,0.578067,0.022157,22.157005,0.381352,0.379633,24.803382,15.460884,0.038343,0.592677,0.022725,83.435423,22.725158,1.032463,1.092156,1.386049e-13,4.040871e-09,124.694803,1488.964475,671.607696,242.156856,4723313000000000,1.063936,0.999941,1.124281,0.836543,-0.00026,1.328798,0.578067,,,,,,,17.151659,0.000283,0.999035,4.028987,0.767132,3.261855,2.466795,0.021053,"False","False",3,3,"p-type",0.018,244.32,244.32,1,1,25,1,"Generalized",540,0.382287,0.281485,2.2,0,1000,0.533732,1.66e-30,"Sinton","OFF","Center Point",3000000000000000,30,2000000000000000,4000000000000000,"OFF","Dark Rsh (Cell only)",0.4,"False","RTD (Internal)",2,10,-0.05,1,0.01,"A",0,"16-131484","True",0,0,"Hunt","with Laser","02/07/20 16:17:57","MultiFlash v1.49","Default.mfi",,,,"False",,0.198151
330,"Ben","Motech 22.3%","M-C3-Laser-35","02/07/20 16:18:45",9.809915999999999,0.675449,9.293206,0.579955,5.389644,81.339602,22.059773,307.597049,0.001407,0.040152,0.675449,0.038037,0.579955,0.02206,22.059773,75152.111017,0.343779,9.293206,0.579955,81.339602,5.389644,22.059773,0.001407,0.038037,0.579955,0.02206,22.059773,0.343779,0.342922,24.821362,14.384822,0.038186,0.591038,0.022569,83.217839,22.569162,1.032437,1.125603,1.422118e-13,5.77987e-09,134.084605,1466.319222,681.979739,219.207601,4723313000000000,1.066439,0.999865,1.112767,0.833255,-0.000431,1.139832,0.579955,,,,,,,17.370815,0.000163,0.9982760000000001,4.351706,0.790558,3.561148,2.206387,0.019653,"False","False",3,3,"p-type",0.018,244.32,244.32,1,1,25,1,"Generalized",540,0.347734,0.281485,2.2,0,1000,1.077339,1.66e-30,"Sinton","OFF","Center Point",3000000000000000,30,2000000000000000,4000000000000000,"OFF","Dark Rsh (Cell only)",0.4,"False","RTD (Internal)",2,10,-0.05,1,0.01,"A",0,"16-131484","True",0,0,"Hunt","with Laser","02/07/20 16:18:45","MultiFlash v1.49","Default.mfi",,,,"False",,0.198151
331,"Ben","Motech 22.3%","M-C3-Laser-36","02/07/20 16:19:30",9.80983,0.675947,9.329291,0.578725,5.399097,81.422939,22.098466,309.354186,0.001382,0.040152,0.675947,0.038185,0.578725,0.022098,22.098466,75581.41473600001,0.33772,9.329291,0.578725,81.422939,5.399097,22.098466,0.001382,0.038185,0.578725,0.022098,22.098466,0.33772,0.337985,24.803382,14.473828,0.038203,0.591541,0.022598,83.265123,22.598442,1.03497,1.114505,1.414525e-13,5.041774e-09,130.074596,1362.512911,733.937999,222.894951,4723313000000000,1.064833,0.999966,1.110723,0.832828,-0.000553,1.109839,0.578725,,,,,,,16.497137,-2.535248e-05,0.998543,4.076781,0.806713,3.270068,2.18029,0.019495,"False","False",3,3,"p-type",0.018,244.32,244.32,1,1,25,1,"Generalized",540,0.335266,0.281485,2.2,0,1000,1.018359,1.66e-30,"Sinton","OFF","Center Point",3000000000000000,30,2000000000000000,4000000000000000,"OFF","Dark Rsh (Cell only)",0.4,"False","RTD (Internal)",2,10,-0.05,1,0.01,"A",0,"16-131484","True",0,0,"Hunt","with Laser","02/07/20 16:19:30","MultiFlash v1.49","Default.mfi",,,,"False",,0.198151
332,"Ben","Motech 22.3%","M-C3-Laser-37","02/07/20 16:20:14",9.819986999999999,0.674309,9.341948,0.579445,5.413141,81.748437,22.155948,300.157701,0.001387,0.040193,0.674309,0.038237,0.579445,0.022156,22.155948,73334.529448,0.338969,9.341948,0.579445,81.748437,5.413141,22.155948,0.001387,0.038237,0.579445,0.022156,22.155948,0.338969,0.332388,24.807877,14.677839,0.038367,0.590677,0.022662,83.61669999999999,22.662295,1.029585,1.06512,1.575381e-13,3.021501e-09,142.198823,1519.216857,658.233876,230.743748,4723313000000000,1.098316,0.999533,1.112885,0.833951,-3.312921e-05,1.093027,0.579445,,,,,,,16.977813,0.000967,0.998624,4.4264,0.744468,3.681932,2.188136,0.020098,"False","False",3,3,"p-type",0.018,244.32,244.32,1,1,25,1,"Generalized",540,0.340095,0.281485,2.2,0,1000,1.031735,1.66e-30,"Sinton","OFF","Center Point",3000000000000000,30,2000000000000000,4000000000000000,"OFF","Dark Rsh (Cell only)",0.4,"False","RTD (Internal)",2,10,-0.05,1,0.01,"A",0,"16-131484","True",0,0,"Hunt","with Laser","02/07/20 16:20:14","MultiFlash v1.49","Default.mfi",,,,"False",,0.198151
333,"Ben","Motech 22.3%","M-C3-Laser-38","02/07/20 16:21:02",9.816541000000001,0.67657,9.343787000000001,0.58133,5.431822,81.785163,22.232407,285.990961,0.001367,0.040179,0.67657,0.038244,0.58133,0.022232,22.232407,69873.311527,0.334068,9.343787000000001,0.58133,81.785163,5.431822,22.232407,0.001367,0.038244,0.58133,0.022232,22.232407,0.334068,0.322723,24.848331,15.524888,0.038351,0.592708,0.022731,83.619167,22.730961,1.025668,1.070839,1.435426e-13,3.114837e-09,131.377076,1814.292247,551.179118,249.463703,4723313000000000,1.067899,0.99995,1.114971,0.838048,-0.000252,1.102512,0.58133,,,,,,,18.065234,0.001872,0.999202,4.300704,0.664869,3.635835,2.15214,0.021162,"False","False",3,3,"p-type",0.018,244.32,244.32,1,1,25,1,"Generalized",540,0.336915,0.281485,2.2,0,1000,0.454657,1.66e-30,"Sinton","OFF","Center Point",3000000000000000,30,2000000000000000,4000000000000000,"OFF","Dark Rsh (Cell only)",0.4,"False","RTD (Internal)",2,10,-0.05,1,0.01,"A",0,"16-131484","True",0,0,"Hunt","with Laser","02/07/20 16:21:02","MultiFlash v1.49","Default.mfi",,,,"False",,0.198151
334,"Ben","Motech 22.3%","M-C3-Laser-39","02/07/20 16:21:56",9.817268,0.675856,9.33121,0.5793160000000001,5.405718,81.47204499999999,22.125563,181.947297,0.001543,0.040182,0.675856,0.038193,0.5793160000000001,0.022126,22.125563,44453.363504,0.376895,9.33121,0.5793160000000001,81.47204499999999,5.405718,22.125563,0.001543,0.038193,0.5793160000000001,0.022126,22.125563,0.376895,0.385277,24.794392,14.85585,0.03832,0.592012,0.022686,83.534634,22.685706,1.027903,1.081152,1.464204e-13,3.468808e-09,134.680081,1695.239147,589.887274,238.495675,4723313000000000,1.075748,0.9999209999999999,1.11682,0.836353,-0.000356,1.325637,0.5793160000000001,,,,,,,17.806607,-0.001365,0.998816,4.371005,0.7009919999999999,3.670013,2.42368,0.033238,"False","False",3,3,"p-type",0.018,244.32,244.32,1,1,25,1,"Generalized",540,0.378505,0.281485,2.2,0,1000,0.742828,1.66e-30,"Sinton","OFF","Center Point",3000000000000000,30,2000000000000000,4000000000000000,"OFF","Dark Rsh (Cell only)",0.4,"False","RTD (Internal)",2,10,-0.05,1,0.01,"A",0,"16-131484","True",0,0,"Hunt","with Laser","02/07/20 16:21:56","MultiFlash v1.49","Default.mfi",,,,"False",,0.198151
335,"Ben","Motech 22.3%","M-C3-Laser-40","02/07/20 16:22:42",9.82044,0.677112,9.319023,0.580807,5.412553,81.39747300000001,22.153542,267.4792,0.001413,0.040195,0.677112,0.038143,0.580807,0.022154,22.153542,65350.518209,0.345103,9.319023,0.580807,81.39747300000001,5.412553,22.153542,0.001413,0.038143,0.580807,0.022154,22.153542,0.345103,0.361591,24.798887,14.724842,0.03824,0.592714,0.022665,83.277377,22.665186,1.029547,1.118777,1.358675e-13,4.62343e-09,127.130554,1644.629174,608.039803,233.443399,4723313000000000,1.065262,0.999972,1.121146,0.83663,-0.000177,1.218891,0.580807,,,,,,,17.976019,-0.002647,0.99939,4.227792,0.729428,3.498365,2.21502,0.022612,"False","False",3,3,"p-type",0.018,244.32,244.32,1,1,25,1,"Generalized",540,0.348633,0.281485,2.2,0,1000,0.404145,1.66e-30,"Sinton","OFF","Center Point",3000000000000000,30,2000000000000000,4000000000000000,"OFF","Dark Rsh (Cell only)",0.4,"False","RTD (Internal)",2,10,-0.05,1,0.01,"A",0,"16-131484","True",0,0,"Hunt","with Laser","02/07/20 16:22:42","MultiFlash v1.49","Default.mfi",,,,"False",,0.198151
336,"Ben","Motech 22.3%","M-C3-Laser-41","02/07/20 16:23:38",9.816026000000001,0.675834,9.340038,0.580281,5.419851,81.698037,22.18341,205.129323,0.00146,0.040177,0.675834,0.038229,0.580281,0.022183,22.18341,50117.196278,0.35663,9.340038,0.580281,81.698037,5.419851,22.18341,0.00146,0.038229,0.580281,0.022183,22.18341,0.35663,0.338397,24.834846,14.550832,0.038358,0.592193,0.022715,83.656533,22.715199,1.023625,1.064815,1.485183e-13,2.694376e-09,136.724644,1899.348691,526.496269,245.252254,4723313000000000,1.069711,0.999936,1.117249,0.83391,-0.000287,1.124287,0.580281,,,,,,,17.939922,0.002856,0.9990019999999999,4.386572,0.630579,3.755993,2.296085,0.029496,"False","False",3,3,"p-type",0.018,244.32,244.32,1,1,25,1,"Generalized",540,0.356978,0.281485,2.2,0,1000,0.642299,1.66e-30,"Sinton","OFF","Center Point",3000000000000000,30,2000000000000000,4000000000000000,"OFF","Dark Rsh (Cell only)",0.4,"False","RTD (Internal)",2,10,-0.05,1,0.01,"A",0,"16-131484","True",0,0,"Hunt","with Laser","02/07/20 16:23:38","MultiFlash v1.49","Default.mfi",,,,"False",,0.198151
