Repository: dintalframe/MLPROJECT

File: FCT450csv/MultiFlash_Database WW15 - 2021.csv (part 9 of 12)
ash_cutoff_(suns),V_at_Isc_(V),dV/dt,V_Pad_0_(V),V_Pad_1_(V),V_Pad_2_(V),V_Pad_3_(V),V_Pad_4_(V),dBreak_(A),dBreak_(V),Capacitance_(uF/cm2),Capacitance_Error_(percent),Pm/Pe,BulkSRH_AND_Jo_Power_Loss_(percent),BulkSRH_Power_Loss_(percent),Jo_Power_Loss_(percent),Rs_Power_Loss_(percent),Rsh_Power_Loss_(percent),Dark_Break_Interpolated,Calibration,Resistivity_(ohm-cm),Analysis_Resistivity_(ohm-cm),Sample_Type,Thickness_(cm),Cell_Area_(cm2),Total_Area_(cm2),Number_of_Cells_per_String,Number_of_Strings,Temperature_(C),Intensity_(suns),Analysis_Type,Nominal_Load_Voltage_(mV/cell),Rs_Modulation_Target_(ohm-cm2),Reference_Constant_(V/sun),Voltage_Temperature_Coefficient_(mV/C),Temperature_Offset_(C),Power_per_Sun_(W/m2),Conductivity_Modulation_(ohm-cm2/V),Auger_Coefficient,Auger_Method,Band_Gap_Narrowing,Fit_Method,Carrier_Density_Center_Point_(cm-3),Percent_Fit,Lower_Bound_(cm-3),Upper_Bound_(cm-3),Rsh_Lifetime_Correction,Rsh_Measurement_Method,SunsVoc_Rsh_Voltage_(V),Do_Dark_Break_Measurement,Temperature_Measurement_Method,Number_of_dRsh_Points,dRsh_Output_Vlimit_(V),Current_Transfer,Voltage_Transfer,Temperature_Transfer,Final_Bin,Bin_Index,Tester_ID,Do_Doping_Measurement,Doping_Sample_Time_(us),Doping_Measurement_Length_(us),Measurement_Type,Comments,Measurement_Date-Time_String,Software Version,Recipe_Filename,EL Pulse Current Delivered (Coulombs),Forward Dark IV (V),Forward Dark IV (A),Forward Dark IV Interpolated?,EL Pulse Energy Delivered (J),Doping Calibration Factor (V/sun)
296,"Ben","DMEGC","84","04/12/21 20:05:49",10.429005,0.682002,9.846171,0.57382,5.649934,79.435481,22.420372,311.652049,0.003075,0.041385,0.682002,0.039072,0.57382,0.02242,22.420372,78536.31639199999,0.77502,9.846171,0.57382,79.435481,5.649934,22.420372,0.003075,0.039072,0.57382,0.02242,22.420372,0.77502,0.572477,24.996668,15.155867,0.039505,0.598449,0.023642,83.76254400000001,23.64167,1.001827,1.078433,1.171207e-13,3.021508e-09,117.418697,5640.802679,177.279734,302.909537,4723313000000000,1.010214,0.999788,1.078121,0.808816,0.008791,1.807322,0.57382,,,,,,,25.884107,0.042369,0.992854,4.957668,0.301703,4.655965,5.012947,0.018586,"False","False",3,3,"p-type",0.018,252,252,1,1,25,1,"Generalized",540,0.7728390000000001,0.285035,2.2,0,1000,1.966178,1.66e-30,"Sinton","OFF","Center Point",3000000000000000,30,2000000000000000,4000000000000000,"OFF","Dark Rsh (Cell only)",0.4,"False","RTD (Internal)",2,10,-0.05,1,0.01,"A",0,"16-131484","True",0,0,"Hunt","C3-LP8-1st","04/12/21 20:05:49","MultiFlash v1.49","Default.mfi",,,,"False",,0.199898
297,"Ben","DMEGC","85","04/12/21 20:06:34",10.43509,0.682226,9.881398000000001,0.577734,5.708817,80.19031699999999,22.654037,345.42815,0.002605,0.041409,0.682226,0.039212,0.577734,0.022654,22.654037,87047.89382500001,0.656432,9.881398000000001,0.577734,80.19031699999999,5.708817,22.654037,0.002605,0.039212,0.577734,0.022654,22.654037,0.656432,0.398155,24.978687,15.355877,0.039582,0.598565,0.023692,83.865754,23.692361,0.999588,1.064358,1.190914e-13,2.220592e-09,117.198291,6494.764741,153.970165,311.227072,4723313000000000,0.999685,0.9997549999999999,1.082838,0.810927,0.008585000000000001,1.309638,0.577734,,,,,,,25.313006,0.054824,0.993905,4.788102,0.255842,4.532261,4.26475,0.016742,"False","False",3,3,"p-type",0.018,252,252,1,1,25,1,"Generalized",540,0.654834,0.285035,2.2,0,1000,1.872363,1.66e-30,"Sinton","OFF","Center Point",3000000000000000,30,2000000000000000,4000000000000000,"OFF","Dark Rsh (Cell only)",0.4,"False","RTD (Internal)",2,10,-0.05,1,0.01,"A",0,"16-131484","True",0,0,"Hunt","C3-LP8-1st","04/12/21 20:06:34","MultiFlash v1.49","Default.mfi",,,,"False",,0.199898
298,"Ben","DMEGC","86","04/12/21 20:07:13",10.425838,0.681727,9.853512,0.575139,5.667141,79.733801,22.488656,351.999409,0.002899,0.041372,0.681727,0.039101,0.575139,0.022489,22.488656,88703.850953,0.730645,9.853512,0.575139,79.733801,5.667141,22.488656,0.002899,0.039101,0.575139,0.022489,22.488656,0.730645,0.485756,24.978687,15.202869,0.039524,0.598175,0.023642,83.824214,23.642344,1.001845,1.068915,1.20016e-13,2.593902e-09,120.069835,6869.82933,145.564024,303.255798,4723313000000000,1.015388,0.999874,1.077435,0.808985,0.008636,1.55683,0.575139,,,,,,,25.52493,0.051217,0.992963,4.934295,0.244208,4.690087,4.731729,0.01645,"False","False",3,3,"p-type",0.018,252,252,1,1,25,1,"Generalized",540,0.726948,0.285035,2.2,0,1000,2.02077,1.66e-30,"Sinton","OFF","Center Point",3000000000000000,30,2000000000000000,4000000000000000,"OFF","Dark Rsh (Cell only)",0.4,"False","RTD (Internal)",2,10,-0.05,1,0.01,"A",0,"16-131484","True",0,0,"Hunt","C3-LP8-1st","04/12/21 20:07:13","MultiFlash v1.49","Default.mfi",,,,"False",,0.199898
299,"Ben","DMEGC","87","04/12/21 20:07:58",10.432964,0.682342,9.873327,0.577312,5.699994,80.06908199999999,22.619025,364.865474,0.002756,0.041401,0.682342,0.03918,0.577312,0.022619,22.619025,91946.099384,0.694468,9.873327,0.577312,80.06908199999999,5.699994,22.619025,0.002756,0.03918,0.577312,0.022619,22.619025,0.694468,0.460031,25.010153,15.303875,0.03959,0.599135,0.02372,83.96596,23.71987,0.9927049999999999,1.055071,1.187345e-13,1.823043e-09,119.611975,27897.833299,35.845078,320.375038,4723313000000000,1.008963,0.999855,1.081604,0.80886,0.008508,1.479186,0.577312,,,,,,,26.271905,0.050592,0.992977,4.881149,0.061936,4.819213,4.502304,0.015881,"False","False",3,3,"p-type",0.018,252,252,1,1,25,1,"Generalized",540,0.691952,0.285035,2.2,0,1000,2.124698,1.66e-30,"Sinton","OFF","Center Point",3000000000000000,30,2000000000000000,4000000000000000,"OFF","Dark Rsh (Cell only)",0.4,"False","RTD (Internal)",2,10,-0.05,1,0.01,"A",0,"16-131484","True",0,0,"Hunt","C3-LP8-1st","04/12/21 20:07:58","MultiFlash v1.49","Default.mfi",,,,"False",,0.199898
300,"Ben","DMEGC","88","04/12/21 20:08:37",10.437361,0.681617,9.829478,0.573877,5.640908,79.2899,22.384555,366.779987,0.003127,0.041418,0.681617,0.039006,0.573877,0.022385,22.384555,92428.55672399999,0.78811,9.829478,0.573877,79.2899,5.640908,22.384555,0.003127,0.039006,0.573877,0.022385,22.384555,0.78811,0.560138,25.001163,15.511888,0.039528,0.597908,0.023634,83.715323,23.633909,1.00218,1.081866,1.193056e-13,3.145258e-09,118.752507,4798.699157,208.389809,295.661927,4723313000000000,1.009392,0.999544,1.088914,0.809669,0.008654,1.87831,0.573877,,,,,,,26.361375,0.051665,0.9906470000000001,5.161682,0.361205,4.800476,5.084356,0.015794,"False","False",3,3,"p-type",0.018,252,252,1,1,25,1,"Generalized",540,0.7869080000000001,0.285035,2.2,0,1000,2.596762,1.66e-30,"Sinton","OFF","Center Point",3000000000000000,30,2000000000000000,4000000000000000,"OFF","Dark Rsh (Cell only)",0.4,"False","RTD (Internal)",2,10,-0.05,1,0.01,"A",0,"16-131484","True",0,0,"Hunt","C3-LP8-1st","04/12/21 20:08:37","MultiFlash v1.49","Default.mfi",,,,"False",,0.199898
301,"Ben","DMEGC","89","04/12/21 20:09:19",10.425126,0.682161,9.843076999999999,0.576094,5.670542,79.736315,22.502152,356.276344,0.002878,0.04137,0.682161,0.03906,0.576094,0.022502,22.502152,89781.63867099999,0.72519,9.843076999999999,0.576094,79.736315,5.670542,22.502152,0.002878,0.03906,0.576094,0.022502,22.502152,0.72519,0.484888,25.032629,14.973856,0.039498,0.598697,0.023647,83.79348,23.647113,1.000985,1.074621,1.168577e-13,2.770785e-09,117.42712,6357.72607,157.288941,306.629262,4723313000000000,1.010385,0.999852,1.077954,0.809454,0.008702,1.549529,0.576094,,,,,,,26.17775,0.051466,0.992266,4.987058,0.270961,4.716097,4.686442,0.016273,"False","False",3,3,"p-type",0.018,252,252,1,1,25,1,"Generalized",540,0.723866,0.285035,2.2,0,1000,2.266079,1.66e-30,"Sinton","OFF","Center Point",3000000000000000,30,2000000000000000,4000000000000000,"OFF","Dark Rsh (Cell only)",0.4,"False","RTD (Internal)",2,10,-0.05,1,0.01,"A",0,"16-131484","True",0,0,"Hunt","C3-LP8-1st","04/12/21 20:09:19","MultiFlash v1.49","Default.mfi",,,,"False",,0.199898
302,"Ben","DMEGC","90","04/12/21 20:10:01",10.446785,0.681539,9.863367999999999,0.572862,5.65035,79.360033,22.422023,364.980722,0.003166,0.041455,0.681539,0.03914,0.572862,0.022422,22.422023,91975.141885,0.797709,9.863367999999999,0.572862,79.360033,5.65035,22.422023,0.003166,0.03914,0.572862,0.022422,22.422023,0.797709,0.538869,24.996668,15.56389,0.039612,0.597944,0.023686,83.832679,23.685704,0.998171,1.067861,1.216391e-13,2.453717e-09,121.141621,7104.47312,140.756392,301.414934,4723313000000000,1.008042,0.999738,1.07264,0.806774,0.008697,1.713592,0.572862,,,,,,,25.868201,0.054409,0.992047,5.031163,0.238984,4.792179,5.168856,0.015843,"False","False",3,3,"p-type",0.018,252,252,1,1,25,1,"Generalized",540,0.79321,0.285035,2.2,0,1000,2.204216,1.66e-30,"Sinton","OFF","Center Point",3000000000000000,30,2000000000000000,4000000000000000,"OFF","Dark Rsh (Cell only)",0.4,"False","RTD (Internal)",2,10,-0.05,1,0.01,"A",0,"16-131484","True",0,0,"Hunt","C3-LP8-1st","04/12/21 20:10:01","MultiFlash v1.49","Default.mfi",,,,"False",,0.199898
303,"Ben","DMEGC","91","04/12/21 20:10:52",10.419463,0.680992,9.841737999999999,0.576337,5.672157,79.93936600000001,22.508559,432.204206,0.002675,0.041347,0.680992,0.039055,0.576337,0.022509,22.508559,108915.459876,0.673978,9.841737999999999,0.576337,79.93936600000001,5.672157,22.508559,0.002675,0.039055,0.576337,0.022509,22.508559,0.673978,0.460445,25.010153,14.383823,0.039458,0.597347,0.02357,83.709726,23.570181,1.001996,1.082001,1.214012e-13,3.291553e-09,122.05621,5439.417911,183.843201,289.515129,4723313000000000,1.018053,0.999834,1.075438,0.80571,0.008448000000000001,1.404403,0.576337,,,,,,,24.589526,0.040991,0.9928900000000001,4.876377,0.296809,4.579568,4.367079,0.013382,"False","False",3,3,"p-type",0.018,252,252,1,1,25,1,"Generalized",540,0.668378,0.285035,2.2,0,1000,2.271201,1.66e-30,"Sinton","OFF","Center Point",3000000000000000,30,2000000000000000,4000000000000000,"OFF","Dark Rsh (Cell only)",0.4,"False","RTD (Internal)",2,10,-0.05,1,0.01,"A",0,"16-131484","True",0,0,"Hunt","C3-LP8-1st","04/12/21 20:10:52","MultiFlash v1.49","Default.mfi",,,,"False",,0.199898
304,"Ben","DMEGC","92","04/12/21 20:11:34",10.43199,0.681821,9.864115,0.573995,5.661949,79.60281999999999,22.468051,342.378691,0.002937,0.041397,0.681821,0.039143,0.573995,0.022468,22.468051,86279.43025400001,0.740148,9.864115,0.573995,79.60281999999999,5.661949,22.468051,0.002937,0.039143,0.573995,0.022468,22.468051,0.740148,0.478614,24.969697,14.68684,0.039529,0.597878,0.023633,83.731852,23.633479,1.006057,1.077631,1.199802e-13,2.873863e-09,116.58591,3987.461218,250.786138,297.634498,4723313000000000,1.00958,0.999692,1.077841,0.810971,0.008434000000000001,1.486509,0.573995,,,,,,,24.860424,0.051589,0.993853,4.830776,0.409053,4.421723,4.804882,0.016882,"False","False",3,3,"p-type",0.018,252,252,1,1,25,1,"Generalized",540,0.738029,0.285035,2.2,0,1000,1.74086,1.66e-30,"Sinton","OFF","Center Point",3000000000000000,30,2000000000000000,4000000000000000,"OFF","Dark Rsh (Cell only)",0.4,"False","RTD (Internal)",2,10,-0.05,1,0.01,"A",0,"16-131484","True",0,0,"Hunt","C3-LP8-1st","04/12/21 20:11:34","MultiFlash v1.49","Default.mfi",,,,"False",,0.199898
305,"Ben","DMEGC","93","04/12/21 20:12:15",10.434954,0.682355,9.892264000000001,0.577634,5.714112,80.25049,22.675049,343.646231,0.002641,0.041409,0.682355,0.039255,0.577634,0.022675,22.675049,86598.85016099999,0.665613,9.892264000000001,0.577634,80.25049,5.714112,22.675049,0.002641,0.039255,0.577634,0.022675,22.675049,0.665613,0.424613,24.951717,15.423882,0.039608,0.5991109999999999,0.02373,83.983469,23.729815,0.9968939999999999,1.05047,1.197595e-13,1.599187e-09,118.647548,10685.460088,93.585114,320.117048,4723313000000000,1.002037,0.999831,1.081837,0.812345,0.00856,1.406607,0.577634,,,,,,,25.574581,0.051986,0.994234,4.797545,0.157186,4.640359,4.326815,0.016837,"False","False",3,3,"p-type",0.018,252,252,1,1,25,1,"Generalized",540,0.662249,0.285035,2.2,0,1000,1.726078,1.66e-30,"Sinton","OFF","Center Point",3000000000000000,30,2000000000000000,4000000000000000,"OFF","Dark Rsh (Cell only)",0.4,"False","RTD (Internal)",2,10,-0.05,1,0.01,"A",0,"16-131484","True",0,0,"Hunt","C3-LP8-1st","04/12/21 20:12:15","MultiFlash v1.49","Default.mfi",,,,"False",,0.199898
306,"Ben","DMEGC","94","04/12/21 20:12:58",10.424699,0.6816489999999999,9.843277,0.573635,5.646443,79.46038299999999,22.406522,292.111728,0.002984,0.041368,0.6816489999999999,0.039061,0.573635,0.022407,22.406522,73612.155346,0.7518629999999999,9.843277,0.573635,79.46038299999999,5.646443,22.406522,0.002984,0.039061,0.573635,0.022407,22.406522,0.7518629999999999,0.512247,24.965202,14.819848,0.039462,0.59774,0.023588,83.65061900000001,23.5881,1.006473,1.089585,1.182654e-13,3.53483e-09,117.370516,3822.567041,261.604307,290.579294,4723313000000000,1.00267,0.999713,1.083184,0.809984,0.008744,1.679504,0.573635,,,,,,,24.892553,0.050014,0.993578,4.888465,0.427574,4.460891,4.868691,0.019802,"False","False",3,3,"p-type",0.018,252,252,1,1,25,1,"Generalized",540,0.749824,0.285035,2.2,0,1000,1.792996,1.66e-30,"Sinton","OFF","Center Point",3000000000000000,30,2000000000000000,4000000000000000,"OFF","Dark Rsh (Cell only)",0.4,"False","RTD (Internal)",2,10,-0.05,1,0.01,"A",0,"16-131484","True",0,0,"Hunt","C3-LP8-1st","04/12/21 20:12:58","MultiFlash v1.49","Default.mfi",,,,"False",,0.199898
307,"Ben","DMEGC","95","04/12/21 20:13:48",10.439235,0.682083,9.882688,0.57735,5.705772,80.132519,22.641954,403.50315,0.002696,0.041426,0.682083,0.039217,0.57735,0.022642,22.641954,101682.793799,0.679415,9.882688,0.57735,80.132519,5.705772,22.641954,0.002696,0.039217,0.57735,0.022642,22.641954,0.679415,0.451688,24.974192,14.609836,0.039621,0.5986860000000001,0.02372,83.94949699999999,23.720465,0.993405,1.0525,1.21184e-13,1.699302e-09,120.602236,15031.29078,66.527886,315.604478,4723313000000000,1.006405,0.999621,1.089402,0.809181,0.008569,1.512979,0.57735,,,,,,,25.785859,0.050146,0.993325,4.870277,0.11266,4.757616,4.411125,0.014339,"False","False",3,3,"p-type",0.018,252,252,1,1,25,1,"Generalized",540,0.677326,0.285035,2.2,0,1000,1.957186,1.66e-30,"Sinton","OFF","Center Point",3000000000000000,30,2000000000000000,4000000000000000,"OFF","Dark Rsh (Cell only)",0.4,"False","RTD (Internal)",2,10,-0.05,1,0.01,"A",0,"16-131484","True",0,0,"Hunt","C3-LP8-1st","04/12/21 20:13:48","MultiFlash v1.49","Default.mfi",,,,"False",,0.199898
308,"Ben","DMEGC","96","04/12/21 20:14:39",10.416493,0.68194,9.838073,0.575918,5.665924,79.76330299999999,22.483825,341.002317,0.002872,0.041335,0.68194,0.03904,0.575918,0.022484,22.483825,85932.583878,0.7236900000000001,9.838073,0.575918,79.76330299999999,5.665924,22.483825,0.002872,0.03904,0.575918,0.022484,22.483825,0.7236900000000001,0.464932,25.032629,14.997858,0.039482,0.59838,0.023625,83.812667,23.625267,0.998405,1.072951,1.181929e-13,2.753871e-09,119.078807,7582.584174,131.88116,305.60748,4723313000000000,1.004239,0.999793,1.079028,0.80947,0.008541999999999999,1.464565,0.575918,,,,,,,25.947345,0.054175,0.992388,4.965431,0.225286,4.740145,4.676299,0.017009,"False","False",3,3,"p-type",0.018,252,252,1,1,25,1,"Generalized",540,0.7233309999999999,0.285035,2.2,0,1000,2.194675,1.66e-30,"Sinton","OFF","Center Point",3000000000000000,30,2000000000000000,4000000000000000,"OFF","Dark Rsh (Cell only)",0.4,"False","RTD (Internal)",2,10,-0.05,1,0.01,"A",0,"16-131484","True",0,0,"Hunt","C3-LP8-1st","04/12/21 20:14:39","MultiFlash v1.49","Default.mfi",,,,"False",,0.199898
309,"Ben","DMEGC","97","04/12/21 20:15:19",10.411241,0.680468,9.861798,0.576083,5.681212,80.191906,22.54449,308.634219,0.002637,0.041314,0.680468,0.039134,0.576083,0.022544,22.54449,77775.82329499999,0.6644679999999999,9.861798,0.576083,80.191906,5.681212,22.54449,0.002637,0.039134,0.576083,0.022544,22.54449,0.6644679999999999,0.447659,24.992173,15.611894,0.039492,0.5973619999999999,0.023591,83.913568,23.590767,0.996214,1.058391,1.262572e-13,2.1309e-09,126.596659,10327.451813,96.829307,297.408671,4723313000000000,1.030253,0.999847,1.077687,0.810465,0.008449,1.443314,0.576083,,,,,,,24.092464,0.043051,0.994187,4.802002,0.153152,4.64885,4.319427,0.018738,"False","False",3,3,"p-type",0.018,252,252,1,1,25,1,"Generalized",540,0.660886,0.285035,2.2,0,1000,1.818796,1.66e-30,"Sinton","OFF","Center Point",3000000000000000,30,2000000000000000,4000000000000000,"OFF","Dark Rsh (Cell only)",0.4,"False","RTD (Internal)",2,10,-0.05,1,0.01,"A",0,"16-131484","True",0,0,"Hunt","C3-LP8-1st","04/12/21 20:15:19","MultiFlash v1.49","Default.mfi",,,,"False",,0.199898
310,"Ben","DMEGC","98","04/12/21 20:16:00",10.443657,0.681357,9.853724,0.572753,5.643754,79.312392,22.395848,154.041979,0.003114,0.041443,0.681357,0.039102,0.572753,0.022396,22.395848,38818.578617,0.7846340000000001,9.853724,0.572753,79.312392,5.643754,22.395848,0.003114,0.039102,0.572753,0.022396,22.395848,0.7846340000000001,0.551599,25.037125,15.136866,0.039562,0.59746,0.023636,83.705814,23.636441,1.002114,1.081042,1.210645e-13,3.136837e-09,119.120823,4298.230757,232.653865,292.305624,4723313000000000,1.016544,0.999606,1.082435,0.80913,0.008644000000000001,1.756769,0.572753,,,,,,,25.27751,0.048031,0.992217,4.981461,0.385702,4.595759,5.086009,0.037509,"False","False",3,3,"p-type",0.018,252,252,1,1,25,1,"Generalized",540,0.780901,0.285035,2.2,0,1000,2.152241,1.66e-30,"Sinton","OFF","Center Point",3000000000000000,30,2000000000000000,4000000000000000,"OFF","Dark Rsh (Cell only)",0.4,"False","RTD (Internal)",2,10,-0.05,1,0.01,"A",0,"16-131484","True",0,0,"Hunt","C3-LP8-1st","04/12/21 20:16:00","MultiFlash v1.49","Default.mfi",,,,"False",,0.199898
311,"Ben","DMEGC","99","04/12/21 20:16:42",10.420007,0.68083,9.853122000000001,0.574009,5.655785,79.72351399999999,22.443591,386.086912,0.002899,0.041349,0.68083,0.0391,0.574009,0.022444,22.443591,97293.901895,0.730486,9.853122000000001,0.574009,79.72351399999999,5.655785,22.443591,0.002899,0.0391,0.574009,0.022444,22.443591,0.730486,0.487856,25.019144,15.04986,0.039507,0.597211,0.023594,83.80919400000001,23.593782,0.998289,1.068992,1.245273e-13,2.571559e-09,124.760783,8154.395798,122.633243,293.820138,4723313000000000,1.020906,0.999676,1.082746,0.811114,0.008352999999999999,1.62492,0.574009,,,,,,,24.5129,0.050691,0.993506,4.862196,0.197333,4.664863,4.740804,0.014978,"False","False",3,3,"p-type",0.018,252,252,1,1,25,1,"Generalized",540,0.731673,0.285035,2.2,0,1000,1.841875,1.66e-30,"Sinton","OFF","Center Point",3000000000000000,30,2000000000000000,4000000000000000,"OFF","Dark Rsh (Cell only)",0.4,"False","RTD (Internal)",2,10,-0.05,1,0.01,"A",0,"16-131484","True",0,0,"Hunt","C3-LP8-1st","04/12/21 20:16:42","MultiFlash v1.49","Default.mfi",,,,"False",,0.199898
312,"Ben","DMEGC","00","04/12/21 20:19:45",10.407105,0.681625,9.804463,0.56996,5.588151,78.77575,22.175201,357.526733,0.003501,0.041298,0.681625,0.038907,0.56996,0.022175,22.175201,90096.736775,0.882332,9.804463,0.56996,78.77575,5.588151,22.175201,0.003501,0.038907,0.56996,0.022175,22.175201,0.882332,0.665862,25.046115,15.146866,0.039423,0.597606,0.023559,83.69287199999999,23.559361,1.006884,1.081932,1.191774e-13,3.262479e-09,116.463826,3604.539813,277.427925,294.541749,4723313000000000,1.00519,0.999703,1.077005,0.810212,0.008599000000000001,2.087466,0.56996,,,,,,,26.055731,0.045421,0.991384,5.137939,0.476417,4.661522,5.68,0.016241,"False","False",3,3,"p-type",0.018,252,252,1,1,25,1,"Generalized",540,0.883391,0.285035,2.2,0,1000,2.296121,1.66e-30,"Sinton","OFF","Center Point",3000000000000000,30,2000000000000000,4000000000000000,"OFF","Dark Rsh (Cell only)",0.4,"False","RTD (Internal)",2,10,-0.05,1,0.01,"A",0,"16-131484","True",0,0,"Hunt","C3-LP8-2nd","04/12/21 20:19:45","MultiFlash v1.49","Default.mfi",,,,"False",,0.199898
313,"Ben","DMEGC","01","04/12/21 20:20:43",10.399788,0.67987,9.832926,0.574449,5.648519,79.888451,22.414759,169.516463,0.002567,0.041269,0.67987,0.03902,0.574449,0.022415,22.414759,42718.148726,0.646997,9.832926,0.574449,79.888451,5.648519,22.414759,0.002567,0.03902,0.574449,0.022415,22.414759,0.646997,0.411928,25.019144,14.84885,0.039331,0.595526,0.023423,83.480681,23.422651,1.008718,1.106877,1.264123e-13,4.221315e-09,123.891127,3074.291925,325.278153,263.876414,4723313000000000,1.030192,0.999596,1.081824,0.809084,0.009178,1.33543,0.574449,,,,,,,22.115356,0.043161,0.995521,4.620731,0.471103,4.149628,4.208626,0.034017,"False","False",3,3,"p-type",0.018,252,252,1,1,25,1,"Generalized",540,0.643245,0.285035,2.2,0,1000,1.346172,1.66e-30,"Sinton","OFF","Center Point",3000000000000000,30,2000000000000000,4000000000000000,"OFF","Dark Rsh (Cell only)",0.4,"False","RTD (Internal)",2,10,-0.05,1,0.01,"A",0,"16-131484","True",0,0,"Hunt","C3-LP8-2nd","04/12/21 20:20:43","MultiFlash v1.49","Default.mfi",,,,"False",,0.199898
314,"Ben","DMEGC","02","04/12/21 20:21:31",10.44019,0.681638,9.843317000000001,0.573223,5.642418,79.287226,22.390548,250.013435,0.003087,0.041429,0.681638,0.039061,0.573223,0.022391,22.390548,63003.385544,0.777881,9.843317000000001,0.573223,79.287226,5.642418,22.390548,0.003087,0.039061,0.573223,0.022391,22.390548,0.777881,0.543785,25.059601,15.524888,0.039534,0.597459,0.02362,83.641396,23.620157,1.009614,1.086423,1.192458e-13,3.467921e-09,116.023938,3189.997627,313.479857,289.587188,4723313000000000,1.005092,0.999764,1.083306,0.809294,0.008751999999999999,1.741945,0.573223,,,,,,,25.433994,0.048837,0.9918400000000001,5.031383,0.523235,4.508148,5.034107,0.023125,"False","False",3,3,"p-type",0.018,252,252,1,1,25,1,"Generalized",540,0.774829,0.285035,2.2,0,1000,2.29474,1.66e-30,"Sinton","OFF","Center Point",3000000000000000,30,2000000000000000,4000000000000000,"OFF","Dark Rsh (Cell only)",0.4,"False","RTD (Internal)",2,10,-0.05,1,0.01,"A",0,"16-131484","True",0,0,"Hunt","C3-LP8-2nd","04/12/21 20:21:31","MultiFlash v1.49","Default.mfi",,,,"False",,0.199898
315,"Ben","DMEGC","03","04/12/21 20:22:13",10.409641,0.680154,9.846468,0.57551,5.666742,80.03697699999999,22.487071,307.807385,0.002463,0.041308,0.680154,0.039073,0.57551,0.022487,22.487071,77567.460897,0.62059,9.846468,0.57551,80.03697699999999,5.666742,22.487071,0.002463,0.039073,0.57551,0.022487,22.487071,0.62059,0.372758,25.001163,14.51983,0.039365,0.595876,0.023457,83.487996,23.456665,1.008451,1.104889,1.237855e-13,4.47031e-09,122.744477,3095.050132,323.096544,266.55843,4723313000000000,1.029053,0.999471,1.080453,0.810775,0.008425,1.156089,0.57551,,,,,,,22.165961,0.043604,0.9958630000000001,4.58613,0.468613,4.117517,4.043044,0.018718,"False","False",3,3,"p-type",0.018,252,252,1,1,25,1,"Generalized",540,0.622628,0.285035,2.2,0,1000,1.307313,1.66e-30,"Sinton","OFF","Center Point",3000000000000000,30,2000000000000000,4000000000000000,"OFF","Dark Rsh (Cell only)",0.4,"False","RTD (Internal)",2,10,-0.05,1,0.01,"A",0,"16-131484","True",0,0,"Hunt","C3-LP8-2nd","04/12/21 20:22:13","MultiFlash v1.49","Default.mfi",,,,"False",,0.199898
316,"Ben","DMEGC","04","04/12/21 20:23:01",10.419144,0.6811700000000001,9.838151,0.574604,5.653043,79.651602,22.432708,298.909022,0.002821,0.041346,0.6811700000000001,0.03904,0.574604,0.022433,22.432708,75325.07348200001,0.710793,9.838151,0.574604,79.651602,5.653043,22.432708,0.002821,0.03904,0.574604,0.022433,22.432708,0.710793,0.464592,25.010153,15.627893,0.039454,0.596902,0.02355,83.619867,23.550312,1.011526,1.08893,1.219603e-13,3.44935e-09,117.194251,2971.604805,336.518503,284.631194,4723313000000000,1.01954,0.999756,1.084985,0.808762,0.008666,1.476792,0.574604,,,,,,,24.323599,0.048742,0.993339,4.882543,0.537183,4.34536,4.60631,0.019341,"False","False",3,3,"p-type",0.018,252,252,1,1,25,1,"Generalized",540,0.707698,0.285035,2.2,0,1000,1.963466,1.66e-30,"Sinton","OFF","Center Point",3000000000000000,30,2000000000000000,4000000000000000,"OFF","Dark Rsh (Cell only)",0.4,"False","RTD (Internal)",2,10,-0.05,1,0.01,"A",0,"16-131484","True",0,0,"Hunt","C3-LP8-2nd","04/12/21 20:23:01","MultiFlash v1.49","Default.mfi",,,,"False",,0.199898
317,"Ben","DMEGC","05","04/12/21 20:23:48",10.428731,0.681045,9.854350999999999,0.575762,5.673757,79.884635,22.51491,190.030729,0.002762,0.041384,0.681045,0.039105,0.575762,0.022515,22.51491,47887.743661,0.69599,9.854350999999999,0.575762,79.884635,5.673757,22.51491,0.002762,0.039105,0.575762,0.022515,22.51491,0.69599,0.468641,25.028134,14.997859,0.039522,0.597519,0.023615,83.787881,23.615012,0.997092,1.070131,1.222017e-13,2.857926e-09,123.028989,7192.552976,139.032692,294.705459,4723313000000000,1.022226,0.999718,1.07893,0.807721,0.008443000000000001,1.483319,0.575762,,,,,,,24.870673,0.045775,0.992738,4.896593,0.226943,4.66965,4.513937,0.030426,"False","False",3,3,"p-type",0.018,252,252,1,1,25,1,"Generalized",540,0.692385,0.285035,2.2,0,1000,2.07209,1.66e-30,"Sinton","OFF","Center Point",3000000000000000,30,2000000000000000,4000000000000000,"OFF","Dark Rsh (Cell only)",0.4,"False","RTD (Internal)",2,10,-0.05,1,0.01,"A",0,"16-131484","True",0,0,"Hunt","C3-LP8-2nd","04/12/21 20:23:48","MultiFlash v1.49","Default.mfi",,,,"False",,0.199898
318,"Ben","DMEGC","06","04/12/21 20:24:37",10.413752,0.679972,9.845215,0.572455,5.635942,79.591767,22.364848,362.731482,0.002943,0.041324,0.679972,0.039068,0.572455,0.022365,22.364848,91408.333485,0.741717,9.845215,0.572455,79.591767,5.635942,22.364848,0.002943,0.039068,0.572455,0.022365,22.364848,0.741717,0.479503,25.010153,14.738843,0.039465,0.596218,0.02353,83.73777699999999,23.529854,1.005164,1.073256,1.284827e-13,2.88239e-09,126.491953,4558.638765,219.363729,280.690161,4723313000000000,1.02599,0.999752,1.07639,0.805526,0.008491,1.535469,0.572455,,,,,,,23.536537,0.050626,0.993426,4.865745,0.338535,4.52721,4.81947,0.015922,"False","False",3,3,"p-type",0.018,252,252,1,1,25,1,"Generalized",540,0.735607,0.285035,2.2,0,1000,1.756572,1.66e-30,"Sinton","OFF","Center Point",3000000000000000,30,2000000000000000,4000000000000000,"OFF","Dark Rsh (Cell only)",0.4,"False","RTD (Internal)",2,10,-0.05,1,0.01,"A",0,"16-131484","True",0,0,"Hunt","C3-LP8-2nd","04/12/21 20:24:37","MultiFlash v1.49","Default.mfi",,,,"False",,0.199898
319,"Ben","DMEGC","07","04/12/21 20:25:16",10.386195,0.679903,9.831828,0.574784,5.651174,80.02671599999999,22.425295,323.063513,0.002477,0.041215,0.679903,0.039015,0.574784,0.022425,22.425295,81412.00526200001,0.624228,9.831828,0.574784,80.02671599999999,5.651174,22.425295,0.002477,0.039015,0.574784,0.022425,22.425295,0.624228,0.378153,25.001163,15.408881,0.039265,0.595764,0.023393,83.479167,23.39275,1.00596,1.109719,1.266576e-13,4.115282e-09,123.939562,3297.868697,303.226141,264.194061,4723313000000000,1.027629,0.999611,1.085773,0.810033,0.008184,1.259487,0.574784,,,,,,,21.676862,0.045481,0.996872,4.498196,0.43068,4.067516,4.062979,0.017856,"False","False",3,3,"p-type",0.018,252,252,1,1,25,1,"Generalized",540,0.620331,0.285035,2.2,0,1000,0.752996,1.66e-30,"Sinton","OFF","Center Point",3000000000000000,30,2000000000000000,4000000000000000,"OFF","Dark Rsh (Cell only)",0.4,"False","RTD (Internal)",2,10,-0.05,1,0.01,"A",0,"16-131484","True",0,0,"Hunt","C3-LP8-2nd","04/12/21 20:25:16","MultiFlash v1.49","Default.mfi",,,,"False",,0.199898
320,"Ben","DMEGC","08","04/12/21 20:25:58",10.380032,0.68118,9.829698,0.574589,5.648041,79.879805,22.412862,279.309981,0.002766,0.041191,0.68118,0.039007,0.574589,0.022413,22.412862,70386.11513400001,0.6970150000000001,9.829698,0.574589,79.879805,5.648041,22.412862,0.002766,0.039007,0.574589,0.022413,22.412862,0.6970150000000001,0.468334,25.032629,15.192869,0.039331,0.597452,0.023498,83.74789,23.498178,1.007492,1.074929,1.212704e-13,3.005262e-09,119.033741,4188.776891,238.733173,294.546466,4723313000000000,1.01926,0.99992,1.078256,0.808912,0.008118999999999999,1.492741,0.574589,,,,,,,23.828707,0.044527,0.995306,4.706361,0.374409,4.331953,4.517994,0.020756,"False","False",3,3,"p-type",0.018,252,252,1,1,25,1,"Generalized",540,0.694194,0.285035,2.2,0,1000,1.372923,1.66e-30,"Sinton","OFF","Center Point",3000000000000000,30,2000000000000000,4000000000000000,"OFF","Dark Rsh (Cell only)",0.4,"False","RTD (Internal)",2,10,-0.05,1,0.01,"A",0,"16-131484","True",0,0,"Hunt","C3-LP8-2nd","04/12/21 20:25:58","MultiFlash v1.49","Default.mfi",,,,"False",,0.199898
321,"Ben","DMEGC","09","04/12/21 20:26:40",10.409644,0.67946,9.833695000000001,0.574681,5.651241,79.89949,22.425559,379.045762,0.002725,0.041308,0.67946,0.039023,0.574681,0.022426,22.425559,95519.532032,0.686681,9.833695000000001,0.574681,79.89949,5.651241,22.425559,0.002725,0.039023,0.574681,0.022426,22.425559,0.686681,0.447996,25.032629,15.153867,0.03947,0.59565,0.02351,83.76412999999999,23.510255,1.002315,1.068225,1.341804e-13,2.230336e-09,129.415892,4940.310758,202.416416,277.741281,4723313000000000,1.04287,0.999534,1.085167,0.807354,0.008495000000000001,1.411622,0.574681,,,,,,,23.574274,0.045435,0.992052,4.954805,0.313027,4.641778,4.455042,0.015244,"False","False",3,3,"p-type",0.018,252,252,1,1,25,1,"Generalized",540,0.6838109999999999,0.285035,2.2,0,1000,2.451897,1.66e-30,"Sinton","OFF","Center Point",3000000000000000,30,2000000000000000,4000000000000000,"OFF","Dark Rsh (Cell only)",0.4,"False","RTD (Internal)",2,10,-0.05,1,0.01,"A",0,"16-131484","True",0,0,"Hunt","C3-LP8-2nd","04/12/21 20:26:40","MultiFlash v1.49","Default.mfi",,,,"False",,0.199898
322,"Ben","DMEGC","10","04/12/21 20:27:18",10.416455,0.681652,9.842537,0.573363,5.643349,79.479344,22.394241,336.202301,0.002959,0.041335,0.681652,0.039058,0.573363,0.022394,22.394241,84722.979842,0.745667,9.842537,0.573363,79.479344,5.643349,22.394241,0.002959,0.039058,0.573363,0.022394,22.394241,0.745667,0.519556,24.983182,15.064861,0.039445,0.597353,0.023562,83.624939,23.562311,1.008933,1.090331,1.200279e-13,3.338119e-09,115.584514,3256.969745,307.033862,289.553257,4723313000000000,1.008096,0.999607,1.078844,0.8084519999999999,0.008768,1.662751,0.573363,,,,,,,24.439692,0.045314,0.994229,4.801815,0.492685,4.309129,4.835061,0.017204,"False","False",3,3,"p-type",0.018,252,252,1,1,25,1,"Generalized",540,0.742638,0.285035,2.2,0,1000,1.555875,1.66e-30,"Sinton","OFF","Center Point",3000000000000000,30,2000000000000000,4000000000000000,"OFF","Dark Rsh (Cell only)",0.4,"False","RTD (Internal)",2,10,-0.05,1,0.01,"A",0,"16-131484","True",0,0,"Hunt","C3-LP8-2nd","04/12/21 20:27:18","MultiFlash v1.49","Default.mfi",,,,"False",,0.199898
323,"Ben","DMEGC","11","04/12/21 20:28:07",10.374488,0.677758,9.7347,0.570503,5.553676,78.983985,22.038398,476.703506,0.003227,0.041169,0.677758,0.03863,0.570503,0.022038,22.038398,120129.28352,0.813223,9.7347,0.570503,78.983985,5.553676,22.038398,0.003227,0.03863,0.570503,0.022038,22.038398,0.813223,0.58707,25.019144,14.785846,0.039275,0.593769,0.02332,83.578834,23.32047,1.001772,1.086492,1.380954e-13,3.681444e-09,137.555302,4383.361836,228.135399,253.995294,4723313000000000,1.081984,0.999047,1.076994,0.807952,0.008288999999999999,1.897932,0.570503,,,,,,,23.948049,0.045291,0.9876549999999999,5.395881,0.359849,5.036031,5.21799,0.012171,"False","False",3,3,"p-type",0.018,252,252,1,1,25,1,"Generalized",540,0.8170460000000001,0.285035,2.2,0,1000,3.58564,1.66e-30,"Sinton","OFF","Center Point",3000000000000000,30,2000000000000000,4000000000000000,"OFF","Dark Rsh (Cell only)",0.4,"False","RTD (Internal)",2,10,-0.05,1,0.01,"A",0,"16-131484","True",0,0,"Hunt","C3-LP8-2nd","04/12/21 20:28:07","MultiFlash v1.49","Default.mfi",,,,"False",,0.199898
324,"Ben","DMEGC","11","04/12/21 20:28:43",10.374999,0.677964,9.755134,0.567742,5.538403,78.738961,21.977791,483.688852,0.003426,0.041171,0.677964,0.038711,0.567742,0.021978,21.977791,121889.590641,0.863471,9.755134,0.567742,78.738961,5.538403,21.977791,0.003426,0.038711,0.567742,0.021978,21.977791,0.863471,0.638514,25.064096,14.836849,0.039275,0.593927,0.023327,83.571848,23.326757,1.00325,1.089131,1.371403e-13,3.67993e-09,136.77843,4666.691006,214.284597,255.115864,4723313000000000,1.072394,0.999242,1.080005,0.8087299999999999,0.008343,2.043775,0.567742,,,,,,,23.31496,0.043368,0.990017,5.191998,0.328676,4.863322,5.560126,0.01198,"False","False",3,3,"p-type",0.018,252,252,1,1,25,1,"Generalized",540,0.860415,0.285035,2.2,0,1000,2.755153,1.66e-30,"Sinton","OFF","Center Point",3000000000000000,30,2000000000000000,4000000000000000,"OFF","Dark Rsh (Cell only)",0.4,"False","RTD (Internal)",2,10,-0.05,1,0.01,"A",0,"16-131484","True",0,0,"Hunt","C3-LP8-2nd","04/12/21 20:28:43","MultiFlash v1.49","Default.mfi",,,,"False",,0.199898
325,"Ben","DMEGC","12","04/12/21 20:29:24",10.423633,0.682561,9.848045000000001,0.574612,5.658809,79.536109,22.45559,360.098705,0.003043,0.041364,0.682561,0.03908,0.574612,0.022456,22.45559,90744.873657,0.766799,9.848045000000001,0.574612,79.536109,5.658809,22.45559,0.003043,0.03908,0.574612,0.022456,22.45559,0.766799,0.517811,25.001163,15.600892,0.039519,0.5988019999999999,0.023664,83.815488,23.663796,0.999372,1.072749,1.169619e-13,2.463873e-09,115.929752,7016.547123,142.520243,311.685251,4723313000000000,0.996803,0.999785,1.079416,0.808547,0.008385999999999999,1.682308,0.574612,,,,,,,26.324971,0.054492,0.992791,4.932417,0.247,4.685417,4.956535,0.016107,"False","False",3,3,"p-type",0.018,252,252,1,1,25,1,"Generalized",540,0.764354,0.285035,2.2,0,1000,2.082118,1.66e-30,"Sinton","OFF","Center Point",3000000000000000,30,2000000000000000,4000000000000000,"OFF","Dark Rsh (Cell only)",0.4,"False","RTD (Internal)",2,10,-0.05,1,0.01,"A",0,"16-131484","True",0,0,"Hunt","C3-LP8-2nd","04/12/21 20:29:24","MultiFlash v1.49","Default.mfi",,,,"False",,0.199898
326,"Ben","DMEGC","13","04/12/21 20:30:06",10.429545,0.6807569999999999,9.867917,0.575662,5.680583,80.00834999999999,22.541994,271.364924,0.002642,0.041387,0.6807569999999999,0.039158,0.575662,0.022542,22.541994,68383.960899,0.665666,9.867917,0.575662,80.00834999999999,5.680583,22.541994,0.002642,0.039158,0.575662,0.022542,22.541994,0.665666,0.4224,25.001163,15.602893,0.039518,0.596978,0.023592,83.733497,23.591538,1.004624,1.076465,1.24167e-13,3.002016e-09,123.091334,4935.586068,202.610184,287.486894,4723313000000000,1.018787,0.9998629999999999,1.077225,0.808287,0.008277,1.34652,0.575662,,,,,,,23.786554,0.047106,0.994299,4.765422,0.315665,4.449757,4.331926,0.021261,"False","False",3,3,"p-type",0.018,252,252,1,1,25,1,"Generalized",540,0.664037,0.285035,2.2,0,1000,1.678338,1.66e-30,"Sinton","OFF","Center Point",3000000000000000,30,2000000000000000,4000000000000000,"OFF","Dark Rsh (Cell only)",0.4,"False","RTD (Internal)",2,10,-0.05,1,0.01,"A",0,"16-131484","True",0,0,"Hunt","C3-LP8-2nd","04/12/21 20:30:06","MultiFlash v1.49","Default.mfi",,,,"False",,0.199898
327,"Ben","DMEGC","14","04/12/21 20:30:45",10.359589,0.6797879999999999,9.760868,0.569717,5.56093,78.964387,22.067183,316.483062,0.002731,0.041109,0.6797879999999999,0.038734,0.569717,0.022067,22.067183,79753.731652,0.6881389999999999,9.760868,0.569717,78.964387,5.56093,22.067183,0.002731,0.038734,0.569717,0.022067,22.067183,0.6881389999999999,0.479817,25.028134,14.398823,0.038945,0.593503,0.023114,82.710773,23.114138,1.036868,1.206538,1.193487e-13,8.331138e-09,109.965009,1222.381,818.075542,221.135981,4723313000000000,1.034675,0.998861,1.081377,0.809702,0.007924,1.535412,0.569717,,,,,,,19.615189,0.033766,0.998633,4.298787,1.050193,3.248594,4.469662,0.01819,"False","False",3,3,"p-type",0.018,252,252,1,1,25,1,"Generalized",540,0.688819,0.285035,2.2,0,1000,0.349306,1.66e-30,"Sinton","OFF","Center Point",3000000000000000,30,2000000000000000,4000000000000000,"OFF","Dark Rsh (Cell only)",0.4,"False","RTD (Internal)",2,10,-0.05,1,0.01,"A",0,"16-131484","True",0,0,"Hunt","C3-LP8-2nd","04/12/21 20:30:45","MultiFlash v1.49","Default.mfi",,,,"False",,0.199898
328,"Ben","DMEGC","15","04/12/21 20:31:25",10.388911,0.677793,9.864504999999999,0.5753,5.675045,80.593937,22.52002,298.23504,0.002291,0.041226,0.677793,0.039145,0.5753,0.02252,22.52002,75155.22999199999,0.577329,9.864504999999999,0.5753,80.593937,5.675045,22.52002,0.002291,0.039145,0.5753,0.02252,22.52002,0.577329,0.334928,25.028134,14.905852,0.039391,0.594618,0.023423,83.82405300000001,23.422597,0.998028,1.061186,1.391346e-13,2.577358e-09,141.789201,14471.362596,69.10199299999999,267.073054,4723313000000000,1.0606,0.999915,1.082302,0.808032,0.009136,1.089074,0.5753,,,,,,,20.730033,0.041749,0.996857,4.526666,0.09367499999999999,4.432991,3.780092,0.019297,"False","False",3,3,"p-type",0.018,252,252,1,1,25,1,"Generalized",540,0.576142,0.285035,2.2,0,1000,0.952773,1.66e-30,"Sinton","OFF","Center Point",3000000000000000,30,2000000000000000,4000000000000000,"OFF","Dark Rsh (Cell only)",0.4,"False","RTD (Internal)",2,10,-0.05,1,0.01,"A",0,"16-131484","True",0,0,"Hunt","C3-LP8-2nd","04/12/21 20:31:25","MultiFlash v1.49","Default.mfi",,,,"False",,0.199898
329,"Ben","DMEGC","16","04/12/21 20:32:07",10.333301,0.678634,9.753399999999999,0.568654,5.54631,79.091455,22.009166,333.310981,0.002671,0.041005,0.678634,0.038704,0.568654,0.022009,22.009166,83994.367165,0.6731549999999999,9.753399999999999,0.568654,79.091455,5.54631,22.009166,0.002671,0.038704,0.568654,0.022009,22.009166,0.6731549999999999,0.434398,25.010153,14.876852,0.038866,0.592546,0.02303,82.758546,23.029626,1.036581,1.194846,1.279225e-13,7.653216e-09,115.279482,1216.28651,822.174703,214.573993,4723313000000000,1.036683,0.999044,1.08037,0.808755,0.00765,1.366702,0.568654,,,,,,,18.465552,0.03587,0.999798,4.194225,0.994041,3.200184,4.382325,0.017267,"False","False",3,3,"p-type",0.018,252,252,1,1,25,1,"Generalized",540,0.675444,0.285035,2.2,0,1000,0.020907,1.66e-30,"Sinton","OFF","Center Point",3000000000000000,30,2000000000000000,4000000000000000,"OFF","Dark Rsh (Cell only)",0.4,"False","RTD (Internal)",2,10,-0.05,1,0.01,"A",0,"16-131484","True",0,0,"Hunt","C3-LP8-2nd","04/12/21 20:32:07","MultiFlash v1.49","Default.mfi",,,,"False",,0.199898
330,"Ben","DMEGC","17","04/12/21 20:32:46",10.379986,0.679262,9.835357,0.574439,5.649811,80.13088,22.419886,377.307446,0.002444,0.04119,0.679262,0.039029,0.574439,0.02242,22.419886,95081.476412,0.615918,9.835357,0.574439,80.13088,5.649811,22.419886,0.002444,0.039029,0.574439,0.02242,22.419886,0.615918,0.3983,25.04162,14.740843,0.039279,0.595131,0.023376,83.54889300000001,23.376214,1.009835,1.094987,1.319964e-13,3.523426e-09,126.199495,2968.382175,336.883845,262.794308,4723313000000000,1.039175,0.9996699999999999,1.084807,0.807734,0.008203,1.285773,0.574439,,,,,,,21.167346,0.038085,0.996953,4.506047,0.467087,4.03896,4.016106,0.015281,"False","False",3,3,"p-type",0.018,252,252,1,1,25,1,"Generalized",540,0.6141450000000001,0.285035,2.2,0,1000,0.905456,1.66e-30,"Sinton","OFF","Center Point",3000000000000000,30,2000000000000000,4000000000000000,"OFF","Dark Rsh (Cell only)",0.4,"False","RTD (Internal)",2,10,-0.05,1,0.01,"A",0,"16-131484","True",0,0,"Hunt","C3-LP8-2nd","04/12/21 20:32:46","MultiFlash v1.49","Default.mfi",,,,"False",,0.199898
331,"Ben","DMEGC","18","04/12/21 20:33:31",10.328575,0.677931,9.748196999999999,0.567649,5.533557,79.027513,21.958561,282.192008,0.002671,0.040986,0.677931,0.038683,0.567649,0.021959,21.958561,71112.38608900001,0.673149,9.748196999999999,0.567649,79.027513,5.533557,21.958561,0.002671,0.038683,0.567649,0.021959,21.958561,0.673149,0.445464,25.046115,15.160867,0.03885,0.591437,0.022977,82.693119,22.977085,1.042228,1.200442,1.344959e-13,7.388912e-09,117.186029,1118.918986,893.719753,206.162602,4723313000000000,1.048234,0.999491,1.076808,0.808237,0.007727,1.422312,0.567649,,,,,,,17.792679,0.033463,0.999941,4.168383,1.040366,3.128017,4.387187,0.020369,"False","False",3,3,"p-type",0.018,252,252,1,1,25,1,"Generalized",540,0.676608,0.285035,2.2,0,1000,-0.06364599999999999,1.66e-30,"Sinton","OFF","Center Point",3000000000000000,30,2000000000000000,4000000000000000,"OFF","Dark Rsh (Cell only)",0.4,"False","RTD (Internal)",2,10,-0.05,1,0.01,"A",0,"16-131484","True",0,0,"Hunt","C3-LP8-2nd","04/12/21 20:33:31","MultiFlash v1.49","Default.mfi",,,,"False",,0.199898
332,"Ben","DMEGC","19","04/12/21 20:34:12",10.39433,0.68055,9.842438,0.575646,5.665756,80.094233,22.483159,403.213788,0.002419,0.041247,0.68055,0.039057,0.575646,0.022483,22.483159,101609.874603,0.609689,9.842438,0.575646,80.094233,5.665756,22.483159,0.002419,0.039057,0.575646,0.022483,22.483159,0.609689,0.37574,25.028134,14.959856,0.039301,0.596182,0.02343,83.468728,23.430409,1.012647,1.109278,1.245377e-13,4.022829e-09,119.169286,2759.69686,362.35864,269.006039,4723313000000000,1.017994,0.999705,1.073234,0.807439,0.008285000000000001,1.20736,0.575646,,,,,,,21.92807,0.042213,0.997383,4.477407,0.52046,3.956946,3.972662,0.014303,"False","False",3,3,"p-type",0.018,252,252,1,1,25,1,"Generalized",540,0.606911,0.285035,2.2,0,1000,0.852468,1.66e-30,"Sinton","OFF","Center Point",3000000000000000,30,2000000000000000,4000000000000000,"OFF","Dark Rsh (Cell only)",0.4,"False","RTD (Internal)",2,10,-0.05,1,0.01,"A",0,"16-131484","True",0,0,"Hunt","C3-LP8-2nd","04/12/21 20:34:12","MultiFlash v1.49","Default.mfi",,,,"False",,0.199898
