Repository: dintalframe/MLPROJECT

File: FCT450csv/MultiFlash_Database WW31 - 2023.csv (part 9 of 14)
ash_cutoff_(suns),V_at_Isc_(V),dV/dt,V_Pad_0_(V),V_Pad_1_(V),V_Pad_2_(V),V_Pad_3_(V),V_Pad_4_(V),dBreak_(A),dBreak_(V),Capacitance_(uF/cm2),Capacitance_Error_(percent),Pm/Pe,BulkSRH_AND_Jo_Power_Loss_(percent),BulkSRH_Power_Loss_(percent),Jo_Power_Loss_(percent),Rs_Power_Loss_(percent),Rsh_Power_Loss_(percent),Dark_Break_Interpolated,Calibration,Resistivity_(ohm-cm),Analysis_Resistivity_(ohm-cm),Sample_Type,Thickness_(cm),Cell_Area_(cm2),Total_Area_(cm2),Number_of_Cells_per_String,Number_of_Strings,Temperature_(C),Intensity_(suns),Analysis_Type,Nominal_Load_Voltage_(mV/cell),Rs_Modulation_Target_(ohm-cm2),Reference_Constant_(V/sun),Voltage_Temperature_Coefficient_(mV/C),Temperature_Offset_(C),Power_per_Sun_(W/m2),Conductivity_Modulation_(ohm-cm2/V),Auger_Coefficient,Auger_Method,Band_Gap_Narrowing,Fit_Method,Carrier_Density_Center_Point_(cm-3),Percent_Fit,Lower_Bound_(cm-3),Upper_Bound_(cm-3),Rsh_Lifetime_Correction,Rsh_Measurement_Method,SunsVoc_Rsh_Voltage_(V),Do_Dark_Break_Measurement,Temperature_Measurement_Method,Number_of_dRsh_Points,dRsh_Output_Vlimit_(V),Current_Transfer,Voltage_Transfer,Temperature_Transfer,Final_Bin,Bin_Index,Tester_ID,Do_Doping_Measurement,Doping_Sample_Time_(us),Doping_Measurement_Length_(us),Measurement_Type,Comments,Measurement_Date-Time_String,Software Version,Recipe_Filename,EL Pulse Current Delivered (Coulombs),Forward Dark IV (V),Forward Dark IV (A),Forward Dark IV Interpolated?,EL Pulse Energy Delivered (J),Doping Calibration Factor (V/sun)
306,"Donald","210BS_760Z6_721PT_CFAL_FA_SFTB","MZ2210_83UM_MP_889","08/03/23 11:17:02",9.935496000000001,0.665509,9.426277000000001,0.566113,5.336334,80.70487900000001,21.701236,16.540556,0.001934,0.040405,0.665509,0.038334,0.566113,0.021701,21.701236,4067.322685,0.475672,9.426277000000001,0.566113,80.70487900000001,5.336334,21.701236,0.001934,0.038334,0.566113,0.021701,21.701236,0.475672,0.249892,24.731465,14.87185,0.038424,0.583207,0.022409,83.338499,22.409406,0.988836,1.101895,2.180636e-13,3.076545e-09,,,,62.055323,1.244484e+16,1.207819,,1.097026,0.83553,0.00512,0.7756,0.566113,,,,,,,4.9846,0.009107000000000001,1.000403,5.177099,,,3.119614,0.355575,"False","False",3,1.207819,"p-type",0.018,245.9,245.9,1,1,25,1,"Generalized",540,0.4734,0.284568,2.2,0,1000,-0.163053,1.66e-30,"Sinton","OFF","Center Point",3000000000000000,30,2000000000000000,4000000000000000,"OFF","Dark Rsh (Cell only)",0.4,"False","RTD (Internal)",2,10,-0.05,1,0.01,"A",0,"16-131484","True",0,0,"Hunt",,"08/03/23 11:17:02","MultiFlash v1.49","Default.mfi",,,,"False",,0.202098
307,"Donald","210BS_760Z6_721PT_CFAL_FA_SFTB","MZ2210_83UM_MP_890","08/03/23 11:17:50",9.923272000000001,0.6611860000000001,9.413303000000001,0.562304,5.293135,80.67418000000001,21.525558,22.250591,0.001913,0.040355,0.6611860000000001,0.038281,0.562304,0.021526,21.525558,5471.420393,0.470326,9.413303000000001,0.562304,80.67418000000001,5.293135,21.525558,0.001913,0.038281,0.562304,0.021526,21.525558,0.470326,0.288606,24.749444,15.434883,0.038376,0.579106,0.022224,83.290181,22.223561,0.985008,1.101188,2.552884e-13,3.865636e-09,,,,53.751637,1.233276e+16,1.265972,,1.122352,0.834863,0.004911,0.9810759999999999,0.562304,,,,,,,4.302264,0.006931,1.00046,5.16236,,,3.100597,0.262822,"False","False",3,1.265972,"p-type",0.018,245.9,245.9,1,1,25,1,"Generalized",540,0.46662,0.284568,2.2,0,1000,-0.190954,1.66e-30,"Sinton","OFF","Center Point",3000000000000000,30,2000000000000000,4000000000000000,"OFF","Dark Rsh (Cell only)",0.4,"False","RTD (Internal)",2,10,-0.05,1,0.01,"A",0,"16-131484","True",0,0,"Hunt",,"08/03/23 11:17:50","MultiFlash v1.49","Default.mfi",,,,"False",,0.202098
308,"Donald","210BS_760Z6_721PT_CFAL_FA_SFTB","MZ2210_83UM_MP_891","08/03/23 11:18:38",9.938769000000001,0.665211,9.393476,0.567164,5.327645,80.582903,21.665899,8.329644999999999,0.001836,0.040418,0.665211,0.0382,0.567164,0.021666,21.665899,2048.259664,0.451362,9.393476,0.567164,80.582903,5.327645,21.665899,0.001836,0.0382,0.567164,0.021666,21.665899,0.451362,0.215118,24.740454,15.515887,0.038302,0.5831229999999999,0.022335,83.071726,22.335056,0.987789,1.14533,2.168021e-13,3.357552e-09,,,,61.755699,1.17266e+16,1.208406,,1.126567,0.8358370000000001,0.004981,0.745038,0.567164,,,,,,,5.297369,0.011351,0.999941,5.529314,,,2.950945,0.705921,"False","False",3,1.208406,"p-type",0.018,245.9,245.9,1,1,25,1,"Generalized",540,0.447814,0.284568,2.2,0,1000,0.026967,1.66e-30,"Sinton","OFF","Center Point",3000000000000000,30,2000000000000000,4000000000000000,"OFF","Dark Rsh (Cell only)",0.4,"False","RTD (Internal)",2,10,-0.05,1,0.01,"A",0,"16-131484","True",0,0,"Hunt",,"08/03/23 11:18:38","MultiFlash v1.49","Default.mfi",,,,"False",,0.202098
309,"Donald","210BS_760Z6_721PT_CFAL_FA_SFTB","MZ2210_83UM_MP_892","08/03/23 11:19:23",9.975360999999999,0.668153,9.408816,0.571007,5.372501,80.60681099999999,21.848316,12.658639,0.001999,0.040567,0.668153,0.038263,0.571007,0.021848,21.848316,3112.759356,0.491626,9.408816,0.571007,80.60681099999999,5.372501,21.848316,0.001999,0.038263,0.571007,0.021848,21.848316,0.491626,0.303395,24.753939,15.352878,0.038552,0.585971,0.022591,83.345068,22.590515,0.984723,1.111762,1.960817e-13,2.893349e-09,,,,70.202612,1.232633e+16,1.158789,,1.127918,0.839456,0.005,1.071536,0.571007,,,,,,,6.215251,0.010796,1.000306,5.689018,,,3.189007,0.467092,"False","False",3,1.158789,"p-type",0.018,245.9,245.9,1,1,25,1,"Generalized",540,0.494042,0.284568,2.2,0,1000,-0.248772,1.66e-30,"Sinton","OFF","Center Point",3000000000000000,30,2000000000000000,4000000000000000,"OFF","Dark Rsh (Cell only)",0.4,"False","RTD (Internal)",2,10,-0.05,1,0.01,"A",0,"16-131484","True",0,0,"Hunt",,"08/03/23 11:19:23","MultiFlash v1.49","Default.mfi",,,,"False",,0.202098
310,"Donald","210BS_760Z6_721PT_CFAL_FA_SFTB","MZ2210_83UM_MP_893","08/03/23 11:20:14",9.95993,0.667339,9.449515999999999,0.5691000000000001,5.377722,80.908777,21.869548,14.957294,0.001878,0.040504,0.667339,0.038428,0.5691000000000001,0.02187,21.869548,3677.998638,0.461891,9.449515999999999,0.5691000000000001,80.908777,5.377722,21.869548,0.001878,0.038428,0.5691000000000001,0.02187,21.869548,0.461891,0.274702,24.700001,14.458827,0.038542,0.585404,0.022562,83.47223200000001,22.562447,0.981415,1.091928,2.038379e-13,2.411959e-09,,,,66.14822599999999,1.289402e+16,1.167754,,1.120089,0.838941,0.00488,0.95002,0.5691000000000001,,,,,,,5.302196,0.008926,0.999547,5.154247,,,3.023728,0.393929,"False","False",3,1.167754,"p-type",0.018,245.9,245.9,1,1,25,1,"Generalized",540,0.46182,0.284568,2.2,0,1000,0.192211,1.66e-30,"Sinton","OFF","Center Point",3000000000000000,30,2000000000000000,4000000000000000,"OFF","Dark Rsh (Cell only)",0.4,"False","RTD (Internal)",2,10,-0.05,1,0.01,"A",0,"16-131484","True",0,0,"Hunt",,"08/03/23 11:20:14","MultiFlash v1.49","Default.mfi",,,,"False",,0.202098
311,"Donald","210BS_760Z6_721PT_CFAL_FA_SFTB","MZ2210_83UM_MP_894","08/03/23 11:21:09",9.953868999999999,0.666555,9.409091999999999,0.569589,5.359315,80.775796,21.794694,8.428898,0.001704,0.040479,0.666555,0.038264,0.569589,0.021795,21.794694,2072.666139,0.418989,9.409091999999999,0.569589,80.775796,5.359315,21.794694,0.001704,0.038264,0.569589,0.021795,21.794694,0.418989,0.22647,24.767423,14.389823,0.03836,0.584411,0.022418,83.0859,22.417999,0.989449,1.145546,2.068401e-13,3.265134e-09,,,,59.693548,1.278766e+16,1.175918,,1.11303,0.843348,0.004889,0.69815,0.569589,,,,,,,5.097777,0.007900000000000001,0.9998939999999999,5.493998,,,2.736504,0.697998,"False","False",3,1.175918,"p-type",0.018,245.9,245.9,1,1,25,1,"Generalized",540,0.424372,0.284568,2.2,0,1000,-0.359465,1.66e-30,"Sinton","OFF","Center Point",3000000000000000,30,2000000000000000,4000000000000000,"OFF","Dark Rsh (Cell only)",0.4,"False","RTD (Internal)",2,10,-0.05,1,0.01,"A",0,"16-131484","True",0,0,"Hunt",,"08/03/23 11:21:09","MultiFlash v1.49","Default.mfi",,,,"False",,0.202098
312,"Donald","210BS_760Z6_721PT_CFAL_FA_SFTB","MZ2210_83UM_MP_895","08/03/23 11:21:57",9.963714,0.667287,9.42999,0.569368,5.369133,80.755154,21.834621,9.606706000000001,0.001806,0.040519,0.667287,0.038349,0.569368,0.021835,21.834621,2362.289083,0.444201,9.42999,0.569368,80.755154,5.369133,21.834621,0.001806,0.038349,0.569368,0.021835,21.834621,0.444201,0.237106,24.700001,14.692841,0.03845,0.585109,0.022497,83.205935,22.497264,0.986487,1.130372,2.016057e-13,3.039599e-09,,,,63.152004,1.26923e+16,1.166452,,1.128908,0.8400840000000001,0.004871,0.820906,0.569368,,,,,,,5.292929,0.009889999999999999,0.999907,5.38754,,,2.904093,0.612632,"False","False",3,1.166452,"p-type",0.018,245.9,245.9,1,1,25,1,"Generalized",540,0.441934,0.284568,2.2,0,1000,0.071645,1.66e-30,"Sinton","OFF","Center Point",3000000000000000,30,2000000000000000,4000000000000000,"OFF","Dark Rsh (Cell only)",0.4,"False","RTD (Internal)",2,10,-0.05,1,0.01,"A",0,"16-131484","True",0,0,"Hunt",,"08/03/23 11:21:57","MultiFlash v1.49","Default.mfi",,,,"False",,0.202098
313,"Donald","210BS_760Z6_721PT_CFAL_FA_SFTB","MZ2210_83UM_MP_896","08/03/23 11:23:02",9.946239,0.667231,9.416878000000001,0.5694939999999999,5.362858,80.809293,21.809099,9.581092999999999,0.001694,0.040448,0.667231,0.038296,0.5694939999999999,0.021809,21.809099,2355.990693,0.416647,9.416878000000001,0.5694939999999999,80.809293,5.362858,21.809099,0.001694,0.038296,0.5694939999999999,0.021809,21.809099,0.416647,0.234582,24.762928,15.595892,0.038358,0.584721,0.022429,83.105688,22.428859,0.993196,1.140352,2.020424e-13,3.427004e-09,,,,60.957264,1.2803e+16,1.177061,,1.121313,0.840176,0.004781,0.815497,0.5694939999999999,,,,,,,5.058172,0.008382000000000001,1.000798,5.342214,,,2.728474,0.61435,"False","False",3,1.177061,"p-type",0.018,245.9,245.9,1,1,25,1,"Generalized",540,0.417298,0.284568,2.2,0,1000,-0.347325,1.66e-30,"Sinton","OFF","Center Point",3000000000000000,30,2000000000000000,4000000000000000,"OFF","Dark Rsh (Cell only)",0.4,"False","RTD (Internal)",2,10,-0.05,1,0.01,"A",0,"16-131484","True",0,0,"Hunt",,"08/03/23 11:23:02","MultiFlash v1.49","Default.mfi",,,,"False",,0.202098
314,"Donald","210BS_760Z6_721PT_CFAL_FA_SFTB","MZ2210_83UM_MP_897","08/03/23 11:23:51",9.922428999999999,0.663425,9.347477,0.568059,5.309915,80.663577,21.5938,7.953074,0.00172,0.040351,0.663425,0.038013,0.568059,0.021594,21.5938,1955.660797,0.423015,9.347477,0.568059,80.663577,5.309915,21.5938,0.00172,0.038013,0.568059,0.021594,21.5938,0.423015,0.192573,24.704496,15.127865,0.038226,0.581295,0.022221,83.005259,22.220673,0.993441,1.147364,2.330298e-13,3.375195e-09,,,,53.739468,1.267906e+16,1.218686,,1.118072,0.840176,0.004757,0.641362,0.568059,,,,,,,4.854596,0.009794000000000001,1.000312,5.829048,,,2.751677,0.740224,"False","False",3,1.218686,"p-type",0.018,245.9,245.9,1,1,25,1,"Generalized",540,0.421188,0.284568,2.2,0,1000,-0.226352,1.66e-30,"Sinton","OFF","Center Point",3000000000000000,30,2000000000000000,4000000000000000,"OFF","Dark Rsh (Cell only)",0.4,"False","RTD (Internal)",2,10,-0.05,1,0.01,"A",0,"16-131484","True",0,0,"Hunt",,"08/03/23 11:23:51","MultiFlash v1.49","Default.mfi",,,,"False",,0.202098
315,"Donald","210BS_760Z6_721PT_CFAL_FA_SFTB","MZ2210_83UM_MP_898","08/03/23 11:24:41",9.947865,0.6659929999999999,9.397959999999999,0.568423,5.342017,80.631642,21.724346,8.409993999999999,0.001812,0.040455,0.6659929999999999,0.038219,0.568423,0.021724,21.724346,2068.017405,0.445622,9.397959999999999,0.568423,80.631642,5.342017,21.724346,0.001812,0.038219,0.568423,0.021724,21.724346,0.445622,0.233854,24.700001,14.767845,0.038333,0.583986,0.022386,83.08672,22.385811,0.988355,1.144908,2.109161e-13,3.233915e-09,,,,61.292349,1.221483e+16,1.190354,,1.117615,0.833406,0.005067,0.784562,0.568423,,,,,,,5.298937,0.009844,0.999655,5.566888,,,2.908188,0.699789,"False","False",3,1.190354,"p-type",0.018,245.9,245.9,1,1,25,1,"Generalized",540,0.436923,0.284568,2.2,0,1000,0.058677,1.66e-30,"Sinton","OFF","Center Point",3000000000000000,30,2000000000000000,4000000000000000,"OFF","Dark Rsh (Cell only)",0.4,"False","RTD (Internal)",2,10,-0.05,1,0.01,"A",0,"16-131484","True",0,0,"Hunt",,"08/03/23 11:24:41","MultiFlash v1.49","Default.mfi",,,,"False",,0.202098
316,"Donald","210BS_760Z6_721PT_CFAL_FA_SFTB","MZ2210_83UM_MP_899","08/03/23 11:25:29",9.89574,0.667091,9.391624999999999,0.5703279999999999,5.356307,81.13945699999999,21.782459,18.864988,0.001545,0.040243,0.667091,0.038193,0.5703279999999999,0.021782,21.782459,4638.900621,0.379853,9.391624999999999,0.5703279999999999,81.13945699999999,5.356307,21.782459,0.001545,0.038193,0.5703279999999999,0.021782,21.782459,0.379853,0.190872,24.71798,15.241872,0.038248,0.584226,0.022346,83.23712,22.345592,1.001042,1.11557,2.023982e-13,4.005047e-09,,,,63.762484,1.252706e+16,1.177584,,1.122468,0.840198,0.004515,0.666735,0.5703279999999999,,,,,,,5.046771,0.008723,1.000812,5.121975,,,2.480638,0.313277,"False","False",3,1.177584,"p-type",0.018,245.9,245.9,1,1,25,1,"Generalized",540,0.38223,0.284568,2.2,0,1000,-0.385703,1.66e-30,"Sinton","OFF","Center Point",3000000000000000,30,2000000000000000,4000000000000000,"OFF","Dark Rsh (Cell only)",0.4,"False","RTD (Internal)",2,10,-0.05,1,0.01,"A",0,"16-131484","True",0,0,"Hunt",,"08/03/23 11:25:29","MultiFlash v1.49","Default.mfi",,,,"False",,0.202098
317,"Donald","210BS_760Z6_721PT_CFAL_FA_SFTB","MZ2210_83UM_MP_900","08/03/23 11:26:29",9.962059999999999,0.6680469999999999,9.432912,0.571724,5.393018,81.03554200000001,21.931751,9.568286000000001,0.001612,0.040513,0.6680469999999999,0.038361,0.571724,0.021932,21.931751,2352.841606,0.396473,9.432912,0.571724,81.03554200000001,5.393018,21.931751,0.001612,0.038361,0.571724,0.021932,21.931751,0.396473,0.226904,24.722475,14.489829,0.038448,0.585859,0.022525,83.228283,22.525202,0.989136,1.126395,1.968424e-13,2.841772e-09,,,,65.251998,1.267301e+16,1.154506,,1.136975,0.850162,0.00517,0.783883,0.571724,,,,,,,5.410513,0.00826,0.999952,5.331384,,,2.59099,0.615751,"False","False",3,1.154506,"p-type",0.018,245.9,245.9,1,1,25,1,"Generalized",540,0.398951,0.284568,2.2,0,1000,0.049777,1.66e-30,"Sinton","OFF","Center Point",3000000000000000,30,2000000000000000,4000000000000000,"OFF","Dark Rsh (Cell only)",0.4,"False","RTD (Internal)",2,10,-0.05,1,0.01,"A",0,"16-131484","True",0,0,"Hunt",,"08/03/23 11:26:29","MultiFlash v1.49","Default.mfi",,,,"False",,0.202098
318,"Donald","210BS_760Z6_721PT_CFAL_FA_SFTB","MZ2210_83UM_MP_901","08/03/23 11:27:36",9.957214,0.667436,9.43155,0.570138,5.377287,80.912539,21.867779,10.374203,0.00174,0.040493,0.667436,0.038355,0.570138,0.021868,21.867779,2551.016479,0.427961,9.43155,0.570138,80.912539,5.377287,21.867779,0.00174,0.038355,0.570138,0.021868,21.867779,0.427961,0.224578,24.71798,14.596835,0.038451,0.5853429999999999,0.022507,83.277458,22.506933,0.986908,1.120894,2.019759e-13,2.632863e-09,,,,63.257722,1.294546e+16,1.161321,,1.137081,0.841818,0.004898,0.776995,0.570138,,,,,,,5.221126,0.009579000000000001,0.999876,5.308409,,,2.798475,0.567825,"False","False",3,1.161321,"p-type",0.018,245.9,245.9,1,1,25,1,"Generalized",540,0.433763,0.284568,2.2,0,1000,0.008626999999999999,1.66e-30,"Sinton","OFF","Center Point",3000000000000000,30,2000000000000000,4000000000000000,"OFF","Dark Rsh (Cell only)",0.4,"False","RTD (Internal)",2,10,-0.05,1,0.01,"A",0,"16-131484","True",0,0,"Hunt",,"08/03/23 11:27:36","MultiFlash v1.49","Default.mfi",,,,"False",,0.202098
319,"Donald","210BS_760Z6_721PT_CFAL_FA_SFTB","MZ2210_83UM_MP_902","08/03/23 11:28:24",9.950379,0.666168,9.426007,0.567627,5.350454,80.717421,21.758658,10.842338,0.001851,0.040465,0.666168,0.038333,0.567627,0.021759,21.758658,2666.130822,0.455095,9.426007,0.567627,80.717421,5.350454,21.758658,0.001851,0.038333,0.567627,0.021759,21.758658,0.455095,0.270276,24.708991,14.923853,0.038415,0.584074,0.022437,83.234437,22.437159,0.986834,1.123401,2.104695e-13,3.135079e-09,,,,60.216062,1.28638e+16,1.186921,,1.133808,0.842737,0.004957,0.936989,0.567627,,,,,,,4.961554,0.008297000000000001,1.000591,5.301994,,,2.982252,0.542309,"False","False",3,1.186921,"p-type",0.018,245.9,245.9,1,1,25,1,"Generalized",540,0.456075,0.284568,2.2,0,1000,-0.370148,1.66e-30,"Sinton","OFF","Center Point",3000000000000000,30,2000000000000000,4000000000000000,"OFF","Dark Rsh (Cell only)",0.4,"False","RTD (Internal)",2,10,-0.05,1,0.01,"A",0,"16-131484","True",0,0,"Hunt",,"08/03/23 11:28:24","MultiFlash v1.49","Default.mfi",,,,"False",,0.202098
320,"Donald","210BS_760Z6_721PT_CFAL_FA_SFTB","MZ2210_83UM_MP_903","08/03/23 11:29:12",9.944864000000001,0.666914,9.419176,0.568937,5.358913,80.799387,21.79306,10.235703,0.001676,0.040443,0.666914,0.038305,0.568937,0.021793,21.79306,2516.959252,0.412157,9.419176,0.568937,80.799387,5.358913,21.79306,0.001676,0.038305,0.568937,0.021793,21.79306,0.412157,0.203762,24.668538,14.305818,0.03835,0.5842349999999999,0.022405,83.070042,22.405496,0.997163,1.145392,2.037321e-13,3.848741e-09,,,,60.681897,1.256597e+16,1.191344,,1.136025,0.8389489999999999,0.004769,0.709207,0.568937,,,,,,,5.00974,0.009480000000000001,1.001217,5.31591,,,2.699168,0.574427,"False","False",3,1.191344,"p-type",0.018,245.9,245.9,1,1,25,1,"Generalized",540,0.411875,0.284568,2.2,0,1000,-0.61105,1.66e-30,"Sinton","OFF","Center Point",3000000000000000,30,2000000000000000,4000000000000000,"OFF","Dark Rsh (Cell only)",0.4,"False","RTD (Internal)",2,10,-0.05,1,0.01,"A",0,"16-131484","True",0,0,"Hunt",,"08/03/23 11:29:12","MultiFlash v1.49","Default.mfi",,,,"False",,0.202098
321,"Donald","210BS_760Z6_721PT_CFAL_FA_SFTB","MZ2210_83UM_MP_904","08/03/23 11:29:59",9.942472,0.665143,9.414718000000001,0.566878,5.336999,80.702606,21.703939,9.974129,0.001842,0.040433,0.665143,0.038287,0.566878,0.021704,21.703939,2452.638414,0.453003,9.414718000000001,0.566878,80.702606,5.336999,21.703939,0.001842,0.038287,0.566878,0.021704,21.703939,0.453003,0.281633,24.677527,14.989857,0.038381,0.583044,0.022378,83.209267,22.378074,0.986209,1.123785,2.198071e-13,2.909289e-09,,,,59.463463,1.251589e+16,1.195177,,1.125508,0.842305,0.004724,0.960167,0.566878,,,,,,,4.932884,0.007518,1.000334,5.342639,,,2.967324,0.589127,"False","False",3,1.195177,"p-type",0.018,245.9,245.9,1,1,25,1,"Generalized",540,0.452707,0.284568,2.2,0,1000,-0.180662,1.66e-30,"Sinton","OFF","Center Point",3000000000000000,30,2000000000000000,4000000000000000,"OFF","Dark Rsh (Cell only)",0.4,"False","RTD (Internal)",2,10,-0.05,1,0.01,"A",0,"16-131484","True",0,0,"Hunt",,"08/03/23 11:29:59","MultiFlash v1.49","Default.mfi",,,,"False",,0.202098
322,"Donald","210BS_760Z6_721PT_CFAL_FA_SFTB","MZ2210_83UM_MP_905","08/03/23 11:30:44",9.944338999999999,0.665618,9.411865000000001,0.566805,5.334696,80.59510899999999,21.694574,10.105428,0.001908,0.040441,0.665618,0.038275,0.566805,0.021695,21.694574,2484.924802,0.46916,9.411865000000001,0.566805,80.59510899999999,5.334696,21.694574,0.001908,0.038275,0.566805,0.021695,21.694574,0.46916,0.360276,24.740454,14.649838,0.038359,0.583754,0.022392,83.186825,22.392211,0.984507,1.128739,2.139285e-13,3.231367e-09,,,,60.536681,1.247281e+16,1.194777,,1.114284,0.849563,0.004831,1.167783,0.566805,,,,,,,5.054117,0.004651,1.000525,5.376461,,,3.069442,0.581901,"False","False",3,1.194777,"p-type",0.018,245.9,245.9,1,1,25,1,"Generalized",540,0.481092,0.284568,2.2,0,1000,-0.273169,1.66e-30,"Sinton","OFF","Center Point",3000000000000000,30,2000000000000000,4000000000000000,"OFF","Dark Rsh (Cell only)",0.4,"False","RTD (Internal)",2,10,-0.05,1,0.01,"A",0,"16-131484","True",0,0,"Hunt",,"08/03/23 11:30:44","MultiFlash v1.49","Default.mfi",,,,"False",,0.202098
323,"Donald","210BS_760Z6_721PT_CFAL_FA_SFTB","MZ2210_83UM_MP_906","08/03/23 11:31:35",9.892172,0.667482,9.399324999999999,0.570793,5.365067,81.253907,21.818085,16.300331,0.001516,0.040228,0.667482,0.038224,0.570793,0.021818,21.818085,4008.251304,0.372882,9.399324999999999,0.570793,81.253907,5.365067,21.818085,0.001516,0.038224,0.570793,0.021818,21.818085,0.372882,0.176608,24.650559,15.508887,0.038256,0.584769,0.022371,83.311733,22.370647,1.001919,1.104786,2.018775e-13,3.137202e-09,,,,65.72890700000001,1.247729e+16,1.18724,,1.131411,0.841659,0.004711,0.604264,0.570793,,,,,,,5.107945,0.008976,1.001505,5.031088,,,2.436521,0.362829,"False","False",3,1.18724,"p-type",0.018,245.9,245.9,1,1,25,1,"Generalized",540,0.378541,0.284568,2.2,0,1000,-0.800511,1.66e-30,"Sinton","OFF","Center Point",3000000000000000,30,2000000000000000,4000000000000000,"OFF","Dark Rsh (Cell only)",0.4,"False","RTD (Internal)",2,10,-0.05,1,0.01,"A",0,"16-131484","True",0,0,"Hunt",,"08/03/23 11:31:35","MultiFlash v1.49","Default.mfi",,,,"False",,0.202098
324,"Donald","210BS_760Z6_721PT_CFAL_FA_SFTB","MZ2210_83UM_MP_907","08/03/23 11:32:27",9.882172000000001,0.665831,9.359619,0.568504,5.320984,80.86781499999999,21.638813,12.853524,0.001587,0.040188,0.665831,0.038063,0.568504,0.021639,21.638813,3160.681567,0.390236,9.359619,0.568504,80.86781499999999,5.320984,21.638813,0.001587,0.038063,0.568504,0.021639,21.638813,0.390236,0.19038,24.72697,15.539889,0.03812,0.5827020000000001,0.022213,83.012006,22.212562,1.007215,1.141807,2.117965e-13,4.455604e-09,,,,57.981905,1.256235e+16,1.18463,,1.136278,0.847976,0.004469,0.667326,0.568504,,,,,,,4.753376,0.008744999999999999,1.000807,5.311171,,,2.545632,0.459262,"False","False",3,1.18463,"p-type",0.018,245.9,245.9,1,1,25,1,"Generalized",540,0.389648,0.284568,2.2,0,1000,-0.383048,1.66e-30,"Sinton","OFF","Center Point",3000000000000000,30,2000000000000000,4000000000000000,"OFF","Dark Rsh (Cell only)",0.4,"False","RTD (Internal)",2,10,-0.05,1,0.01,"A",0,"16-131484","True",0,0,"Hunt",,"08/03/23 11:32:27","MultiFlash v1.49","Default.mfi",,,,"False",,0.202098
325,"Donald","210BS_760Z6_721PT_CFAL_FA_SFTB","MZ2210_83UM_MP_908","08/03/23 11:33:21",9.885242,0.665976,9.354884,0.5682700000000001,5.316099,80.75092100000001,21.618946,10.667981,0.001564,0.0402,0.665976,0.038043,0.5682700000000001,0.021619,21.618946,2623.256437,0.384647,9.354884,0.5682700000000001,80.75092100000001,5.316099,21.618946,0.001564,0.038043,0.5682700000000001,0.021619,21.618946,0.384647,0.193799,24.700001,14.306818,0.038079,0.582561,0.022184,82.85987900000001,22.183564,1.013448,1.162375,2.104961e-13,4.66041e-09,,,,55.905292,1.259207e+16,1.201307,,1.115483,0.837175,0.004407,0.653061,0.5682700000000001,,,,,,,4.659677,0.007859,1.001298,5.397758,,,2.507588,0.552748,"False","False",3,1.201307,"p-type",0.018,245.9,245.9,1,1,25,1,"Generalized",540,0.385509,0.284568,2.2,0,1000,-0.843905,1.66e-30,"Sinton","OFF","Center Point",3000000000000000,30,2000000000000000,4000000000000000,"OFF","Dark Rsh (Cell only)",0.4,"False","RTD (Internal)",2,10,-0.05,1,0.01,"A",0,"16-131484","True",0,0,"Hunt",,"08/03/23 11:33:21","MultiFlash v1.49","Default.mfi",,,,"False",,0.202098
326,"Donald","210BS_760Z6_721PT_CFAL_FA_SFTB","MZ2210_83UM_MP_909","08/03/23 11:34:12",9.957414999999999,0.669206,9.426075000000001,0.572114,5.392794,80.929636,21.930841,11.451494,0.00173,0.040494,0.669206,0.038333,0.572114,0.021931,21.930841,2815.922257,0.425341,9.426075000000001,0.572114,80.929636,5.392794,21.930841,0.00173,0.038333,0.572114,0.021931,21.930841,0.425341,0.241184,24.713485,15.084863,0.038448,0.586936,0.022566,83.274941,22.566387,0.990667,1.122193,1.867591e-13,3.176226e-09,,,,70.227177,1.240451e+16,1.152777,,1.127851,0.842753,0.004673,0.8434739999999999,0.572114,,,,,,,5.852172,0.009835,0.99935,5.362802,,,2.771196,0.516034,"False","False",3,1.152777,"p-type",0.018,245.9,245.9,1,1,25,1,"Generalized",540,0.424724,0.284568,2.2,0,1000,0.116276,1.66e-30,"Sinton","OFF","Center Point",3000000000000000,30,2000000000000000,4000000000000000,"OFF","Dark Rsh (Cell only)",0.4,"False","RTD (Internal)",2,10,-0.05,1,0.01,"A",0,"16-131484","True",0,0,"Hunt",,"08/03/23 11:34:12","MultiFlash v1.49","Default.mfi",,,,"False",,0.202098
327,"Donald","210BS_760Z6_721PT_CFAL_FA_SFTB","MZ2210_83UM_MP_910","08/03/23 11:35:09",9.861266000000001,0.665546,9.348001,0.570603,5.334002,81.272311,21.691752,11.589308,0.001372,0.040103,0.665546,0.038015,0.570603,0.021692,21.691752,2849.81078,0.337423,9.348001,0.570603,81.272311,5.334002,21.691752,0.001372,0.038015,0.570603,0.021692,21.691752,0.337423,0.135103,24.708991,14.990857,0.038051,0.583104,0.022188,83.130731,22.187768,1.000099,1.130257,2.13737e-13,3.636701e-09,,,,57.225977,1.296634e+16,1.211635,,1.124808,0.837347,0.004451,0.460309,0.570603,,,,,,,4.62019,0.008369,1.001297,5.240626,,,2.197183,0.510504,"False","False",3,1.211635,"p-type",0.018,245.9,245.9,1,1,25,1,"Generalized",540,0.33973,0.284568,2.2,0,1000,-0.959659,1.66e-30,"Sinton","OFF","Center Point",3000000000000000,30,2000000000000000,4000000000000000,"OFF","Dark Rsh (Cell only)",0.4,"False","RTD (Internal)",2,10,-0.05,1,0.01,"A",0,"16-131484","True",0,0,"Hunt",,"08/03/23 11:35:09","MultiFlash v1.49","Default.mfi",,,,"False",,0.202098
328,"Donald","210BS_760Z6_721PT_CFAL_FA_SFTB","MZ2210_83UM_MP_911","08/03/23 11:36:17",9.857941,0.66592,9.294606,0.572068,5.317145,80.99728399999999,21.623199,7.543026,0.001382,0.040089,0.66592,0.037798,0.572068,0.021623,21.623199,1854.829998,0.339712,9.294606,0.572068,80.99728399999999,5.317145,21.623199,0.001382,0.037798,0.572068,0.021623,21.623199,0.339712,0.135794,24.700001,15.343878,0.037927,0.583221,0.02212,82.857857,22.119901,1.007155,1.172275,2.102982e-13,3.761259e-09,,,,58.211611,1.229109e+16,1.18984,,1.119892,0.835766,0.004383,0.459109,0.572068,,,,,,,5.156688,0.009384999999999999,1.00164,5.755413,,,2.192488,0.786604,"False","False",3,1.18984,"p-type",0.018,245.9,245.9,1,1,25,1,"Generalized",540,0.337943,0.284568,2.2,0,1000,-1.031832,1.66e-30,"Sinton","OFF","Center Point",3000000000000000,30,2000000000000000,4000000000000000,"OFF","Dark Rsh (Cell only)",0.4,"False","RTD (Internal)",2,10,-0.05,1,0.01,"A",0,"16-131484","True",0,0,"Hunt",,"08/03/23 11:36:17","MultiFlash v1.49","Default.mfi",,,,"False",,0.202098
329,"Donald","210BS_760Z6_721PT_CFAL_FA_SFTB","MZ2210_83UM_MP_912","08/03/23 11:37:08",9.902626,0.667476,9.391,0.57222,5.373722,81.299701,21.85328,12.021656,0.001481,0.040271,0.667476,0.03819,0.57222,0.021853,21.85328,2956.12516,0.364265,9.391,0.57222,81.299701,5.373722,21.85328,0.001481,0.03819,0.57222,0.021853,21.85328,0.364265,0.162005,24.691012,14.490829,0.038269,0.585171,0.022394,83.31113999999999,22.393953,0.996502,1.111318,2.008682e-13,2.807135e-09,,,,65.978765,1.253288e+16,1.18624,,1.110027,0.839961,0.004559,0.54438,0.57222,,,,,,,5.303495,0.009436,0.999947,5.199144,,,2.373142,0.492358,"False","False",3,1.18624,"p-type",0.018,245.9,245.9,1,1,25,1,"Generalized",540,0.361346,0.284568,2.2,0,1000,0.019117,1.66e-30,"Sinton","OFF","Center Point",3000000000000000,30,2000000000000000,4000000000000000,"OFF","Dark Rsh (Cell only)",0.4,"False","RTD (Internal)",2,10,-0.05,1,0.01,"A",0,"16-131484","True",0,0,"Hunt",,"08/03/23 11:37:08","MultiFlash v1.49","Default.mfi",,,,"False",,0.202098
330,"Donald","210BS_760Z6_721PT_CFAL_FA_SFTB","MZ2210_83UM_MP_913","08/03/23 11:37:57",9.928004,0.668081,9.401235,0.570227,5.360834,80.824196,21.800872,10.181246,0.001686,0.040374,0.668081,0.038232,0.570227,0.021801,21.800872,2503.568499,0.414654,9.401235,0.570227,80.824196,5.360834,21.800872,0.001686,0.038232,0.570227,0.021801,21.800872,0.414654,0.226898,24.691012,14.822848,0.038314,0.585062,0.022416,83.104162,22.415852,1.004289,1.136163,1.974074e-13,3.361811e-09,,,,63.777092,1.257372e+16,1.158923,,1.123757,0.838317,0.004854,0.783973,0.570227,,,,,,,5.275896,0.00895,1.000235,5.336786,,,2.704645,0.579821,"False","False",3,1.158923,"p-type",0.018,245.9,245.9,1,1,25,1,"Generalized",540,0.415221,0.284568,2.2,0,1000,-0.14527,1.66e-30,"Sinton","OFF","Center Point",3000000000000000,30,2000000000000000,4000000000000000,"OFF","Dark Rsh (Cell only)",0.4,"False","RTD (Internal)",2,10,-0.05,1,0.01,"A",0,"16-131484","True",0,0,"Hunt",,"08/03/23 11:37:57","MultiFlash v1.49","Default.mfi",,,,"False",,0.202098
331,"Donald","210BS_760Z6_721PT_CFAL_FA_SFTB","MZ2210_83UM_MP_914","08/03/23 11:38:50",9.883073,0.664628,9.362925000000001,0.565689,5.2965,80.634068,21.539245,11.937469,0.001594,0.040191,0.664628,0.038076,0.565689,0.021539,21.539245,2935.423719,0.392002,9.362925000000001,0.565689,80.634068,5.2965,21.539245,0.001594,0.038076,0.565689,0.021539,21.539245,0.392002,0.212774,24.708991,14.353821,0.038117,0.58018,0.022115,82.78909,22.114901,1.025114,1.157381,2.267059e-13,4.943472e-09,,,,50.884032,1.289243e+16,1.206854,,1.126574,0.840454,0.004453,0.736476,0.565689,,,,,,,4.16676,0.006792,1.001353,5.301846,,,2.571278,0.492134,"False","False",3,1.206854,"p-type",0.018,245.9,245.9,1,1,25,1,"Generalized",540,0.401174,0.284568,2.2,0,1000,-0.651691,1.66e-30,"Sinton","OFF","Center Point",3000000000000000,30,2000000000000000,4000000000000000,"OFF","Dark Rsh (Cell only)",0.4,"False","RTD (Internal)",2,10,-0.05,1,0.01,"A",0,"16-131484","True",0,0,"Hunt",,"08/03/23 11:38:50","MultiFlash v1.49","Default.mfi",,,,"False",,0.202098
332,"Donald","210BS_760Z6_721PT_CFAL_FA_SFTB","MZ2210_83UM_MP_915","08/03/23 11:40:08",9.848882,0.666717,9.314709000000001,0.569973,5.309134,80.852825,21.590623,11.560916,0.001327,0.040052,0.666717,0.03788,0.569973,0.021591,21.590623,2842.829333,0.326276,9.314709000000001,0.569973,80.852825,5.309134,21.590623,0.001327,0.03788,0.569973,0.021591,21.590623,0.326276,0.14668,24.71798,14.332819,0.037881,0.582538,0.022067,82.637306,22.067144,1.022775,1.195625,1.985769e-13,6.534621e-09,,,,55.45827,1.234333e+16,1.186038,,1.114713,0.835999,0.00424,0.496927,0.569973,,,,,,,4.648628,0.007467,1.002334,5.448666,,,2.122385,0.511437,"False","False",3,1.186038,"p-type",0.018,245.9,245.9,1,1,25,1,"Generalized",540,0.33809,0.284568,2.2,0,1000,-1.472071,1.66e-30,"Sinton","OFF","Center Point",3000000000000000,30,2000000000000000,4000000000000000,"OFF","Dark Rsh (Cell only)",0.4,"False","RTD (Internal)",2,10,-0.05,1,0.01,"A",0,"16-131484","True",0,0,"Hunt",,"08/03/23 11:40:08","MultiFlash v1.49","Default.mfi",,,,"False",,0.202098
333,"Donald","210BS_760Z6_721PT_CFAL_FA_SFTB","MZ2210_83UM_MP_916","08/03/23 11:40:54",9.853377999999999,0.66609,9.307043,0.571933,5.323003,81.103348,21.647024,14.032961,0.001379,0.040071,0.66609,0.037849,0.571933,0.021647,21.647024,3450.705165,0.339006,9.307043,0.571933,81.103348,5.323003,21.647024,0.001379,0.037849,0.571933,0.021647,21.647024,0.339006,0.126272,24.673033,14.33582,0.037976,0.5830959999999999,0.022144,82.96508799999999,22.143935,1.009145,1.152988,2.04572e-13,5.303289e-09,,,,58.455966,1.257602e+16,1.195103,,1.116912,0.843455,0.004196,0.426602,0.571933,,,,,,,5.01346,0.009526,1.001805,5.573708,,,2.195065,0.422908,"False","False",3,1.195103,"p-type",0.018,245.9,245.9,1,1,25,1,"Generalized",540,0.3401,0.284568,2.2,0,1000,-1.105189,1.66e-30,"Sinton","OFF","Center Point",3000000000000000,30,2000000000000000,4000000000000000,"OFF","Dark Rsh (Cell only)",0.4,"False","RTD (Internal)",2,10,-0.05,1,0.01,"A",0,"16-131484","True",0,0,"Hunt",,"08/03/23 11:40:54","MultiFlash v1.49","Default.mfi",,,,"False",,0.202098
334,"Donald","210BS_760Z6_721PT_CFAL_FA_SFTB","MZ2210_83UM_MP_917","08/03/23 11:41:48",9.8973,0.666565,9.352929,0.570214,5.333168,80.83993599999999,21.688359,28.646074,0.001607,0.040249,0.666565,0.038035,0.570214,0.021688,21.688359,7044.069593,0.395163,9.352929,0.570214,80.83993599999999,5.333168,21.688359,0.001607,0.038035,0.570214,0.021688,21.688359,0.395163,0.203549,24.744949,15.342878,0.038215,0.58285,0.022274,83.02101,22.273514,1.012757,1.137848,2.030706e-13,5.881514e-09,,,,60.398228,1.247364e+16,1.193502,,1.11869,0.8391459999999999,0.00468,0.693993,0.570214,,,,,,,5.148635,0.008831,1.001689,5.516063,,,2.566506,0.206422,"False","False",3,1.193502,"p-type",0.018,245.9,245.9,1,1,25,1,"Generalized",540,0.394579,0.284568,2.2,0,1000,-0.904969,1.66e-30,"Sinton","OFF","Center Point",3000000000000000,30,2000000000000000,4000000000000000,"OFF","Dark Rsh (Cell only)",0.4,"False","RTD (Internal)",2,10,-0.05,1,0.01,"A",0,"16-131484","True",0,0,"Hunt",,"08/03/23 11:41:48","MultiFlash v1.49","Default.mfi",,,,"False",,0.202098
335,"Donald","210BS_760Z6_721PT_CFAL_FA_SFTB","MZ2210_83UM_MP_918","08/03/23 11:42:38",9.892439,0.665887,9.348196,0.568479,5.314256,80.674932,21.611452,8.992397,0.0015,0.04023,0.665887,0.038016,0.568479,0.021611,21.611452,2211.230531,0.368903,9.348196,0.568479,80.674932,5.314256,21.611452,0.0015,0.038016,0.568479,0.021611,21.611452,0.368903,0.181968,24.628086,14.326819,0.038045,0.582266,0.022152,82.69387,22.152292,1.015323,1.188315,2.093493e-13,5.260338e-09,,,,54.138164,1.24916e+16,1.186477,,1.133512,0.843018,0.00419,0.6220599999999999,0.568479,,,,,,,4.624674,0.007772,1.001779,5.528022,,,2.407312,0.654817,"False","False",3,1.186477,"p-type",0.018,245.9,245.9,1,1,25,1,"Generalized",540,0.377402,0.284568,2.2,0,1000,-1.072516,1.66e-30,"Sinton","OFF","Center Point",3000000000000000,30,2000000000000000,4000000000000000,"OFF","Dark Rsh (Cell only)",0.4,"False","RTD (Internal)",2,10,-0.05,1,0.01,"A",0,"16-131484","True",0,0,"Hunt",,"08/03/23 11:42:38","MultiFlash v1.49","Default.mfi",,,,"False",,0.202098
336,"Donald","210BS_760Z6_721PT_CFAL_FA_SFTB","MZ2210_83UM_MP_919","08/03/23 11:43:39",9.841367999999999,0.6659890000000001,9.285693999999999,0.569353,5.286833,80.66274799999999,21.499931,10.475426,0.001539,0.040022,0.6659890000000001,0.037762,0.569353,0.0215,21.499931,2575.90733,0.37851,9.285693999999999,0.569353,80.66274799999999,5.286833,21.499931,0.001539,0.037762,0.569353,0.0215,21.499931,0.37851,0.198268,24.708991,14.290817,0.037916,0.581572,0.022051,82.730501,22.051072,1.024749,1.171365,2.126509e-13,4.894598e-09,,,,55.086513,1.257102e+16,1.186457,,1.124382,0.835365,0.004169,0.683953,0.569353,,,,,,,4.803334,0.007913,1.001381,5.67272,,,2.449539,0.566138,"False","False",3,1.186457,"p-type",0.018,245.9,245.9,1,1,25,1,"Generalized",540,0.3838,0.284568,2.2,0,1000,-0.802238,1.66e-30,"Sinton","OFF","Center Point",3000000000000000,30,2000000000000000,4000000000000000,"OFF","Dark Rsh (Cell only)",0.4,"False","RTD (Internal)",2,10,-0.05,1,0.01,"A",0,"16-131484","True",0,0,"Hunt",,"08/03/23 11:43:39","MultiFlash v1.49","Default.mfi",,,,"False",,0.202098
337,"Donald","210BS_760Z6_721PT_CFAL_FA_SFTB","MZ2210_83UM_MP_920","08/03/23 11:44:38",9.848034999999999,0.666806,9.3528,0.570226,5.333213,81.21563,21.688545,28.282221,0.001445,0.040049,0.666806,0.038035,0.570226,0.021689,21.688545,6954.598043,0.355416,9.3528,0.570226,81.21563,5.333213,21.688545,0.001445,0.038035,0.570226,0.021689,21.688545,0.355416,0.156463,24.64157,14.792847,0.038056,0.583639,0.022211,83.17263800000001,22.211162,1.00592,1.124063,2.008185e-13,5.050892e-09,,,,61.768695,1.257125e+16,1.190363,,1.124098,0.83951,0.004495,0.542593,0.570226,,,,,,,4.821619,0.008725,1.001738,5.074934,,,2.312677,0.209585,"False","False",3,1.190363,"p-type",0.018,245.9,245.9,1,1,25,1,"Generalized",540,0.355052,0.284568,2.2,0,1000,-0.88244,1.66e-30,"Sinton","OFF","Center Point",3000000000000000,30,2000000000000000,4000000000000000,"OFF","Dark Rsh (Cell only)",0.4,"False","RTD (Internal)",2,10,-0.05,1,0.01,"A",0,"16-131484","True",0,0,"Hunt",,"08/03/23 11:44:38","MultiFlash v1.49","Default.mfi",,,,"False",,0.202098
338,"Donald","210BS_760Z6_721PT_CFAL_FA_SFTB","MZ2210_83UM_MP_921","08/03/23 11:45:39",9.894253000000001,0.668116,9.340890999999999,0.568774,5.31286,80.369941,21.605773,7.840288,0.001641,0.040237,0.668116,0.037987,0.568774,0.021606,21.605773,1927.926794,0.40353,9.340890999999999,0.568774,80.369941,5.31286,21.605773,0.001641,0.037987,0.568774,0.021606,21.605773,0.40353,0.241341,24.673033,15.362879,0.037984,0.584373,0.022197,82.56822,22.196734,1.010675,1.218371,1.890989e-13,5.72868e-09,,,,56.480755,1.252696e+16,1.147119,,1.131048,0.836631,0.004562,0.81067,0.568774,,,,,,,4.905938,0.007029,1.002645,5.621181,,,2.623189,0.752964,"False","False",3,1.147119,"p-type",0.018,245.9,245.9,1,1,25,1,"Generalized",540,0.408153,0.284568,2.2,0,1000,-1.316153,1.66e-30,"Sinton","OFF","Center Point",3000000000000000,30,2000000000000000,4000000000000000,"OFF","Dark Rsh (Cell only)",0.4,"False","RTD (Internal)",2,10,-0.05,1,0.01,"A",0,"16-131484","True",0,0,"Hunt",,"08/03/23 11:45:39","MultiFlash v1.49","Default.mfi",,,,"False",,0.202098
339,"Donald","210BS_760Z6_721PT_CFAL_FA_SFTB","MZ2210_83UM_MP_922","08/03/23 11:46:36",9.822601000000001,0.664409,9.26802,0.570375,5.286244,81.000056,21.497535,10.556413,0.00132,0.039946,0.664409,0.03769,0.570375,0.021498,21.497535,2595.82199,0.324669,9.26802,0.570375,81.000056,5.286244,21.497535,0.00132,0.03769,0.570375,0.021498,21.497535,0.324669,0.125494,24.682022,14.609836,0.037797,0.581234,0.021969,82.775503,21.968742,1.014387,1.176751,2.174385e-13,5.575284e-09,,,,51.184894,1.303512e+16,1.212188,,1.124183,0.837107,0.003979,0.40857,0.570375,,,,,,,4.45276,0.007663,1.002203,5.668237,,,2.100626,0.56187,"False","False",3,1.212188,"p-type",0.018,245.9,245.9,1,1,25,1,"Generalized",540,0.327443,0.284568,2.2,0,1000,-1.375223,1.66e-30,"Sinton","OFF","Center Point",3000000000000000,30,2000000000000000,4000000000000000,"OFF","Dark Rsh (Cell only)",0.4,"False","RTD (Internal)",2,10,-0.05,1,0.01,"A",0,"16-131484","True",0,0,"Hunt",,"08/03/23 11:46:36","MultiFlash v1.49","Default.mfi",,,,"False",,0.202098
340,"Donald","210BS_760Z6_721PT_CFAL_FA_SFTB","MZ2210_83UM_MP_923","08/03/23 11:47:33",9.893451000000001,0.667587,9.356177000000001,0.571608,5.348067,80.973206,21.748952,8.112026999999999,0.001439,0.040234,0.667587,0.038049,0.571608,0.021749,21.748952,1994.747556,0.353931,9.356177000000001,0.571608,80.973206,5.348067,21.748952,0.001439,0.038049,0.571608,0.021749,21.748952,0.353931,0.164928,24.650559,15.259873,0.038092,0.584607,0.022269,82.90965,22.26907,1.009669,1.163871,1.986541e-13,3.700534e-09,,,,61.612578,1.228508e+16,1.170954,,1.120009,0.837042,0.004274,0.551145,0.571608,,,,,,,5.192461,0.008621,1.000948,5.455954,,,2.301974,0.729011,"False","False",3,1.170954,"p-type",0.018,245.9,245.9,1,1,25,1,"Generalized",540,0.353052,0.284568,2.2,0,1000,-0.667314,1.66e-30,"Sinton","OFF","Center Point",3000000000000000,30,2000000000000000,4000000000000000,"OFF","Dark Rsh (Cell only)",0.4,"False","RTD (Internal)",2,10,-0.05,1,0.01,"A",0,"16-131484","True",0,0,"Hunt",,"08/03/23 11:47:33","MultiFlash v1.49","Default.mfi",,,,"False",,0.202098
341,"Donald","210BS_760Z6_721PT_CFAL_FA_SFTB","MZ2210_83UM_MP_924","08/03/23 11:48:29",9.905301,0.666736,9.363211,0.568973,5.327417,80.666906,21.664976,8.620965999999999,0.001705,0.040282,0.666736,0.038077,0.568973,0.021665,21.664976,2119.895424,0.419175,9.363211,0.568973,80.666906,5.327417,21.664976,0.001705,0.038077,0.568973,0.021665,21.664976,0.419175,0.221462,24.637075,15.583891,0.038173,0.583723,0.022282,82.965383,22.282285,1.006331,1.15371,2.070358e-13,3.486127e-09,,,,58.545106,1.275011e+16,1.190828,,1.121708,0.837005,0.004321,0.74899,0.568973,,,,,,,4.978669,0.008751,1.00005,5.497252,,,2.729818,0.684989,"False","False",3,1.190828,"p-type",0.018,245.9,245.9,1,1,25,1,"Generalized",540,0.418942,0.284568,2.2,0,1000,-0.038258,1.66e-30,"Sinton","OFF","Center Point",3000000000000000,30,2000000000000000,4000000000000000,"OFF","Dark Rsh (Cell only)",0.4,"False","RTD (Internal)",2,10,-0.05,1,0.01,"A",0,"16-131484","True",0,0,"Hunt",,"08/03/23 11:48:29","MultiFlash v1.49","Default.mfi",,,,"False",,0.202098
342,"Donald","210BS_760Z6_721PT_CFAL_FA_SFTB","MZ2210_83UM_MP_925","08/03/23 11:49:23",9.908972,0.669165,9.362546,0.572081,5.356137,80.77737,21.781768,17.609738,0.001758,0.040297,0.669165,0.038075,0.572081,0.021782,21.781768,4330.234691,0.432329,9.362546,0.572081,80.77737,5.356137,21.781768,0.001758,0.038075,0.572081,0.021782,21.781768,0.432329,0.24261,24.682022,15.583891,0.038279,0.585775,0.022423,83.155407,22.42301,1.005204,1.129461,1.87064e-13,4.221198e-09,,,,67.797152,1.252171e+16,1.160543,,1.107998,0.835827,0.004752,0.809219,0.572081,,,,,,,5.825882,0.009684999999999999,1.001381,5.556793,,,2.797152,0.337284,"False","False",3,1.160543,"p-type",0.018,245.9,245.9,1,1,25,1,"Generalized",540,0.432375,0.284568,2.2,0,1000,-0.706079,1.66e-30,"Sinton","OFF","Center Point",3000000000000000,30,2000000000000000,4000000000000000,"OFF","Dark Rsh (Cell only)",0.4,"False","RTD (Internal)",2,10,-0.05,1,0.01,"A",0,"16-131484","True",0,0,"Hunt",,"08/03/23 11:49:23","MultiFlash v1.49","Default.mfi",,,,"False",,0.202098
343,"Donald","210BS_760Z6_721PT_CFAL_FA_SFTB","MZ2210_83UM_MP_926","08/03/23 11:50:17",9.949768000000001,0.670621,9.425231,0.570067,5.373018,80.524585,21.850418,17.326613,0.002046,0.040463,0.670621,0.03833,0.570067,0.02185,21.850418,4260.614103,0.503185,9.425231,0.570067,80.524585,5.373018,21.850418,0.002046,0.03833,0.570067,0.02185,21.850418,0.503185,0.339378,24.637075,14.309818,0.038453,0.587749,0.022601,83.290057,22.600832,0.991191,1.11957,1.768365e-13,3.709797e-09,,,,70.933454,1.287308e+16,1.126709,,1.119113,0.8315090000000001,0.004848,1.172137,0.570067,,,,,,,5.850015,0.008628,0.99976,5.310802,,,3.271699,0.341861,"False","False",3,1.126709,"p-type",0.018,245.9,245.9,1,1,25,1,"Generalized",540,0.503992,0.284568,2.2,0,1000,0.013175,1.66e-30,"Sinton","OFF","Center Point",3000000000000000,30,2000000000000000,4000000000000000,"OFF","Dark Rsh (Cell only)",0.4,"False","RTD (Internal)",2,10,-0.05,1,0.01,"A",0,"16-131484","True",0,0,"Hunt",,"08/03/23 11:50:17","MultiFlash v1.49","Default.mfi",,,,"False",,0.202098
