Repository: dintalframe/MLPROJECT

File: FCT450csv/MultiFlash_Database WW34 - 2017.csv (part 9 of 9)
_(W/cm2),Cell_EffLoad_(percent),RsLoad_(ohm-cm2),Rs_Modulation_(ohm-cm2),Measured_Temperature_(C),Total_Test_Time_(s),pJmp_(A/cm2),pVmp_(V/cell),pPmp_(W/cm2),pFF_(percent),pEfficiency_(percent),n_at_1_sun,n_at_ 1/10_suns,Jo1_(A/cm2),Jo2_(A/cm2),Jo_(fA/cm2),Est_Bulk_Lifetime_(us),BRR_(Hz),Lifetime_at_Vmp_(us),Doping_(cm-3),Measured_Resistivity_(Ohm-cm),Lifetime_Fit_R2,Max_Intensity_(suns),Intensity_@_flash_cutoff_(suns),V_at_Isc_(V),dV/dt,V_Pad_0_(V),V_Pad_1_(V),V_Pad_2_(V),V_Pad_3_(V),V_Pad_4_(V),Pm/Pe,Resistivity_(ohm-cm),Sample_Type,Thickness_(cm),Cell_Area_(cm2),Total_Area_(cm2),Number_of_Cells_per_String,Number_of_Strings,Temperature_(C),Intensity_(suns),Analysis_Type,Nominal_Load_Voltage_(mV/cell),Rs_Modulation_Target_(ohm-cm2),Reference_Constant_(V/sun),Voltage_Temperature_Coefficient_(mV/C),Temperature_Offset_(C),Power_per_Sun_(W/m2),Conductivity_Modulation_(ohm-cm2/V),Auger_Coefficient,Auger_Method,Band_Gap_Narrowing,Fit_Method,Carrier_Density_Center_Point_(cm-3),Percent_Fit,Lower_Bound_(cm-3),Upper_Bound_(cm-3),Rsh_Lifetime_Correction,Rsh_Measurement_Method,SunsVoc_Rsh_Voltage_(V),Do_Dark_Break_Measurement,Temperature_Measurement_Method,Number_of_dRsh_Points,dRsh_Output_Vlimit_(V),Current_Transfer,Voltage_Transfer,Temperature_Transfer,Final_Bin,Bin_Index,Tester_ID,Do_Doping_Measurement,Doping_Sample_Time_(us),Doping_Measurement_Length_(us),Measurement_Type,Comments,Calibration,dBreak_(V),dBreak_(A),Dark_Break_Interpolated,Measurement_Date-Time_String,Software Version
328,"Dana","Encapsulated_DOEproject","2508-2-DF-1186","08/25/17 15:06:49",8.837680000000001,0.648777,8.141513,0.498942,4.062141,70.846986,16.271995,385.386707,0.009499,0.035402,0.648777,0.032613,0.498942,0.016272,16.271995,96207.937577,2.371447,8.141513,0.498942,70.846986,4.062141,16.271995,0.009499,0.032613,0.498942,0.016272,16.271995,2.371447,2.325669,24.84218,26.979543,0.033666,0.562739,0.018945,82.486453,18.945324,1.12865,1.112531,4.492092e-13,7.808096e-09,,,,102.682254,8147159000000000,1.783168,,1.205697,0.909894,0.000775,7.096427,0.498942,,,,,,3,"p-type",0.021,249.64,249.64,1,1,25,1,"Generalized",500,2.44084,0.238106,2.2,0,1000,2.017411,1.66e-30,"Sinton","OFF","Center Point",3000000000000000,30,2000000000000000,4000000000000000,"OFF","Dark Rsh (Cell only)",0.4,"True","RTD (Internal)",2,10,-0.05,1,0.01,"A",0,"16-131484","True",0,0,"Full IV","good","False",-2,-0.006296,"False","08/25/17 15:06:49","MultiFlash v1.27"
329,"Dana","Encapsulated_DOEproject","2508-1-DF-1187","08/25/17 15:07:34",8.817270000000001,0.648603,8.318481,0.500394,4.162519,72.785256,16.674087,331.632521,0.008026,0.03532,0.648603,0.033322,0.500394,0.016674,16.674087,82788.742594,2.003496,8.318481,0.500394,72.785256,4.162519,16.674087,0.008026,0.033322,0.500394,0.016674,16.674087,2.003496,1.850759,24.838868,27.215557,0.033614,0.562773,0.018917,82.577023,18.917244,1.122682,1.10242,4.608671e-13,6.387602e-09,,,,100.980017,7403058000000000,1.952679,,1.211397,0.911234,0.001155,5.856258,0.500394,,,,,,3,"p-type",0.021,249.64,249.64,1,1,25,1,"Generalized",500,2.024914,0.238106,2.2,0,1000,1.645146,1.66e-30,"Sinton","OFF","Center Point",3000000000000000,30,2000000000000000,4000000000000000,"OFF","Dark Rsh (Cell only)",0.4,"True","RTD (Internal)",2,10,-0.05,1,0.01,"A",0,"16-131484","True",0,0,"Full IV","good","False",-2,-0.007898000000000001,"False","08/25/17 15:07:34","MultiFlash v1.27"
330,"Dana","Encapsulated_DOEproject","2508-2-DF-1188","08/25/17 15:08:19",8.760992,0.648559,8.216480000000001,0.507314,4.168334,73.36003100000001,16.697381,279.138587,0.007778,0.035095,0.648559,0.032913,0.507314,0.016697,16.697381,69684.156841,1.941801,8.216480000000001,0.507314,73.36003100000001,4.168334,16.697381,0.007778,0.032913,0.507314,0.016697,16.697381,1.941801,1.85415,24.828932,27.116551,0.033434,0.563759,0.018848,82.810952,18.848493,1.108898,1.081685,4.574530000000001e-13,4.894244e-09,,,,108.081209,7814293000000000,1.855046,,1.213743,0.9082750000000001,0.000194,5.841187,0.507314,,,,,,3,"p-type",0.021,249.64,249.64,1,1,25,1,"Generalized",500,1.958876,0.238106,2.2,0,1000,1.75888,1.66e-30,"Sinton","OFF","Center Point",3000000000000000,30,2000000000000000,4000000000000000,"OFF","Dark Rsh (Cell only)",0.4,"True","RTD (Internal)",2,10,-0.05,1,0.01,"A",0,"16-131484","True",0,0,"Full IV","good","False",-2,-0.008397,"True","08/25/17 15:08:19","MultiFlash v1.27"
331,"Dana","Encapsulated_DOEproject","2508-1-DF-1189","08/25/17 15:09:04",8.832042,0.64954,8.355850999999999,0.500574,4.182724,72.9109,16.755023,666.800795,0.007874000000000001,0.035379,0.64954,0.033472,0.500574,0.016755,16.755023,166460.150538,1.965608,8.355850999999999,0.500574,72.9109,4.182724,16.755023,0.007874000000000001,0.033472,0.500574,0.016755,16.755023,1.965608,1.783534,24.814028,28.246616,0.033642,0.563818,0.018968,82.540409,18.967897,1.112357,1.114193,4.326829e-13,7.633567e-09,,,,102.659563,6677381000000000,2.153987,,1.220582,0.912933,0.000749,5.744157,0.500574,,,,,,3,"p-type",0.021,249.64,249.64,1,1,25,1,"Generalized",500,1.968533,0.238106,2.2,0,1000,2.26585,1.66e-30,"Sinton","OFF","Center Point",3000000000000000,30,2000000000000000,4000000000000000,"OFF","Dark Rsh (Cell only)",0.4,"True","RTD (Internal)",2,10,-0.05,1,0.01,"A",0,"16-131484","True",0,0,"Full IV","good","False",-2,-0.003455,"False","08/25/17 15:09:04","MultiFlash v1.27"
332,"Dana","Encapsulated_DOEproject","2508-2-DF-1190","08/25/17 15:09:48",8.798613,0.650267,8.186766,0.493191,4.037642,70.570279,16.17386,204.420578,0.010159,0.035245,0.650267,0.032794,0.493191,0.016174,16.17386,51031.552973,2.536142,8.186766,0.493191,70.570279,4.037642,16.17386,0.010159,0.032794,0.493191,0.016174,16.17386,2.536142,2.419591,24.847148,27.10055,0.033542,0.566127,0.018989,82.852988,18.988909,1.079657,1.092411,4.10935e-13,6.045577e-09,,,,117.096918,9212826000000000,1.587655,,1.211565,0.910214,0.001806,7.282557,0.493191,,,,,,3,"p-type",0.021,249.64,249.64,1,1,25,1,"Generalized",500,2.562066,0.238106,2.2,0,1000,2.728351,1.66e-30,"Sinton","OFF","Center Point",3000000000000000,30,2000000000000000,4000000000000000,"OFF","Dark Rsh (Cell only)",0.4,"True","RTD (Internal)",2,10,-0.05,1,0.01,"A",0,"16-131484","True",0,0,"Full IV","good","False",-2,-0.014624,"True","08/25/17 15:09:48","MultiFlash v1.27"
333,"Dana","Encapsulated_DOEproject","2508-1-DF-1191","08/25/17 15:11:30",8.853872000000001,0.648433,8.295524,0.508348,4.21701,73.45249800000001,16.892363,461.029317,0.007438,0.035467,0.648433,0.03323,0.508348,0.016892,16.892363,115091.358812,1.856931,8.295524,0.508348,73.45249800000001,4.21701,16.892363,0.007438,0.03323,0.508348,0.016892,16.892363,1.856931,1.71054,24.805748,27.805591,0.033743,0.562723,0.018988,82.56415200000001,18.987831,1.126429,1.107181,4.617735e-13,6.762279e-09,,,,100.846665,6634034000000000,2.167392,,1.205815,0.908265,0.000929,5.367019,0.508348,,,,,,3,"p-type",0.021,249.64,249.64,1,1,25,1,"Generalized",500,1.860545,0.238106,2.2,0,1000,1.713336,1.66e-30,"Sinton","OFF","Center Point",3000000000000000,30,2000000000000000,4000000000000000,"OFF","Dark Rsh (Cell only)",0.4,"True","RTD (Internal)",2,10,-0.05,1,0.01,"A",0,"16-131484","True",0,0,"Full IV","good","False",-2,-0.006168,"False","08/25/17 15:11:30","MultiFlash v1.27"
334,"Dana","Encapsulated_DOEproject","2508-4-DF-1192","08/25/17 15:12:21",8.804823000000001,0.647818,8.266689,0.500074,4.133954,72.475605,16.559663,417.777875,0.008410000000000001,0.03527,0.647818,0.033114,0.500074,0.01656,16.559663,104294.068717,2.099584,8.266689,0.500074,72.475605,4.133954,16.559663,0.008410000000000001,0.033114,0.500074,0.01656,16.559663,2.099584,1.94888,24.837212,26.885538,0.033598,0.562665,0.018904,82.736999,18.904248,1.141082,1.079617,4.806259e-13,4.92097e-09,,,,102.752008,8706052000000000,1.674724,,1.209025,0.912066,0.000635,6.10615,0.500074,,,,,,3,"p-type",0.021,249.64,249.64,1,1,25,1,"Generalized",500,2.099642,0.238106,2.2,0,1000,2.132425,1.66e-30,"Sinton","OFF","Center Point",3000000000000000,30,2000000000000000,4000000000000000,"OFF","Dark Rsh (Cell only)",0.4,"True","RTD (Internal)",2,10,-0.05,1,0.01,"A",0,"16-131484","True",0,0,"Full IV","good","False",-2,-0.004854,"False","08/25/17 15:12:21","MultiFlash v1.27"
335,"Dana","Encapsulated_DOEproject","2508-4-DF-1184","08/25/17 15:13:10",8.783697,0.6499239999999999,8.219345000000001,0.503528,4.138673,72.497201,16.578565,128.726568,0.008462000000000001,0.035185,0.6499239999999999,0.032925,0.503528,0.016579,16.578565,32135.300323,2.112546,8.219345000000001,0.503528,72.497201,4.138673,16.578565,0.008462000000000001,0.032925,0.503528,0.016579,16.578565,2.112546,2.008195,24.827276,27.439569,0.033476,0.5652199999999999,0.018921,82.74198199999999,18.921328,1.094396,1.09704,4.192852e-13,6.501787e-09,,,,111.975366,9729903000000000,1.508067,,1.226417,0.909818,0.000413,6.37515,0.503528,,,,,,3,"p-type",0.021,249.64,249.64,1,1,25,1,"Generalized",500,2.145027,0.238106,2.2,0,1000,1.39602,1.66e-30,"Sinton","OFF","Center Point",3000000000000000,30,2000000000000000,4000000000000000,"OFF","Dark Rsh (Cell only)",0.4,"True","RTD (Internal)",2,10,-0.05,1,0.01,"A",0,"16-131484","True",0,0,"Full IV","good","False",-2,-0.023076,"True","08/25/17 15:13:10","MultiFlash v1.27"
336,"Dana","Encapsulated_DOEproject","2508-1-DF-1183","08/25/17 15:14:01",8.755433,0.648091,8.212673000000001,0.510985,4.196549,73.95689400000001,16.810403,184.317052,0.007132,0.035072,0.648091,0.032898,0.510985,0.01681,16.810403,46012.908817,1.780339,8.212673000000001,0.510985,73.95689400000001,4.196549,16.810403,0.007132,0.032898,0.510985,0.01681,16.810403,1.780339,1.633772,24.810716,27.577578,0.033349,0.563005,0.018776,82.602439,18.775535,1.113355,1.100159,4.515311e-13,7.207557e-09,,,,101.701707,9869792000000000,1.487954,,1.188464,0.91035,0.000142,4.978002,0.510985,,,,,,3,"p-type",0.021,249.64,249.64,1,1,25,1,"Generalized",500,1.770961,0.238106,2.2,0,1000,1.544664,1.66e-30,"Sinton","OFF","Center Point",3000000000000000,30,2000000000000000,4000000000000000,"OFF","Dark Rsh (Cell only)",0.4,"True","RTD (Internal)",2,10,-0.05,1,0.01,"A",0,"16-131484","True",0,0,"Full IV","good","False",-2,-0.015882,"True","08/25/17 15:14:01","MultiFlash v1.27"
337,"Dana","Encapsulated_DOEproject","2508-2-DF-1182","08/25/17 15:14:46",8.815556000000001,0.65171,8.252798,0.508537,4.196851,73.04991699999999,16.811611,74.191822,0.007918,0.035313,0.65171,0.033059,0.508537,0.016812,16.811611,18521.246443,1.976676,8.252798,0.508537,73.04991699999999,4.196851,16.811611,0.007918,0.033059,0.508537,0.016812,16.811611,1.976676,1.826263,24.867021,28.091607,0.033581,0.566371,0.01902,82.64380199999999,19.019535,1.087982,1.110573,3.923209e-13,6.976236e-09,,,,115.86959,9213482000000000,1.587548,,1.210143,0.911982,0.000873,5.843858,0.508537,,,,,,3,"p-type",0.021,249.64,249.64,1,1,25,1,"Generalized",500,1.977168,0.238106,2.2,0,1000,1.470975,1.66e-30,"Sinton","OFF","Center Point",3000000000000000,30,2000000000000000,4000000000000000,"OFF","Dark Rsh (Cell only)",0.4,"True","RTD (Internal)",2,10,-0.05,1,0.01,"A",0,"16-131484","True",0,0,"Full IV","good","False",-2,-0.029428,"True","08/25/17 15:14:46","MultiFlash v1.27"
338,"Dana","Encapsulated_DOEproject","2508-4-DF-1181","08/25/17 15:15:40",8.793843000000001,0.6503949999999999,8.229411000000001,0.50674,4.170169,72.91176299999999,16.704731,43.948965,0.008026999999999999,0.035226,0.6503949999999999,0.032965,0.50674,0.016705,16.704731,10971.419592,2.003777,8.229411000000001,0.50674,72.91176299999999,4.170169,16.704731,0.008026999999999999,0.032965,0.50674,0.016705,16.704731,2.003777,1.876805,24.900142,27.981601,0.033492,0.565241,0.018931,82.628764,18.930982,1.118021,1.10661,4.168131e-13,6.307866e-09,,,,110.774,9370687000000000,1.562436,,1.212907,0.91124,0.0009790000000000001,5.968692,0.50674,,,,,,3,"p-type",0.021,249.64,249.64,1,1,25,1,"Generalized",500,2.032432,0.238106,2.2,0,1000,1.63492,1.66e-30,"Sinton","OFF","Center Point",3000000000000000,30,2000000000000000,4000000000000000,"OFF","Dark Rsh (Cell only)",0.4,"True","RTD (Internal)",2,10,-0.05,1,0.01,"A",0,"16-131484","True",0,0,"Full IV","good","False",-2,-0.043032,"True","08/25/17 15:15:40","MultiFlash v1.27"
339,"Dana","Encapsulated_DOEproject","2508-4-DF-1180","08/25/17 15:16:25",8.824064,0.6496960000000001,8.275254,0.50898,4.211935,73.468729,16.872035,332.48683,0.007509,0.035347,0.6496960000000001,0.033149,0.50898,0.016872,16.872035,83002.012363,1.874616,8.275254,0.50898,73.468729,4.211935,16.872035,0.007509,0.033149,0.50898,0.016872,16.872035,1.874616,1.748754,24.838868,28.272617,0.033641,0.564038,0.018975,82.625647,18.974914,1.110738,1.100182,4.360105e-13,6.575548e-09,,,,106.895182,7745284000000000,1.870713,,1.211816,0.909519,0.000719,5.49384,0.50898,,,,,,3,"p-type",0.021,249.64,249.64,1,1,25,1,"Generalized",500,1.874741,0.238106,2.2,0,1000,1.493721,1.66e-30,"Sinton","OFF","Center Point",3000000000000000,30,2000000000000000,4000000000000000,"OFF","Dark Rsh (Cell only)",0.4,"True","RTD (Internal)",2,10,-0.05,1,0.01,"A",0,"16-131484","True",0,0,"Full IV","good","False",-2,-0.00709,"False","08/25/17 15:16:25","MultiFlash v1.27"
340,"Dana","Encapsulated_DOEproject","2508-1-DF-1179","08/25/17 15:17:43",8.84956,0.647782,8.243662,0.49989,4.120923,71.88587800000001,16.507462,462.271406,0.008711999999999999,0.035449,0.647782,0.033022,0.49989,0.016507,16.507462,115401.433725,2.174825,8.243662,0.49989,71.88587800000001,4.120923,16.507462,0.008711999999999999,0.033022,0.49989,0.016507,16.507462,2.174825,2.052803,24.85046,27.861594,0.033747,0.561831,0.01896,82.566862,18.960182,1.127446,1.096025,4.883741e-13,5.63833e-09,,,,98.997635,7302953000000000,1.978093,,1.21519,0.906379,0.000853,6.530146,0.49989,,,,,,3,"p-type",0.021,249.64,249.64,1,1,25,1,"Generalized",500,2.189215,0.238106,2.2,0,1000,1.758321,1.66e-30,"Sinton","OFF","Center Point",3000000000000000,30,2000000000000000,4000000000000000,"OFF","Dark Rsh (Cell only)",0.4,"True","RTD (Internal)",2,10,-0.05,1,0.01,"A",0,"16-131484","True",0,0,"Full IV","good","False",-2,-0.005995,"False","08/25/17 15:17:43","MultiFlash v1.27"
341,"Dana","Encapsulated_DOEproject","2508-2-DF-1178","08/25/17 15:18:31",8.772792000000001,0.648752,8.223879999999999,0.499932,4.111379,72.23886,16.469232,255.769353,0.008722000000000001,0.035142,0.648752,0.032943,0.499932,0.016469,16.469232,63850.26121,2.177243,8.223879999999999,0.499932,72.23886,4.111379,16.469232,0.008722000000000001,0.032943,0.499932,0.016469,16.469232,2.177243,2.011411,24.827276,26.959542,0.033455,0.564296,0.018879,82.80748699999999,18.878699,1.097218,1.085242,4.401479e-13,6.153902e-09,,,,108.974647,9490451000000000,1.543857,,1.215833,0.914455,0.001165,6.16787,0.499932,,,,,,3,"p-type",0.021,249.64,249.64,1,1,25,1,"Generalized",500,2.170009,0.238106,2.2,0,1000,1.851729,1.66e-30,"Sinton","OFF","Center Point",3000000000000000,30,2000000000000000,4000000000000000,"OFF","Dark Rsh (Cell only)",0.4,"True","RTD (Internal)",2,10,-0.05,1,0.01,"A",0,"16-131484","True",0,0,"Full IV","good","False",-2,-0.01037,"True","08/25/17 15:18:31","MultiFlash v1.27"
342,"Dana","Encapsulated_DOEproject","2508-2-DF-1177","08/25/17 15:19:16",8.824785,0.6500939999999999,8.247979000000001,0.5053840000000001,4.1684,72.658894,16.697645,359.173501,0.008127000000000001,0.03535,0.6500939999999999,0.033039,0.5053840000000001,0.016698,16.697645,89664.07273299999,2.028865,8.247979000000001,0.5053840000000001,72.658894,4.1684,16.697645,0.008127000000000001,0.033039,0.5053840000000001,0.016698,16.697645,2.028865,1.910181,24.837212,27.686584,0.03361,0.564324,0.018967,82.533665,18.966953,1.106594,1.118503,4.212253e-13,7.769282999999999e-09,,,,106.930066,6796829000000000,2.117925,,1.219268,0.915243,0.000802,5.886949,0.5053840000000001,,,,,,3,"p-type",0.021,249.64,249.64,1,1,25,1,"Generalized",500,2.052761,0.238106,2.2,0,1000,1.963017,1.66e-30,"Sinton","OFF","Center Point",3000000000000000,30,2000000000000000,4000000000000000,"OFF","Dark Rsh (Cell only)",0.4,"True","RTD (Internal)",2,10,-0.05,1,0.01,"A",0,"16-131484","True",0,0,"Full IV","good","False",-2,-0.006557,"False","08/25/17 15:19:16","MultiFlash v1.27"
343,"Dana","Encapsulated_DOEproject","2508-1-DF-1176","08/25/17 15:20:01",8.834951,0.649872,8.274907000000001,0.509884,4.219244,73.48565000000001,16.901314,130.712544,0.007393,0.035391,0.649872,0.033147,0.509884,0.016901,16.901314,32631.079512,1.845703,8.274907000000001,0.509884,73.48565000000001,4.219244,16.901314,0.007393,0.033147,0.509884,0.016901,16.901314,1.845703,1.655729,24.881925,28.115608,0.033631,0.564087,0.018971,82.484381,18.970975,1.126836,1.12377,4.197059e-13,8.514216e-09,,,,104.613619,7428656000000000,1.946289,,1.162461,0.897066,0.001017,4.474895,0.509884,,,,,,3,"p-type",0.021,249.64,249.64,1,1,25,1,"Generalized",500,1.836771,0.238106,2.2,0,1000,1.433303,1.66e-30,"Sinton","OFF","Center Point",3000000000000000,30,2000000000000000,4000000000000000,"OFF","Dark Rsh (Cell only)",0.4,"True","RTD (Internal)",2,10,-0.05,1,0.01,"A",0,"16-131484","True",0,0,"Full IV","good","False",-2,-0.016192,"True","08/25/17 15:20:01","MultiFlash v1.27"
344,"Dana","Encapsulated_DOEproject","2508-4-DF-1175","08/25/17 15:20:46",8.836119999999999,0.648259,8.282916999999999,0.505053,4.183316,73.031547,16.757395,469.483564,0.007854999999999999,0.035395,0.648259,0.033179,0.505053,0.016757,16.757395,117201.877032,1.960814,8.282916999999999,0.505053,73.031547,4.183316,16.757395,0.007854999999999999,0.033179,0.505053,0.016757,16.757395,1.960814,1.811892,24.853773,27.350564,0.033701,0.562681,0.018963,82.642788,18.962734,1.12784,1.092837,4.724769000000001e-13,5.624303e-09,,,,101.990638,7629071000000000,1.897731,,1.20881,0.912265,0.000808,5.725135,0.505053,,,,,,3,"p-type",0.021,249.64,249.64,1,1,25,1,"Generalized",500,1.972571,0.238106,2.2,0,1000,1.136088,1.66e-30,"Sinton","OFF","Center Point",3000000000000000,30,2000000000000000,4000000000000000,"OFF","Dark Rsh (Cell only)",0.4,"True","RTD (Internal)",2,10,-0.05,1,0.01,"A",0,"16-131484","True",0,0,"Full IV","good","False",-2,-0.005284,"False","08/25/17 15:20:46","MultiFlash v1.27"
345,"Dana","Encapsulated_DOEproject","2508-1-DF-1174","08/25/17 15:21:39",8.830316,0.650219,8.189814,0.499472,4.090583,71.244136,16.38593,234.792228,0.009442000000000001,0.035372,0.650219,0.032806,0.499472,0.016386,16.38593,58613.531686,2.357145,8.189814,0.499472,71.244136,4.090583,16.38593,0.009442000000000001,0.032806,0.499472,0.016386,16.38593,2.357145,2.226763,24.858741,28.379623,0.03367,0.565275,0.019033,82.752297,19.032771,1.118978,1.094904,4.204853e-13,6.314382e-09,,,,113.753273,8822362000000000,1.653866,,1.165473,0.882277,0.001415,6.779033,0.499472,,,,,,3,"p-type",0.021,249.64,249.64,1,1,25,1,"Generalized",500,2.381298,0.238106,2.2,0,1000,3.087813,1.66e-30,"Sinton","OFF","Center Point",3000000000000000,30,2000000000000000,4000000000000000,"OFF","Dark Rsh (Cell only)",0.4,"True","RTD (Internal)",2,10,-0.05,1,0.01,"A",0,"16-131484","True",0,0,"Full IV","good","False",-2,-0.010413,"True","08/25/17 15:21:39","MultiFlash v1.27"
346,"Dana","Encapsulated_DOEproject","2508-2-DF-1173","08/25/17 15:22:24",8.801253000000001,0.649415,8.268139,0.511722,4.230987,74.02436299999999,16.948355,600.991574,0.007121,0.035256,0.649415,0.03312,0.511722,0.016948,16.948355,150031.536641,1.777667,8.268139,0.511722,74.02436299999999,4.230987,16.948355,0.007121,0.03312,0.511722,0.016948,16.948355,1.777667,1.595681,24.890205,28.168611,0.033582,0.5639110000000001,0.018937,82.71007299999999,18.937004,1.116027,1.088649,4.504137e-13,5.180998e-09,,,,107.759733,7928630000000000,1.829683,,1.194327,0.909772,0.000538,4.811285,0.511722,,,,,,3,"p-type",0.021,249.64,249.64,1,1,25,1,"Generalized",500,1.768462,0.238106,2.2,0,1000,1.466027,1.66e-30,"Sinton","OFF","Center Point",3000000000000000,30,2000000000000000,4000000000000000,"OFF","Dark Rsh (Cell only)",0.4,"True","RTD (Internal)",2,10,-0.05,1,0.01,"A",0,"16-131484","True",0,0,"Full IV","good","False",-2,-0.004006,"False","08/25/17 15:22:24","MultiFlash v1.27"
347,"Dana","Encapsulated_DOEproject","2508-4-DF-1194","08/25/17 15:33:46",8.784927,0.644721,8.246962,0.507629,4.186401,73.914646,16.769751,232.63902,0.007071,0.03519,0.644721,0.033035,0.507629,0.01677,16.769751,58076.004897,1.765199,8.246962,0.507629,73.914646,4.186401,16.769751,0.007071,0.033035,0.507629,0.01677,16.769751,1.765199,1.684856,24.880269,27.503573,0.033473,0.559609,0.018732,82.562433,18.731761,1.126144,1.098223,5.178855e-13,7.691513999999999e-09,,,,89.325017,8081988000000000,1.796779,,1.207901,0.91085,0.000749,5.398592,0.507629,,,,,,3,"p-type",0.021,249.64,249.64,1,1,25,1,"Generalized",500,1.797241,0.238106,2.2,0,1000,0.88644,1.66e-30,"Sinton","OFF","Center Point",3000000000000000,30,2000000000000000,4000000000000000,"OFF","Dark Rsh (Cell only)",0.4,"True","RTD (Internal)",2,10,-0.05,1,0.01,"A",0,"16-131484","True",0,0,"Full IV","good","False",-2,-0.011847,"True","08/25/17 15:33:46","MultiFlash v1.27"
348,"Dana","Encapsulated_DOEproject","2508-2-DF-1193","08/25/17 15:34:36",8.815301,0.647424,8.260866,0.506589,4.184861,73.325549,16.763582,163.744677,0.007628,0.035312,0.647424,0.033091,0.506589,0.016764,16.763582,40877.221082,1.904322,8.260866,0.506589,73.325549,4.184861,16.763582,0.007628,0.033091,0.506589,0.016764,16.763582,1.904322,1.749757,24.885237,27.676583,0.033614,0.562144,0.018896,82.653649,18.896159,1.10544,1.092012,4.75013e-13,6.473921e-09,,,,99.75873900000001,8213802000000000,1.76947,,1.193789,0.912766,0.001255,5.347947,0.506589,,,,,,3,"p-type",0.021,249.64,249.64,1,1,25,1,"Generalized",500,1.889845,0.238106,2.2,0,1000,1.756907,1.66e-30,"Sinton","OFF","Center Point",3000000000000000,30,2000000000000000,4000000000000000,"OFF","Dark Rsh (Cell only)",0.4,"True","RTD (Internal)",2,10,-0.05,1,0.01,"A",0,"16-131484","True",0,0,"Full IV","good","False",-2,-0.01239,"True","08/25/17 15:34:36","MultiFlash v1.27"
349,"Dana","Encapsulated_DOEproject","2508-6-JT-1211","08/25/17 16:22:27",8.769275,0.641477,8.152549,0.499598,4.072993,72.405041,16.315467,59.412718,0.007896,0.035128,0.641477,0.032657,0.499598,0.016315,16.315467,14831.790934,1.971213,8.152549,0.499598,72.405041,4.072993,16.315467,0.007896,0.032657,0.499598,0.016315,16.315467,1.971213,1.872529,24.852116,28.312619,0.033368,0.554285,0.018495,82.07950099999999,18.495472,1.20308,1.113261,6.079074e-13,9.798656e-09,,,,72.26494599999999,7272107000000000,1.986063,,1.224001,0.914179,0.001039,6.108091,0.499598,,,,,,3,"p-type",0.021,249.64,249.64,1,1,25,1,"Generalized",500,2.013865,0.238106,2.2,0,1000,1.522431,1.66e-30,"Sinton","OFF","Center Point",3000000000000000,30,2000000000000000,4000000000000000,"OFF","Dark Rsh (Cell only)",0.4,"True","RTD (Internal)",2,10,-0.05,1,0.01,"A",0,"16-131484","True",0,0,"Full IV","good","False",-2,-0.034639,"True","08/25/17 16:22:27","MultiFlash v1.27"
350,"Dana","Encapsulated_DOEproject","2508-0-JT-1210","08/25/17 16:23:13",8.823511,0.644782,8.257274000000001,0.504565,4.166332,73.23181700000001,16.68936,350.740314,0.007459,0.035345,0.644782,0.033077,0.504565,0.016689,16.68936,87558.812013,1.862066,8.257274000000001,0.504565,73.23181700000001,4.166332,16.68936,0.007459,0.033077,0.504565,0.016689,16.68936,1.862066,1.735608,24.818996,27.901596,0.033606,0.558635,0.018773,82.376474,18.773406,1.153415,1.114427,5.311841e-13,8.044812e-09,,,,85.663067,6069780000000000,2.359182,,1.219376,0.911418,0.000811,5.546274,0.504565,,,,,,3,"p-type",0.021,249.64,249.64,1,1,25,1,"Generalized",500,1.887795,0.238106,2.2,0,1000,1.70179,1.66e-30,"Sinton","OFF","Center Point",3000000000000000,30,2000000000000000,4000000000000000,"OFF","Dark Rsh (Cell only)",0.4,"True","RTD (Internal)",2,10,-0.05,1,0.01,"A",0,"16-131484","True",0,0,"Full IV","good","False",-2,-0.008147,"True","08/25/17 16:23:13","MultiFlash v1.27"
351,"Dana","Encapsulated_DOEproject","2508-3-JT-1209","08/25/17 16:24:00",8.816646,0.643417,8.2583,0.504811,4.168878,73.48918500000001,16.699561,560.159181,0.007277,0.035317,0.643417,0.033081,0.504811,0.0167,16.699561,139838.13795,1.816658,8.2583,0.504811,73.48918500000001,4.168878,16.699561,0.007277,0.033081,0.504811,0.0167,16.699561,1.816658,1.709316,24.91339,26.979543,0.033597,0.557572,0.018733,82.436492,18.732732,1.14767,1.101374,5.646369e-13,7.344612e-09,,,,82.75475900000001,6362359000000000,2.255527,,1.210341,0.907716,0.000975,5.35332,0.504811,,,,,,3,"p-type",0.021,249.64,249.64,1,1,25,1,"Generalized",500,1.861041,0.238106,2.2,0,1000,1.749186,1.66e-30,"Sinton","OFF","Center Point",3000000000000000,30,2000000000000000,4000000000000000,"OFF","Dark Rsh (Cell only)",0.4,"True","RTD (Internal)",2,10,-0.05,1,0.01,"A",0,"16-131484","True",0,0,"Full IV","good","False",-2,-0.004851,"False","08/25/17 16:24:00","MultiFlash v1.27"
352,"Dana","Encapsulated_DOEproject","2508-6-JT-1208","08/25/17 16:25:03",8.793869000000001,0.644813,8.298140999999999,0.500556,4.153686,73.25205200000001,16.638704,389.333519,0.007551,0.035226,0.644813,0.03324,0.500556,0.016639,16.638704,97193.219663,1.884973,8.298140999999999,0.500556,73.25205200000001,4.153686,16.638704,0.007551,0.03324,0.500556,0.016639,16.638704,1.884973,1.751182,24.880269,27.719585,0.033528,0.55893,0.01874,82.502138,18.739797,1.150369,1.095363,5.411473e-13,6.289324e-09,,,,87.29460400000001,6753243000000000,2.130937,,1.211602,0.905214,0.000936,5.559065,0.500556,,,,,,3,"p-type",0.021,249.64,249.64,1,1,25,1,"Generalized",500,1.918615,0.238106,2.2,0,1000,2.093669,1.66e-30,"Sinton","OFF","Center Point",3000000000000000,30,2000000000000000,4000000000000000,"OFF","Dark Rsh (Cell only)",0.4,"True","RTD (Internal)",2,10,-0.05,1,0.01,"A",0,"16-131484","True",0,0,"Full IV","good","False",-2,-0.005089,"False","08/25/17 16:25:03","MultiFlash v1.27"
353,"Dana","Encapsulated_DOEproject","2508-3-JT-1207","08/25/17 16:26:33",8.87182,0.646293,8.315645999999999,0.507342,4.218878,73.579161,16.89985,688.7566890000001,0.007318,0.035538,0.646293,0.033311,0.507342,0.0169,16.89985,171941.219898,1.826988,8.315645999999999,0.507342,73.579161,4.218878,16.89985,0.007318,0.033311,0.507342,0.0169,16.89985,1.826988,1.702977,24.855429,27.260559,0.033827,0.56088,0.018973,82.605898,18.973134,1.120857,1.098564,5.125048e-13,5.698812e-09,,,,94.271917,5573470000000000,2.559662,,1.209725,0.908747,0.001645,5.469091,0.507342,,,,,,3,"p-type",0.021,249.64,249.64,1,1,25,1,"Generalized",500,1.856638,0.238106,2.2,0,1000,1.78385,1.66e-30,"Sinton","OFF","Center Point",3000000000000000,30,2000000000000000,4000000000000000,"OFF","Dark Rsh (Cell only)",0.4,"True","RTD (Internal)",2,10,-0.05,1,0.01,"A",0,"16-131484","True",0,0,"Full IV","good","False",-2,-0.004186,"False","08/25/17 16:26:33","MultiFlash v1.27"
354,"Dana","Encapsulated_DOEproject","2508-6-JT-1206","08/25/17 16:27:49",8.848212,0.648759,8.266291000000001,0.509111,4.208461,73.31354399999999,16.858118,437.516576,0.007466,0.035444,0.648759,0.033113,0.509111,0.016858,16.858118,109221.638013,1.863815,8.266291000000001,0.509111,73.31354399999999,4.208461,16.858118,0.007466,0.033113,0.509111,0.016858,16.858118,1.863815,1.757785,24.853773,27.495573,0.033638,0.563303,0.018948,82.403887,18.948401,1.102784,1.139132,4.284765e-13,9.591481000000001e-09,,,,99.77740900000001,6702806000000000,2.146205,,1.212904,0.909129,0.000975,5.642131,0.509111,,,,,,3,"p-type",0.021,249.64,249.64,1,1,25,1,"Generalized",500,1.885182,0.238106,2.2,0,1000,1.897691,1.66e-30,"Sinton","OFF","Center Point",3000000000000000,30,2000000000000000,4000000000000000,"OFF","Dark Rsh (Cell only)",0.4,"True","RTD (Internal)",2,10,-0.05,1,0.01,"A",0,"16-131484","True",0,0,"Full IV","good","False",-2,-0.005218,"False","08/25/17 16:27:49","MultiFlash v1.27"
355,"Dana","Encapsulated_DOEproject","2508-3-JT-1205","08/25/17 16:28:34",8.808909,0.646926,8.248643,0.504256,4.159426,72.98883499999999,16.661697,435.701674,0.007871,0.035286,0.646926,0.033042,0.504256,0.016662,16.661697,108768.565775,1.964845,8.248643,0.504256,72.98883499999999,4.159426,16.661697,0.007871,0.033042,0.504256,0.016662,16.661697,1.964845,1.86094,24.876957,27.865594,0.033594,0.561356,0.018858,82.60984000000001,18.857954,1.113665,1.094051,4.950086e-13,5.858048e-09,,,,97.13567399999999,6864754000000000,2.097972,,1.210351,0.906859,0.000734,5.854168,0.504256,,,,,,3,"p-type",0.021,249.64,249.64,1,1,25,1,"Generalized",500,1.992789,0.238106,2.2,0,1000,1.707509,1.66e-30,"Sinton","OFF","Center Point",3000000000000000,30,2000000000000000,4000000000000000,"OFF","Dark Rsh (Cell only)",0.4,"True","RTD (Internal)",2,10,-0.05,1,0.01,"A",0,"16-131484","True",0,0,"Full IV","good","False",-2,-0.005902,"False","08/25/17 16:28:34","MultiFlash v1.27"
356,"Dana","Encapsulated_DOEproject","2508-6-JT-1204","08/25/17 16:29:21",8.813807000000001,0.644929,8.229001,0.484725,3.9888,70.17251400000001,15.978208,382.117143,0.010062,0.035306,0.644929,0.032963,0.484725,0.015978,15.978208,95391.723495,2.511951,8.229001,0.484725,70.17251400000001,3.9888,15.978208,0.010062,0.032963,0.484725,0.015978,15.978208,2.511951,2.452134,24.870333,27.984601,0.033596,0.558731,0.018771,82.438348,18.771126,1.132992,1.099446,5.427493e-13,6.561929e-09,,,,87.37250400000001,6796328000000000,2.118074,,1.212934,0.906494,0.000634,7.823477,0.484725,,,,,,3,"p-type",0.021,249.64,249.64,1,1,25,1,"Generalized",500,2.575882,0.238106,2.2,0,1000,1.22189,1.66e-30,"Sinton","OFF","Center Point",3000000000000000,30,2000000000000000,4000000000000000,"OFF","Dark Rsh (Cell only)",0.4,"True","RTD (Internal)",2,10,-0.05,1,0.01,"A",0,"16-131484","True",0,0,"Full IV","good","False",-2,-0.010065,"True","08/25/17 16:29:21","MultiFlash v1.27"
357,"Dana","Encapsulated_DOEproject","2508-3-JT-1203","08/25/17 16:30:04",8.862624,0.647869,8.273726,0.502443,4.157074,72.399913,16.652277,263.016979,0.008208,0.035502,0.647869,0.033143,0.502443,0.016652,16.652277,65659.558709,2.048992,8.273726,0.502443,72.399913,4.157074,16.652277,0.008208,0.033143,0.502443,0.016652,16.652277,2.048992,1.921799,24.847148,27.263559,0.033722,0.562163,0.018957,82.42155,18.957295,1.105998,1.130113,4.509802e-13,9.353289000000001e-09,,,,96.79430499999999,5846818000000000,2.445072,,1.213414,0.912988,0.001183,6.115061,0.502443,,,,,,3,"p-type",0.021,249.64,249.64,1,1,25,1,"Generalized",500,2.095299,0.238106,2.2,0,1000,1.705151,1.66e-30,"Sinton","OFF","Center Point",3000000000000000,30,2000000000000000,4000000000000000,"OFF","Dark Rsh (Cell only)",0.4,"True","RTD (Internal)",2,10,-0.05,1,0.01,"A",0,"16-131484","True",0,0,"Full IV","good","False",-2,-0.009450999999999999,"True","08/25/17 16:30:04","MultiFlash v1.27"
358,"Dana","Encapsulated_DOEproject","2508-0-JT-1202","08/25/17 16:30:49",8.792298000000001,0.647916,8.238744000000001,0.508837,4.192175,73.589968,16.792882,66.110348,0.007369,0.03522,0.647916,0.033003,0.508837,0.016793,16.792882,16503.787276,1.839546,8.238744000000001,0.508837,73.589968,4.192175,16.792882,0.007369,0.033003,0.508837,0.016793,16.792882,1.839546,1.663476,24.858741,27.704585,0.033486,0.562558,0.018838,82.551411,18.837841,1.108859,1.109588,4.575605e-13,7.273769e-09,,,,99.744182,8496873000000000,1.713659,,1.171012,0.907469,0.000848,4.422386,0.508837,,,,,,3,"p-type",0.021,249.64,249.64,1,1,25,1,"Generalized",500,1.856006,0.238106,2.2,0,1000,1.500318,1.66e-30,"Sinton","OFF","Center Point",3000000000000000,30,2000000000000000,4000000000000000,"OFF","Dark Rsh (Cell only)",0.4,"True","RTD (Internal)",2,10,-0.05,1,0.01,"A",0,"16-131484","True",0,0,"Full IV","good","False",-2,-0.032852,"True","08/25/17 16:30:49","MultiFlash v1.27"
359,"Dana","Encapsulated_DOEproject","2508-3-JT-1201","08/25/17 16:32:33",8.802864,0.646235,8.230517000000001,0.501703,4.129275,72.58703800000001,16.540921,65.42288499999999,0.008057999999999999,0.035262,0.646235,0.03297,0.501703,0.016541,16.540921,16332.169045,2.011499,8.230517000000001,0.501703,72.58703800000001,4.129275,16.540921,0.008057999999999999,0.03297,0.501703,0.016541,16.540921,2.011499,1.882436,24.853773,28.125609,0.033512,0.5603320000000001,0.018778,82.40308,18.777771,1.133753,1.11185,4.923376e-13,8.184145999999999e-09,,,,90.99677699999999,7919874000000000,1.8316,,1.219504,0.913904,0.0007649999999999999,6.020832,0.501703,,,,,,3,"p-type",0.021,249.64,249.64,1,1,25,1,"Generalized",500,2.025666,0.238106,2.2,0,1000,1.201565,1.66e-30,"Sinton","OFF","Center Point",3000000000000000,30,2000000000000000,4000000000000000,"OFF","Dark Rsh (Cell only)",0.4,"True","RTD (Internal)",2,10,-0.05,1,0.01,"A",0,"16-131484","True",0,0,"Full IV","good","False",-2,-0.028789,"True","08/25/17 16:32:33","MultiFlash v1.27"
360,"Dana","Encapsulated_DOEproject","2508-3-JT-1200","08/25/17 16:33:19",8.835315,0.648045,8.259363,0.508076,4.196382,73.29052,16.809735,619.478682,0.00756,0.035392,0.648045,0.033085,0.508076,0.01681,16.809735,154646.658066,1.887378,8.259363,0.508076,73.29052,4.196382,16.809735,0.00756,0.033085,0.508076,0.01681,16.809735,1.887378,1.768088,24.848804,27.509573,0.033611,0.562986,0.018923,82.50340799999999,18.92278,1.093315,1.12675,4.414424e-13,9.088706e-09,,,,99.598314,7327554000000000,1.971783,,1.195392,0.908263,0.0009829999999999999,5.649223,0.508076,,,,,,3,"p-type",0.021,249.64,249.64,1,1,25,1,"Generalized",500,1.898973,0.238106,2.2,0,1000,1.933917,1.66e-30,"Sinton","OFF","Center Point",3000000000000000,30,2000000000000000,4000000000000000,"OFF","Dark Rsh (Cell only)",0.4,"True","RTD (Internal)",2,10,-0.05,1,0.01,"A",0,"16-131484","True",0,0,"Full IV","good","False",-2,-0.003845,"False","08/25/17 16:33:19","MultiFlash v1.27"
361,"Dana","Encapsulated_DOEproject","2508-6-JT-1199","08/25/17 16:34:09",8.826015,0.646962,8.303333,0.500336,4.154456,72.756276,16.641789,347.332345,0.007996,0.035355,0.646962,0.033261,0.500336,0.016642,16.641789,86708.046544,1.996072,8.303333,0.500336,72.756276,4.154456,16.641789,0.007996,0.033261,0.500336,0.016642,16.641789,1.996072,1.837052,24.862053,27.898596,0.033613,0.561539,0.018875,82.520107,18.875103,1.119806,1.108999,4.726838e-13,8.231025000000001e-09,,,,94.815462,7460860000000000,1.938312,,1.215693,0.91486,0.00073,5.878439,0.500336,,,,,,3,"p-type",0.021,249.64,249.64,1,1,25,1,"Generalized",500,2.01373,0.238106,2.2,0,1000,1.904029,1.66e-30,"Sinton","OFF","Center Point",3000000000000000,30,2000000000000000,4000000000000000,"OFF","Dark Rsh (Cell only)",0.4,"True","RTD (Internal)",2,10,-0.05,1,0.01,"A",0,"16-131484","True",0,0,"Full IV","good","False",-2,-0.006958,"False","08/25/17 16:34:09","MultiFlash v1.27"
362,"Dana","Encapsulated_DOEproject","2508-3-JT-1198","08/25/17 16:35:24",8.829485,0.648026,8.324883,0.5004729999999999,4.166381,72.816784,16.689555,519.269951,0.007853000000000001,0.035369,0.648026,0.033348,0.5004729999999999,0.01669,16.689555,129630.550585,1.960397,8.324883,0.5004729999999999,72.816784,4.166381,16.689555,0.007853000000000001,0.033348,0.5004729999999999,0.01669,16.689555,1.960397,1.845397,24.838868,28.173612,0.033597,0.562093,0.018885,82.39478699999999,18.884827,1.11132,1.127294,4.498077e-13,9.365200000000001e-09,,,,95.008015,7181462000000000,2.009877,,1.217588,0.912907,0.0008809999999999999,5.915121,0.5004729999999999,,,,,,3,"p-type",0.021,249.64,249.64,1,1,25,1,"Generalized",500,1.988137,0.238106,2.2,0,1000,1.950442,1.66e-30,"Sinton","OFF","Center Point",3000000000000000,30,2000000000000000,4000000000000000,"OFF","Dark Rsh (Cell only)",0.4,"True","RTD (Internal)",2,10,-0.05,1,0.01,"A",0,"16-131484","True",0,0,"Full IV","good","False",-2,-0.004716,"False","08/25/17 16:35:24","MultiFlash v1.27"
363,"Dana","Encapsulated_DOEproject","2508-6-JT-1197","08/25/17 16:36:09",8.699343000000001,0.6364610000000001,8.177372999999999,0.491936,4.022744,72.654749,16.11418,265.185112,0.007759,0.034848,0.6364610000000001,0.032757,0.491936,0.016114,16.11418,66200.811407,1.936907,8.177372999999999,0.491936,72.654749,4.022744,16.11418,0.007759,0.032757,0.491936,0.016114,16.11418,1.936907,1.901088,24.835556,28.31362,0.033139,0.549836,0.018221,82.152908,18.220787,1.214434,1.089603,7.54063e-13,8.597776e-09,,,,61.306643,7212526000000000,2.00165,,1.223716,0.909265,0.000134,5.977305,0.491936,,,,,,3,"p-type",0.021,249.64,249.64,1,1,25,1,"Generalized",500,2.003822,0.238106,2.2,0,1000,0.215924,1.66e-30,"Sinton","OFF","Center Point",3000000000000000,30,2000000000000000,4000000000000000,"OFF","Dark Rsh (Cell only)",0.4,"True","RTD (Internal)",2,10,-0.05,1,0.01,"A",0,"16-131484","True",0,0,"Full IV","good","False",-2,-0.009039,"True","08/25/17 16:36:09","MultiFlash v1.27"
364,"Dana","Encapsulated_DOEproject","2508-3-JT-1196","08/25/17 16:36:51",8.788251000000001,0.64882,8.247989,0.507259,4.183863,73.375463,16.759585,82.310205,0.00753,0.035204,0.64882,0.03304,0.507259,0.01676,16.759585,20547.919594,1.879671,8.247989,0.507259,73.375463,4.183863,16.759585,0.00753,0.03304,0.507259,0.01676,16.759585,1.879671,1.759421,24.838868,27.021545,0.033458,0.563245,0.018845,82.50654900000001,18.845203,1.106784,1.114272,4.394474e-13,7.752275000000001e-09,,,,101.52489,7708934000000000,1.879077,,1.210733,0.913177,0.001444,5.590444,0.507259,,,,,,3,"p-type",0.021,249.64,249.64,1,1,25,1,"Generalized",500,1.945409,0.238106,2.2,0,1000,-0.036668,1.66e-30,"Sinton","OFF","Center Point",3000000000000000,30,2000000000000000,4000000000000000,"OFF","Dark Rsh (Cell only)",0.4,"True","RTD (Internal)",2,10,-0.05,1,0.01,"A",0,"16-131484","True",0,0,"Full IV","good","False",-2,-0.027326,"True","08/25/17 16:36:51","MultiFlash v1.27"
365,"Dana","Encapsulated_DOEproject","2508-5-JT-1195","08/25/17 16:37:57",8.798344999999999,0.647825,8.195938999999999,0.49932,4.092398,71.799103,16.393199,430.571903,0.008937,0.035244,0.647825,0.032831,0.49932,0.016393,16.393199,107487.96986,2.230944,8.195938999999999,0.49932,71.799103,4.092398,16.393199,0.008937,0.032831,0.49932,0.016393,16.393199,2.230944,2.103584,24.787532,28.358622,0.03357,0.562463,0.018882,82.698925,18.88185,1.121015,1.080356,4.779661e-13,5.376067e-09,,,,102.767613,8531786000000000,1.707029,,1.208345,0.90738,0.000583,6.632559,0.49932,,,,,,3,"p-type",0.021,249.64,249.64,1,1,25,1,"Generalized",500,2.244493,0.238106,2.2,0,1000,1.941703,1.66e-30,"Sinton","OFF","Center Point",3000000000000000,30,2000000000000000,4000000000000000,"OFF","Dark Rsh (Cell only)",0.4,"True","RTD (Internal)",2,10,-0.05,1,0.01,"A",0,"16-131484","True",0,0,"Full IV","good","False",-2,-0.005161,"False","08/25/17 16:37:57","MultiFlash v1.27"
