Repository: dintalframe/MLPROJECT

File: FCT450csv/MultiFlash_Database WW27 - 2023.csv (part 10 of 12)
ash_cutoff_(suns),V_at_Isc_(V),dV/dt,V_Pad_0_(V),V_Pad_1_(V),V_Pad_2_(V),V_Pad_3_(V),V_Pad_4_(V),dBreak_(A),dBreak_(V),Capacitance_(uF/cm2),Capacitance_Error_(percent),Pm/Pe,BulkSRH_AND_Jo_Power_Loss_(percent),BulkSRH_Power_Loss_(percent),Jo_Power_Loss_(percent),Rs_Power_Loss_(percent),Rsh_Power_Loss_(percent),Dark_Break_Interpolated,Calibration,Resistivity_(ohm-cm),Analysis_Resistivity_(ohm-cm),Sample_Type,Thickness_(cm),Cell_Area_(cm2),Total_Area_(cm2),Number_of_Cells_per_String,Number_of_Strings,Temperature_(C),Intensity_(suns),Analysis_Type,Nominal_Load_Voltage_(mV/cell),Rs_Modulation_Target_(ohm-cm2),Reference_Constant_(V/sun),Voltage_Temperature_Coefficient_(mV/C),Temperature_Offset_(C),Power_per_Sun_(W/m2),Conductivity_Modulation_(ohm-cm2/V),Auger_Coefficient,Auger_Method,Band_Gap_Narrowing,Fit_Method,Carrier_Density_Center_Point_(cm-3),Percent_Fit,Lower_Bound_(cm-3),Upper_Bound_(cm-3),Rsh_Lifetime_Correction,Rsh_Measurement_Method,SunsVoc_Rsh_Voltage_(V),Do_Dark_Break_Measurement,Temperature_Measurement_Method,Number_of_dRsh_Points,dRsh_Output_Vlimit_(V),Current_Transfer,Voltage_Transfer,Temperature_Transfer,Final_Bin,Bin_Index,Tester_ID,Do_Doping_Measurement,Doping_Sample_Time_(us),Doping_Measurement_Length_(us),Measurement_Type,Comments,Measurement_Date-Time_String,Software Version,Recipe_Filename,EL Pulse Current Delivered (Coulombs),Forward Dark IV (V),Forward Dark IV (A),Forward Dark IV Interpolated?,EL Pulse Energy Delivered (J),Doping Calibration Factor (V/sun)
350,"Donald","210BS_760Z6_728PT_CFAL_FA","PV22A_40UM_676","07/07/23 16:51:39",10.197799,0.66847,9.509312,0.551388,5.243324,76.91624,21.322995,6.697567,0.004276,0.041471,0.66847,0.038671,0.551388,0.021323,21.322995,1646.931705,1.051523,9.509312,0.551388,76.91624,5.243324,21.322995,0.004276,0.038671,0.551388,0.021323,21.322995,1.051523,0.815353,24.628086,14.770844,0.039112,0.586365,0.022934,82.72612100000001,22.933631,0.966627,1.229606,1.877566e-13,5.069541e-09,,,,58.879994,1.314623e+16,1.153476,,1.09952,0.823058,0.010281,2.710103,0.551388,,,,,,,6.359368,0.012907,0.994478,6.787948,,,6.868024,0.866835,"False","False",3,1.153476,"p-type",0.018,245.9,245.9,1,1,25,1,"Generalized",540,1.045492,0.284534,2.2,0,1000,1.051189,1.66e-30,"Sinton","OFF","Center Point",3000000000000000,30,2000000000000000,4000000000000000,"OFF","Dark Rsh (Cell only)",0.4,"False","RTD (Internal)",2,10,-0.05,1,0.01,"A",0,"16-131484","True",0,0,"Hunt",,"07/07/23 16:51:39","MultiFlash v1.49","Default.mfi",,,,"False",,0.201609
351,"Donald","210BS_760Z6_728PT_CFAL_FA","PV22A_40UM_677","07/07/23 16:52:36",10.241126,0.67144,9.622335,0.558963,5.37853,78.218309,21.872833,4.605385,0.003263,0.041648,0.67144,0.039131,0.558963,0.021873,21.872833,1132.464227,0.80239,9.622335,0.558963,78.218309,5.37853,21.872833,0.003263,0.039131,0.558963,0.021873,21.872833,0.80239,0.567518,24.614602,15.221871,0.039202,0.589568,0.023112,82.649863,23.112065,0.97122,1.249469,1.714271e-13,3.181864e-09,,,,62.177597,1.295789e+16,1.108713,,1.085112,0.8173589999999999,0.010931,1.860243,0.558963,,,,,,,6.042761,0.011893,1.002498,6.080983,,,5.319065,1.251712,"False","False",3,1.108713,"p-type",0.018,245.9,245.9,1,1,25,1,"Generalized",540,0.809137,0.284534,2.2,0,1000,-0.697172,1.66e-30,"Sinton","OFF","Center Point",3000000000000000,30,2000000000000000,4000000000000000,"OFF","Dark Rsh (Cell only)",0.4,"False","RTD (Internal)",2,10,-0.05,1,0.01,"A",0,"16-131484","True",0,0,"Hunt",,"07/07/23 16:52:36","MultiFlash v1.49","Default.mfi",,,,"False",,0.201609
352,"Donald","210BS_760Z6_728PT_CFAL_FA","PV22A_40UM_678","07/07/23 16:53:19",10.239089,0.670395,9.606142,0.557967,5.359909,78.084599,21.797107,5.692264,0.00349,0.041639,0.670395,0.039065,0.557967,0.021797,21.797107,1399.727637,0.858078,9.606142,0.557967,78.084599,5.359909,21.797107,0.00349,0.039065,0.557967,0.021797,21.797107,0.858078,0.6185310000000001,24.682022,15.354878,0.039292,0.588496,0.023123,82.835396,23.12328,0.967824,1.213436,1.7788e-13,3.714518e-09,,,,61.047623,1.352179e+16,1.131959,,1.104386,0.83149,0.010491,2.07977,0.557967,,,,,,,6.052291,0.012496,0.998842,6.203638,,,5.669467,1.014845,"False","False",3,1.131959,"p-type",0.018,245.9,245.9,1,1,25,1,"Generalized",540,0.862803,0.284534,2.2,0,1000,0.110292,1.66e-30,"Sinton","OFF","Center Point",3000000000000000,30,2000000000000000,4000000000000000,"OFF","Dark Rsh (Cell only)",0.4,"False","RTD (Internal)",2,10,-0.05,1,0.01,"A",0,"16-131484","True",0,0,"Hunt",,"07/07/23 16:53:19","MultiFlash v1.49","Default.mfi",,,,"False",,0.201609
353,"Donald","210BS_760Z6_728PT_CFAL_FA","PV22A_40UM_679","07/07/23 16:54:03",10.21058,0.669177,9.624743,0.553083,5.323279,77.90906699999999,21.648146,28.710674,0.00406,0.041523,0.669177,0.039141,0.553083,0.021648,21.648146,7059.954806,0.99824,9.624743,0.553083,77.90906699999999,5.323279,21.648146,0.00406,0.039141,0.553083,0.021648,21.648146,0.99824,0.754625,24.659548,14.625837,0.039508,0.587386,0.023206,83.516766,23.206326,0.957803,1.103103,1.878969e-13,3.722662e-09,,,,68.992453,1.322304e+16,1.143332,,1.081036,0.819196,0.010577,2.469649,0.553083,,,,,,,6.348081,0.012928,0.9955889999999999,5.775319,,,6.597997,0.201995,"False","False",3,1.143332,"p-type",0.018,245.9,245.9,1,1,25,1,"Generalized",540,0.992409,0.284534,2.2,0,1000,0.940649,1.66e-30,"Sinton","OFF","Center Point",3000000000000000,30,2000000000000000,4000000000000000,"OFF","Dark Rsh (Cell only)",0.4,"False","RTD (Internal)",2,10,-0.05,1,0.01,"A",0,"16-131484","True",0,0,"Hunt",,"07/07/23 16:54:03","MultiFlash v1.49","Default.mfi",,,,"False",,0.201609
354,"Donald","210BS_760Z6_728PT_CFAL_FA","PV22A_40UM_680","07/07/23 16:54:49",10.235164,0.670121,9.631109,0.5547,5.342378,77.89084800000001,21.725816,12.698924,0.003981,0.041623,0.670121,0.039167,0.5547,0.021726,21.725816,3122.665322,0.978988,9.631109,0.5547,77.89084800000001,5.342378,21.725816,0.003981,0.039167,0.5547,0.021726,21.725816,0.978988,0.765383,24.637075,15.398881,0.039498,0.588732,0.023254,83.369412,23.253932,0.952476,1.132492,1.796453e-13,3.494274e-09,,,,69.92132599999999,1.308157e+16,1.128707,,1.108092,0.836186,0.010883,2.581861,0.5547,,,,,,,6.639449,0.012207,0.99661,5.947362,,,6.464758,0.456273,"False","False",3,1.128707,"p-type",0.018,245.9,245.9,1,1,25,1,"Generalized",540,0.978285,0.284534,2.2,0,1000,0.595282,1.66e-30,"Sinton","OFF","Center Point",3000000000000000,30,2000000000000000,4000000000000000,"OFF","Dark Rsh (Cell only)",0.4,"False","RTD (Internal)",2,10,-0.05,1,0.01,"A",0,"16-131484","True",0,0,"Hunt",,"07/07/23 16:54:49","MultiFlash v1.49","Default.mfi",,,,"False",,0.201609
355,"Donald","210BS_760Z6_728PT_CFAL_FA","PV22A_40UM_681","07/07/23 16:55:42",10.244853,0.671175,9.677814,0.5541740000000001,5.363195,77.99776300000001,21.810471,27.364569,0.004062,0.041663,0.671175,0.039357,0.5541740000000001,0.02181,21.810471,6728.947445,0.998797,9.677814,0.5541740000000001,77.99776300000001,5.363195,21.810471,0.004062,0.039357,0.5541740000000001,0.02181,21.810471,0.998797,0.753104,24.65056,15.102864,0.039645,0.589723,0.023379,83.608137,23.379297,0.951071,1.100604,1.738445e-13,3.358924e-09,,,,75.141262,1.326404e+16,1.128016,,1.110188,0.829083,0.010867,2.585591,0.5541740000000001,,,,,,,6.661728,0.014246,0.99792,5.54731,,,6.619887,0.211697,"False","False",3,1.128016,"p-type",0.018,245.9,245.9,1,1,25,1,"Generalized",540,1.004238,0.284534,2.2,0,1000,0.362226,1.66e-30,"Sinton","OFF","Center Point",3000000000000000,30,2000000000000000,4000000000000000,"OFF","Dark Rsh (Cell only)",0.4,"False","RTD (Internal)",2,10,-0.05,1,0.01,"A",0,"16-131484","True",0,0,"Hunt",,"07/07/23 16:55:42","MultiFlash v1.49","Default.mfi",,,,"False",,0.201609
356,"Donald","210BS_760Z6_728PT_CFAL_FA","PV22A_40UM_682","07/07/23 16:56:28",10.212614,0.669553,9.606490000000001,0.5527,5.30951,77.64835100000001,21.59215,20.190645,0.004179,0.041532,0.669553,0.039067,0.5527,0.021592,21.59215,4964.879668,1.027504,9.606490000000001,0.5527,77.64835100000001,5.30951,21.59215,0.004179,0.039067,0.5527,0.021592,21.59215,1.027504,0.796809,24.628086,14.645838,0.039433,0.588064,0.023189,83.391867,23.189285,0.952817,1.127697,1.816617e-13,4.072445e-09,,,,67.96519600000001,1.327279e+16,1.134477,,1.099265,0.829962,0.010762,2.63093,0.5527,,,,,,,6.494513,0.012661,0.996204,5.997205,,,6.770697,0.287509,"False","False",3,1.134477,"p-type",0.018,245.9,245.9,1,1,25,1,"Generalized",540,1.019579,0.284534,2.2,0,1000,0.751557,1.66e-30,"Sinton","OFF","Center Point",3000000000000000,30,2000000000000000,4000000000000000,"OFF","Dark Rsh (Cell only)",0.4,"False","RTD (Internal)",2,10,-0.05,1,0.01,"A",0,"16-131484","True",0,0,"Hunt",,"07/07/23 16:56:28","MultiFlash v1.49","Default.mfi",,,,"False",,0.201609
357,"Donald","210BS_760Z6_728PT_CFAL_FA","PV22A_40UM_683","07/07/23 16:57:27",10.240797,0.66982,9.59877,0.555124,5.328506,77.680806,21.669404,5.197255,0.003739,0.041646,0.66982,0.039035,0.555124,0.021669,21.669404,1278.00512,0.919511,9.59877,0.555124,77.680806,5.328506,21.669404,0.003739,0.039035,0.555124,0.021669,21.669404,0.919511,0.685992,24.64157,14.888852,0.039255,0.588155,0.023088,82.765355,23.087761,0.959153,1.231036,1.811726e-13,3.616041e-09,,,,60.504478,1.319146e+16,1.130843,,1.11205,0.835429,0.010745,2.301919,0.555124,,,,,,,6.089724,0.012216,0.999306,6.297718,,,6.07203,1.110433,"False","False",3,1.130843,"p-type",0.018,245.9,245.9,1,1,25,1,"Generalized",540,0.927154,0.284534,2.2,0,1000,-0.042013,1.66e-30,"Sinton","OFF","Center Point",3000000000000000,30,2000000000000000,4000000000000000,"OFF","Dark Rsh (Cell only)",0.4,"False","RTD (Internal)",2,10,-0.05,1,0.01,"A",0,"16-131484","True",0,0,"Hunt",,"07/07/23 16:57:27","MultiFlash v1.49","Default.mfi",,,,"False",,0.201609
358,"Donald","210BS_760Z6_728PT_CFAL_FA","PV22A_40UM_684","07/07/23 16:58:24",10.18657,0.666377,9.590396,0.551918,5.293107,77.976277,21.525447,9.420251,0.003785,0.041426,0.666377,0.039001,0.551918,0.021525,21.525447,2316.439715,0.930619,9.590396,0.551918,77.976277,5.293107,21.525447,0.003785,0.039001,0.551918,0.021525,21.525447,0.930619,0.693509,24.623591,14.598835,0.039262,0.58479,0.02296,83.173261,22.960081,0.958892,1.147702,2.089944e-13,3.619448e-09,,,,58.194259,1.323707e+16,1.189112,,1.090069,0.822102,0.010561,2.174434,0.551918,,,,,,,5.446101,0.010381,0.99815,5.883994,,,6.170431,0.612977,"False","False",3,1.189112,"p-type",0.018,245.9,245.9,1,1,25,1,"Generalized",540,0.929386,0.284534,2.2,0,1000,0.404354,1.66e-30,"Sinton","OFF","Center Point",3000000000000000,30,2000000000000000,4000000000000000,"OFF","Dark Rsh (Cell only)",0.4,"False","RTD (Internal)",2,10,-0.05,1,0.01,"A",0,"16-131484","True",0,0,"Hunt",,"07/07/23 16:58:24","MultiFlash v1.49","Default.mfi",,,,"False",,0.201609
360,"Donald","210BS_760Z6_728PT_CFAL_FA","PV22A_40UM_685","07/07/23 16:59:52",10.216755,0.668061,9.614853,0.550953,5.297335,77.61193299999999,21.54264,155.398524,0.004431,0.041548,0.668061,0.039101,0.550953,0.021543,21.54264,38212.497097,1.089519,9.614853,0.550953,77.61193299999999,5.297335,21.54264,0.004431,0.039101,0.550953,0.021543,21.54264,1.089519,0.878142,24.64157,15.026859,0.039621,0.5870069999999999,0.023258,83.790806,23.257702,0.948112,1.067344,1.976253e-13,2.932242e-09,,,,73.915921,1.264285e+16,1.178498,,1.106523,0.822473,0.010766,2.848221,0.550953,,,,,,,7.001869,0.012267,0.992281,5.946206,,,7.176147,0.037385,"False","False",3,1.178498,"p-type",0.018,245.9,245.9,1,1,25,1,"Generalized",540,1.079663,0.284534,2.2,0,1000,1.510571,1.66e-30,"Sinton","OFF","Center Point",3000000000000000,30,2000000000000000,4000000000000000,"OFF","Dark Rsh (Cell only)",0.4,"False","RTD (Internal)",2,10,-0.05,1,0.01,"A",0,"16-131484","True",0,0,"Hunt",,"07/07/23 16:59:52","MultiFlash v1.49","Default.mfi",,,,"False",,0.201609
361,"Donald","210BS_760Z6_728PT_CFAL_FA","PV22A_40UM_686","07/07/23 17:01:00",10.191936,0.667036,9.633604999999999,0.554079,5.337779,78.51532899999999,21.707114,15.672188,0.003555,0.041447,0.667036,0.039177,0.554079,0.021707,21.707114,3853.791089,0.87413,9.633604999999999,0.554079,78.51532899999999,5.337779,21.707114,0.003555,0.039177,0.554079,0.021707,21.707114,0.87413,0.646522,24.637075,14.486829,0.039392,0.585517,0.023064,83.424825,23.064441,0.956483,1.112852,2.043084e-13,3.382187e-09,,,,65.19993599999999,1.266245e+16,1.191512,,1.111956,0.834082,0.010298,2.190689,0.554079,,,,,,,5.714072,0.011242,0.9992529999999999,5.509211,,,5.820047,0.368325,"False","False",3,1.191512,"p-type",0.018,245.9,245.9,1,1,25,1,"Generalized",540,0.882722,0.284534,2.2,0,1000,-0.034081,1.66e-30,"Sinton","OFF","Center Point",3000000000000000,30,2000000000000000,4000000000000000,"OFF","Dark Rsh (Cell only)",0.4,"False","RTD (Internal)",2,10,-0.05,1,0.01,"A",0,"16-131484","True",0,0,"Hunt",,"07/07/23 17:01:00","MultiFlash v1.49","Default.mfi",,,,"False",,0.201609
362,"Donald","210BS_760Z6_728PT_CFAL_FA","PV22A_40UM_687","07/07/23 17:01:46",10.150289,0.663973,9.525512000000001,0.548141,5.221324,77.473283,21.233525,21.963731,0.00432,0.041278,0.663973,0.038737,0.548141,0.021234,21.233525,5400.88137,1.06239,9.525512000000001,0.548141,77.473283,5.221324,21.233525,0.00432,0.038737,0.548141,0.021234,21.233525,1.06239,0.8812140000000001,24.646064,14.33582,0.039214,0.583193,0.02287,83.442713,22.869599,0.940352,1.113518,2.238109e-13,4.072861e-09,,,,61.154956,1.2514e+16,1.231339,,1.118074,0.83343,0.010032,3.033468,0.548141,,,,,,,6.001351,0.009667,0.993302,6.195861,,,6.984182,0.264331,"False","False",3,1.231339,"p-type",0.018,245.9,245.9,1,1,25,1,"Generalized",540,1.056982,0.284534,2.2,0,1000,1.30207,1.66e-30,"Sinton","OFF","Center Point",3000000000000000,30,2000000000000000,4000000000000000,"OFF","Dark Rsh (Cell only)",0.4,"False","RTD (Internal)",2,10,-0.05,1,0.01,"A",0,"16-131484","True",0,0,"Hunt",,"07/07/23 17:01:46","MultiFlash v1.49","Default.mfi",,,,"False",,0.201609
363,"Donald","210BS_760Z6_728PT_CFAL_FA","PV22A_40UM_688","07/07/23 17:02:34",10.191003,0.66689,9.600984,0.55269,5.306365,78.077564,21.579361,16.062468,0.003804,0.041444,0.66689,0.039044,0.55269,0.021579,21.579361,3949.760809,0.935343,9.600984,0.55269,78.077564,5.306365,21.579361,0.003804,0.039044,0.55269,0.021579,21.579361,0.935343,0.7154509999999999,24.677527,14.403824,0.039368,0.584997,0.02303,83.326897,23.03019,0.964744,1.120643,2.054513e-13,3.967696e-09,,,,66.84288599999999,1.208029e+16,1.173446,,1.092392,0.81993,0.010548,2.266867,0.55269,,,,,,,6.192456,0.011054,0.996672,5.827453,,,6.198654,0.359949,"False","False",3,1.173446,"p-type",0.018,245.9,245.9,1,1,25,1,"Generalized",540,0.929665,0.284534,2.2,0,1000,0.662749,1.66e-30,"Sinton","OFF","Center Point",3000000000000000,30,2000000000000000,4000000000000000,"OFF","Dark Rsh (Cell only)",0.4,"False","RTD (Internal)",2,10,-0.05,1,0.01,"A",0,"16-131484","True",0,0,"Hunt",,"07/07/23 17:02:34","MultiFlash v1.49","Default.mfi",,,,"False",,0.201609
364,"Donald","210BS_760Z6_728PT_CFAL_FA","PV22A_40UM_689","07/07/23 17:03:21",10.189537,0.667175,9.652331999999999,0.555769,5.364469,78.910145,21.815653,30.113535,0.003377,0.041438,0.667175,0.039253,0.555769,0.021816,21.815653,7404.91834,0.830489,9.652331999999999,0.555769,78.910145,5.364469,21.815653,0.003377,0.039253,0.555769,0.021816,21.815653,0.830489,0.556263,24.632581,14.663839,0.039434,0.586027,0.023109,83.58963799999999,23.109354,0.952332,1.093217,2.025242e-13,3.360407e-09,,,,67.18590399999999,1.272103e+16,1.186945,,1.10846,0.830179,0.010408,1.847957,0.555769,,,,,,,5.697764,0.013234,0.999853,5.332206,,,5.542021,0.191749,"False","False",3,1.186945,"p-type",0.018,245.9,245.9,1,1,25,1,"Generalized",540,0.831419,0.284534,2.2,0,1000,-0.049295,1.66e-30,"Sinton","OFF","Center Point",3000000000000000,30,2000000000000000,4000000000000000,"OFF","Dark Rsh (Cell only)",0.4,"False","RTD (Internal)",2,10,-0.05,1,0.01,"A",0,"16-131484","True",0,0,"Hunt",,"07/07/23 17:03:21","MultiFlash v1.49","Default.mfi",,,,"False",,0.201609
365,"Donald","210BS_760Z6_728PT_CFAL_FA","PV22A_40UM_690","07/07/23 17:04:06",10.206077,0.668606,9.64879,0.556999,5.374371,78.758678,21.85592,32.230885,0.003494,0.041505,0.668606,0.039239,0.556999,0.021856,21.85592,7925.57457,0.859165,9.64879,0.556999,78.758678,5.374371,21.85592,0.003494,0.039239,0.556999,0.021856,21.85592,0.859165,0.64392,24.614602,14.380822,0.039518,0.587087,0.0232,83.60303399999999,23.200252,0.959193,1.089172,1.932679e-13,3.298705e-09,,,,72.145286,1.25657e+16,1.153389,,1.105262,0.829372,0.01011,2.160779,0.556999,,,,,,,6.312885,0.011625,0.997202,5.495677,,,5.707651,0.179575,"False","False",3,1.153389,"p-type",0.018,245.9,245.9,1,1,25,1,"Generalized",540,0.8505200000000001,0.284534,2.2,0,1000,0.654134,1.66e-30,"Sinton","OFF","Center Point",3000000000000000,30,2000000000000000,4000000000000000,"OFF","Dark Rsh (Cell only)",0.4,"False","RTD (Internal)",2,10,-0.05,1,0.01,"A",0,"16-131484","True",0,0,"Hunt",,"07/07/23 17:04:06","MultiFlash v1.49","Default.mfi",,,,"False",,0.201609
366,"Donald","210BS_760Z6_728PT_CFAL_FA","PV22A_40UM_691","07/07/23 17:04:54",10.115743,0.670163,9.330662,0.555509,5.183266,76.458349,21.078754,23.873264,0.005039,0.041138,0.670163,0.037945,0.555509,0.021079,21.078754,5870.435579,1.238989,9.330662,0.555509,76.458349,5.183266,21.078754,0.005039,0.037945,0.555509,0.021079,21.078754,1.238989,1.058262,24.63258,14.730843,0.039122,0.589162,0.023049,83.60472900000001,23.048935,0.94365,1.101462,1.782187e-13,3.053014e-09,,,,78.40907799999999,1.295893e+16,1.141014,,1.112051,0.835699,0.009913999999999999,3.501075,0.555509,,,,,,,9.651401999999999,0.0152,0.975326,7.818004,,,7.802213,0.249496,"False","False",3,1.141014,"p-type",0.018,245.9,245.9,1,1,25,1,"Generalized",540,1.249617,0.284534,2.2,0,1000,5.342343,1.66e-30,"Sinton","OFF","Center Point",3000000000000000,30,2000000000000000,4000000000000000,"OFF","Dark Rsh (Cell only)",0.4,"False","RTD (Internal)",2,10,-0.05,1,0.01,"A",0,"16-131484","True",0,0,"Hunt",,"07/07/23 17:04:54","MultiFlash v1.49","Default.mfi",,,,"False",,0.201609
367,"Donald","210BS_760Z6_728PT_CFAL_FA","PV22A_40UM_692","07/07/23 17:05:43",10.198588,0.6690469999999999,9.619650999999999,0.5563399999999999,5.351798,78.433786,21.764123,25.775265,0.003736,0.041475,0.6690469999999999,0.03912,0.5563399999999999,0.021764,21.764123,6338.137715,0.918667,9.619650999999999,0.5563399999999999,78.433786,5.351798,21.764123,0.003736,0.03912,0.5563399999999999,0.021764,21.764123,0.918667,0.6944630000000001,24.610107,14.827848,0.03947,0.587721,0.023198,83.59959000000001,23.197551,0.948573,1.095502,1.883271e-13,3.247239e-09,,,,70.975172,1.311016e+16,1.160281,,1.120474,0.833198,0.010309,2.392857,0.5563399999999999,,,,,,,6.432462,0.01271,0.995945,5.695835,,,6.068656,0.225311,"False","False",3,1.160281,"p-type",0.018,245.9,245.9,1,1,25,1,"Generalized",540,0.916921,0.284534,2.2,0,1000,0.832909,1.66e-30,"Sinton","OFF","Center Point",3000000000000000,30,2000000000000000,4000000000000000,"OFF","Dark Rsh (Cell only)",0.4,"False","RTD (Internal)",2,10,-0.05,1,0.01,"A",0,"16-131484","True",0,0,"Hunt",,"07/07/23 17:05:43","MultiFlash v1.49","Default.mfi",,,,"False",,0.201609
368,"Donald","210BS_760Z6_728PT_CFAL_FA","PV22A_40UM_693","07/07/23 17:06:30",10.199695,0.666125,9.580947999999999,0.5477649999999999,5.248109,77.243188,21.342454,26.31693,0.004476,0.041479,0.666125,0.038963,0.5477649999999999,0.021342,21.342454,6471.333069,1.100575,9.580947999999999,0.5477649999999999,77.243188,5.248109,21.342454,0.004476,0.038963,0.5477649999999999,0.021342,21.342454,1.100575,0.862111,24.637075,14.333819,0.039397,0.585054,0.023049,83.42071900000001,23.049319,0.947668,1.115431,2.085225e-13,3.869833e-09,,,,63.242441,1.28762e+16,1.182928,,1.088597,0.820224,0.010406,2.822178,0.5477649999999999,,,,,,,6.147738,0.012311,0.99474,6.107788,,,7.25925,0.220042,"False","False",3,1.182928,"p-type",0.018,245.9,245.9,1,1,25,1,"Generalized",540,1.092808,0.284534,2.2,0,1000,0.985413,1.66e-30,"Sinton","OFF","Center Point",3000000000000000,30,2000000000000000,4000000000000000,"OFF","Dark Rsh (Cell only)",0.4,"False","RTD (Internal)",2,10,-0.05,1,0.01,"A",0,"16-131484","True",0,0,"Hunt",,"07/07/23 17:06:30","MultiFlash v1.49","Default.mfi",,,,"False",,0.201609
369,"Donald","210BS_760Z6_728PT_CFAL_FA","PV22A_40UM_694","07/07/23 17:07:28",10.223359,0.6707340000000001,9.696244999999999,0.55688,5.399648,78.744715,21.958716,143.069462,0.003649,0.041575,0.6707340000000001,0.039432,0.55688,0.021959,21.958716,35180.780772,0.897312,9.696244999999999,0.55688,78.744715,5.399648,21.958716,0.003649,0.039432,0.55688,0.021959,21.958716,0.897312,0.66952,24.628086,14.32682,0.039659,0.589279,0.02337,83.806459,23.370231,0.949356,1.069759,1.784985e-13,2.896029e-09,,,,80.590976,1.261153e+16,1.142886,,1.106577,0.834626,0.010656,2.232465,0.55688,,,,,,,6.67806,0.012845,0.998568,5.196909,,,5.971896,0.040492,"False","False",3,1.142886,"p-type",0.018,245.9,245.9,1,1,25,1,"Generalized",540,0.894964,0.284534,2.2,0,1000,0.284397,1.66e-30,"Sinton","OFF","Center Point",3000000000000000,30,2000000000000000,4000000000000000,"OFF","Dark Rsh (Cell only)",0.4,"False","RTD (Internal)",2,10,-0.05,1,0.01,"A",0,"16-131484","True",0,0,"Hunt",,"07/07/23 17:07:28","MultiFlash v1.49","Default.mfi",,,,"False",,0.201609
370,"Donald","210BS_760Z6_728PT_CFAL_FA","PV22A_40UM_695","07/07/23 17:08:21",10.194977,0.669336,9.630003,0.55497,5.344363,78.318654,21.733886,16.416851,0.003757,0.04146,0.669336,0.039162,0.55497,0.021734,21.733886,4036.903694,0.923821,9.630003,0.55497,78.318654,5.344363,21.733886,0.003757,0.039162,0.55497,0.021734,21.733886,0.923821,0.689818,24.632581,15.302875,0.039407,0.5879219999999999,0.023168,83.486361,23.167955,0.954175,1.111996,1.862731e-13,3.190231e-09,,,,69.48244099999999,1.308706e+16,1.152275,,1.11823,0.834657,0.010289,2.365565,0.55497,,,,,,,6.168774,0.012652,0.998647,5.58062,,,6.1215,0.3532,"False","False",3,1.152275,"p-type",0.018,245.9,245.9,1,1,25,1,"Generalized",540,0.930064,0.284534,2.2,0,1000,0.158628,1.66e-30,"Sinton","OFF","Center Point",3000000000000000,30,2000000000000000,4000000000000000,"OFF","Dark Rsh (Cell only)",0.4,"False","RTD (Internal)",2,10,-0.05,1,0.01,"A",0,"16-131484","True",0,0,"Hunt",,"07/07/23 17:08:21","MultiFlash v1.49","Default.mfi",,,,"False",,0.201609
371,"Donald","210BS_760Z6_728PT_CFAL_FA","PV22A_40UM_696","07/07/23 17:09:03",10.2252,0.6712669999999999,9.631656,0.5583939999999999,5.378257,78.35641200000001,21.871723,12.925078,0.00361,0.041583,0.6712669999999999,0.039169,0.5583939999999999,0.021872,21.871723,3178.276628,0.887674,9.631656,0.5583939999999999,78.35641200000001,5.378257,21.871723,0.00361,0.039169,0.5583939999999999,0.021872,21.871723,0.887674,0.660621,24.668538,14.33282,0.039445,0.589542,0.023255,83.311058,23.254719,0.958466,1.141989,1.710913e-13,3.912945e-09,,,,72.306016,1.297241e+16,1.120871,,1.095041,0.828909,0.010607,2.127848,0.5583939999999999,,,,,,,6.725107,0.012566,0.997489,5.831658,,,5.862786,0.448817,"False","False",3,1.120871,"p-type",0.018,245.9,245.9,1,1,25,1,"Generalized",540,0.8917040000000001,0.284534,2.2,0,1000,0.527977,1.66e-30,"Sinton","OFF","Center Point",3000000000000000,30,2000000000000000,4000000000000000,"OFF","Dark Rsh (Cell only)",0.4,"False","RTD (Internal)",2,10,-0.05,1,0.01,"A",0,"16-131484","True",0,0,"Hunt",,"07/07/23 17:09:03","MultiFlash v1.49","Default.mfi",,,,"False",,0.201609
372,"Donald","210BS_760Z6_728PT_CFAL_FA","PV22A_40UM_697","07/07/23 17:09:48",10.201927,0.669536,9.584654,0.555042,5.31989,77.883748,21.634365,16.435047,0.003936,0.041488,0.669536,0.038978,0.555042,0.021634,21.634365,4041.378091,0.9677789999999999,9.584654,0.555042,77.883748,5.31989,21.634365,0.003936,0.038978,0.555042,0.021634,21.634365,0.9677789999999999,0.739092,24.610107,14.588834,0.039343,0.588036,0.023135,83.28622799999999,23.135053,0.951396,1.145094,1.809993e-13,4.360751e-09,,,,66.409019,1.336389e+16,1.135091,,1.099699,0.822551,0.010319,2.458462,0.555042,,,,,,,6.431873,0.012543,0.995288,6.08447,,,6.362624,0.353532,"False","False",3,1.135091,"p-type",0.018,245.9,245.9,1,1,25,1,"Generalized",540,0.960026,0.284534,2.2,0,1000,1.044281,1.66e-30,"Sinton","OFF","Center Point",3000000000000000,30,2000000000000000,4000000000000000,"OFF","Dark Rsh (Cell only)",0.4,"False","RTD (Internal)",2,10,-0.05,1,0.01,"A",0,"16-131484","True",0,0,"Hunt",,"07/07/23 17:09:48","MultiFlash v1.49","Default.mfi",,,,"False",,0.201609
373,"Donald","210BS_760Z6_728PT_CFAL_FA","PV22A_40UM_698","07/07/23 17:10:39",10.197815,0.668608,9.658168999999999,0.557619,5.385581,78.98667399999999,21.901509,24.76184,0.00339,0.041471,0.668608,0.039277,0.557619,0.021902,21.901509,6088.936551,0.833616,9.658168999999999,0.557619,78.98667399999999,5.385581,21.901509,0.00339,0.039277,0.557619,0.021902,21.901509,0.833616,0.606606,24.610107,15.38388,0.039479,0.587723,0.023203,83.67970800000001,23.202799,0.937563,1.090266,1.90909e-13,2.958514e-09,,,,70.122193,1.318378e+16,1.150357,,1.108542,0.832965,0.010179,2.047011,0.557619,,,,,,,5.940796,0.011593,0.999393,5.322823,,,5.546899,0.233791,"False","False",3,1.150357,"p-type",0.018,245.9,245.9,1,1,25,1,"Generalized",540,0.84105,0.284534,2.2,0,1000,0.064613,1.66e-30,"Sinton","OFF","Center Point",3000000000000000,30,2000000000000000,4000000000000000,"OFF","Dark Rsh (Cell only)",0.4,"False","RTD (Internal)",2,10,-0.05,1,0.01,"A",0,"16-131484","True",0,0,"Hunt",,"07/07/23 17:10:39","MultiFlash v1.49","Default.mfi",,,,"False",,0.201609
374,"Donald","210BS_760Z6_728PT_CFAL_FA","PV22A_40UM_699","07/07/23 17:11:27",10.227554,0.67025,9.645678,0.557372,5.37623,78.427638,21.863482,8.330410000000001,0.003447,0.041592,0.67025,0.039226,0.557372,0.021863,21.863482,2048.447881,0.847661,9.645678,0.557372,78.427638,5.37623,21.863482,0.003447,0.039226,0.557372,0.021863,21.863482,0.847661,0.604436,24.659549,15.087863,0.039384,0.588604,0.023181,83.15513900000001,23.181381,0.960068,1.164279,1.790994e-13,3.475329e-09,,,,66.419873,1.299566e+16,1.12324,,1.092808,0.822704,0.010994,1.932835,0.557372,,,,,,,6.086459,0.012037,1.000068,5.741488,,,5.625533,0.693221,"False","False",3,1.12324,"p-type",0.018,245.9,245.9,1,1,25,1,"Generalized",540,0.846072,0.284534,2.2,0,1000,-0.029059,1.66e-30,"Sinton","OFF","Center Point",3000000000000000,30,2000000000000000,4000000000000000,"OFF","Dark Rsh (Cell only)",0.4,"False","RTD (Internal)",2,10,-0.05,1,0.01,"A",0,"16-131484","True",0,0,"Hunt",,"07/07/23 17:11:27","MultiFlash v1.49","Default.mfi",,,,"False",,0.201609
375,"Donald","210BS_760Z6_728PT_CFAL_FA","PV22A_40UM_700","07/07/23 17:12:24",10.228929,0.670109,9.625043,0.553773,5.330086,77.760389,21.675826,9.262653999999999,0.003993,0.041598,0.670109,0.039142,0.553773,0.021676,21.675826,2277.686518,0.981768,9.625043,0.553773,77.760389,5.330086,21.675826,0.003993,0.039142,0.553773,0.021676,21.675826,0.981768,0.743635,24.578645,14.554832,0.03942,0.588573,0.023201,83.233413,23.20144,0.953156,1.152768,1.811945e-13,3.342903e-09,,,,66.726775,1.333355e+16,1.138756,,1.110764,0.8298680000000001,0.010328,2.553668,0.553773,,,,,,,6.307638,0.013185,0.998299,5.92237,,,6.489926,0.625034,"False","False",3,1.138756,"p-type",0.018,245.9,245.9,1,1,25,1,"Generalized",540,0.984815,0.284534,2.2,0,1000,0.275325,1.66e-30,"Sinton","OFF","Center Point",3000000000000000,30,2000000000000000,4000000000000000,"OFF","Dark Rsh (Cell only)",0.4,"False","RTD (Internal)",2,10,-0.05,1,0.01,"A",0,"16-131484","True",0,0,"Hunt",,"07/07/23 17:12:24","MultiFlash v1.49","Default.mfi",,,,"False",,0.201609
376,"Donald","210BS_760Z6_728PT_CFAL_FA","PV22A_40UM_701","07/07/23 17:13:10",10.253359,0.671339,9.702201000000001,0.55802,5.414018,78.65232899999999,22.017152,15.190913,0.003406,0.041697,0.671339,0.039456,0.55802,0.022017,22.017152,3735.445588,0.837487,9.702201000000001,0.55802,78.65232899999999,5.414018,22.017152,0.003406,0.039456,0.55802,0.022017,22.017152,0.837487,0.620018,24.623591,14.653839,0.039599,0.589232,0.023333,83.352861,23.332972,0.964523,1.129505,1.729031e-13,3.899632e-09,,,,70.899113,1.313812e+16,1.130246,,1.112309,0.834149,0.010454,2.187202,0.55802,,,,,,,6.124924,0.011909,1.000767,5.399062,,,5.590563,0.379476,"False","False",3,1.130246,"p-type",0.018,245.9,245.9,1,1,25,1,"Generalized",540,0.8457209999999999,0.284534,2.2,0,1000,-0.259776,1.66e-30,"Sinton","OFF","Center Point",3000000000000000,30,2000000000000000,4000000000000000,"OFF","Dark Rsh (Cell only)",0.4,"False","RTD (Internal)",2,10,-0.05,1,0.01,"A",0,"16-131484","True",0,0,"Hunt",,"07/07/23 17:13:10","MultiFlash v1.49","Default.mfi",,,,"False",,0.201609
377,"Donald","210BS_760Z6_728PT_CFAL_FA","PV22A_40UM_702","07/07/23 17:14:00",10.249036,0.667866,9.65638,0.558086,5.389089,78.73049,21.915773,8.328574,0.00349,0.04168,0.667866,0.03927,0.558086,0.021916,21.915773,2047.996391,0.858216,9.65638,0.558086,78.73049,5.389089,21.915773,0.00349,0.03927,0.558086,0.021916,21.915773,0.858216,0.6160600000000001,24.628086,14.461827,0.039543,0.588221,0.02326,83.559456,23.259986,0.913075,1.120468,1.956184e-13,1.861311e-09,,,,66.977424,1.324461e+16,1.16751,,1.111107,0.8337599999999999,0.010698,2.062651,0.558086,,,,,,,6.248751,0.012899,0.997224,5.833551,,,5.694629,0.693286,"False","False",3,1.16751,"p-type",0.018,245.9,245.9,1,1,25,1,"Generalized",540,0.857625,0.284534,2.2,0,1000,0.585633,1.66e-30,"Sinton","OFF","Center Point",3000000000000000,30,2000000000000000,4000000000000000,"OFF","Dark Rsh (Cell only)",0.4,"False","RTD (Internal)",2,10,-0.05,1,0.01,"A",0,"16-131484","True",0,0,"Hunt",,"07/07/23 17:14:00","MultiFlash v1.49","Default.mfi",,,,"False",,0.201609
378,"Donald","210BS_760Z6_728PT_CFAL_FA","PV22A_40UM_703","07/07/23 17:14:45",10.225617,0.66721,9.623157000000001,0.553585,5.327234,78.081774,21.664231,6.223255,0.003633,0.041584,0.66721,0.039134,0.553585,0.021664,21.664231,1530.298293,0.893246,9.623157000000001,0.553585,78.081774,5.327234,21.664231,0.003633,0.039134,0.553585,0.021664,21.664231,0.893246,0.639683,24.623591,15.56689,0.039277,0.586697,0.023044,83.05323199999999,23.04359,0.939701,1.188795,1.988804e-13,2.968225e-09,,,,60.349833,1.279054e+16,1.174163,,1.112159,0.834582,0.010953,2.114021,0.553585,,,,,,,5.705288,0.012217,1.000694,5.922993,,,5.939541,0.924847,"False","False",3,1.174163,"p-type",0.018,245.9,245.9,1,1,25,1,"Generalized",540,0.903272,0.284534,2.2,0,1000,-0.283205,1.66e-30,"Sinton","OFF","Center Point",3000000000000000,30,2000000000000000,4000000000000000,"OFF","Dark Rsh (Cell only)",0.4,"False","RTD (Internal)",2,10,-0.05,1,0.01,"A",0,"16-131484","True",0,0,"Hunt",,"07/07/23 17:14:45","MultiFlash v1.49","Default.mfi",,,,"False",,0.201609
379,"Donald","210BS_760Z6_728PT_CFAL_FA","PV22A_40UM_704","07/07/23 17:15:34",10.23147,0.667957,9.547081,0.55361,5.285357,77.337092,21.493929,3.449349,0.003819,0.041608,0.667957,0.038825,0.55361,0.021494,21.493929,848.1948190000001,0.939032,9.547081,0.55361,77.337092,5.285357,21.493929,0.003819,0.038825,0.55361,0.021494,21.493929,0.939032,0.682526,24.58314,15.593892,0.039048,0.5871420000000001,0.022927,82.49214499999999,22.926649,0.94158,1.295359,1.957489e-13,2.216277e-09,,,,56.542496,1.271267e+16,1.150777,,1.084749,0.821376,0.010395,2.283543,0.55361,,,,,,,6.087953,0.013477,0.999542,6.7441,,,6.181125,1.671963,"False","False",3,1.150777,"p-type",0.018,245.9,245.9,1,1,25,1,"Generalized",540,0.936755,0.284534,2.2,0,1000,0.06632299999999999,1.66e-30,"Sinton","OFF","Center Point",3000000000000000,30,2000000000000000,4000000000000000,"OFF","Dark Rsh (Cell only)",0.4,"False","RTD (Internal)",2,10,-0.05,1,0.01,"A",0,"16-131484","True",0,0,"Hunt",,"07/07/23 17:15:34","MultiFlash v1.49","Default.mfi",,,,"False",,0.201609
380,"Donald","210BS_760Z6_728PT_CFAL_FA","PV22A_40UM_705","07/07/23 17:16:18",10.208002,0.669476,9.546146,0.5527069999999999,5.276224,77.205383,21.456787,5.921838,0.00422,0.041513,0.669476,0.038821,0.5527069999999999,0.021457,21.456787,1456.180033,1.037655,9.546146,0.5527069999999999,77.205383,5.276224,21.456787,0.00422,0.038821,0.5527069999999999,0.021457,21.456787,1.037655,0.817522,24.628086,14.678839,0.039177,0.588337,0.023049,82.936003,23.049432,0.951356,1.205746,1.820888e-13,3.458659e-09,,,,64.11782599999999,1.299057e+16,1.149957,,1.099024,0.834162,0.010422,2.723865,0.5527069999999999,,,,,,,6.67129,0.012602,0.996081,6.534458,,,6.792932,0.980958,"False","False",3,1.149957,"p-type",0.018,245.9,245.9,1,1,25,1,"Generalized",540,1.036296,0.284534,2.2,0,1000,0.676719,1.66e-30,"Sinton","OFF","Center Point",3000000000000000,30,2000000000000000,4000000000000000,"OFF","Dark Rsh (Cell only)",0.4,"False","RTD (Internal)",2,10,-0.05,1,0.01,"A",0,"16-131484","True",0,0,"Hunt",,"07/07/23 17:16:18","MultiFlash v1.49","Default.mfi",,,,"False",,0.201609
382,"Donald","210BS_760Z6_728PT_CFAL_FA","PV22A_40UM_706","07/07/23 17:17:53",10.246547,0.670926,9.655635999999999,0.557935,5.387221,78.363242,21.908179,7.970904,0.003373,0.04167,0.670926,0.039267,0.557935,0.021908,21.908179,1960.045275,0.829382,9.655635999999999,0.557935,78.363242,5.387221,21.908179,0.003373,0.039267,0.557935,0.021908,21.908179,0.829382,0.583172,24.646064,14.435826,0.039399,0.588813,0.023198,82.978148,23.198379,0.967378,1.188261,1.732179e-13,4.431547e-09,,,,63.285724,1.342713e+16,1.116663,,1.103924,0.823237,0.010528,1.999188,0.557935,,,,,,,5.866725,0.012615,1.001013,5.795904,,,5.515686,0.722997,"False","False",3,1.116663,"p-type",0.018,245.9,245.9,1,1,25,1,"Generalized",540,0.838314,0.284534,2.2,0,1000,-0.263861,1.66e-30,"Sinton","OFF","Center Point",3000000000000000,30,2000000000000000,4000000000000000,"OFF","Dark Rsh (Cell only)",0.4,"False","RTD (Internal)",2,10,-0.05,1,0.01,"A",0,"16-131484","True",0,0,"Hunt",,"07/07/23 17:17:53","MultiFlash v1.49","Default.mfi",,,,"False",,0.201609
383,"Donald","210BS_760Z6_728PT_CFAL_FA","PV22A_40UM_707","07/07/23 17:19:30",10.181679,0.667282,9.602499,0.553765,5.317527,78.267343,21.624754,20.729024,0.003831,0.041406,0.667282,0.03905,0.553765,0.021625,21.624754,5097.267099,0.942165,9.602499,0.553765,78.267343,5.317527,21.624754,0.003831,0.03905,0.553765,0.021625,21.624754,0.942165,0.730488,24.664043,14.482828,0.039376,0.586319,0.023087,83.560171,23.087127,0.946251,1.10119,1.998382e-13,3.361528e-09,,,,64.585239,1.341813e+16,1.17228,,1.105725,0.83511,0.010278,2.472856,0.553765,,,,,,,5.882969,0.010791,0.996399,5.731375,,,6.229482,0.27981,"False","False",3,1.17228,"p-type",0.018,245.9,245.9,1,1,25,1,"Generalized",540,0.943551,0.284534,2.2,0,1000,0.674891,1.66e-30,"Sinton","OFF","Center Point",3000000000000000,30,2000000000000000,4000000000000000,"OFF","Dark Rsh (Cell only)",0.4,"False","RTD (Internal)",2,10,-0.05,1,0.01,"A",0,"16-131484","True",0,0,"Hunt",,"07/07/23 17:19:30","MultiFlash v1.49","Default.mfi",,,,"False",,0.201609
384,"Donald","210BS_760Z6_728PT_CFAL_FA","PV22A_40UM_708","07/07/23 17:20:16",10.228954,0.67041,9.646240000000001,0.56011,5.402951,78.787902,21.972145,7.095228,0.003167,0.041598,0.67041,0.039228,0.56011,0.021972,21.972145,1744.71665,0.778802,9.646240000000001,0.56011,78.787902,5.402951,21.972145,0.003167,0.039228,0.56011,0.021972,21.972145,0.778802,0.541481,24.610107,14.749844,0.039378,0.588744,0.023184,83.132543,23.183767,0.963208,1.162616,1.8043e-13,2.844932e-09,,,,68.00569,1.273462e+16,1.124655,,1.113289,0.832338,0.01043,1.847224,0.56011,,,,,,,6.218277,0.012824,1.000286,5.729273,,,5.171241,0.813843,"False","False",3,1.124655,"p-type",0.018,245.9,245.9,1,1,25,1,"Generalized",540,0.7844,0.284534,2.2,0,1000,-0.145541,1.66e-30,"Sinton","OFF","Center Point",3000000000000000,30,2000000000000000,4000000000000000,"OFF","Dark Rsh (Cell only)",0.4,"False","RTD (Internal)",2,10,-0.05,1,0.01,"A",0,"16-131484","True",0,0,"Hunt",,"07/07/23 17:20:16","MultiFlash v1.49","Default.mfi",,,,"False",,0.201609
385,"Donald","210BS_760Z6_728PT_CFAL_FA","PV22A_40UM_709","07/07/23 17:21:01",10.279919,0.675064,9.616035,0.557934,5.365112,77.31146699999999,21.818266,6.192418,0.004043,0.041805,0.675064,0.039105,0.557934,0.021818,21.818266,1522.715673,0.994101,9.616035,0.557934,77.31146699999999,5.365112,21.818266,0.004043,0.039105,0.557934,0.021818,21.818266,0.994101,0.730441,24.596623,15.223871,0.039463,0.592103,0.023366,82.795699,23.365985,0.96992,1.223811,1.486303e-13,4.189874e-09,,,,72.67375199999999,1.33155e+16,1.0761,,1.099218,0.834223,0.010717,2.475512,0.557934,,,,,,,7.544134,0.017255,0.996333,6.477262,,,6.515433,0.93753,"False","False",3,1.0761,"p-type",0.018,245.9,245.9,1,1,25,1,"Generalized",540,0.992099,0.284534,2.2,0,1000,0.721758,1.66e-30,"Sinton","OFF","Center Point",3000000000000000,30,2000000000000000,4000000000000000,"OFF","Dark Rsh (Cell only)",0.4,"False","RTD (Internal)",2,10,-0.05,1,0.01,"A",0,"16-131484","True",0,0,"Hunt",,"07/07/23 17:21:01","MultiFlash v1.49","Default.mfi",,,,"False",,0.201609
386,"Donald","210BS_760Z6_728PT_CFAL_FA","PV22A_40UM_710","07/07/23 17:21:54",10.177365,0.6685759999999999,9.646477000000001,0.559329,5.395554,79.2957,21.942066,16.167779,0.002514,0.041388,0.6685759999999999,0.039229,0.559329,0.021942,21.942066,3975.656824,0.618109,9.646477000000001,0.559329,79.2957,5.395554,21.942066,0.002514,0.039229,0.559329,0.021942,21.942066,0.618109,0.366758,24.682022,14.737843,0.039211,0.5840689999999999,0.022902,82.76420299999999,22.901842,1.009466,1.181645,1.901945e-13,6.968082e-09,,,,51.734548,1.396409e+16,1.164491,,1.095044,0.835473,0.01033,1.183237,0.559329,,,,,,,4.318168,0.008928,1.004487,5.247519,,,4.155338,0.35466,"False","False",3,1.164491,"p-type",0.018,245.9,245.9,1,1,25,1,"Generalized",540,0.635567,0.284534,2.2,0,1000,-1.299323,1.66e-30,"Sinton","OFF","Center Point",3000000000000000,30,2000000000000000,4000000000000000,"OFF","Dark Rsh (Cell only)",0.4,"False","RTD (Internal)",2,10,-0.05,1,0.01,"A",0,"16-131484","True",0,0,"Hunt",,"07/07/23 17:21:54","MultiFlash v1.49","Default.mfi",,,,"False",,0.201609
387,"Donald","210BS_760Z6_728PT_CFAL_FA","PV22A_40UM_711","07/07/23 17:22:36",10.135986,0.6681049999999999,9.623056,0.5561430000000001,5.351792,79.029329,21.764099,26.467939,0.002415,0.04122,0.6681049999999999,0.039134,0.5561430000000001,0.021764,21.764099,6508.466231,0.593756,9.623056,0.5561430000000001,79.029329,5.351792,21.764099,0.002415,0.039134,0.5561430000000001,0.021764,21.764099,0.593756,0.401593,24.592129,14.404824,0.03892,0.583006,0.022691,82.393765,22.69064,1.014797,1.241141,1.777422e-13,1.176454e-08,,,,49.60604,1.282617e+16,1.153041,,1.118895,0.8324820000000001,0.009714,1.339278,0.5561430000000001,,,,,,,3.992455,0.006538,1.0096,5.080272,,,4.010514,0.215962,"False","False",3,1.153041,"p-type",0.018,245.9,245.9,1,1,25,1,"Generalized",540,0.633029,0.284534,2.2,0,1000,-2.661391,1.66e-30,"Sinton","OFF","Center Point",3000000000000000,30,2000000000000000,4000000000000000,"OFF","Dark Rsh (Cell only)",0.4,"False","RTD (Internal)",2,10,-0.05,1,0.01,"A",0,"16-131484","True",0,0,"Hunt",,"07/07/23 17:22:36","MultiFlash v1.49","Default.mfi",,,,"False",,0.201609
388,"Donald","210BS_760Z6_728PT_CFAL_FA","PV22A_40UM_712","07/07/23 17:23:58",10.207497,0.6705140000000001,9.400136,0.5572009999999999,5.237768,76.527812,21.300397,43.474164,0.004458,0.041511,0.6705140000000001,0.038227,0.5572009999999999,0.0213,21.300397,10690.296927,1.096214,9.400136,0.5572009999999999,76.527812,5.237768,21.300397,0.004458,0.038227,0.5572009999999999,0.0213,21.300397,1.096214,0.897002,24.628086,14.341821,0.039309,0.586517,0.023055,82.833443,23.055477,0.997054,1.188478,1.646331e-13,9.550605e-09,,,,66.897699,1.296314e+16,1.139477,,1.117493,0.829965,0.0104,3.070282,0.5572009999999999,,,,,,,8.461194000000001,0.015112,0.977391,7.954181,,,6.996311,0.135006,"False","False",3,1.139477,"p-type",0.018,245.9,245.9,1,1,25,1,"Generalized",540,1.104091,0.284534,2.2,0,1000,5.182464,1.66e-30,"Sinton","OFF","Center Point",3000000000000000,30,2000000000000000,4000000000000000,"OFF","Dark Rsh (Cell only)",0.4,"False","RTD (Internal)",2,10,-0.05,1,0.01,"A",0,"16-131484","True",0,0,"Hunt",,"07/07/23 17:23:58","MultiFlash v1.49","Default.mfi",,,,"False",,0.201609
389,"Donald","210BS_760Z6_728PT_CFAL_FA","PV22A_40UM_713","07/07/23 17:24:45",10.125171,0.6680120000000001,9.563255,0.558298,5.339148,78.937798,21.712679,7.551485,0.002059,0.041176,0.6680120000000001,0.038891,0.558298,0.021713,21.712679,1856.910066,0.506394,9.563255,0.558298,78.937798,5.339148,21.712679,0.002059,0.038891,0.558298,0.021713,21.712679,0.506394,0.327168,24.605613,14.757845,0.038642,0.582218,0.022498,81.793459,22.498159,1.032648,1.343091,1.812327e-13,1.119866e-08,,,,42.049176,1.312919e+16,1.162788,,1.112978,0.830813,0.009808000000000001,1.133236,0.558298,,,,,,,3.697385,0.005908,1.010304,5.554677,,,3.408468,0.7559399999999999,"False","False",3,1.162788,"p-type",0.018,245.9,245.9,1,1,25,1,"Generalized",540,0.555729,0.284534,2.2,0,1000,-3.053027,1.66e-30,"Sinton","OFF","Center Point",3000000000000000,30,2000000000000000,4000000000000000,"OFF","Dark Rsh (Cell only)",0.4,"False","RTD (Internal)",2,10,-0.05,1,0.01,"A",0,"16-131484","True",0,0,"Hunt",,"07/07/23 17:24:45","MultiFlash v1.49","Default.mfi",,,,"False",,0.201609
