Repository: dintalframe/MLPROJECT

File: FCT450csv/MultiFlash_Database WW29 - 2023.csv (part 10 of 13)
ash_cutoff_(suns),V_at_Isc_(V),dV/dt,V_Pad_0_(V),V_Pad_1_(V),V_Pad_2_(V),V_Pad_3_(V),V_Pad_4_(V),dBreak_(A),dBreak_(V),Capacitance_(uF/cm2),Capacitance_Error_(percent),Pm/Pe,BulkSRH_AND_Jo_Power_Loss_(percent),BulkSRH_Power_Loss_(percent),Jo_Power_Loss_(percent),Rs_Power_Loss_(percent),Rsh_Power_Loss_(percent),Dark_Break_Interpolated,Calibration,Resistivity_(ohm-cm),Analysis_Resistivity_(ohm-cm),Sample_Type,Thickness_(cm),Cell_Area_(cm2),Total_Area_(cm2),Number_of_Cells_per_String,Number_of_Strings,Temperature_(C),Intensity_(suns),Analysis_Type,Nominal_Load_Voltage_(mV/cell),Rs_Modulation_Target_(ohm-cm2),Reference_Constant_(V/sun),Voltage_Temperature_Coefficient_(mV/C),Temperature_Offset_(C),Power_per_Sun_(W/m2),Conductivity_Modulation_(ohm-cm2/V),Auger_Coefficient,Auger_Method,Band_Gap_Narrowing,Fit_Method,Carrier_Density_Center_Point_(cm-3),Percent_Fit,Lower_Bound_(cm-3),Upper_Bound_(cm-3),Rsh_Lifetime_Correction,Rsh_Measurement_Method,SunsVoc_Rsh_Voltage_(V),Do_Dark_Break_Measurement,Temperature_Measurement_Method,Number_of_dRsh_Points,dRsh_Output_Vlimit_(V),Current_Transfer,Voltage_Transfer,Temperature_Transfer,Final_Bin,Bin_Index,Tester_ID,Do_Doping_Measurement,Doping_Sample_Time_(us),Doping_Measurement_Length_(us),Measurement_Type,Comments,Measurement_Date-Time_String,Software Version,Recipe_Filename,EL Pulse Current Delivered (Coulombs),Forward Dark IV (V),Forward Dark IV (A),Forward Dark IV Interpolated?,EL Pulse Energy Delivered (J),Doping Calibration Factor (V/sun)
368,"Donald","210BS_760Z6_746PT_CFAL_FA_SFTB","MZ2210_83UM_452","07/20/23 14:51:06",9.908866,0.667242,9.387669000000001,0.568724,5.338993,80.751818,21.712048,14.403015,0.001835,0.040296,0.667242,0.038177,0.568724,0.021712,21.712048,3541.70149,0.451118,9.387669000000001,0.568724,80.751818,5.338993,21.712048,0.001835,0.038177,0.568724,0.021712,21.712048,0.451118,0.222084,24.596624,15.287874,0.038261,0.584881,0.022378,83.229764,22.378303,0.987171,1.126759,1.98753e-13,3.856339e-09,,,,62.205722,1.29294e+16,1.17191,,1.102753,0.819341,0.009693,0.690791,0.568724,,,,,,,5.106419,0.009488999999999999,1.000193,5.304902,,,2.933027,0.410564,"False","False",3,1.17191,"p-type",0.018,245.9,245.9,1,1,25,1,"Generalized",540,0.446073,0.284529,2.2,0,1000,-0.089382,1.66e-30,"Sinton","OFF","Center Point",3000000000000000,30,2000000000000000,4000000000000000,"OFF","Dark Rsh (Cell only)",0.4,"False","RTD (Internal)",2,10,-0.05,1,0.01,"A",0,"16-131484","True",0,0,"Hunt",,"07/20/23 14:51:06","MultiFlash v1.49","Default.mfi",,,,"False",,0.20105
369,"Donald","210BS_760Z6_746PT_CFAL_FA_SFTB","MZ2210_83UM_453","07/20/23 14:52:21",9.889255,0.665744,9.380424,0.56633,5.312414,80.69029,21.603962,16.877154,0.001904,0.040217,0.665744,0.038147,0.56633,0.021604,21.603962,4150.092191,0.468149,9.380424,0.56633,80.69029,5.312414,21.603962,0.001904,0.038147,0.56633,0.021604,21.603962,0.468149,0.229739,24.691012,14.457827,0.038209,0.583476,0.022294,83.267366,22.293946,0.987445,1.115497,2.112902e-13,3.894985e-09,,,,60.56008,1.273894e+16,1.185864,,1.097487,0.828109,0.009443999999999999,0.758355,0.56633,,,,,,,4.841359,0.009998999999999999,1.000956,5.175624,,,3.058688,0.350018,"False","False",3,1.185864,"p-type",0.018,245.9,245.9,1,1,25,1,"Generalized",540,0.467502,0.284529,2.2,0,1000,-0.307223,1.66e-30,"Sinton","OFF","Center Point",3000000000000000,30,2000000000000000,4000000000000000,"OFF","Dark Rsh (Cell only)",0.4,"False","RTD (Internal)",2,10,-0.05,1,0.01,"A",0,"16-131484","True",0,0,"Hunt",,"07/20/23 14:52:21","MultiFlash v1.49","Default.mfi",,,,"False",,0.20105
370,"Donald","210BS_760Z6_746PT_CFAL_FA_SFTB","MZ2210_83UM_454","07/20/23 14:53:52",9.929959,0.667947,9.384278999999999,0.567004,5.320922,80.222784,21.638561,10.358811,0.001961,0.040382,0.667947,0.038163,0.567004,0.021639,21.638561,2547.231547,0.482252,9.384278999999999,0.567004,80.222784,5.320922,21.638561,0.001961,0.038163,0.567004,0.021639,21.638561,0.482252,0.263746,24.659548,14.905853,0.038232,0.584597,0.02235,82.86048700000001,22.350031,1.006169,1.172176,1.926224e-13,5.064636e-09,,,,59.970345,1.2578e+16,1.157348,,1.090258,0.820094,0.009823,0.8236019999999999,0.567004,,,,,,,5.139032,0.009186,1.000718,5.526633,,,3.143539,0.569117,"False","False",3,1.157348,"p-type",0.018,245.9,245.9,1,1,25,1,"Generalized",540,0.4829,0.284529,2.2,0,1000,-0.253246,1.66e-30,"Sinton","OFF","Center Point",3000000000000000,30,2000000000000000,4000000000000000,"OFF","Dark Rsh (Cell only)",0.4,"False","RTD (Internal)",2,10,-0.05,1,0.01,"A",0,"16-131484","True",0,0,"Hunt",,"07/20/23 14:53:52","MultiFlash v1.49","Default.mfi",,,,"False",,0.20105
371,"Donald","210BS_760Z6_746PT_CFAL_FA_SFTB","MZ2210_83UM_455","07/20/23 14:55:12",9.923508,0.669092,9.391292999999999,0.569608,5.349358,80.56574000000001,21.754201,12.30832,0.001844,0.040356,0.669092,0.038192,0.569608,0.021754,21.754201,3026.615785,0.453524,9.391292999999999,0.569608,80.56574000000001,5.349358,21.754201,0.001844,0.038192,0.569608,0.021754,21.754201,0.453524,0.1638,24.64157,14.318819,0.038259,0.586121,0.022424,83.047781,22.424397,0.99685,1.15236,1.838191e-13,4.640521e-09,,,,63.466664,1.291128e+16,1.160121,,1.118552,0.8314859999999999,0.009882,0.545207,0.569608,,,,,,,5.311406,0.013417,1.000468,5.401119,,,2.951925,0.480531,"False","False",3,1.160121,"p-type",0.018,245.9,245.9,1,1,25,1,"Generalized",540,0.459454,0.284529,2.2,0,1000,-0.321233,1.66e-30,"Sinton","OFF","Center Point",3000000000000000,30,2000000000000000,4000000000000000,"OFF","Dark Rsh (Cell only)",0.4,"False","RTD (Internal)",2,10,-0.05,1,0.01,"A",0,"16-131484","True",0,0,"Hunt",,"07/20/23 14:55:12","MultiFlash v1.49","Default.mfi",,,,"False",,0.20105
373,"Donald","210BS_760Z6_746PT_CFAL_FA_SFTB","MZ2210_83UM_456","07/20/23 14:58:06",9.925983,0.669475,9.406641,0.568672,5.349292,80.498676,21.753934,15.216525,0.002012,0.040366,0.669475,0.038254,0.568672,0.021754,21.753934,3741.743523,0.494664,9.406641,0.568672,80.498676,5.349292,21.753934,0.002012,0.038254,0.568672,0.021754,21.753934,0.494664,0.232615,24.695506,15.055861,0.038347,0.586431,0.022488,83.215166,22.488037,0.999186,1.125545,1.845581e-13,3.877362e-09,,,,67.935464,1.269041e+16,1.142915,,1.087494,0.821385,0.009738,0.777892,0.568672,,,,,,,5.543176,0.012694,0.999945,5.265937,,,3.219828,0.389035,"False","False",3,1.142915,"p-type",0.018,245.9,245.9,1,1,25,1,"Generalized",540,0.489858,0.284529,2.2,0,1000,0.108631,1.66e-30,"Sinton","OFF","Center Point",3000000000000000,30,2000000000000000,4000000000000000,"OFF","Dark Rsh (Cell only)",0.4,"False","RTD (Internal)",2,10,-0.05,1,0.01,"A",0,"16-131484","True",0,0,"Hunt",,"07/20/23 14:58:06","MultiFlash v1.49","Default.mfi",,,,"False",,0.20105
374,"Donald","210BS_760Z6_746PT_CFAL_FA_SFTB","MZ2210_83UM_457","07/20/23 15:00:15",9.900990999999999,0.668562,9.389659,0.569358,5.346075,80.76345999999999,21.74085,13.71913,0.001843,0.040264,0.668562,0.038185,0.569358,0.021741,21.74085,3373.534087,0.453308,9.389659,0.569358,80.76345999999999,5.346075,21.74085,0.001843,0.038185,0.569358,0.021741,21.74085,0.453308,0.210784,24.668538,14.823848,0.038247,0.5859529999999999,0.022411,83.252928,22.410994,0.99434,1.121553,1.910091e-13,3.406203e-09,,,,64.52709,1.30867e+16,1.147505,,1.095407,0.826501,0.009540999999999999,0.682418,0.569358,,,,,,,5.188478,0.010663,1.000643,5.200505,,,2.949637,0.431903,"False","False",3,1.147505,"p-type",0.018,245.9,245.9,1,1,25,1,"Generalized",540,0.46009,0.284529,2.2,0,1000,-0.245885,1.66e-30,"Sinton","OFF","Center Point",3000000000000000,30,2000000000000000,4000000000000000,"OFF","Dark Rsh (Cell only)",0.4,"False","RTD (Internal)",2,10,-0.05,1,0.01,"A",0,"16-131484","True",0,0,"Hunt",,"07/20/23 15:00:15","MultiFlash v1.49","Default.mfi",,,,"False",,0.20105
375,"Donald","210BS_760Z6_746PT_CFAL_FA_SFTB","MZ2210_83UM_458","07/20/23 15:01:16",9.897962,0.667602,9.354841,0.56931,5.325805,80.597576,21.658417,8.290286999999999,0.00179,0.040252,0.667602,0.038043,0.56931,0.021658,21.658417,2038.58154,0.440273,9.354841,0.56931,80.597576,5.325805,21.658417,0.00179,0.038043,0.56931,0.021658,21.658417,0.440273,0.187357,24.659549,15.540889,0.038128,0.585015,0.022306,83.005809,22.305564,1.000896,1.155361,1.976697e-13,3.505569e-09,,,,59.425308,1.30304e+16,1.167791,,1.102331,0.829068,0.009764,0.619822,0.56931,,,,,,,5.089617,0.011192,0.999812,5.540734,,,2.85769,0.714211,"False","False",3,1.167791,"p-type",0.018,245.9,245.9,1,1,25,1,"Generalized",540,0.443129,0.284529,2.2,0,1000,-0.045867,1.66e-30,"Sinton","OFF","Center Point",3000000000000000,30,2000000000000000,4000000000000000,"OFF","Dark Rsh (Cell only)",0.4,"False","RTD (Internal)",2,10,-0.05,1,0.01,"A",0,"16-131484","True",0,0,"Hunt",,"07/20/23 15:01:16","MultiFlash v1.49","Default.mfi",,,,"False",,0.20105
376,"Donald","210BS_760Z6_746PT_CFAL_FA_SFTB","MZ2210_83UM_459","07/20/23 15:03:07",9.902412,0.6679580000000001,9.428547,0.571258,5.386131,81.43039899999999,21.903746,53.215011,0.001501,0.04027,0.6679580000000001,0.038343,0.571258,0.021904,21.903746,13085.571184,0.369066,9.428547,0.571258,81.43039899999999,5.386131,21.903746,0.001501,0.038343,0.571258,0.021904,21.903746,0.369066,0.133191,24.677528,14.656838,0.038364,0.585313,0.022455,83.478627,22.454693,0.992811,1.089388,1.950702e-13,3.784088e-09,,,,68.238421,1.278723e+16,1.178137,,1.104628,0.830008,0.009481,0.451053,0.571258,,,,,,,5.056299,0.010537,1.001399,4.791549,,,2.417863,0.111092,"False","False",3,1.178137,"p-type",0.018,245.9,245.9,1,1,25,1,"Generalized",540,0.376135,0.284529,2.2,0,1000,-0.67686,1.66e-30,"Sinton","OFF","Center Point",3000000000000000,30,2000000000000000,4000000000000000,"OFF","Dark Rsh (Cell only)",0.4,"False","RTD (Internal)",2,10,-0.05,1,0.01,"A",0,"16-131484","True",0,0,"Hunt",,"07/20/23 15:03:07","MultiFlash v1.49","Default.mfi",,,,"False",,0.20105
377,"Donald","210BS_760Z6_746PT_CFAL_FA_SFTB","MZ2210_83UM_460","07/20/23 15:04:42",9.924697,0.669085,9.432663,0.572411,5.399358,81.30989099999999,21.957537,22.443926,0.001553,0.040361,0.669085,0.03836,0.572411,0.021958,21.957537,5518.961439,0.381974,9.432663,0.572411,81.30989099999999,5.399358,21.957537,0.001553,0.03836,0.572411,0.021958,21.957537,0.381974,0.157085,24.623591,15.479886,0.038407,0.5865590000000001,0.022528,83.422954,22.528165,0.994689,1.098117,1.87759e-13,3.42068e-09,,,,70.59967899999999,1.266661e+16,1.161374,,1.111854,0.827882,0.009722,0.522234,0.572411,,,,,,,5.440603,0.010604,1.000907,4.973733,,,2.495884,0.263554,"False","False",3,1.161374,"p-type",0.018,245.9,245.9,1,1,25,1,"Generalized",540,0.384992,0.284529,2.2,0,1000,-0.438081,1.66e-30,"Sinton","OFF","Center Point",3000000000000000,30,2000000000000000,4000000000000000,"OFF","Dark Rsh (Cell only)",0.4,"False","RTD (Internal)",2,10,-0.05,1,0.01,"A",0,"16-131484","True",0,0,"Hunt",,"07/20/23 15:04:42","MultiFlash v1.49","Default.mfi",,,,"False",,0.20105
378,"Donald","210BS_760Z6_746PT_CFAL_FA_SFTB","MZ2210_83UM_461","07/20/23 15:06:00",9.927719,0.66914,9.412421999999999,0.570901,5.373565,80.890221,21.852641,11.084995,0.001676,0.040373,0.66914,0.038277,0.570901,0.021853,21.852641,2725.800237,0.412236,9.412421999999999,0.570901,80.890221,5.373565,21.852641,0.001676,0.038277,0.570901,0.021853,21.852641,0.412236,0.184158,24.682022,14.535832,0.038294,0.586681,0.022466,83.162018,22.466372,0.993969,1.137864,1.85607e-13,3.654343e-09,,,,65.23663999999999,1.286318e+16,1.148777,,1.093677,0.825563,0.009868999999999999,0.616663,0.570901,,,,,,,5.28008,0.010537,1.001348,5.221308,,,2.689874,0.53311,"False","False",3,1.148777,"p-type",0.018,245.9,245.9,1,1,25,1,"Generalized",540,0.413275,0.284529,2.2,0,1000,-0.5925859999999999,1.66e-30,"Sinton","OFF","Center Point",3000000000000000,30,2000000000000000,4000000000000000,"OFF","Dark Rsh (Cell only)",0.4,"False","RTD (Internal)",2,10,-0.05,1,0.01,"A",0,"16-131484","True",0,0,"Hunt",,"07/20/23 15:06:00","MultiFlash v1.49","Default.mfi",,,,"False",,0.20105
379,"Donald","210BS_760Z6_746PT_CFAL_FA_SFTB","MZ2210_83UM_462","07/20/23 15:07:08",9.900261,0.667516,9.406291,0.570205,5.363518,81.159944,21.811784,18.460633,0.001585,0.040261,0.667516,0.038253,0.570205,0.021812,21.811784,4539.46969,0.389868,9.406291,0.570205,81.159944,5.363518,21.811784,0.001585,0.038253,0.570205,0.021812,21.811784,0.389868,0.158676,24.695507,14.347821,0.038276,0.584994,0.022391,83.31539600000001,22.391063,0.993189,1.110517,1.976466e-13,3.796691e-09,,,,62.980985,1.30149e+16,1.182309,,1.108839,0.828454,0.009828999999999999,0.53094,0.570205,,,,,,,4.913645,0.009933000000000001,1.001519,5.04534,,,2.548225,0.320148,"False","False",3,1.182309,"p-type",0.018,245.9,245.9,1,1,25,1,"Generalized",540,0.390231,0.284529,2.2,0,1000,-0.5407189999999999,1.66e-30,"Sinton","OFF","Center Point",3000000000000000,30,2000000000000000,4000000000000000,"OFF","Dark Rsh (Cell only)",0.4,"False","RTD (Internal)",2,10,-0.05,1,0.01,"A",0,"16-131484","True",0,0,"Hunt",,"07/20/23 15:07:08","MultiFlash v1.49","Default.mfi",,,,"False",,0.20105
380,"Donald","210BS_760Z6_746PT_CFAL_FA_SFTB","MZ2210_83UM_463","07/20/23 15:08:12",9.894080000000001,0.66758,9.371216,0.571359,5.354324,81.063614,21.774396,10.185395,0.00151,0.040236,0.66758,0.03811,0.571359,0.021774,21.774396,2504.588673,0.371377,9.371216,0.571359,81.063614,5.354324,21.774396,0.00151,0.03811,0.571359,0.021774,21.774396,0.371377,0.135906,24.655054,14.305819,0.038153,0.58508,0.022323,83.104748,22.322662,0.99802,1.14351,1.971785e-13,3.646419e-09,,,,62.726311,1.261862e+16,1.158776,,1.096781,0.821979,0.00953,0.439669,0.571359,,,,,,,5.143284,0.010294,1.001023,5.307324,,,2.419197,0.581008,"False","False",3,1.158776,"p-type",0.018,245.9,245.9,1,1,25,1,"Generalized",540,0.372572,0.284529,2.2,0,1000,-0.343592,1.66e-30,"Sinton","OFF","Center Point",3000000000000000,30,2000000000000000,4000000000000000,"OFF","Dark Rsh (Cell only)",0.4,"False","RTD (Internal)",2,10,-0.05,1,0.01,"A",0,"16-131484","True",0,0,"Hunt",,"07/20/23 15:08:12","MultiFlash v1.49","Default.mfi",,,,"False",,0.20105
381,"Donald","210BS_760Z6_746PT_CFAL_FA_SFTB","MZ2210_83UM_464","07/20/23 15:09:20",9.929277000000001,0.668214,9.387281,0.568616,5.337758,80.449985,21.707028,9.62942,0.001837,0.040379,0.668214,0.038175,0.568616,0.021707,21.707028,2367.874482,0.451834,9.387281,0.568616,80.449985,5.337758,21.707028,0.001837,0.038175,0.568616,0.021707,21.707028,0.451834,0.229849,24.686517,14.413824,0.038243,0.585044,0.022374,82.9213,22.373839,1.004307,1.166276,1.920248e-13,4.492224e-09,,,,59.858649,1.289418e+16,1.166252,,1.105694,0.8307330000000001,0.009729,0.7219,0.568616,,,,,,,5.104105,0.009322,1.000471,5.499119,,,2.944169,0.612745,"False","False",3,1.166252,"p-type",0.018,245.9,245.9,1,1,25,1,"Generalized",540,0.454158,0.284529,2.2,0,1000,-0.37133,1.66e-30,"Sinton","OFF","Center Point",3000000000000000,30,2000000000000000,4000000000000000,"OFF","Dark Rsh (Cell only)",0.4,"False","RTD (Internal)",2,10,-0.05,1,0.01,"A",0,"16-131484","True",0,0,"Hunt",,"07/20/23 15:09:20","MultiFlash v1.49","Default.mfi",,,,"False",,0.20105
382,"Donald","210BS_760Z6_746PT_CFAL_FA_SFTB","MZ2210_83UM_465","07/20/23 15:10:24",9.886342000000001,0.66574,9.369764,0.567841,5.320539,80.837929,21.637003,11.472268,0.00169,0.040205,0.66574,0.038104,0.567841,0.021637,21.637003,2821.030789,0.41559,9.369764,0.567841,80.837929,5.320539,21.637003,0.00169,0.038104,0.567841,0.021637,21.637003,0.41559,0.146289,24.628086,14.645837,0.038143,0.583283,0.022248,83.122085,22.248378,0.995537,1.134735,2.114006e-13,3.822399e-09,,,,58.256144,1.280536e+16,1.185039,,1.106643,0.826413,0.009482000000000001,0.488578,0.567841,,,,,,,4.722259,0.011145,1.001121,5.248934,,,2.712797,0.514621,"False","False",3,1.185039,"p-type",0.018,245.9,245.9,1,1,25,1,"Generalized",540,0.420746,0.284529,2.2,0,1000,-0.444097,1.66e-30,"Sinton","OFF","Center Point",3000000000000000,30,2000000000000000,4000000000000000,"OFF","Dark Rsh (Cell only)",0.4,"False","RTD (Internal)",2,10,-0.05,1,0.01,"A",0,"16-131484","True",0,0,"Hunt",,"07/20/23 15:10:24","MultiFlash v1.49","Default.mfi",,,,"False",,0.20105
383,"Donald","210BS_760Z6_746PT_CFAL_FA_SFTB","MZ2210_83UM_466","07/20/23 15:11:33",9.923211,0.668072,9.427049999999999,0.569847,5.371974,81.03230600000001,21.846175,21.726743,0.001704,0.040355,0.668072,0.038337,0.569847,0.021846,21.846175,5342.606055,0.419025,9.427049999999999,0.569847,81.03230600000001,5.371974,21.846175,0.001704,0.038337,0.569847,0.021846,21.846175,0.419025,0.159372,24.700001,14.482829,0.038382,0.585444,0.022471,83.34910499999999,22.47078,0.9944770000000001,1.107309,1.942747e-13,3.804304e-09,,,,67.06986499999999,1.25874e+16,1.179871,,1.092696,0.8168840000000001,0.009998999999999999,0.518255,0.569847,,,,,,,5.236009,0.011526,1.000817,5.03867,,,2.740894,0.27176,"False","False",3,1.179871,"p-type",0.018,245.9,245.9,1,1,25,1,"Generalized",540,0.417999,0.284529,2.2,0,1000,-0.293812,1.66e-30,"Sinton","OFF","Center Point",3000000000000000,30,2000000000000000,4000000000000000,"OFF","Dark Rsh (Cell only)",0.4,"False","RTD (Internal)",2,10,-0.05,1,0.01,"A",0,"16-131484","True",0,0,"Hunt",,"07/20/23 15:11:33","MultiFlash v1.49","Default.mfi",,,,"False",,0.20105
384,"Donald","210BS_760Z6_746PT_CFAL_FA_SFTB","MZ2210_83UM_467","07/20/23 15:12:47",9.902578999999999,0.667366,9.406432000000001,0.569881,5.360545,81.114158,21.799696,15.168854,0.001583,0.040271,0.667366,0.038253,0.569881,0.0218,21.799696,3730.021254,0.389238,9.406432000000001,0.569881,81.114158,5.360545,21.799696,0.001583,0.038253,0.569881,0.0218,21.799696,0.389238,0.122782,24.673033,15.252873,0.038262,0.584843,0.022377,83.26297,22.377197,0.996744,1.11739,1.995906e-13,3.620892e-09,,,,63.949947,1.264663e+16,1.189728,,1.089079,0.820943,0.009627,0.37465,0.569881,,,,,,,4.987129,0.010593,1.002099,5.042738,,,2.545094,0.3893,"False","False",3,1.189728,"p-type",0.018,245.9,245.9,1,1,25,1,"Generalized",540,0.395743,0.284529,2.2,0,1000,-0.703925,1.66e-30,"Sinton","OFF","Center Point",3000000000000000,30,2000000000000000,4000000000000000,"OFF","Dark Rsh (Cell only)",0.4,"False","RTD (Internal)",2,10,-0.05,1,0.01,"A",0,"16-131484","True",0,0,"Hunt",,"07/20/23 15:12:47","MultiFlash v1.49","Default.mfi",,,,"False",,0.20105
385,"Donald","210BS_760Z6_746PT_CFAL_FA_SFTB","MZ2210_83UM_468","07/20/23 15:13:47",9.918544000000001,0.668426,9.414326000000001,0.570109,5.36719,80.95540699999999,21.826717,27.759866,0.001735,0.040336,0.668426,0.038285,0.570109,0.021827,21.826717,6826.151025,0.426674,9.414326000000001,0.570109,80.95540699999999,5.36719,21.826717,0.001735,0.038285,0.570109,0.021827,21.826717,0.426674,0.191033,24.71798,14.33182,0.038376,0.585274,0.02246,83.305729,22.460397,0.99793,1.10711,1.927388e-13,4.14249e-09,,,,68.044641,1.253414e+16,1.171696,,1.108724,0.831582,0.009497,0.629879,0.570109,,,,,,,5.367327,0.010906,1.000173,5.094036,,,2.787449,0.212991,"False","False",3,1.171696,"p-type",0.018,245.9,245.9,1,1,25,1,"Generalized",540,0.429805,0.284529,2.2,0,1000,-0.128414,1.66e-30,"Sinton","OFF","Center Point",3000000000000000,30,2000000000000000,4000000000000000,"OFF","Dark Rsh (Cell only)",0.4,"False","RTD (Internal)",2,10,-0.05,1,0.01,"A",0,"16-131484","True",0,0,"Hunt",,"07/20/23 15:13:47","MultiFlash v1.49","Default.mfi",,,,"False",,0.20105
386,"Donald","210BS_760Z6_746PT_CFAL_FA_SFTB","MZ2210_83UM_469","07/20/23 15:15:00",9.898249,0.667689,9.399940000000001,0.569303,5.351414,80.972177,21.76256,28.866474,0.001695,0.040253,0.667689,0.038227,0.569303,0.021763,21.76256,7098.265875,0.416902,9.399940000000001,0.569303,80.972177,5.351414,21.76256,0.001695,0.038227,0.569303,0.021763,21.76256,0.416902,0.182581,24.650559,14.372823,0.038275,0.584701,0.022379,83.267065,22.379348,1.00093,1.112521,1.960881e-13,4.514973e-09,,,,64.284105,1.274144e+16,1.163,,1.114155,0.8277600000000001,0.009599,0.6128169999999999,0.569303,,,,,,,5.041163,0.010374,1.00086,5.073194,,,2.723404,0.204824,"False","False",3,1.163,"p-type",0.018,245.9,245.9,1,1,25,1,"Generalized",540,0.419805,0.284529,2.2,0,1000,-0.409391,1.66e-30,"Sinton","OFF","Center Point",3000000000000000,30,2000000000000000,4000000000000000,"OFF","Dark Rsh (Cell only)",0.4,"False","RTD (Internal)",2,10,-0.05,1,0.01,"A",0,"16-131484","True",0,0,"Hunt",,"07/20/23 15:15:00","MultiFlash v1.49","Default.mfi",,,,"False",,0.20105
387,"Donald","210BS_760Z6_746PT_CFAL_FA_SFTB","MZ2210_83UM_470","07/20/23 15:16:23",9.883267,0.666976,9.383194,0.569591,5.344582,81.07803699999999,21.734777,19.07143,0.001581,0.040192,0.666976,0.038159,0.569591,0.021735,21.734777,4689.66471,0.388753,9.383194,0.569591,81.07803699999999,5.344582,21.734777,0.001581,0.038159,0.569591,0.021735,21.734777,0.388753,0.24937,24.637075,15.56189,0.038201,0.584016,0.02231,83.22319,22.309833,1.000812,1.11689,2.023872e-13,4.182527e-09,,,,61.599978,1.284385e+16,1.181967,,1.099575,0.829114,0.00967,0.83583,0.569591,,,,,,,4.846478,0.005928,1.000948,5.096617,,,2.537418,0.31006,"False","False",3,1.181967,"p-type",0.018,245.9,245.9,1,1,25,1,"Generalized",540,0.391593,0.284529,2.2,0,1000,-0.455678,1.66e-30,"Sinton","OFF","Center Point",3000000000000000,30,2000000000000000,4000000000000000,"OFF","Dark Rsh (Cell only)",0.4,"False","RTD (Internal)",2,10,-0.05,1,0.01,"A",0,"16-131484","True",0,0,"Hunt",,"07/20/23 15:16:23","MultiFlash v1.49","Default.mfi",,,,"False",,0.20105
388,"Donald","210BS_760Z6_746PT_CFAL_FA_SFTB","MZ2210_83UM_471","07/20/23 15:17:27",9.878049000000001,0.665994,9.354858999999999,0.568339,5.316727,80.817083,21.621501,11.784876,0.001647,0.040171,0.665994,0.038043,0.568339,0.021622,21.621501,2897.901088,0.405035,9.354858999999999,0.568339,80.817083,5.316727,21.621501,0.001647,0.038043,0.568339,0.021622,21.621501,0.405035,0.147054,24.695506,14.317819,0.038102,0.583081,0.022217,83.04217800000001,22.216795,1.003879,1.142841,2.085143e-13,4.391465e-09,,,,58.387951,1.262254e+16,1.182372,,1.111611,0.827056,0.009592,0.495855,0.568339,,,,,,,4.802822,0.010978,1.000886,5.331458,,,2.639087,0.501451,"False","False",3,1.182372,"p-type",0.018,245.9,245.9,1,1,25,1,"Generalized",540,0.409831,0.284529,2.2,0,1000,-0.533363,1.66e-30,"Sinton","OFF","Center Point",3000000000000000,30,2000000000000000,4000000000000000,"OFF","Dark Rsh (Cell only)",0.4,"False","RTD (Internal)",2,10,-0.05,1,0.01,"A",0,"16-131484","True",0,0,"Hunt",,"07/20/23 15:17:27","MultiFlash v1.49","Default.mfi",,,,"False",,0.20105
389,"Donald","210BS_760Z6_746PT_CFAL_FA_SFTB","MZ2210_83UM_472","07/20/23 15:18:27",9.887893999999999,0.6662940000000001,9.361858,0.567432,5.312214,80.63175699999999,21.603148,10.621218,0.001755,0.040211,0.6662940000000001,0.038072,0.567432,0.021603,21.603148,2611.757569,0.431472,9.361858,0.567432,80.63175699999999,5.312214,21.603148,0.001755,0.038072,0.567432,0.021603,21.603148,0.431472,0.188573,24.632581,15.125865,0.038118,0.583391,0.022238,82.999506,22.237524,1.007674,1.147841,2.068937e-13,4.315025e-09,,,,58.479887,1.26179e+16,1.190755,,1.106507,0.829673,0.009514,0.625273,0.567432,,,,,,,4.825231,0.010204,1.001233,5.342688,,,2.812944,0.555942,"False","False",3,1.190755,"p-type",0.018,245.9,245.9,1,1,25,1,"Generalized",540,0.434621,0.284529,2.2,0,1000,-0.49659,1.66e-30,"Sinton","OFF","Center Point",3000000000000000,30,2000000000000000,4000000000000000,"OFF","Dark Rsh (Cell only)",0.4,"False","RTD (Internal)",2,10,-0.05,1,0.01,"A",0,"16-131484","True",0,0,"Hunt",,"07/20/23 15:18:27","MultiFlash v1.49","Default.mfi",,,,"False",,0.20105
390,"Donald","210BS_760Z6_746PT_CFAL_FA_SFTB","MZ2210_83UM_473","07/20/23 15:19:38",9.957782999999999,0.669852,9.443996,0.569367,5.377095,80.613179,21.866999,19.532346,0.002072,0.040495,0.669852,0.038406,0.569367,0.021867,21.866999,4803.003867,0.509432,9.443996,0.569367,80.613179,5.377095,21.866999,0.002072,0.038406,0.569367,0.021867,21.866999,0.509432,0.261897,24.655054,15.409882,0.038524,0.587411,0.022629,83.423377,22.629289,0.985102,1.104463,1.820391e-13,3.305417e-09,,,,73.180493,1.252253e+16,1.144901,,1.117912,0.827659,0.009906,0.901078,0.569367,,,,,,,5.913786,0.013114,0.999856,5.200435,,,3.322146,0.302794,"False","False",3,1.144901,"p-type",0.018,245.9,245.9,1,1,25,1,"Generalized",540,0.514898,0.284529,2.2,0,1000,-0.000254,1.66e-30,"Sinton","OFF","Center Point",3000000000000000,30,2000000000000000,4000000000000000,"OFF","Dark Rsh (Cell only)",0.4,"False","RTD (Internal)",2,10,-0.05,1,0.01,"A",0,"16-131484","True",0,0,"Hunt",,"07/20/23 15:19:38","MultiFlash v1.49","Default.mfi",,,,"False",,0.20105
391,"Donald","210BS_760Z6_746PT_CFAL_FA_SFTB","MZ2210_83UM_474","07/20/23 15:20:56",9.892701000000001,0.668228,9.379314000000001,0.5664169999999999,5.312602,80.365168,21.604727,23.23216,0.002006,0.040231,0.668228,0.038143,0.5664169999999999,0.021605,21.604727,5712.788259,0.493259,9.379314000000001,0.5664169999999999,80.365168,5.312602,21.604727,0.002006,0.038143,0.5664169999999999,0.021605,21.604727,0.493259,0.278831,24.646064,15.265873,0.038175,0.584942,0.02233,83.064216,22.330318,0.997669,1.147196,1.875524e-13,5.794084e-09,,,,60.913247,1.306229e+16,1.157051,,1.101602,0.8244050000000001,0.009645000000000001,0.898631,0.5664169999999999,,,,,,,4.917385,0.0089,1.001448,5.224527,,,3.213438,0.254638,"False","False",3,1.157051,"p-type",0.018,245.9,245.9,1,1,25,1,"Generalized",540,0.493743,0.284529,2.2,0,1000,-0.472889,1.66e-30,"Sinton","OFF","Center Point",3000000000000000,30,2000000000000000,4000000000000000,"OFF","Dark Rsh (Cell only)",0.4,"False","RTD (Internal)",2,10,-0.05,1,0.01,"A",0,"16-131484","True",0,0,"Hunt",,"07/20/23 15:20:56","MultiFlash v1.49","Default.mfi",,,,"False",,0.20105
392,"Donald","210BS_760Z6_746PT_CFAL_FA_SFTB","MZ2210_83UM_475","07/20/23 15:22:24",9.918087999999999,0.662231,9.411839000000001,0.559285,5.263901,80.143833,21.406674,43.943432,0.00221,0.040334,0.662231,0.038275,0.559285,0.021407,21.406674,10805.689841,0.543449,9.411839000000001,0.559285,80.143833,5.263901,21.406674,0.00221,0.038275,0.559285,0.021407,21.406674,0.543449,0.315769,24.614602,14.413824,0.038338,0.579345,0.022211,83.15400699999999,22.210701,0.991886,1.118826,2.391456e-13,5.896943e-09,,,,51.243164,1.291484e+16,1.232086,,1.101554,0.826901,0.009648,1.050176,0.559285,,,,,,,4.075334,0.008055,1.001346,5.130603,,,3.584351,0.133098,"False","False",3,1.232086,"p-type",0.018,245.9,245.9,1,1,25,1,"Generalized",540,0.544432,0.284529,2.2,0,1000,-0.515288,1.66e-30,"Sinton","OFF","Center Point",3000000000000000,30,2000000000000000,4000000000000000,"OFF","Dark Rsh (Cell only)",0.4,"False","RTD (Internal)",2,10,-0.05,1,0.01,"A",0,"16-131484","True",0,0,"Hunt",,"07/20/23 15:22:24","MultiFlash v1.49","Default.mfi",,,,"False",,0.20105
393,"Donald","calibration","V7-11","07/21/23 11:26:26",9.639886000000001,,,,,,,,,0.039202,,,,,,,,9.639886000000001,0.00762,,0.073459,0.298735,-0.00079,0.039202,0.00762,0.000299,0.298735,-0.194383,0.601635,23.729275,139.777995,,,,,,,,,,,,,,,,,1.104173,0.827214,0.00762,1.944059,0.00762,,,,,,0,0,0,,0,0,0,0,0,"False","True",3,3,"p-type",0.018,245.9,245.9,1,1,25,1,"Generalized",540,1.04047,0.284464,2.2,0,1000,,1.66e-30,"Sinton","OFF","Center Point",3000000000000000,30,2000000000000000,4000000000000000,"OFF","Dark Rsh (Cell only)",0.4,"False","RTD (Internal)",2,10,-0.05,1,0.01,,0,"16-131484","True",0,0,"Hunt",,"07/21/23 11:26:26","MultiFlash v1.49","Default.mfi",0,0,0,"False",0,0.201526
394,"Donald","calibration","V7-11","07/21/23 11:27:00",9.643606,0.643783,8.498830999999999,0.518057,4.402881,70.918198,17.905168,40.907847,0.006051,0.039218,0.643783,0.034562,0.518057,0.017905,17.905168,10059.239687,1.487905,8.498830999999999,0.518057,70.918198,4.402881,17.905168,0.006051,0.034562,0.518057,0.017905,17.905168,1.487905,1.486544,23.911264,14.800847,0.035727,0.555385,0.019842,78.590656,19.842283,1.217949,2.000167,2.117771e-13,6.595021e-08,,,,42.772894,4723313000000000,1.458714,,1.101933,0.823244,0.004892,4.828535,0.518057,,,,,,,7.217788,7.28976e-05,0.968055,11.313469,,,9.028425,0.144356,"False","False",3,1.458714,"p-type",0.018,245.9,245.9,1,1,25,1,"Generalized",540,1.525814,0.284464,2.2,0,1000,7.888065,1.66e-30,"Sinton","OFF","Center Point",3000000000000000,30,2000000000000000,4000000000000000,"OFF","Dark Rsh (Cell only)",0.4,"False","RTD (Internal)",2,10,-0.05,1,0.01,"A",0,"16-131484","True",0,0,"Hunt",,"07/21/23 11:27:00","MultiFlash v1.49","Default.mfi",,,,"False",,0.201526
395,"Donald","210BS_760Z6_762PT_CFAL_FA_SFTB","MZ2210_83UM_476","07/21/23 11:31:53",9.895963999999999,0.667422,9.416914,0.570226,5.369768,81.301237,21.837203,46.313048,0.00154,0.040244,0.667422,0.038296,0.570226,0.021837,21.837203,11388.378473,0.378672,9.416914,0.570226,81.301237,5.369768,21.837203,0.00154,0.038296,0.570226,0.021837,21.837203,0.378672,0.114669,25.180974,15.376879,0.038321,0.584547,0.022401,83.399191,22.400706,0.998611,1.093695,1.998651e-13,4.131625e-09,,,,82.74988999999999,1.00804e+16,1.175142,,1.125766,0.828043,0.008952999999999999,0.369787,0.570226,,,,,,,6.221526,0.013836,1.001333,4.874447,,,2.480611,0.127583,"False","False",3,1.175142,"p-type",0.018,245.9,245.9,1,1,25,1,"Generalized",540,0.381465,0.284464,2.2,0,1000,-0.5795,1.66e-30,"Sinton","OFF","Center Point",3000000000000000,30,2000000000000000,4000000000000000,"OFF","Dark Rsh (Cell only)",0.4,"False","RTD (Internal)",2,10,-0.05,1,0.01,"A",0,"16-131484","True",0,0,"Hunt",,"07/21/23 11:31:53","MultiFlash v1.49","Default.mfi",,,,"False",,0.201526
396,"Donald","210BS_760Z6_762PT_CFAL_FA_SFTB","MZ2210_83UM_477","07/21/23 11:32:50",9.883735,0.667107,9.348967,0.56817,5.3118,80.561093,21.601464,8.153755,0.001671,0.040194,0.667107,0.038019,0.56817,0.021601,21.601464,2005.008247,0.410926,9.348967,0.56817,80.561093,5.3118,21.601464,0.001671,0.038019,0.56817,0.021601,21.601464,0.410926,0.259293,25.261892,14.611836,0.038018,0.584045,0.022204,82.80919799999999,22.204266,1.007642,1.181116,1.997209e-13,4.4467e-09,,,,57.053982,1.27013e+16,1.174807,,1.096987,0.817407,0.009058,0.821769,0.56817,,,,,,,4.781825,0.006041,1.002322,5.428947,,,2.67558,0.724403,"False","False",3,1.174807,"p-type",0.018,245.9,245.9,1,1,25,1,"Generalized",540,0.422521,0.284464,2.2,0,1000,-0.852501,1.66e-30,"Sinton","OFF","Center Point",3000000000000000,30,2000000000000000,4000000000000000,"OFF","Dark Rsh (Cell only)",0.4,"False","RTD (Internal)",2,10,-0.05,1,0.01,"A",0,"16-131484","True",0,0,"Hunt",,"07/21/23 11:32:50","MultiFlash v1.49","Default.mfi",,,,"False",,0.201526
397,"Donald","210BS_760Z6_762PT_CFAL_FA_SFTB","MZ2210_83UM_478","07/21/23 11:33:59",9.889417999999999,0.667327,9.386077,0.5650810000000001,5.303892,80.368397,21.569303,23.722197,0.002095,0.040217,0.667327,0.03817,0.5650810000000001,0.021569,21.569303,5833.288289,0.515063,9.386077,0.5650810000000001,80.368397,5.303892,21.569303,0.002095,0.03817,0.5650810000000001,0.021569,21.569303,0.515063,0.369192,25.207947,15.524888,0.038223,0.584156,0.022328,83.197023,22.328451,1.001718,1.122075,1.993782e-13,4.530529e-09,,,,62.885442,1.27052e+16,1.179692,,1.11874,0.830801,0.008838,1.25581,0.5650810000000001,,,,,,,4.958799,0.006452,1.001726,5.10557,,,3.363035,0.249252,"False","False",3,1.179692,"p-type",0.018,245.9,245.9,1,1,25,1,"Generalized",540,0.522602,0.284464,2.2,0,1000,-0.756224,1.66e-30,"Sinton","OFF","Center Point",3000000000000000,30,2000000000000000,4000000000000000,"OFF","Dark Rsh (Cell only)",0.4,"False","RTD (Internal)",2,10,-0.05,1,0.01,"A",0,"16-131484","True",0,0,"Hunt",,"07/21/23 11:33:59","MultiFlash v1.49","Default.mfi",,,,"False",,0.201526
398,"Donald","210BS_760Z6_762PT_CFAL_FA_SFTB","MZ2210_83UM_479","07/21/23 11:34:53",9.883248,0.6671240000000001,9.387725,0.569533,5.346616,81.09097,21.743052,22.751404,0.001549,0.040192,0.6671240000000001,0.038177,0.569533,0.021743,21.743052,5594.570338,0.380969,9.387725,0.569533,81.09097,5.346616,21.743052,0.001549,0.038177,0.569533,0.021743,21.743052,0.380969,0.204203,25.189965,15.022859,0.038196,0.583985,0.022306,83.19058,22.306024,1.002467,1.121188,2.006679e-13,4.55759e-09,,,,62.538192,1.264868e+16,1.176697,,1.102139,0.828956,0.009042,0.677965,0.569533,,,,,,,4.854466,0.007475,1.001635,5.028696,,,2.492103,0.259754,"False","False",3,1.176697,"p-type",0.018,245.9,245.9,1,1,25,1,"Generalized",540,0.387924,0.284464,2.2,0,1000,-0.771016,1.66e-30,"Sinton","OFF","Center Point",3000000000000000,30,2000000000000000,4000000000000000,"OFF","Dark Rsh (Cell only)",0.4,"False","RTD (Internal)",2,10,-0.05,1,0.01,"A",0,"16-131484","True",0,0,"Hunt",,"07/21/23 11:34:53","MultiFlash v1.49","Default.mfi",,,,"False",,0.201526
399,"Donald","210BS_760Z6_762PT_CFAL_FA_SFTB","MZ2210_83UM_480","07/21/23 11:36:02",9.883794999999999,0.666392,9.361549999999999,0.567002,5.308022,80.589646,21.5861,9.531936,0.00157,0.040194,0.666392,0.038071,0.567002,0.021586,21.5861,2343.903162,0.386143,9.361549999999999,0.567002,80.589646,5.308022,21.5861,0.00157,0.038071,0.567002,0.021586,21.5861,0.386143,0.199272,25.225928,14.996858,0.03804,0.582373,0.022153,82.707886,22.153475,1.02151,1.182601,2.073965e-13,5.108758e-09,,,,53.951564,1.268327e+16,1.18579,,1.097856,0.827526,0.008977000000000001,0.658896,0.567002,,,,,,,4.416799,0.007167,1.002845,5.30134,,,2.526894,0.617443,"False","False",3,1.18579,"p-type",0.018,245.9,245.9,1,1,25,1,"Generalized",540,0.396417,0.284464,2.2,0,1000,-1.112713,1.66e-30,"Sinton","OFF","Center Point",3000000000000000,30,2000000000000000,4000000000000000,"OFF","Dark Rsh (Cell only)",0.4,"False","RTD (Internal)",2,10,-0.05,1,0.01,"A",0,"16-131484","True",0,0,"Hunt",,"07/21/23 11:36:02","MultiFlash v1.49","Default.mfi",,,,"False",,0.201526
400,"Donald","210BS_760Z6_762PT_CFAL_FA_SFTB","MZ2210_83UM_481","07/21/23 11:37:01",9.940624,0.669195,9.429722999999999,0.56889,5.364472,80.641874,21.815666,14.777975,0.001804,0.040425,0.669195,0.038348,0.56889,0.021816,21.815666,3633.904093,0.443678,9.429722999999999,0.56889,80.641874,5.364472,21.815666,0.001804,0.038348,0.56889,0.021816,21.815666,0.443678,0.259504,25.19446,14.68484,0.038365,0.585835,0.022476,83.08124599999999,22.475578,1.005966,1.143462,1.860192e-13,4.581776e-09,,,,65.271835,1.257884e+16,1.159748,,1.11125,0.831175,0.009254999999999999,0.8756930000000001,0.56889,,,,,,,5.238072,0.008487,1.001715,5.170456,,,2.903621,0.398839,"False","False",3,1.159748,"p-type",0.018,245.9,245.9,1,1,25,1,"Generalized",540,0.45281,0.284464,2.2,0,1000,-0.670995,1.66e-30,"Sinton","OFF","Center Point",3000000000000000,30,2000000000000000,4000000000000000,"OFF","Dark Rsh (Cell only)",0.4,"False","RTD (Internal)",2,10,-0.05,1,0.01,"A",0,"16-131484","True",0,0,"Hunt",,"07/21/23 11:37:01","MultiFlash v1.49","Default.mfi",,,,"False",,0.201526
401,"Donald","210BS_760Z6_762PT_CFAL_FA_SFTB","MZ2210_83UM_482","07/21/23 11:38:00",9.883053,0.659506,9.380081000000001,0.559561,5.248726,80.527429,21.344961,27.56704,0.001931,0.040191,0.659506,0.038146,0.559561,0.021345,21.344961,6778.735146,0.474863,9.380081000000001,0.559561,80.527429,5.248726,21.344961,0.001931,0.038146,0.559561,0.021345,21.344961,0.474863,0.288797,25.109049,14.341821,0.038208,0.576963,0.022044,83.166544,22.044496,0.998324,1.106493,2.715004e-13,4.840934e-09,,,,46.984714,1.288257e+16,1.286577,,1.096254,0.826468,0.008940999999999999,0.903389,0.559561,,,,,,,3.721435,0.005674,1.000839,5.126395,,,3.134835,0.212032,"False","False",3,1.286577,"p-type",0.018,245.9,245.9,1,1,25,1,"Generalized",540,0.478565,0.284464,2.2,0,1000,-0.392796,1.66e-30,"Sinton","OFF","Center Point",3000000000000000,30,2000000000000000,4000000000000000,"OFF","Dark Rsh (Cell only)",0.4,"False","RTD (Internal)",2,10,-0.05,1,0.01,"A",0,"16-131484","True",0,0,"Hunt",,"07/21/23 11:38:00","MultiFlash v1.49","Default.mfi",,,,"False",,0.201526
402,"Donald","210BS_760Z6_762PT_CFAL_FA_SFTB","MZ2210_83UM_483","07/21/23 11:39:00",9.885896000000001,0.66722,9.368677999999999,0.5690730000000001,5.331458,80.827769,21.681406,11.083163,0.001628,0.040203,0.66722,0.0381,0.5690730000000001,0.021681,21.681406,2725.349847,0.400372,9.368677999999999,0.5690730000000001,80.827769,5.331458,21.681406,0.001628,0.0381,0.5690730000000001,0.021681,21.681406,0.400372,0.229758,25.064096,14.301818,0.038113,0.5843390000000001,0.022271,83.025533,22.270939,1.004423,1.149799,1.995314e-13,4.172901e-09,,,,66.216853,1.152571e+16,1.180782,,1.106127,0.8289260000000001,0.008264000000000001,0.771638,0.5690730000000001,,,,,,,5.37157,0.008078999999999999,1.001896,5.257647,,,2.610525,0.533305,"False","False",3,1.180782,"p-type",0.018,245.9,245.9,1,1,25,1,"Generalized",540,0.407156,0.284464,2.2,0,1000,-0.784876,1.66e-30,"Sinton","OFF","Center Point",3000000000000000,30,2000000000000000,4000000000000000,"OFF","Dark Rsh (Cell only)",0.4,"False","RTD (Internal)",2,10,-0.05,1,0.01,"A",0,"16-131484","True",0,0,"Hunt",,"07/21/23 11:39:00","MultiFlash v1.49","Default.mfi",,,,"False",,0.201526
403,"Donald","210BS_760Z6_762PT_CFAL_FA_SFTB","MZ2210_83UM_484","07/21/23 11:40:45",9.872097999999999,0.658092,9.357286999999999,0.5559460000000001,5.20215,80.073093,21.155551,18.202525,0.002195,0.040147,0.658092,0.038053,0.5559460000000001,0.021156,21.155551,4476.000902,0.5397459999999999,9.357286999999999,0.5559460000000001,80.073093,5.20215,21.155551,0.002195,0.038053,0.5559460000000001,0.021156,21.155551,0.5397459999999999,0.358731,25.04162,14.484829,0.038128,0.575576,0.021946,83.063523,21.945632,1.001062,1.119603,2.868657e-13,4.745416e-09,,,,44.700022,1.263615e+16,1.302963,,1.088949,0.818191,0.008198,1.149176,0.5559460000000001,,,,,,,3.622516,0.005517,1.000844,5.250799,,,3.562235,0.32081,"False","False",3,1.302963,"p-type",0.018,245.9,245.9,1,1,25,1,"Generalized",540,0.54452,0.284464,2.2,0,1000,-0.291848,1.66e-30,"Sinton","OFF","Center Point",3000000000000000,30,2000000000000000,4000000000000000,"OFF","Dark Rsh (Cell only)",0.4,"False","RTD (Internal)",2,10,-0.05,1,0.01,"A",0,"16-131484","True",0,0,"Hunt",,"07/21/23 11:40:45","MultiFlash v1.49","Default.mfi",,,,"False",,0.201526
404,"Donald","210BS_760Z6_762PT_CFAL_FA_SFTB","MZ2210_83UM_485","07/21/23 11:41:56",9.862811000000001,0.65799,9.356450000000001,0.557789,5.218924,80.41943000000001,21.223766,27.983812,0.002024,0.040109,0.65799,0.03805,0.557789,0.021224,21.223766,6881.219338,0.49761,9.356450000000001,0.557789,80.41943000000001,5.218924,21.223766,0.002024,0.03805,0.557789,0.021224,21.223766,0.49761,0.282898,25.028134,15.136866,0.038136,0.575661,0.021953,83.18406899999999,21.953391,0.999022,1.102077,2.875775e-13,4.751571e-09,,,,51.060629,1.137074e+16,1.305211,,1.096794,0.814285,0.008083,0.914907,0.557789,,,,,,,4.057947,0.007407,1.000348,5.157293,,,3.283315,0.208958,"False","False",3,1.305211,"p-type",0.018,245.9,245.9,1,1,25,1,"Generalized",540,0.4921,0.284464,2.2,0,1000,-0.15427,1.66e-30,"Sinton","OFF","Center Point",3000000000000000,30,2000000000000000,4000000000000000,"OFF","Dark Rsh (Cell only)",0.4,"False","RTD (Internal)",2,10,-0.05,1,0.01,"A",0,"16-131484","True",0,0,"Hunt",,"07/21/23 11:41:56","MultiFlash v1.49","Default.mfi",,,,"False",,0.201526
405,"Donald","210BS_760Z6_762PT_CFAL_FA_SFTB","MZ2210_83UM_486","07/21/23 11:43:23",9.918727000000001,0.667253,9.409878000000001,0.562453,5.292619,79.969477,21.523459,15.694342,0.00242,0.040336,0.667253,0.038267,0.562453,0.021523,21.523459,3859.238708,0.595002,9.409878000000001,0.562453,79.969477,5.292619,21.523459,0.00242,0.038267,0.562453,0.021523,21.523459,0.595002,0.5010869999999999,24.933736,14.916854,0.038323,0.584598,0.022404,83.239496,22.403572,0.9984499999999999,1.120311,2.014193e-13,3.727482e-09,,,,70.581439,1.13498e+16,1.176471,,1.103724,0.82814,0.008307,1.632774,0.562453,,,,,,,5.645227,0.004502,1.001572,5.168158,,,3.888969,0.375943,"False","False",3,1.176471,"p-type",0.018,245.9,245.9,1,1,25,1,"Generalized",540,0.605396,0.284464,2.2,0,1000,-0.614434,1.66e-30,"Sinton","OFF","Center Point",3000000000000000,30,2000000000000000,4000000000000000,"OFF","Dark Rsh (Cell only)",0.4,"False","RTD (Internal)",2,10,-0.05,1,0.01,"A",0,"16-131484","True",0,0,"Hunt",,"07/21/23 11:43:23","MultiFlash v1.49","Default.mfi",,,,"False",,0.201526
406,"Donald","210BS_760Z6_762PT_CFAL_FA_SFTB","MZ2210_83UM_487","07/21/23 11:44:36",9.885977,0.663199,9.391427,0.564204,5.298678,80.81721,21.5481,28.607741,0.001874,0.040203,0.663199,0.038192,0.564204,0.021548,21.5481,7034.643531,0.460886,9.391427,0.564204,80.81721,5.298678,21.5481,0.001874,0.038192,0.564204,0.021548,21.5481,0.460886,0.26879,24.947222,14.339821,0.03826,0.580993,0.022229,83.37066299999999,22.228921,0.9912339999999999,1.092473,2.354254e-13,3.735874e-09,,,,56.956252,1.268589e+16,1.250776,,1.100454,0.8271230000000001,0.008158,0.8931559999999999,0.564204,,,,,,,4.433486,0.007406,1.000761,5.039595,,,3.024873,0.205719,"False","False",3,1.250776,"p-type",0.018,245.9,245.9,1,1,25,1,"Generalized",540,0.461939,0.284464,2.2,0,1000,-0.402024,1.66e-30,"Sinton","OFF","Center Point",3000000000000000,30,2000000000000000,4000000000000000,"OFF","Dark Rsh (Cell only)",0.4,"False","RTD (Internal)",2,10,-0.05,1,0.01,"A",0,"16-131484","True",0,0,"Hunt",,"07/21/23 11:44:36","MultiFlash v1.49","Default.mfi",,,,"False",,0.201526
