Repository: dintalframe/MLPROJECT

File: FCT450csv/MultiFlash_Database WW31 - 2023.csv (part 10 of 14)
ash_cutoff_(suns),V_at_Isc_(V),dV/dt,V_Pad_0_(V),V_Pad_1_(V),V_Pad_2_(V),V_Pad_3_(V),V_Pad_4_(V),dBreak_(A),dBreak_(V),Capacitance_(uF/cm2),Capacitance_Error_(percent),Pm/Pe,BulkSRH_AND_Jo_Power_Loss_(percent),BulkSRH_Power_Loss_(percent),Jo_Power_Loss_(percent),Rs_Power_Loss_(percent),Rsh_Power_Loss_(percent),Dark_Break_Interpolated,Calibration,Resistivity_(ohm-cm),Analysis_Resistivity_(ohm-cm),Sample_Type,Thickness_(cm),Cell_Area_(cm2),Total_Area_(cm2),Number_of_Cells_per_String,Number_of_Strings,Temperature_(C),Intensity_(suns),Analysis_Type,Nominal_Load_Voltage_(mV/cell),Rs_Modulation_Target_(ohm-cm2),Reference_Constant_(V/sun),Voltage_Temperature_Coefficient_(mV/C),Temperature_Offset_(C),Power_per_Sun_(W/m2),Conductivity_Modulation_(ohm-cm2/V),Auger_Coefficient,Auger_Method,Band_Gap_Narrowing,Fit_Method,Carrier_Density_Center_Point_(cm-3),Percent_Fit,Lower_Bound_(cm-3),Upper_Bound_(cm-3),Rsh_Lifetime_Correction,Rsh_Measurement_Method,SunsVoc_Rsh_Voltage_(V),Do_Dark_Break_Measurement,Temperature_Measurement_Method,Number_of_dRsh_Points,dRsh_Output_Vlimit_(V),Current_Transfer,Voltage_Transfer,Temperature_Transfer,Final_Bin,Bin_Index,Tester_ID,Do_Doping_Measurement,Doping_Sample_Time_(us),Doping_Measurement_Length_(us),Measurement_Type,Comments,Measurement_Date-Time_String,Software Version,Recipe_Filename,EL Pulse Current Delivered (Coulombs),Forward Dark IV (V),Forward Dark IV (A),Forward Dark IV Interpolated?,EL Pulse Energy Delivered (J),Doping Calibration Factor (V/sun)
344,"Donald","210BS_760Z6_721PT_CFAL_FA_SFTB","MZ2210_83UM_MP_927","08/03/23 11:51:21",9.923017,0.668571,9.382958,0.573358,5.379796,81.09129299999999,21.877981,16.535225,0.001566,0.040354,0.668571,0.038158,0.573358,0.021878,21.877981,4066.011871,0.384994,9.382958,0.573358,81.09129299999999,5.379796,21.877981,0.001566,0.038158,0.573358,0.021878,21.877981,0.384994,0.195156,24.673033,15.447883,0.038344,0.585542,0.022452,83.218723,22.45195,1.001097,1.123581,1.914362e-13,3.863372e-09,,,,63.574924,1.328936e+16,1.170312,,1.118499,0.832983,0.005204,0.6625220000000001,0.573358,,,,,,,5.390684,0.009110999999999999,1.000964,5.472499,,,2.499012,0.358393,"False","False",3,1.170312,"p-type",0.018,245.9,245.9,1,1,25,1,"Generalized",540,0.386555,0.284568,2.2,0,1000,-0.575076,1.66e-30,"Sinton","OFF","Center Point",3000000000000000,30,2000000000000000,4000000000000000,"OFF","Dark Rsh (Cell only)",0.4,"False","RTD (Internal)",2,10,-0.05,1,0.01,"A",0,"16-131484","True",0,0,"Hunt",,"08/03/23 11:51:21","MultiFlash v1.49","Default.mfi",,,,"False",,0.202098
345,"Donald","210BS_760Z6_721PT_CFAL_FA_SFTB","MZ2210_83UM_MP_928","08/03/23 11:52:32",9.879675000000001,0.665851,9.344573,0.568914,5.316263,80.81398799999999,21.619613,10.238046,0.00146,0.040178,0.665851,0.038002,0.568914,0.02162,21.619613,2517.535477,0.359107,9.344573,0.568914,80.81398799999999,5.316263,21.619613,0.00146,0.038002,0.568914,0.02162,21.619613,0.359107,0.141506,24.677528,15.185868,0.038029,0.582342,0.022146,82.780191,22.145618,1.01273,1.176091,2.092478e-13,5.196798e-09,,,,53.877899,1.275763e+16,1.196721,,1.106802,0.832752,0.004512,0.477157,0.568914,,,,,,,4.539537,0.008769000000000001,1.001699,5.458826,,,2.343084,0.575946,"False","False",3,1.196721,"p-type",0.018,245.9,245.9,1,1,25,1,"Generalized",540,0.361171,0.284568,2.2,0,1000,-0.8514429999999999,1.66e-30,"Sinton","OFF","Center Point",3000000000000000,30,2000000000000000,4000000000000000,"OFF","Dark Rsh (Cell only)",0.4,"False","RTD (Internal)",2,10,-0.05,1,0.01,"A",0,"16-131484","True",0,0,"Hunt",,"08/03/23 11:52:32","MultiFlash v1.49","Default.mfi",,,,"False",,0.202098
346,"Donald","210BS_760Z6_721PT_CFAL_FA_SFTB","MZ2210_83UM_MP_929","08/03/23 11:53:24",9.896420000000001,0.6679,9.405530000000001,0.570971,5.370282,81.247061,21.839292,24.410456,0.001578,0.040246,0.6679,0.038249,0.570971,0.021839,21.839292,6002.531119,0.387933,9.405530000000001,0.570971,81.247061,5.370282,21.839292,0.001578,0.038249,0.570971,0.021839,21.839292,0.387933,0.197513,24.677527,14.990858,0.038312,0.585071,0.022415,83.390647,22.41549,1.000818,1.095412,1.987149e-13,3.217417e-09,,,,68.476243,1.245554e+16,1.178327,,1.102619,0.833585,0.004513,0.655484,0.570971,,,,,,,5.269801,0.008711,1.000726,4.980785,,,2.533507,0.242495,"False","False",3,1.178327,"p-type",0.018,245.9,245.9,1,1,25,1,"Generalized",540,0.388602,0.284568,2.2,0,1000,-0.405076,1.66e-30,"Sinton","OFF","Center Point",3000000000000000,30,2000000000000000,4000000000000000,"OFF","Dark Rsh (Cell only)",0.4,"False","RTD (Internal)",2,10,-0.05,1,0.01,"A",0,"16-131484","True",0,0,"Hunt",,"08/03/23 11:53:24","MultiFlash v1.49","Default.mfi",,,,"False",,0.202098
347,"Donald","210BS_760Z6_721PT_CFAL_FA_SFTB","MZ2210_83UM_MP_930","08/03/23 11:54:12",9.875764,0.666542,9.354262,0.571325,5.344321,81.188458,21.733717,10.075786,0.001467,0.040162,0.666542,0.038041,0.571325,0.021734,21.733717,2477.635663,0.360619,9.354262,0.571325,81.188458,5.344321,21.733717,0.001467,0.038041,0.571325,0.021734,21.733717,0.360619,0.156738,24.673033,14.643837,0.038109,0.584252,0.022265,83.174341,22.265327,0.998862,1.127917,2.066432e-13,3.12398e-09,,,,61.508034,1.266443e+16,1.178581,,1.115814,0.832501,0.004435,0.530643,0.571325,,,,,,,5.032967,0.009138,1.000695,5.30566,,,2.34568,0.587947,"False","False",3,1.178581,"p-type",0.018,245.9,245.9,1,1,25,1,"Generalized",540,0.364578,0.284568,2.2,0,1000,-0.431546,1.66e-30,"Sinton","OFF","Center Point",3000000000000000,30,2000000000000000,4000000000000000,"OFF","Dark Rsh (Cell only)",0.4,"False","RTD (Internal)",2,10,-0.05,1,0.01,"A",0,"16-131484","True",0,0,"Hunt",,"08/03/23 11:54:12","MultiFlash v1.49","Default.mfi",,,,"False",,0.202098
348,"Donald","210BS_760Z6_721PT_CFAL_FA_SFTB","MZ2210_83UM_MP_931","08/03/23 11:55:06",9.890326999999999,0.667264,9.357381999999999,0.573672,5.368071,81.341021,21.830302,12.570299,0.001464,0.040221,0.667264,0.038054,0.573672,0.02183,21.830302,3091.036544,0.360082,9.357381999999999,0.573672,81.341021,5.368071,21.830302,0.001464,0.038054,0.573672,0.02183,21.830302,0.360082,0.162436,24.659548,15.334877,0.03823,0.584996,0.022365,83.33185400000001,22.364601,0.995833,1.107801,2.025965e-13,2.757059e-09,,,,65.76445099999999,1.266149e+16,1.187209,,1.123864,0.834068,0.00468,0.560678,0.573672,,,,,,,5.50865,0.009874000000000001,1.000609,5.42528,,,2.33254,0.472453,"False","False",3,1.187209,"p-type",0.018,245.9,245.9,1,1,25,1,"Generalized",540,0.366098,0.284568,2.2,0,1000,-0.402149,1.66e-30,"Sinton","OFF","Center Point",3000000000000000,30,2000000000000000,4000000000000000,"OFF","Dark Rsh (Cell only)",0.4,"False","RTD (Internal)",2,10,-0.05,1,0.01,"A",0,"16-131484","True",0,0,"Hunt",,"08/03/23 11:55:06","MultiFlash v1.49","Default.mfi",,,,"False",,0.202098
349,"Donald","210BS_760Z6_721PT_CFAL_FA_SFTB","MZ2210_83UM_MP_932","08/03/23 11:56:02",9.910892,0.667009,9.391444,0.567039,5.325316,80.556594,21.65643,16.544173,0.001729,0.040305,0.667009,0.038192,0.567039,0.021656,21.65643,4068.212111,0.425065,9.391444,0.567039,80.556594,5.325316,21.65643,0.001729,0.038192,0.567039,0.021656,21.65643,0.425065,0.197862,24.682022,14.33782,0.038269,0.582306,0.022284,82.891344,22.284092,1.018776,1.148957,2.062875e-13,5.081499e-09,,,,58.097303,1.25627e+16,1.182891,,1.11477,0.836874,0.004602,0.643288,0.567039,,,,,,,4.737733,0.009165,1.000913,5.267802,,,2.783563,0.355725,"False","False",3,1.182891,"p-type",0.018,245.9,245.9,1,1,25,1,"Generalized",540,0.42535,0.284568,2.2,0,1000,-0.396465,1.66e-30,"Sinton","OFF","Center Point",3000000000000000,30,2000000000000000,4000000000000000,"OFF","Dark Rsh (Cell only)",0.4,"False","RTD (Internal)",2,10,-0.05,1,0.01,"A",0,"16-131484","True",0,0,"Hunt",,"08/03/23 11:56:02","MultiFlash v1.49","Default.mfi",,,,"False",,0.202098
350,"Donald","210BS_760Z6_721PT_CFAL_FA_SFTB","MZ2210_83UM_MP_933","08/03/23 11:56:54",9.916435,0.666869,9.345800000000001,0.569681,5.324123,80.510459,21.651579,8.937716999999999,0.001629,0.040327,0.666869,0.038007,0.569681,0.021652,21.651579,2197.784592,0.400527,9.345800000000001,0.569681,80.510459,5.324123,21.651579,0.001629,0.038007,0.569681,0.021652,21.651579,0.400527,0.214072,24.700001,15.460885,0.038207,0.5822000000000001,0.022244,82.71478399999999,22.244386,1.022008,1.176383,2.089865e-13,4.453226e-09,,,,56.17359,1.261195e+16,1.187435,,1.114356,0.8316249999999999,0.004568,0.7381529999999999,0.569681,,,,,,,5.026441,0.008510999999999999,1.00044,5.77822,,,2.603714,0.659936,"False","False",3,1.187435,"p-type",0.018,245.9,245.9,1,1,25,1,"Generalized",540,0.409982,0.284568,2.2,0,1000,-0.31471,1.66e-30,"Sinton","OFF","Center Point",3000000000000000,30,2000000000000000,4000000000000000,"OFF","Dark Rsh (Cell only)",0.4,"False","RTD (Internal)",2,10,-0.05,1,0.01,"A",0,"16-131484","True",0,0,"Hunt",,"08/03/23 11:56:54","MultiFlash v1.49","Default.mfi",,,,"False",,0.202098
351,"Donald","210BS_760Z6_721PT_CFAL_FA_SFTB","MZ2210_83UM_MP_934","08/03/23 11:58:02",9.888153000000001,0.667359,9.385133,0.572075,5.368999,81.36149399999999,21.834076,12.956643,0.00147,0.040212,0.667359,0.038166,0.572075,0.021834,21.834076,3186.038582,0.361502,9.385133,0.572075,81.36149399999999,5.368999,21.834076,0.00147,0.038166,0.572075,0.021834,21.834076,0.361502,0.155724,24.668538,14.615835,0.038231,0.5851189999999999,0.02237,83.357922,22.369835,0.994796,1.10315,2.02554e-13,2.574125e-09,,,,66.33864800000001,1.256013e+16,1.185731,,1.128199,0.833134,0.004345,0.540691,0.572075,,,,,,,5.239363,0.009802,1.000579,5.115594,,,2.354152,0.457294,"False","False",3,1.185731,"p-type",0.018,245.9,245.9,1,1,25,1,"Generalized",540,0.362496,0.284568,2.2,0,1000,-0.325882,1.66e-30,"Sinton","OFF","Center Point",3000000000000000,30,2000000000000000,4000000000000000,"OFF","Dark Rsh (Cell only)",0.4,"False","RTD (Internal)",2,10,-0.05,1,0.01,"A",0,"16-131484","True",0,0,"Hunt",,"08/03/23 11:58:02","MultiFlash v1.49","Default.mfi",,,,"False",,0.202098
352,"Donald","210BS_760Z6_721PT_CFAL_FA_SFTB","MZ2210_83UM_MP_935","08/03/23 11:59:12",9.922522000000001,0.666617,9.414434,0.566641,5.334601,80.649868,21.69419,27.720701,0.001685,0.040352,0.666617,0.038286,0.566641,0.021694,21.69419,6816.520487,0.414411,9.414434,0.566641,80.649868,5.334601,21.69419,0.001685,0.038286,0.566641,0.021694,21.69419,0.414411,0.213693,24.691012,14.421825,0.038353,0.581673,0.022309,82.934056,22.308619,1.023634,1.13675,2.10554e-13,5.496264e-09,,,,57.619641,1.257951e+16,1.194786,,1.110573,0.84071,0.004485,0.69679,0.566641,,,,,,,4.593313,0.007849999999999999,1.000705,5.142918,,,2.723462,0.211775,"False","False",3,1.194786,"p-type",0.018,245.9,245.9,1,1,25,1,"Generalized",540,0.416588,0.284568,2.2,0,1000,-0.379175,1.66e-30,"Sinton","OFF","Center Point",3000000000000000,30,2000000000000000,4000000000000000,"OFF","Dark Rsh (Cell only)",0.4,"False","RTD (Internal)",2,10,-0.05,1,0.01,"A",0,"16-131484","True",0,0,"Hunt",,"08/03/23 11:59:12","MultiFlash v1.49","Default.mfi",,,,"False",,0.202098
353,"Donald","210BS_760Z6_721PT_CFAL_FA_SFTB","MZ2210_83UM_MP_936","08/03/23 12:00:06",9.90466,0.665804,9.370695,0.56708,5.313937,80.580594,21.610154,9.167789000000001,0.001582,0.040279,0.665804,0.038108,0.56708,0.02161,21.610154,2254.359271,0.38892,9.370695,0.56708,80.580594,5.313937,21.610154,0.001582,0.038108,0.56708,0.02161,21.610154,0.38892,0.16412,24.700001,14.307818,0.03816,0.581302,0.022182,82.714456,22.182414,1.023448,1.172301,2.175981e-13,4.508501e-09,,,,53.825422,1.247719e+16,1.182951,,1.119953,0.837497,0.00448,0.514742,0.56708,,,,,,,4.523338,0.008364,1.001176,5.431175,,,2.546121,0.640833,"False","False",3,1.182951,"p-type",0.018,245.9,245.9,1,1,25,1,"Generalized",540,0.393576,0.284568,2.2,0,1000,-0.6623869999999999,1.66e-30,"Sinton","OFF","Center Point",3000000000000000,30,2000000000000000,4000000000000000,"OFF","Dark Rsh (Cell only)",0.4,"False","RTD (Internal)",2,10,-0.05,1,0.01,"A",0,"16-131484","True",0,0,"Hunt",,"08/03/23 12:00:06","MultiFlash v1.49","Default.mfi",,,,"False",,0.202098
354,"Donald","210BS_760Z6_721PT_CFAL_FA_SFTB","MZ2210_83UM_MP_937","08/03/23 12:01:06",9.863255000000001,0.666501,9.325599,0.5737910000000001,5.350948,81.397295,21.760668,10.63231,0.001257,0.040111,0.666501,0.037924,0.5737910000000001,0.021761,21.760668,2614.48508,0.309101,9.325599,0.5737910000000001,81.397295,5.350948,21.760668,0.001257,0.037924,0.5737910000000001,0.021761,21.760668,0.309101,0.107339,24.677528,14.359821,0.038034,0.584085,0.022215,83.097883,22.215302,1.000563,1.140888,2.053036e-13,3.599005e-09,,,,61.152753,1.261127e+16,1.200303,,1.106909,0.8351769999999999,0.004135,0.359593,0.5737910000000001,,,,,,,5.146668,0.009162999999999999,1.002056,5.464522,,,2.000671,0.558328,"False","False",3,1.200303,"p-type",0.018,245.9,245.9,1,1,25,1,"Generalized",540,0.313149,0.284568,2.2,0,1000,-1.310618,1.66e-30,"Sinton","OFF","Center Point",3000000000000000,30,2000000000000000,4000000000000000,"OFF","Dark Rsh (Cell only)",0.4,"False","RTD (Internal)",2,10,-0.05,1,0.01,"A",0,"16-131484","True",0,0,"Hunt",,"08/03/23 12:01:06","MultiFlash v1.49","Default.mfi",,,,"False",,0.202098
355,"Donald","210BS_760Z6_721PT_CFAL_FA_SFTB","MZ2210_83UM_MP_938","08/03/23 12:02:02",9.904928999999999,0.666824,9.359126,0.573464,5.367117,81.26034300000001,21.826423,13.415611,0.001386,0.04028,0.666824,0.038061,0.573464,0.021826,21.826423,3298.898642,0.340924,9.359126,0.573464,81.26034300000001,5.367117,21.826423,0.001386,0.038061,0.573464,0.021826,21.826423,0.340924,0.150466,24.673033,15.002858,0.03823,0.584189,0.022333,83.147634,22.333347,1.00205,1.130865,2.033356e-13,3.932676e-09,,,,63.176633,1.241564e+16,1.171433,,1.125996,0.833485,0.004603,0.508521,0.573464,,,,,,,5.416773,0.009152,1.0004,5.5451,,,2.211519,0.441328,"False","False",3,1.171433,"p-type",0.018,245.9,245.9,1,1,25,1,"Generalized",540,0.342908,0.284568,2.2,0,1000,-0.319684,1.66e-30,"Sinton","OFF","Center Point",3000000000000000,30,2000000000000000,4000000000000000,"OFF","Dark Rsh (Cell only)",0.4,"False","RTD (Internal)",2,10,-0.05,1,0.01,"A",0,"16-131484","True",0,0,"Hunt",,"08/03/23 12:02:02","MultiFlash v1.49","Default.mfi",,,,"False",,0.202098
356,"Donald","210BS_760Z6_721PT_CFAL_FA_SFTB","MZ2210_83UM_MP_939","08/03/23 12:03:27",9.8972,0.668905,9.336608,0.571939,5.339974,80.660771,21.71604,6.376654,0.001508,0.040249,0.668905,0.037969,0.571939,0.021716,21.71604,1568.01933,0.370826,9.336608,0.571939,80.660771,5.339974,21.71604,0.001508,0.037969,0.571939,0.021716,21.71604,0.370826,0.123947,24.71798,15.297875,0.03801,0.585649,0.02226,82.682912,22.260455,1.008565,1.205452,1.865453e-13,4.080183e-09,,,,59.092921,1.274451e+16,1.144129,,1.109106,0.832694,0.004588,0.404424,0.571939,,,,,,,5.194099,0.01102,1.001286,5.687564,,,2.40264,0.928553,"False","False",3,1.144129,"p-type",0.018,245.9,245.9,1,1,25,1,"Generalized",540,0.371301,0.284568,2.2,0,1000,-0.791349,1.66e-30,"Sinton","OFF","Center Point",3000000000000000,30,2000000000000000,4000000000000000,"OFF","Dark Rsh (Cell only)",0.4,"False","RTD (Internal)",2,10,-0.05,1,0.01,"A",0,"16-131484","True",0,0,"Hunt",,"08/03/23 12:03:27","MultiFlash v1.49","Default.mfi",,,,"False",,0.202098
357,"Donald","210BS_760Z6_721PT_CFAL_FA_SFTB","MZ2210_83UM_MP_940","08/03/23 12:04:20",9.907662,0.666698,9.371257,0.567515,5.318324,80.51451900000001,21.627996,10.670473,0.001616,0.040291,0.666698,0.03811,0.567515,0.021628,21.627996,2623.869295,0.39747,9.371257,0.567515,80.51451900000001,5.318324,21.627996,0.001616,0.03811,0.567515,0.021628,21.627996,0.39747,0.214269,24.659549,14.577834,0.038161,0.582105,0.022214,82.695481,22.213851,1.020686,1.180991,2.063981e-13,5.298969e-09,,,,52.921318,1.307176e+16,1.173105,,1.117121,0.835972,0.004593,0.743794,0.567515,,,,,,,4.449128,0.007423,1.001118,5.430699,,,2.599441,0.55114,"False","False",3,1.173105,"p-type",0.018,245.9,245.9,1,1,25,1,"Generalized",540,0.401416,0.284568,2.2,0,1000,-0.631027,1.66e-30,"Sinton","OFF","Center Point",3000000000000000,30,2000000000000000,4000000000000000,"OFF","Dark Rsh (Cell only)",0.4,"False","RTD (Internal)",2,10,-0.05,1,0.01,"A",0,"16-131484","True",0,0,"Hunt",,"08/03/23 12:04:20","MultiFlash v1.49","Default.mfi",,,,"False",,0.202098
358,"Donald","210BS_760Z6_721PT_CFAL_FA_SFTB","MZ2210_83UM_MP_941","08/03/23 12:05:14",9.902036000000001,0.667351,9.378498,0.568229,5.329136,80.64505200000001,21.671965,14.729486,0.001645,0.040269,0.667351,0.038139,0.568229,0.021672,21.671965,3621.980519,0.404388,9.378498,0.568229,80.64505200000001,5.329136,21.671965,0.001645,0.038139,0.568229,0.021672,21.671965,0.404388,0.232993,24.691012,14.776845,0.038205,0.582864,0.022268,82.86448300000001,22.268399,1.014862,1.158109,2.024146e-13,5.061435e-09,,,,57.694866,1.272499e+16,1.177712,,1.119594,0.832369,0.004356,0.791783,0.568229,,,,,,,4.747165,0.007248,1.000718,5.319704,,,2.642239,0.400168,"False","False",3,1.177712,"p-type",0.018,245.9,245.9,1,1,25,1,"Generalized",540,0.400445,0.284568,2.2,0,1000,-0.368833,1.66e-30,"Sinton","OFF","Center Point",3000000000000000,30,2000000000000000,4000000000000000,"OFF","Dark Rsh (Cell only)",0.4,"False","RTD (Internal)",2,10,-0.05,1,0.01,"A",0,"16-131484","True",0,0,"Hunt",,"08/03/23 12:05:14","MultiFlash v1.49","Default.mfi",,,,"False",,0.202098
359,"Donald","210BS_760Z6_721PT_CFAL_FA_SFTB","MZ2210_83UM_MP_942","08/03/23 12:06:00",9.899505,0.668787,9.359251,0.569283,5.328058,80.47627,21.667581,9.867236999999999,0.001747,0.040258,0.668787,0.038061,0.569283,0.021668,21.667581,2426.353588,0.429587,9.359251,0.569283,80.47627,5.328058,21.667581,0.001747,0.038061,0.569283,0.021668,21.667581,0.429587,0.261794,24.64157,14.814847,0.038111,0.585114,0.022299,82.822692,22.299336,1.010682,1.175414,1.874027e-13,4.882583e-09,,,,60.607117,1.267153e+16,1.146633,,1.118813,0.835071,0.004204,0.896815,0.569283,,,,,,,5.146216,0.007778,1.001377,5.492961,,,2.792797,0.599538,"False","False",3,1.146633,"p-type",0.018,245.9,245.9,1,1,25,1,"Generalized",540,0.430286,0.284568,2.2,0,1000,-0.752613,1.66e-30,"Sinton","OFF","Center Point",3000000000000000,30,2000000000000000,4000000000000000,"OFF","Dark Rsh (Cell only)",0.4,"False","RTD (Internal)",2,10,-0.05,1,0.01,"A",0,"16-131484","True",0,0,"Hunt",,"08/03/23 12:06:00","MultiFlash v1.49","Default.mfi",,,,"False",,0.202098
360,"Donald","210BS_760Z6_721PT_CFAL_FA_SFTB","MZ2210_83UM_MP_943","08/03/23 12:06:54",9.887415000000001,0.667652,9.362154,0.570307,5.3393,80.881878,21.713296,10.187648,0.001544,0.040209,0.667652,0.038073,0.570307,0.021713,21.713296,2505.14256,0.379775,9.362154,0.570307,80.881878,5.3393,21.713296,0.001544,0.038073,0.570307,0.021713,21.713296,0.379775,0.189726,24.700001,14.991858,0.038101,0.584548,0.022272,82.963244,22.272053,1.008264,1.155793,1.974648e-13,4.121192e-09,,,,58.705633,1.304106e+16,1.171169,,1.119103,0.835405,0.004485,0.644302,0.570307,,,,,,,4.837469,0.008208,1.001573,5.335443,,,2.473774,0.580531,"False","False",3,1.171169,"p-type",0.018,245.9,245.9,1,1,25,1,"Generalized",540,0.389043,0.284568,2.2,0,1000,-1.093578,1.66e-30,"Sinton","OFF","Center Point",3000000000000000,30,2000000000000000,4000000000000000,"OFF","Dark Rsh (Cell only)",0.4,"False","RTD (Internal)",2,10,-0.05,1,0.01,"A",0,"16-131484","True",0,0,"Hunt",,"08/03/23 12:06:54","MultiFlash v1.49","Default.mfi",,,,"False",,0.202098
361,"Donald","210BS_760Z6_721PT_CFAL_FA_SFTB","MZ2210_83UM_MP_944","08/03/23 12:07:51",9.872249999999999,0.6659,9.341796,0.571169,5.335745,81.165244,21.69884,10.595801,0.001437,0.040147,0.6659,0.03799,0.571169,0.021699,21.69884,2605.507577,0.353383,9.341796,0.571169,81.165244,5.335745,21.69884,0.001437,0.03799,0.571169,0.021699,21.69884,0.353383,0.143261,24.650559,15.602892,0.038076,0.583516,0.022218,83.106093,22.21771,1.001066,1.136782,2.102414e-13,3.631761e-09,,,,59.005469,1.274759e+16,1.201399,,1.118154,0.839577,0.004216,0.480318,0.571169,,,,,,,4.914588,0.009102000000000001,0.999716,5.401919,,,2.294788,0.558862,"False","False",3,1.201399,"p-type",0.018,245.9,245.9,1,1,25,1,"Generalized",540,0.351506,0.284568,2.2,0,1000,-0.021334,1.66e-30,"Sinton","OFF","Center Point",3000000000000000,30,2000000000000000,4000000000000000,"OFF","Dark Rsh (Cell only)",0.4,"False","RTD (Internal)",2,10,-0.05,1,0.01,"A",0,"16-131484","True",0,0,"Hunt",,"08/03/23 12:07:51","MultiFlash v1.49","Default.mfi",,,,"False",,0.202098
362,"Donald","210BS_760Z6_721PT_CFAL_FA_SFTB","MZ2210_83UM_MP_945","08/03/23 12:08:42",9.891548999999999,0.666013,9.385647000000001,0.569204,5.342346,81.093249,21.725685,18.029799,0.001663,0.040226,0.666013,0.038169,0.569204,0.021726,21.725685,4433.527578,0.408957,9.385647000000001,0.569204,81.093249,5.342346,21.725685,0.001663,0.038169,0.569204,0.021726,21.725685,0.408957,0.198042,24.650559,15.519888,0.038266,0.583574,0.022331,83.352288,22.330904,0.9993610000000001,1.098277,2.138525e-13,3.079294e-09,,,,64.094705,1.240349e+16,1.208122,,1.123975,0.837635,0.00436,0.6735679999999999,0.569204,,,,,,,5.091877,0.009558000000000001,1.000065,5.143488,,,2.667416,0.327915,"False","False",3,1.208122,"p-type",0.018,245.9,245.9,1,1,25,1,"Generalized",540,0.414447,0.284568,2.2,0,1000,-0.415973,1.66e-30,"Sinton","OFF","Center Point",3000000000000000,30,2000000000000000,4000000000000000,"OFF","Dark Rsh (Cell only)",0.4,"False","RTD (Internal)",2,10,-0.05,1,0.01,"A",0,"16-131484","True",0,0,"Hunt",,"08/03/23 12:08:42","MultiFlash v1.49","Default.mfi",,,,"False",,0.202098
363,"Donald","210BS_760Z6_721PT_CFAL_FA_SFTB","MZ2210_83UM_MP_946","08/03/23 12:09:30",9.877445,0.666585,9.333491,0.571585,5.33488,81.02606900000001,21.695324,16.503661,0.001485,0.040169,0.666585,0.037956,0.571585,0.021695,21.695324,4058.250343,0.365162,9.333491,0.571585,81.02606900000001,5.33488,21.695324,0.001485,0.037956,0.571585,0.021695,21.695324,0.365162,0.158513,24.668538,14.295818,0.03811,0.583402,0.022233,83.035172,22.233276,1.009226,1.141603,2.02543e-13,5.085357e-09,,,,61.427546,1.232944e+16,1.173322,,1.110857,0.8338950000000001,0.004204,0.533212,0.571585,,,,,,,5.248566,0.009592,1.001157,5.540663,,,2.364661,0.359138,"False","False",3,1.173322,"p-type",0.018,245.9,245.9,1,1,25,1,"Generalized",540,0.365471,0.284568,2.2,0,1000,-0.697087,1.66e-30,"Sinton","OFF","Center Point",3000000000000000,30,2000000000000000,4000000000000000,"OFF","Dark Rsh (Cell only)",0.4,"False","RTD (Internal)",2,10,-0.05,1,0.01,"A",0,"16-131484","True",0,0,"Hunt",,"08/03/23 12:09:30","MultiFlash v1.49","Default.mfi",,,,"False",,0.202098
364,"Donald","210BS_760Z6_721PT_CFAL_FA_SFTB","MZ2210_83UM_MP_947","08/03/23 12:10:21",9.909079,0.669609,9.397930000000001,0.572516,5.380463,81.08957100000001,21.880694,16.362158,0.001533,0.040297,0.669609,0.038219,0.572516,0.021881,21.880694,4023.454569,0.376868,9.397930000000001,0.572516,81.08957100000001,5.380463,21.880694,0.001533,0.038219,0.572516,0.021881,21.880694,0.376868,0.184814,24.682022,14.919854,0.038261,0.5864780000000001,0.022439,83.159785,22.439307,0.999281,1.13376,1.813852e-13,4.390049e-09,,,,67.11926200000001,1.272247e+16,1.13648,,1.125911,0.838884,0.004492,0.626538,0.572516,,,,,,,5.386988,0.009165,1.001347,5.187959,,,2.45237,0.361996,"False","False",3,1.13648,"p-type",0.018,245.9,245.9,1,1,25,1,"Generalized",540,0.380483,0.284568,2.2,0,1000,-0.7340140000000001,1.66e-30,"Sinton","OFF","Center Point",3000000000000000,30,2000000000000000,4000000000000000,"OFF","Dark Rsh (Cell only)",0.4,"False","RTD (Internal)",2,10,-0.05,1,0.01,"A",0,"16-131484","True",0,0,"Hunt",,"08/03/23 12:10:21","MultiFlash v1.49","Default.mfi",,,,"False",,0.202098
365,"Donald","210BS_760Z6_721PT_CFAL_FA_SFTB","MZ2210_83UM_MP_948","08/03/23 12:11:11",9.904154,0.667247,9.394221999999999,0.56865,5.342027,80.835522,21.724388,18.968264,0.001769,0.040277,0.667247,0.038203,0.56865,0.021724,21.724388,4664.296194,0.435032,9.394221999999999,0.56865,80.835522,5.342027,21.724388,0.001769,0.038203,0.56865,0.021724,21.724388,0.435032,0.245167,24.682022,14.987857,0.038282,0.584304,0.022368,83.231979,22.368431,1.004165,1.115674,2.017272e-13,3.960437e-09,,,,61.009184,1.316644e+16,1.177783,,1.129401,0.834484,0.004473,0.830933,0.56865,,,,,,,4.886309,0.008219000000000001,1.00065,5.177112,,,2.837977,0.311538,"False","False",3,1.177783,"p-type",0.018,245.9,245.9,1,1,25,1,"Generalized",540,0.435283,0.284568,2.2,0,1000,-0.478898,1.66e-30,"Sinton","OFF","Center Point",3000000000000000,30,2000000000000000,4000000000000000,"OFF","Dark Rsh (Cell only)",0.4,"False","RTD (Internal)",2,10,-0.05,1,0.01,"A",0,"16-131484","True",0,0,"Hunt",,"08/03/23 12:11:11","MultiFlash v1.49","Default.mfi",,,,"False",,0.202098
366,"Donald","210BS_760Z6_721PT_CFAL_FA_SFTB","MZ2210_83UM_MP_949","08/03/23 12:12:17",9.884147,0.667507,9.373518000000001,0.569511,5.338319,80.911422,21.709309,13.922333,0.001636,0.040196,0.667507,0.038119,0.569511,0.021709,21.709309,3423.501773,0.40236,9.373518000000001,0.569511,80.911422,5.338319,21.709309,0.001636,0.038119,0.569511,0.021709,21.709309,0.40236,0.210016,24.682022,15.172868,0.038159,0.584447,0.022302,83.11939700000001,22.30173,1.009194,1.13144,1.993533e-13,3.965591e-09,,,,62.127245,1.267071e+16,1.180102,,1.107101,0.8323700000000001,0.004482,0.706075,0.569511,,,,,,,4.992815,0.008459,1.001446,5.206284,,,2.62081,0.425003,"False","False",3,1.180102,"p-type",0.018,245.9,245.9,1,1,25,1,"Generalized",540,0.400954,0.284568,2.2,0,1000,-0.737733,1.66e-30,"Sinton","OFF","Center Point",3000000000000000,30,2000000000000000,4000000000000000,"OFF","Dark Rsh (Cell only)",0.4,"False","RTD (Internal)",2,10,-0.05,1,0.01,"A",0,"16-131484","True",0,0,"Hunt",,"08/03/23 12:12:17","MultiFlash v1.49","Default.mfi",,,,"False",,0.202098
367,"Donald","210BS_760Z6_721PT_CFAL_FA_SFTB","MZ2210_83UM_MP_950","08/03/23 12:13:15",9.898852,0.667423,9.407632,0.569814,5.360599,81.138616,21.799915,16.668738,0.0016,0.040256,0.667423,0.038258,0.569814,0.0218,21.799915,4098.842768,0.393428,9.407632,0.569814,81.138616,5.360599,21.799915,0.0016,0.038258,0.569814,0.0218,21.799915,0.393428,0.188791,24.646064,15.455885,0.038281,0.5847250000000001,0.022384,83.31223300000001,22.383911,1.001164,1.106119,2.020403e-13,3.232045e-09,,,,64.793385,1.264397e+16,1.175499,,1.107842,0.837067,0.004326,0.611805,0.569814,,,,,,,5.006563,0.008669,1.00163,4.998449,,,2.572132,0.354461,"False","False",3,1.175499,"p-type",0.018,245.9,245.9,1,1,25,1,"Generalized",540,0.395693,0.284568,2.2,0,1000,-0.817731,1.66e-30,"Sinton","OFF","Center Point",3000000000000000,30,2000000000000000,4000000000000000,"OFF","Dark Rsh (Cell only)",0.4,"False","RTD (Internal)",2,10,-0.05,1,0.01,"A",0,"16-131484","True",0,0,"Hunt",,"08/03/23 12:13:15","MultiFlash v1.49","Default.mfi",,,,"False",,0.202098
368,"Donald","210BS_760Z6_721PT_CFAL_FA_SFTB","MZ2210_83UM_MP_951","08/03/23 12:14:21",9.926546,0.6696879999999999,9.434123,0.570968,5.386578,81.02930499999999,21.905563,60.556705,0.001783,0.040368,0.6696879999999999,0.038366,0.570968,0.021906,21.905563,14890.893813,0.438326,9.434123,0.570968,81.02930499999999,5.386578,21.905563,0.001783,0.038366,0.570968,0.021906,21.905563,0.438326,0.233668,24.691012,15.144866,0.038458,0.5866209999999999,0.02256,83.45073499999999,22.560175,0.995022,1.091391,1.839751e-13,3.807296e-09,,,,72.129127,1.269716e+16,1.160348,,1.10711,0.832307,0.004847,0.790173,0.570968,,,,,,,5.58096,0.010065,1.000705,4.99343,,,2.860746,0.09778199999999999,"False","False",3,1.160348,"p-type",0.018,245.9,245.9,1,1,25,1,"Generalized",540,0.438985,0.284568,2.2,0,1000,-0.355486,1.66e-30,"Sinton","OFF","Center Point",3000000000000000,30,2000000000000000,4000000000000000,"OFF","Dark Rsh (Cell only)",0.4,"False","RTD (Internal)",2,10,-0.05,1,0.01,"A",0,"16-131484","True",0,0,"Hunt",,"08/03/23 12:14:21","MultiFlash v1.49","Default.mfi",,,,"False",,0.202098
369,"Donald","210BS_760Z6_721PT_CFAL_FA_SFTB","MZ2210_83UM_MP_952","08/03/23 12:15:30",9.888154999999999,0.667257,9.383765,0.569838,5.347228,81.04392300000001,21.745539,21.059156,0.001606,0.040212,0.667257,0.038161,0.569838,0.021746,21.745539,5178.446356,0.395021,9.383765,0.569838,81.04392300000001,5.347228,21.745539,0.001606,0.038161,0.569838,0.021746,21.745539,0.395021,0.185916,24.650559,14.433825,0.038216,0.584296,0.02233,83.220814,22.329637,1.003868,1.117562,1.998274e-13,4.213428e-09,,,,62.268058,1.28754e+16,1.169072,,1.104569,0.831041,0.004537,0.621445,0.569838,,,,,,,4.926727,0.009025999999999999,1.000951,5.123167,,,2.577477,0.280889,"False","False",3,1.169072,"p-type",0.018,245.9,245.9,1,1,25,1,"Generalized",540,0.394459,0.284568,2.2,0,1000,-0.535126,1.66e-30,"Sinton","OFF","Center Point",3000000000000000,30,2000000000000000,4000000000000000,"OFF","Dark Rsh (Cell only)",0.4,"False","RTD (Internal)",2,10,-0.05,1,0.01,"A",0,"16-131484","True",0,0,"Hunt",,"08/03/23 12:15:30","MultiFlash v1.49","Default.mfi",,,,"False",,0.202098
370,"Donald","210BS_760Z6_721PT_CFAL_FA_SFTB","MZ2210_83UM_MP_953","08/03/23 12:17:46",9.903162999999999,0.669288,9.381161000000001,0.570121,5.348398,80.693215,21.750297,12.578781,0.00171,0.040273,0.669288,0.03815,0.570121,0.02175,21.750297,3093.122362,0.420494,9.381161000000001,0.570121,80.693215,5.348398,21.750297,0.00171,0.03815,0.570121,0.02175,21.750297,0.420494,0.217992,24.650559,14.364821,0.03819,0.585769,0.022371,82.99506700000001,22.370745,1.007243,1.152816,1.845835e-13,4.579971e-09,,,,63.487733,1.277217e+16,1.157045,,1.10941,0.8335630000000001,0.004501,0.735374,0.570121,,,,,,,5.211877,0.00932,1.001451,5.308811,,,2.735089,0.47055,"False","False",3,1.157045,"p-type",0.018,245.9,245.9,1,1,25,1,"Generalized",540,0.420812,0.284568,2.2,0,1000,-0.7901589999999999,1.66e-30,"Sinton","OFF","Center Point",3000000000000000,30,2000000000000000,4000000000000000,"OFF","Dark Rsh (Cell only)",0.4,"False","RTD (Internal)",2,10,-0.05,1,0.01,"A",0,"16-131484","True",0,0,"Hunt",,"08/03/23 12:17:46","MultiFlash v1.49","Default.mfi",,,,"False",,0.202098
371,"Donald","210BS_760Z6_721PT_CFAL_FA_SFTB","MZ2210_83UM_MP_954","08/03/23 12:18:38",9.919917999999999,0.668926,9.394779,0.571746,5.371431,80.94752200000001,21.843966,10.800828,0.001549,0.040341,0.668926,0.038206,0.571746,0.021844,21.843966,2655.923536,0.380981,9.394779,0.571746,80.94752200000001,5.371431,21.843966,0.001549,0.038206,0.571746,0.021844,21.843966,0.380981,0.164333,24.659549,14.33182,0.038247,0.585907,0.022409,83.042875,22.409404,1.000509,1.148973,1.876295e-13,4.048465e-09,,,,63.076157,1.291492e+16,1.158969,,1.111487,0.83708,0.004524,0.546013,0.571746,,,,,,,5.182859,0.009763000000000001,1.001389,5.304423,,,2.482339,0.5472129999999999,"False","False",3,1.158969,"p-type",0.018,245.9,245.9,1,1,25,1,"Generalized",540,0.385301,0.284568,2.2,0,1000,-0.839309,1.66e-30,"Sinton","OFF","Center Point",3000000000000000,30,2000000000000000,4000000000000000,"OFF","Dark Rsh (Cell only)",0.4,"False","RTD (Internal)",2,10,-0.05,1,0.01,"A",0,"16-131484","True",0,0,"Hunt",,"08/03/23 12:18:38","MultiFlash v1.49","Default.mfi",,,,"False",,0.202098
372,"Donald","210BS_760Z6_721PT_CFAL_FA_SFTB","MZ2210_83UM_MP_955","08/03/23 12:19:33",9.896141999999999,0.6688269999999999,9.387354999999999,0.571821,5.367889,81.100616,21.829563,13.33529,0.001503,0.040245,0.6688269999999999,0.038175,0.571821,0.02183,21.829563,3279.147909,0.369514,9.387354999999999,0.571821,81.100616,5.367889,21.829563,0.001503,0.038175,0.571821,0.02183,21.829563,0.369514,0.165531,24.700001,14.648838,0.038196,0.585823,0.022376,83.13196499999999,22.376334,1.001259,1.134633,1.885046e-13,3.968893e-09,,,,64.068479,1.289188e+16,1.144606,,1.112228,0.834683,0.004612,0.555287,0.571821,,,,,,,5.117414,0.009167,1.001617,5.168481,,,2.406688,0.443993,"False","False",3,1.144606,"p-type",0.018,245.9,245.9,1,1,25,1,"Generalized",540,0.370508,0.284568,2.2,0,1000,-0.858827,1.66e-30,"Sinton","OFF","Center Point",3000000000000000,30,2000000000000000,4000000000000000,"OFF","Dark Rsh (Cell only)",0.4,"False","RTD (Internal)",2,10,-0.05,1,0.01,"A",0,"16-131484","True",0,0,"Hunt",,"08/03/23 12:19:33","MultiFlash v1.49","Default.mfi",,,,"False",,0.202098
373,"Donald","210BS_760Z6_721PT_CFAL_FA_SFTB","MZ2210_83UM_MP_956","08/03/23 12:20:24",9.866167000000001,0.665801,9.347519999999999,0.570616,5.333847,81.19843299999999,21.691124,12.467211,0.001411,0.040123,0.665801,0.038014,0.570616,0.021691,21.691124,3065.687071,0.346916,9.347519999999999,0.570616,81.19843299999999,5.333847,21.691124,0.001411,0.038014,0.570616,0.021691,21.691124,0.346916,0.132252,24.655054,14.481829,0.038072,0.583134,0.022201,83.10681700000001,22.200925,1.00323,1.136092,2.109201e-13,3.900387e-09,,,,57.100787,1.306591e+16,1.192084,,1.112966,0.833822,0.00419,0.444185,0.570616,,,,,,,4.652057,0.008822999999999999,1.000829,5.285736,,,2.258888,0.474623,"False","False",3,1.192084,"p-type",0.018,245.9,245.9,1,1,25,1,"Generalized",540,0.349307,0.284568,2.2,0,1000,-0.6366540000000001,1.66e-30,"Sinton","OFF","Center Point",3000000000000000,30,2000000000000000,4000000000000000,"OFF","Dark Rsh (Cell only)",0.4,"False","RTD (Internal)",2,10,-0.05,1,0.01,"A",0,"16-131484","True",0,0,"Hunt",,"08/03/23 12:20:24","MultiFlash v1.49","Default.mfi",,,,"False",,0.202098
374,"Donald","210BS_760Z6_721PT_CFAL_FA_SFTB","MZ2210_83UM_MP_957","08/03/23 12:21:11",9.951687,0.668523,9.435336,0.571446,5.391783,81.043707,21.92673,12.461239,0.001704,0.04047,0.668523,0.038371,0.571446,0.021927,21.92673,3064.218614,0.41901,9.435336,0.571446,81.043707,5.391783,21.92673,0.001704,0.038371,0.571446,0.021927,21.92673,0.41901,0.172591,24.677527,14.33182,0.038465,0.586326,0.022553,83.357843,22.552829,0.987144,1.110691,1.929393e-13,2.773775e-09,,,,69.274612,1.250755e+16,1.166603,,1.110562,0.837304,0.004603,0.58747,0.571446,,,,,,,5.607484,0.012262,1.000048,5.21108,,,2.737076,0.47377,"False","False",3,1.166603,"p-type",0.018,245.9,245.9,1,1,25,1,"Generalized",540,0.422415,0.284568,2.2,0,1000,-0.101134,1.66e-30,"Sinton","OFF","Center Point",3000000000000000,30,2000000000000000,4000000000000000,"OFF","Dark Rsh (Cell only)",0.4,"False","RTD (Internal)",2,10,-0.05,1,0.01,"A",0,"16-131484","True",0,0,"Hunt",,"08/03/23 12:21:11","MultiFlash v1.49","Default.mfi",,,,"False",,0.202098
375,"Donald","210BS_760Z6_721PT_CFAL_FA_SFTB","MZ2210_83UM_MP_958","08/03/23 12:21:59",9.888491999999999,0.667302,9.378353000000001,0.57046,5.349976,81.077336,21.756713,13.523998,0.001503,0.040213,0.667302,0.038139,0.57046,0.021757,21.756713,3325.551189,0.369595,9.378353000000001,0.57046,81.077336,5.349976,21.756713,0.001503,0.038139,0.57046,0.021757,21.756713,0.369595,0.183555,24.686517,14.33782,0.038169,0.58431,0.022302,83.111071,22.302456,1.006046,1.134373,1.998944e-13,4.120304e-09,,,,60.991462,1.280123e+16,1.169916,,1.122049,0.835242,0.004386,0.632778,0.57046,,,,,,,4.887057,0.008218,1.001462,5.188036,,,2.41139,0.43711,"False","False",3,1.169916,"p-type",0.018,245.9,245.9,1,1,25,1,"Generalized",540,0.37493,0.284568,2.2,0,1000,-0.8890400000000001,1.66e-30,"Sinton","OFF","Center Point",3000000000000000,30,2000000000000000,4000000000000000,"OFF","Dark Rsh (Cell only)",0.4,"False","RTD (Internal)",2,10,-0.05,1,0.01,"A",0,"16-131484","True",0,0,"Hunt",,"08/03/23 12:21:59","MultiFlash v1.49","Default.mfi",,,,"False",,0.202098
376,"Donald","210BS_760Z6_721PT_CFAL_FA_SFTB","MZ2210_83UM_MP_959","08/03/23 12:22:57",9.890300999999999,0.666654,9.388458999999999,0.569572,5.347402,81.102194,21.746245,20.43851,0.001567,0.040221,0.666654,0.03818,0.569572,0.021746,21.746245,5025.829661,0.385211,9.388458999999999,0.569572,81.102194,5.347402,21.746245,0.001567,0.03818,0.569572,0.021746,21.746245,0.385211,0.152871,24.646064,14.472827,0.038235,0.583653,0.022316,83.227405,22.316085,1.00347,1.11416,2.057188e-13,4.115048e-09,,,,61.478846,1.276227e+16,1.195161,,1.114649,0.833808,0.004181,0.49076,0.569572,,,,,,,4.849593,0.009478,1.001019,5.106414,,,2.517743,0.289042,"False","False",3,1.195161,"p-type",0.018,245.9,245.9,1,1,25,1,"Generalized",540,0.390007,0.284568,2.2,0,1000,-0.64805,1.66e-30,"Sinton","OFF","Center Point",3000000000000000,30,2000000000000000,4000000000000000,"OFF","Dark Rsh (Cell only)",0.4,"False","RTD (Internal)",2,10,-0.05,1,0.01,"A",0,"16-131484","True",0,0,"Hunt",,"08/03/23 12:22:57","MultiFlash v1.49","Default.mfi",,,,"False",,0.202098
377,"Donald","210BS_760Z6_721PT_CFAL_FA_SFTB","MZ2210_83UM_MP_960","08/03/23 12:23:51",9.863669,0.665483,9.322737999999999,0.5700809999999999,5.314714,80.9663,21.613313,7.187857,0.001439,0.040113,0.665483,0.037913,0.5700809999999999,0.021613,21.613313,1767.493959,0.353862,9.322737999999999,0.5700809999999999,80.9663,5.314714,21.613313,0.001439,0.037913,0.5700809999999999,0.021613,21.613313,0.353862,0.157351,24.686517,14.32882,0.037964,0.582954,0.022132,82.907702,22.131555,1.006965,1.165088,2.148928e-13,3.360705e-09,,,,56.595176,1.247298e+16,1.210928,,1.117036,0.833498,0.00412,0.536851,0.5700809999999999,,,,,,,4.81274,0.008510999999999999,1.000905,5.519973,,,2.29922,0.823001,"False","False",3,1.210928,"p-type",0.018,245.9,245.9,1,1,25,1,"Generalized",540,0.357199,0.284568,2.2,0,1000,-0.725189,1.66e-30,"Sinton","OFF","Center Point",3000000000000000,30,2000000000000000,4000000000000000,"OFF","Dark Rsh (Cell only)",0.4,"False","RTD (Internal)",2,10,-0.05,1,0.01,"A",0,"16-131484","True",0,0,"Hunt",,"08/03/23 12:23:51","MultiFlash v1.49","Default.mfi",,,,"False",,0.202098
378,"Donald","210BS_760Z6_721PT_CFAL_FA_SFTB","MZ2210_83UM_MP_961","08/03/23 12:24:41",9.883800000000001,0.665604,9.322134999999999,0.570415,5.317484,80.82877999999999,21.624578,5.960239,0.001474,0.040194,0.665604,0.03791,0.570415,0.021625,21.624578,1465.622744,0.362502,9.322134999999999,0.570415,80.82877999999999,5.317484,21.624578,0.001474,0.03791,0.570415,0.021625,21.624578,0.362502,0.174453,24.646064,15.460884,0.037988,0.583222,0.022156,82.81389799999999,22.155668,1.006838,1.179114,2.154847e-13,2.853446e-09,,,,56.771545,1.229879e+16,1.183055,,1.125532,0.83511,0.004057,0.583156,0.570415,,,,,,,5.006143,0.008305,1.000396,5.71343,,,2.353106,0.991613,"False","False",3,1.183055,"p-type",0.018,245.9,245.9,1,1,25,1,"Generalized",540,0.363865,0.284568,2.2,0,1000,-0.414362,1.66e-30,"Sinton","OFF","Center Point",3000000000000000,30,2000000000000000,4000000000000000,"OFF","Dark Rsh (Cell only)",0.4,"False","RTD (Internal)",2,10,-0.05,1,0.01,"A",0,"16-131484","True",0,0,"Hunt",,"08/03/23 12:24:41","MultiFlash v1.49","Default.mfi",,,,"False",,0.202098
379,"Donald","210BS_760Z6_721PT_CFAL_FA_SFTB","MZ2210_83UM_MP_962","08/03/23 12:25:26",9.963710000000001,0.6693440000000001,9.438321999999999,0.5720769999999999,5.399447,80.961517,21.957896,11.11156,0.001711,0.040519,0.6693440000000001,0.038383,0.5720769999999999,0.021958,21.957896,2732.332553,0.420844,9.438321999999999,0.5720769999999999,80.961517,5.399447,21.957896,0.001711,0.038383,0.5720769999999999,0.021958,21.957896,0.420844,0.207502,24.708991,14.476829,0.038479,0.587019,0.022588,83.28433699999999,22.587878,0.989823,1.122739,1.869203e-13,2.8918e-09,,,,69.448757,1.261007e+16,1.161324,,1.122205,0.833073,0.004748,0.718807,0.5720769999999999,,,,,,,5.716485,0.011011,0.999991,5.292955,,,2.746623,0.531314,"False","False",3,1.161324,"p-type",0.018,245.9,245.9,1,1,25,1,"Generalized",540,0.422199,0.284568,2.2,0,1000,-0.064502,1.66e-30,"Sinton","OFF","Center Point",3000000000000000,30,2000000000000000,4000000000000000,"OFF","Dark Rsh (Cell only)",0.4,"False","RTD (Internal)",2,10,-0.05,1,0.01,"A",0,"16-131484","True",0,0,"Hunt",,"08/03/23 12:25:26","MultiFlash v1.49","Default.mfi",,,,"False",,0.202098
380,"Donald","210BS_760Z6_721PT_CFAL_FA_SFTB","MZ2210_83UM_MP_963","08/03/23 12:26:16",9.871797000000001,0.666391,9.335952000000001,0.572971,5.349228,81.31409600000001,21.753671,13.489956,0.001368,0.040146,0.666391,0.037966,0.572971,0.021754,21.753671,3317.18016,0.336326,9.335952000000001,0.572971,81.31409600000001,5.349228,21.753671,0.001368,0.037966,0.572971,0.021754,21.753671,0.336326,0.132943,24.664044,14.326819,0.038113,0.5838,0.022251,83.17149999999999,22.250576,1.001978,1.123846,2.07828e-13,3.619869e-09,,,,60.339439,1.286377e+16,1.188979,,1.113134,0.833232,0.004118,0.429047,0.572971,,,,,,,5.091347,0.008784999999999999,1.000805,5.473336,,,2.177462,0.439843,"False","False",3,1.188979,"p-type",0.018,245.9,245.9,1,1,25,1,"Generalized",540,0.335847,0.284568,2.2,0,1000,-0.563764,1.66e-30,"Sinton","OFF","Center Point",3000000000000000,30,2000000000000000,4000000000000000,"OFF","Dark Rsh (Cell only)",0.4,"False","RTD (Internal)",2,10,-0.05,1,0.01,"A",0,"16-131484","True",0,0,"Hunt",,"08/03/23 12:26:16","MultiFlash v1.49","Default.mfi",,,,"False",,0.202098
381,"Donald","210BS_760Z6_721PT_CFAL_FA_SFTB","MZ2210_83UM_MP_964","08/03/23 12:27:14",9.868136,0.666619,9.397755999999999,0.569958,5.356331,81.424408,21.782558,160.588858,0.001532,0.040131,0.666619,0.038218,0.569958,0.021783,21.782558,39488.800141,0.376742,9.397755999999999,0.569958,81.424408,5.356331,21.782558,0.001532,0.038218,0.569958,0.021783,21.782558,0.376742,0.183962,24.623591,14.481828,0.038265,0.583857,0.022341,83.511927,22.341008,1.002136,1.073485,2.082915e-13,3.633742e-09,,,,66.774182,1.254262e+16,1.199455,,1.114642,0.82656,0.004185,0.611144,0.569958,,,,,,,4.948169,0.008292000000000001,1.000967,4.808423,,,2.463948,0.036875,"False","False",3,1.199455,"p-type",0.018,245.9,245.9,1,1,25,1,"Generalized",540,0.376364,0.284568,2.2,0,1000,-0.5274799999999999,1.66e-30,"Sinton","OFF","Center Point",3000000000000000,30,2000000000000000,4000000000000000,"OFF","Dark Rsh (Cell only)",0.4,"False","RTD (Internal)",2,10,-0.05,1,0.01,"A",0,"16-131484","True",0,0,"Hunt",,"08/03/23 12:27:14","MultiFlash v1.49","Default.mfi",,,,"False",,0.202098
