Repository: dintalframe/MLPROJECT

File: FCT450csv/MultiFlash_Database WW29 - 2023.csv (part 12 of 13)
ash_cutoff_(suns),V_at_Isc_(V),dV/dt,V_Pad_0_(V),V_Pad_1_(V),V_Pad_2_(V),V_Pad_3_(V),V_Pad_4_(V),dBreak_(A),dBreak_(V),Capacitance_(uF/cm2),Capacitance_Error_(percent),Pm/Pe,BulkSRH_AND_Jo_Power_Loss_(percent),BulkSRH_Power_Loss_(percent),Jo_Power_Loss_(percent),Rs_Power_Loss_(percent),Rsh_Power_Loss_(percent),Dark_Break_Interpolated,Calibration,Resistivity_(ohm-cm),Analysis_Resistivity_(ohm-cm),Sample_Type,Thickness_(cm),Cell_Area_(cm2),Total_Area_(cm2),Number_of_Cells_per_String,Number_of_Strings,Temperature_(C),Intensity_(suns),Analysis_Type,Nominal_Load_Voltage_(mV/cell),Rs_Modulation_Target_(ohm-cm2),Reference_Constant_(V/sun),Voltage_Temperature_Coefficient_(mV/C),Temperature_Offset_(C),Power_per_Sun_(W/m2),Conductivity_Modulation_(ohm-cm2/V),Auger_Coefficient,Auger_Method,Band_Gap_Narrowing,Fit_Method,Carrier_Density_Center_Point_(cm-3),Percent_Fit,Lower_Bound_(cm-3),Upper_Bound_(cm-3),Rsh_Lifetime_Correction,Rsh_Measurement_Method,SunsVoc_Rsh_Voltage_(V),Do_Dark_Break_Measurement,Temperature_Measurement_Method,Number_of_dRsh_Points,dRsh_Output_Vlimit_(V),Current_Transfer,Voltage_Transfer,Temperature_Transfer,Final_Bin,Bin_Index,Tester_ID,Do_Doping_Measurement,Doping_Sample_Time_(us),Doping_Measurement_Length_(us),Measurement_Type,Comments,Measurement_Date-Time_String,Software Version,Recipe_Filename,EL Pulse Current Delivered (Coulombs),Forward Dark IV (V),Forward Dark IV (A),Forward Dark IV Interpolated?,EL Pulse Energy Delivered (J),Doping Calibration Factor (V/sun)
445,"Donald","210BS_760Z6_762PT_CFAL_FA_SFTB","MZ2210_83UM_526","07/21/23 12:41:50",9.940752,0.66945,9.450616,0.569221,5.379492,80.835823,21.876746,24.888554,0.001776,0.040426,0.66945,0.038433,0.569221,0.021877,21.876746,6120.095383,0.436825,9.450616,0.569221,80.835823,5.379492,21.876746,0.001776,0.038433,0.569221,0.021877,21.876746,0.436825,0.271391,24.713485,14.768845,0.038447,0.585988,0.022529,83.24673900000001,22.529216,1.002619,1.115945,1.853429e-13,4.439851e-09,,,,66.922222,1.285189e+16,1.142486,,1.114754,0.829205,0.007221,0.901239,0.569221,,,,,,,5.149394,0.007363,1.002379,4.95683,,,2.865144,0.236857,"False","False",3,1.142486,"p-type",0.018,245.9,245.9,1,1,25,1,"Generalized",540,0.444166,0.284464,2.2,0,1000,-0.917117,1.66e-30,"Sinton","OFF","Center Point",3000000000000000,30,2000000000000000,4000000000000000,"OFF","Dark Rsh (Cell only)",0.4,"False","RTD (Internal)",2,10,-0.05,1,0.01,"A",0,"16-131484","True",0,0,"Hunt",,"07/21/23 12:41:50","MultiFlash v1.49","Default.mfi",,,,"False",,0.201526
446,"Donald","210BS_760Z6_762PT_CFAL_FA_SFTB","MZ2210_83UM_527","07/21/23 12:42:54",9.903548000000001,0.665733,9.310408000000001,0.570481,5.311408,80.559918,21.59987,17.468309,0.001931,0.040275,0.665733,0.037863,0.570481,0.0216,21.59987,4295.457068,0.474874,9.310408000000001,0.570481,80.559918,5.311408,21.59987,0.001931,0.037863,0.570481,0.0216,21.59987,0.474874,0.313824,24.664043,14.353821,0.038267,0.583091,0.022313,83.21991800000001,22.313074,0.996802,1.11772,2.127724e-13,4.021701e-09,,,,59.743278,1.309199e+16,1.193694,,1.110217,0.8280920000000001,0.006904,1.071766,0.570481,,,,,,,5.558531,0.008085999999999999,0.999939,6.017649,,,3.056824,0.340154,"False","False",3,1.193694,"p-type",0.018,245.9,245.9,1,1,25,1,"Generalized",540,0.479457,0.284464,2.2,0,1000,-0.245166,1.66e-30,"Sinton","OFF","Center Point",3000000000000000,30,2000000000000000,4000000000000000,"OFF","Dark Rsh (Cell only)",0.4,"False","RTD (Internal)",2,10,-0.05,1,0.01,"A",0,"16-131484","True",0,0,"Hunt",,"07/21/23 12:42:54","MultiFlash v1.49","Default.mfi",,,,"False",,0.201526
447,"Donald","210BS_760Z6_762PT_CFAL_FA_SFTB","MZ2210_83UM_528","07/21/23 12:43:56",9.9651,0.670278,9.45684,0.5700809999999999,5.391163,80.713374,21.924208,18.520746,0.001908,0.040525,0.670278,0.038458,0.5700809999999999,0.021924,21.924208,4554.251402,0.469212,9.45684,0.5700809999999999,80.713374,5.391163,21.924208,0.001908,0.038458,0.5700809999999999,0.021924,21.924208,0.469212,0.271098,24.686517,14.324819,0.038522,0.587379,0.022627,83.30069,22.627001,0.996644,1.117015,1.794319e-13,3.889071e-09,,,,72.111619,1.248943e+16,1.136188,,1.093041,0.827272,0.007294,0.879529,0.5700809999999999,,,,,,,5.747603,0.00962,1.000932,5.124837,,,3.07018,0.318662,"False","False",3,1.136188,"p-type",0.018,245.9,245.9,1,1,25,1,"Generalized",540,0.467591,0.284464,2.2,0,1000,-0.353058,1.66e-30,"Sinton","OFF","Center Point",3000000000000000,30,2000000000000000,4000000000000000,"OFF","Dark Rsh (Cell only)",0.4,"False","RTD (Internal)",2,10,-0.05,1,0.01,"A",0,"16-131484","True",0,0,"Hunt",,"07/21/23 12:43:56","MultiFlash v1.49","Default.mfi",,,,"False",,0.201526
448,"Donald","210BS_760Z6_762PT_CFAL_FA_SFTB","MZ2210_83UM_529","07/21/23 12:44:45",9.933688999999999,0.666166,9.402237,0.565889,5.320621,80.402396,21.637336,11.122204,0.001939,0.040397,0.666166,0.038236,0.565889,0.021637,21.637336,2734.949995,0.476787,9.402237,0.565889,80.402396,5.320621,21.637336,0.001939,0.038236,0.565889,0.021637,21.637336,0.476787,0.285072,24.646064,14.847848,0.038306,0.583266,0.022343,83.02285999999999,22.342537,1.000773,1.145803,2.097667e-13,4.18893e-09,,,,55.877563,1.317007e+16,1.19332,,1.108862,0.830623,0.00736,0.9501500000000001,0.565889,,,,,,,4.672386,0.0078,1.00099,5.388143,,,3.119603,0.528689,"False","False",3,1.19332,"p-type",0.018,245.9,245.9,1,1,25,1,"Generalized",540,0.477903,0.284464,2.2,0,1000,-0.375085,1.66e-30,"Sinton","OFF","Center Point",3000000000000000,30,2000000000000000,4000000000000000,"OFF","Dark Rsh (Cell only)",0.4,"False","RTD (Internal)",2,10,-0.05,1,0.01,"A",0,"16-131484","True",0,0,"Hunt",,"07/21/23 12:44:45","MultiFlash v1.49","Default.mfi",,,,"False",,0.201526
449,"Donald","210BS_760Z6_762PT_CFAL_FA_SFTB","MZ2210_83UM_530","07/21/23 12:45:41",9.889986,0.659984,9.352579,0.562458,5.260429,80.591964,21.392553,8.253477,0.001685,0.04022,0.659984,0.038034,0.562458,0.021393,21.392553,2029.530103,0.414332,9.352579,0.562458,80.591964,5.260429,21.392553,0.001685,0.038034,0.562458,0.021393,21.392553,0.414332,0.212361,24.623591,15.156867,0.038086,0.577662,0.022001,82.883771,22.000896,0.99727,1.155497,2.663983e-13,3.960557e-09,,,,46.416393,1.249364e+16,1.26242,,1.105696,0.829172,0.006934,0.7234699999999999,0.562458,,,,,,,3.917266,0.007087,1.001193,5.459635,,,2.725405,0.7083660000000001,"False","False",3,1.26242,"p-type",0.018,245.9,245.9,1,1,25,1,"Generalized",540,0.4139,0.284464,2.2,0,1000,-0.576582,1.66e-30,"Sinton","OFF","Center Point",3000000000000000,30,2000000000000000,4000000000000000,"OFF","Dark Rsh (Cell only)",0.4,"False","RTD (Internal)",2,10,-0.05,1,0.01,"A",0,"16-131484","True",0,0,"Hunt",,"07/21/23 12:45:41","MultiFlash v1.49","Default.mfi",,,,"False",,0.201526
450,"Donald","210BS_760Z6_762PT_CFAL_FA_SFTB","MZ2210_83UM_531","07/21/23 12:47:03",9.909169,0.6619969999999999,9.394638,0.5595830000000001,5.257083,80.140435,21.378946,17.868668,0.002071,0.040298,0.6619969999999999,0.038205,0.5595830000000001,0.021379,21.378946,4393.905563,0.509249,9.394638,0.5595830000000001,80.140435,5.257083,21.378946,0.002071,0.038205,0.5595830000000001,0.021379,21.378946,0.509249,0.314913,24.623591,14.655838,0.038265,0.578319,0.02213,82.954202,22.12957,1.012875,1.134603,2.492404e-13,5.142688e-09,,,,53.1601,1.176192e+16,1.243377,,1.116595,0.832299,0.006926,1.070656,0.5595830000000001,,,,,,,4.292458,0.007423,1.001348,5.215946,,,3.360037,0.327023,"False","False",3,1.243377,"p-type",0.018,245.9,245.9,1,1,25,1,"Generalized",540,0.5150670000000001,0.284464,2.2,0,1000,-0.475595,1.66e-30,"Sinton","OFF","Center Point",3000000000000000,30,2000000000000000,4000000000000000,"OFF","Dark Rsh (Cell only)",0.4,"False","RTD (Internal)",2,10,-0.05,1,0.01,"A",0,"16-131484","True",0,0,"Hunt",,"07/21/23 12:47:03","MultiFlash v1.49","Default.mfi",,,,"False",,0.201526
451,"Donald","210BS_760Z6_762PT_CFAL_FA_SFTB","MZ2210_83UM_532","07/21/23 12:48:21",9.893869,0.66477,9.39038,0.568391,5.337407,81.15077700000001,21.705601,15.680207,0.001477,0.040235,0.66477,0.038188,0.568391,0.021706,21.705601,3855.762945,0.363248,9.39038,0.568391,81.15077700000001,5.337407,21.705601,0.001477,0.038188,0.568391,0.021706,21.705601,0.363248,0.151681,24.619096,15.178869,0.038213,0.582077,0.022243,83.160245,22.243079,0.996895,1.123001,2.21333e-13,4.097578e-09,,,,60.56292,1.195498e+16,1.210093,,1.109638,0.831267,0.007052,0.505093,0.568391,,,,,,,4.784579,0.008829,1.001476,5.113039,,,2.382649,0.375319,"False","False",3,1.210093,"p-type",0.018,245.9,245.9,1,1,25,1,"Generalized",540,0.373732,0.284464,2.2,0,1000,-0.861863,1.66e-30,"Sinton","OFF","Center Point",3000000000000000,30,2000000000000000,4000000000000000,"OFF","Dark Rsh (Cell only)",0.4,"False","RTD (Internal)",2,10,-0.05,1,0.01,"A",0,"16-131484","True",0,0,"Hunt",,"07/21/23 12:48:21","MultiFlash v1.49","Default.mfi",,,,"False",,0.201526
452,"Donald","210BS_760Z6_762PT_CFAL_FA_SFTB","MZ2210_83UM_533","07/21/23 12:49:53",9.907434,0.664736,9.407066,0.567042,5.334197,80.995091,21.692547,19.16162,0.001704,0.04029,0.664736,0.038256,0.567042,0.021693,21.692547,4711.842362,0.418939,9.407066,0.567042,80.995091,5.334197,21.692547,0.001704,0.038256,0.567042,0.021693,21.692547,0.418939,0.238179,24.623591,14.69384,0.038306,0.582519,0.022314,83.316132,22.314181,0.989243,1.105194,2.221481e-13,3.588875e-09,,,,60.892983,1.230789e+16,1.213223,,1.103131,0.829608,0.007131,0.778801,0.567042,,,,,,,4.79634,0.00741,1.001176,5.090443,,,2.7487,0.307133,"False","False",3,1.213223,"p-type",0.018,245.9,245.9,1,1,25,1,"Generalized",540,0.421024,0.284464,2.2,0,1000,-0.602328,1.66e-30,"Sinton","OFF","Center Point",3000000000000000,30,2000000000000000,4000000000000000,"OFF","Dark Rsh (Cell only)",0.4,"False","RTD (Internal)",2,10,-0.05,1,0.01,"A",0,"16-131484","True",0,0,"Hunt",,"07/21/23 12:49:53","MultiFlash v1.49","Default.mfi",,,,"False",,0.201526
453,"Donald","210BS_760Z6_762PT_CFAL_FA_SFTB","MZ2210_83UM_534","07/21/23 12:51:03",9.913975000000001,0.66465,9.388703,0.564261,5.297679,80.39793400000001,21.544037,14.610259,0.001823,0.040317,0.66465,0.038181,0.564261,0.021544,21.544037,3592.662587,0.448208,9.388703,0.564261,80.39793400000001,5.297679,21.544037,0.001823,0.038181,0.564261,0.021544,21.544037,0.448208,0.277629,24.605613,15.410882,0.038225,0.580916,0.022206,82.867052,22.205681,1.014117,1.157199,2.219795e-13,5.541758e-09,,,,54.474788,1.227382e+16,1.210471,,1.100723,0.825628,0.007003,0.912463,0.564261,,,,,,,4.504546,0.006597,1.001276,5.33928,,,2.940711,0.401375,"False","False",3,1.210471,"p-type",0.018,245.9,245.9,1,1,25,1,"Generalized",540,0.452531,0.284464,2.2,0,1000,-0.5739610000000001,1.66e-30,"Sinton","OFF","Center Point",3000000000000000,30,2000000000000000,4000000000000000,"OFF","Dark Rsh (Cell only)",0.4,"False","RTD (Internal)",2,10,-0.05,1,0.01,"A",0,"16-131484","True",0,0,"Hunt",,"07/21/23 12:51:03","MultiFlash v1.49","Default.mfi",,,,"False",,0.201526
454,"Donald","210BS_760Z6_762PT_CFAL_FA_SFTB","MZ2210_83UM_535","07/21/23 12:52:11",9.902122,0.660525,9.376075999999999,0.5611350000000001,5.261245,80.43979299999999,21.395871,15.460966,0.001984,0.040269,0.660525,0.03813,0.5611350000000001,0.021396,21.395871,3801.85151,0.487768,9.376075999999999,0.5611350000000001,80.43979299999999,5.261245,21.395871,0.001984,0.03813,0.5611350000000001,0.021396,21.395871,0.487768,0.30622,24.664043,14.572834,0.038248,0.578194,0.022115,83.14305400000001,22.114901,0.994429,1.116538,2.614453e-13,4.1744e-09,,,,51.051242,1.230377e+16,1.277205,,1.092691,0.816321,0.007203,0.968705,0.5611350000000001,,,,,,,4.217463,0.006349,0.99976,5.339335,,,3.20753,0.378672,"False","False",3,1.277205,"p-type",0.018,245.9,245.9,1,1,25,1,"Generalized",540,0.485463,0.284464,2.2,0,1000,0.134536,1.66e-30,"Sinton","OFF","Center Point",3000000000000000,30,2000000000000000,4000000000000000,"OFF","Dark Rsh (Cell only)",0.4,"False","RTD (Internal)",2,10,-0.05,1,0.01,"A",0,"16-131484","True",0,0,"Hunt",,"07/21/23 12:52:11","MultiFlash v1.49","Default.mfi",,,,"False",,0.201526
455,"Donald","210BS_760Z6_762PT_CFAL_FA_SFTB","MZ2210_83UM_536","07/21/23 12:53:12",9.923518,0.661689,9.406394000000001,0.561356,5.280334,80.415924,21.4735,16.99749,0.002007,0.040356,0.661689,0.038253,0.561356,0.021473,21.4735,4179.682885,0.493482,9.406394000000001,0.561356,80.415924,5.280334,21.4735,0.002007,0.038253,0.561356,0.021473,21.4735,0.493482,0.26932,24.637075,14.342821,0.038337,0.579211,0.022205,83.155174,22.204963,0.997179,1.116545,2.503267e-13,4.29676e-09,,,,55.976307,1.161622e+16,1.241403,,1.105782,0.827883,0.006993,0.885683,0.561356,,,,,,,4.550786,0.008765,1.00042,5.245389,,,3.252519,0.343995,"False","False",3,1.241403,"p-type",0.018,245.9,245.9,1,1,25,1,"Generalized",540,0.493097,0.284464,2.2,0,1000,-0.208851,1.66e-30,"Sinton","OFF","Center Point",3000000000000000,30,2000000000000000,4000000000000000,"OFF","Dark Rsh (Cell only)",0.4,"False","RTD (Internal)",2,10,-0.05,1,0.01,"A",0,"16-131484","True",0,0,"Hunt",,"07/21/23 12:53:12","MultiFlash v1.49","Default.mfi",,,,"False",,0.201526
456,"Donald","210BS_760Z6_762PT_CFAL_FA_SFTB","MZ2210_83UM_537","07/21/23 12:54:11",9.878748,0.663165,9.383879,0.566009,5.311363,81.074112,21.599688,20.413056,0.001642,0.040174,0.663165,0.038161,0.566009,0.0216,21.599688,5019.570493,0.403706,9.383879,0.566009,81.074112,5.311363,21.599688,0.001642,0.038161,0.566009,0.0216,21.599688,0.403706,0.196225,24.560667,14.33282,0.038203,0.580999,0.022196,83.31113000000001,22.195673,0.991784,1.101314,2.353972e-13,3.685159e-09,,,,59.450545,1.197536e+16,1.248276,,1.105435,0.83028,0.006617,0.657331,0.566009,,,,,,,4.622681,0.008418999999999999,1.001421,5.039461,,,2.649735,0.288321,"False","False",3,1.248276,"p-type",0.018,245.9,245.9,1,1,25,1,"Generalized",540,0.406724,0.284464,2.2,0,1000,-0.661662,1.66e-30,"Sinton","OFF","Center Point",3000000000000000,30,2000000000000000,4000000000000000,"OFF","Dark Rsh (Cell only)",0.4,"False","RTD (Internal)",2,10,-0.05,1,0.01,"A",0,"16-131484","True",0,0,"Hunt",,"07/21/23 12:54:11","MultiFlash v1.49","Default.mfi",,,,"False",,0.201526
457,"Donald","210BS_760Z6_762PT_CFAL_FA_SFTB","MZ2210_83UM_538","07/21/23 12:55:14",9.937213,0.66675,9.422262999999999,0.567307,5.345319,80.676322,21.737777,17.5315,0.001784,0.040412,0.66675,0.038317,0.567307,0.021738,21.737777,4310.995888,0.438611,9.422262999999999,0.567307,80.676322,5.345319,21.737777,0.001784,0.038317,0.567307,0.021738,21.737777,0.438611,0.254061,24.592129,14.902853,0.038365,0.583605,0.02239,83.09753499999999,22.390159,1.000984,1.136181,2.039588e-13,4.782523e-09,,,,63.714925,1.190473e+16,1.186753,,1.111741,0.836244,0.007083,0.840521,0.567307,,,,,,,5.160667,0.008222999999999999,1.001506,5.220944,,,2.87726,0.335285,"False","False",3,1.186753,"p-type",0.018,245.9,245.9,1,1,25,1,"Generalized",540,0.442244,0.284464,2.2,0,1000,-0.687273,1.66e-30,"Sinton","OFF","Center Point",3000000000000000,30,2000000000000000,4000000000000000,"OFF","Dark Rsh (Cell only)",0.4,"False","RTD (Internal)",2,10,-0.05,1,0.01,"A",0,"16-131484","True",0,0,"Hunt",,"07/21/23 12:55:14","MultiFlash v1.49","Default.mfi",,,,"False",,0.201526
458,"Donald","210BS_760Z6_762PT_CFAL_FA_SFTB","MZ2210_83UM_539","07/21/23 12:56:09",9.928298,0.666245,9.384588000000001,0.569226,5.341955,80.759044,21.724095,8.094518000000001,0.001641,0.040375,0.666245,0.038164,0.569226,0.021724,21.724095,1990.441854,0.403569,9.384588000000001,0.569226,80.759044,5.341955,21.724095,0.001641,0.038164,0.569226,0.021724,21.724095,0.403569,0.214401,24.592129,15.370879,0.038244,0.5836440000000001,0.022321,82.97797799999999,22.320986,0.997547,1.157114,2.097007e-13,3.464166e-09,,,,58.520728,1.256788e+16,1.174814,,1.110924,0.827244,0.006839,0.729279,0.569226,,,,,,,4.990461,0.008427,1.000642,5.500091,,,2.636453,0.727468,"False","False",3,1.174814,"p-type",0.018,245.9,245.9,1,1,25,1,"Generalized",540,0.412202,0.284464,2.2,0,1000,-0.606297,1.66e-30,"Sinton","OFF","Center Point",3000000000000000,30,2000000000000000,4000000000000000,"OFF","Dark Rsh (Cell only)",0.4,"False","RTD (Internal)",2,10,-0.05,1,0.01,"A",0,"16-131484","True",0,0,"Hunt",,"07/21/23 12:56:09","MultiFlash v1.49","Default.mfi",,,,"False",,0.201526
459,"Donald","210BS_760Z6_762PT_CFAL_FA_SFTB","MZ2210_83UM_540","07/21/23 12:57:02",9.884467000000001,0.659459,9.372450000000001,0.560952,5.257498,80.65625300000001,21.380636,14.517324,0.001823,0.040197,0.659459,0.038115,0.560952,0.021381,21.380636,3569.810049,0.448328,9.372450000000001,0.560952,80.65625300000001,5.257498,21.380636,0.001823,0.038115,0.560952,0.021381,21.380636,0.448328,0.26704,24.646064,14.31882,0.038184,0.577215,0.02204,83.14487699999999,22.040329,0.99634,1.112499,2.73534e-13,3.851435e-09,,,,47.517192,1.270512e+16,1.271249,,1.101191,0.828146,0.006999,0.881627,0.560952,,,,,,,3.826623,0.006012,1.001305,5.212077,,,2.956762,0.402827,"False","False",3,1.271249,"p-type",0.018,245.9,245.9,1,1,25,1,"Generalized",540,0.451364,0.284464,2.2,0,1000,-0.496796,1.66e-30,"Sinton","OFF","Center Point",3000000000000000,30,2000000000000000,4000000000000000,"OFF","Dark Rsh (Cell only)",0.4,"False","RTD (Internal)",2,10,-0.05,1,0.01,"A",0,"16-131484","True",0,0,"Hunt",,"07/21/23 12:57:02","MultiFlash v1.49","Default.mfi",,,,"False",,0.201526
460,"Donald","210BS_760Z6_762PT_CFAL_FA_SFTB","MZ2210_83UM_541","07/21/23 12:58:08",9.970153,0.667463,9.458444999999999,0.565947,5.352983,80.43908999999999,21.768944,21.501437,0.002083,0.040546,0.667463,0.038465,0.565947,0.021769,21.768944,5287.203357,0.512188,9.458444999999999,0.565947,80.43908999999999,5.352983,21.768944,0.002083,0.038465,0.565947,0.021769,21.768944,0.512188,0.305712,24.542688,14.676839,0.038549,0.584595,0.022535,83.270871,22.535299,0.99553,1.111529,2.002993e-13,4.213692e-09,,,,69.315043,1.167448e+16,1.166505,,1.104506,0.82592,0.007347,1.00188,0.565947,,,,,,,5.581917,0.009814,1.000812,5.175883,,,3.363139,0.273192,"False","False",3,1.166505,"p-type",0.018,245.9,245.9,1,1,25,1,"Generalized",540,0.51406,0.284464,2.2,0,1000,-0.291135,1.66e-30,"Sinton","OFF","Center Point",3000000000000000,30,2000000000000000,4000000000000000,"OFF","Dark Rsh (Cell only)",0.4,"False","RTD (Internal)",2,10,-0.05,1,0.01,"A",0,"16-131484","True",0,0,"Hunt",,"07/21/23 12:58:08","MultiFlash v1.49","Default.mfi",,,,"False",,0.201526
461,"Donald","210BS_760Z6_762PT_CFAL_FA_SFTB","MZ2210_83UM_542","07/21/23 12:59:08",9.889108999999999,0.6592750000000001,9.374764000000001,0.561866,5.267365,80.792221,21.420761,15.105129,0.001679,0.040216,0.6592750000000001,0.038124,0.561866,0.021421,21.420761,3714.351203,0.41282,9.374764000000001,0.561866,80.792221,5.267365,21.420761,0.001679,0.038124,0.561866,0.021421,21.420761,0.41282,0.23683,24.578645,15.452884,0.038176,0.577009,0.022028,83.083035,22.028133,0.99607,1.123078,2.730292e-13,4.507438e-09,,,,46.24569,1.280237e+16,1.280199,,1.117596,0.829074,0.006635,0.790898,0.561866,,,,,,,3.734365,0.005751,1.00089,5.223336,,,2.723638,0.386678,"False","False",3,1.280199,"p-type",0.018,245.9,245.9,1,1,25,1,"Generalized",540,0.418585,0.284464,2.2,0,1000,-0.662207,1.66e-30,"Sinton","OFF","Center Point",3000000000000000,30,2000000000000000,4000000000000000,"OFF","Dark Rsh (Cell only)",0.4,"False","RTD (Internal)",2,10,-0.05,1,0.01,"A",0,"16-131484","True",0,0,"Hunt",,"07/21/23 12:59:08","MultiFlash v1.49","Default.mfi",,,,"False",,0.201526
462,"Donald","210BS_760Z6_762PT_CFAL_FA_SFTB","MZ2210_83UM_543","07/21/23 13:00:02",9.914508,0.665917,9.430804999999999,0.568726,5.363544,81.23824500000001,21.811892,24.737974,0.001643,0.040319,0.665917,0.038352,0.568726,0.021812,21.811892,6083.067792,0.404031,9.430804999999999,0.568726,81.23824500000001,5.363544,21.811892,0.001643,0.038352,0.568726,0.021812,21.811892,0.404031,0.218574,24.614602,15.018859,0.038396,0.583776,0.022415,83.483401,22.414701,0.991583,1.084895,2.14091e-13,2.906818e-09,,,,70.190043,1.158716e+16,1.205093,,1.095986,0.826013,0.007001,0.739273,0.568726,,,,,,,5.321932,0.008708,1.00117,4.899715,,,2.652894,0.2382,"False","False",3,1.205093,"p-type",0.018,245.9,245.9,1,1,25,1,"Generalized",540,0.405681,0.284464,2.2,0,1000,-0.52386,1.66e-30,"Sinton","OFF","Center Point",3000000000000000,30,2000000000000000,4000000000000000,"OFF","Dark Rsh (Cell only)",0.4,"False","RTD (Internal)",2,10,-0.05,1,0.01,"A",0,"16-131484","True",0,0,"Hunt",,"07/21/23 13:00:02","MultiFlash v1.49","Default.mfi",,,,"False",,0.201526
463,"Donald","210BS_760Z6_762PT_CFAL_FA_SFTB","MZ2210_83UM_544","07/21/23 13:00:57",9.866763000000001,0.658242,9.365309999999999,0.560411,5.248426,80.810754,21.343743,20.589031,0.00179,0.040125,0.658242,0.038086,0.560411,0.021344,21.343743,5062.842662,0.440278,9.365309999999999,0.560411,80.810754,5.248426,21.343743,0.00179,0.038086,0.560411,0.021344,21.343743,0.440278,0.23591,24.63258,15.287874,0.038157,0.576333,0.021991,83.260981,21.990897,0.9909750000000001,1.095544,2.85927e-13,3.856687e-09,,,,48.15961,1.236269e+16,1.288627,,1.100475,0.827704,0.006703,0.746429,0.560411,,,,,,,3.802641,0.006453,1.000954,5.119706,,,2.904655,0.284119,"False","False",3,1.288627,"p-type",0.018,245.9,245.9,1,1,25,1,"Generalized",540,0.44318,0.284464,2.2,0,1000,-0.421321,1.66e-30,"Sinton","OFF","Center Point",3000000000000000,30,2000000000000000,4000000000000000,"OFF","Dark Rsh (Cell only)",0.4,"False","RTD (Internal)",2,10,-0.05,1,0.01,"A",0,"16-131484","True",0,0,"Hunt",,"07/21/23 13:00:57","MultiFlash v1.49","Default.mfi",,,,"False",,0.201526
464,"Donald","210BS_760Z6_762PT_CFAL_FA_SFTB","MZ2210_83UM_545","07/21/23 13:01:54",9.901242999999999,0.6646069999999999,9.346151000000001,0.566018,5.290093,80.391234,21.513187,8.948521,0.001729,0.040265,0.6646069999999999,0.038008,0.566018,0.021513,21.513187,2200.441316,0.42515,9.346151000000001,0.566018,80.391234,5.290093,21.513187,0.001729,0.038008,0.566018,0.021513,21.513187,0.42515,0.250391,24.551678,15.609893,0.038085,0.58121,0.022135,82.716712,22.1355,1.009818,1.186087,2.192881e-13,5.4211e-09,,,,56.589302,1.150609e+16,1.217106,,1.107414,0.828302,0.007128,0.797194,0.566018,,,,,,,4.952122,0.007228,1.000489,5.660962,,,2.77223,0.657074,"False","False",3,1.217106,"p-type",0.018,245.9,245.9,1,1,25,1,"Generalized",540,0.430549,0.284464,2.2,0,1000,-0.395769,1.66e-30,"Sinton","OFF","Center Point",3000000000000000,30,2000000000000000,4000000000000000,"OFF","Dark Rsh (Cell only)",0.4,"False","RTD (Internal)",2,10,-0.05,1,0.01,"A",0,"16-131484","True",0,0,"Hunt",,"07/21/23 13:01:54","MultiFlash v1.49","Default.mfi",,,,"False",,0.201526
465,"Donald","210BS_760Z6_762PT_CFAL_FA_SFTB","MZ2210_83UM_546","07/21/23 13:02:44",9.922385,0.664813,9.404774,0.565337,5.316866,80.600955,21.622067,16.6817,0.001843,0.040351,0.664813,0.038246,0.565337,0.021622,21.622067,4102.03006,0.453104,9.404774,0.565337,80.600955,5.316866,21.622067,0.001843,0.038246,0.565337,0.021622,21.622067,0.453104,0.265674,24.614602,14.880851,0.038316,0.581853,0.022294,83.106278,22.294147,1.000542,1.128483,2.208573e-13,4.603503e-09,,,,58.423147,1.223184e+16,1.212139,,1.092326,0.8170269999999999,0.007016,0.856116,0.565337,,,,,,,4.751382,0.007507,1.001024,5.247896,,,2.974748,0.352017,"False","False",3,1.212139,"p-type",0.018,245.9,245.9,1,1,25,1,"Generalized",540,0.456861,0.284464,2.2,0,1000,-0.26109,1.66e-30,"Sinton","OFF","Center Point",3000000000000000,30,2000000000000000,4000000000000000,"OFF","Dark Rsh (Cell only)",0.4,"False","RTD (Internal)",2,10,-0.05,1,0.01,"A",0,"16-131484","True",0,0,"Hunt",,"07/21/23 13:02:44","MultiFlash v1.49","Default.mfi",,,,"False",,0.201526
466,"Donald","210BS_760Z6_762PT_CFAL_FA_SFTB","MZ2210_83UM_547","07/21/23 13:03:48",9.878094000000001,0.660787,9.378994,0.561202,5.263514,80.638237,21.4051,20.151061,0.001885,0.040171,0.660787,0.038141,0.561202,0.021405,21.4051,4955.146001,0.463405,9.378994,0.561202,80.638237,5.263514,21.4051,0.001885,0.038141,0.561202,0.021405,21.4051,0.463405,0.262518,24.628086,15.305875,0.038191,0.578332,0.022087,83.20662299999999,22.086868,0.997491,1.105365,2.594807e-13,4.1706e-09,,,,52.054152,1.22856e+16,1.269439,,1.113615,0.829083,0.006749,0.845258,0.561202,,,,,,,4.086036,0.006928,1.001509,5.085093,,,3.053035,0.290814,"False","False",3,1.269439,"p-type",0.018,245.9,245.9,1,1,25,1,"Generalized",540,0.466218,0.284464,2.2,0,1000,-0.647636,1.66e-30,"Sinton","OFF","Center Point",3000000000000000,30,2000000000000000,4000000000000000,"OFF","Dark Rsh (Cell only)",0.4,"False","RTD (Internal)",2,10,-0.05,1,0.01,"A",0,"16-131484","True",0,0,"Hunt",,"07/21/23 13:03:48","MultiFlash v1.49","Default.mfi",,,,"False",,0.201526
467,"Donald","210BS_760Z6_762PT_CFAL_FA_SFTB","MZ2210_83UM_548","07/21/23 13:04:51",9.860583,0.65665,9.331795,0.5548380000000001,5.177632,79.964068,21.055844,11.636224,0.002132,0.0401,0.65665,0.03795,0.5548380000000001,0.021056,21.055844,2861.347498,0.524196,9.331795,0.5548380000000001,79.964068,5.177632,21.055844,0.002132,0.03795,0.5548380000000001,0.021056,21.055844,0.524196,0.347308,24.58314,15.55889,0.038008,0.574067,0.021819,82.863333,21.819268,1.006498,1.142892,3.036275e-13,4.803031e-09,,,,43.811295,1.169231e+16,1.306344,,1.111179,0.8199959999999999,0.006662,1.137254,0.5548380000000001,,,,,,,3.654811,0.005562,1.001378,5.41246,,,3.45783,0.500899,"False","False",3,1.306344,"p-type",0.018,245.9,245.9,1,1,25,1,"Generalized",540,0.522769,0.284464,2.2,0,1000,-0.415148,1.66e-30,"Sinton","OFF","Center Point",3000000000000000,30,2000000000000000,4000000000000000,"OFF","Dark Rsh (Cell only)",0.4,"False","RTD (Internal)",2,10,-0.05,1,0.01,"A",0,"16-131484","True",0,0,"Hunt",,"07/21/23 13:04:51","MultiFlash v1.49","Default.mfi",,,,"False",,0.201526
468,"Donald","210BS_760Z6_762PT_CFAL_FA_SFTB","MZ2210_83UM_549","07/21/23 13:05:51",9.931634000000001,0.666061,9.413330999999999,0.566147,5.32933,80.563424,21.672752,16.701657,0.001896,0.040389,0.666061,0.038281,0.566147,0.021673,21.672752,4106.937471,0.466277,9.413330999999999,0.566147,80.563424,5.32933,21.672752,0.001896,0.038281,0.566147,0.021673,21.672752,0.466277,0.294051,24.587634,15.260873,0.038361,0.583021,0.022365,83.137548,22.36523,1.001371,1.126729,2.114226e-13,4.37208e-09,,,,66.3293,1.133927e+16,1.190304,,1.094259,0.828496,0.007073,0.957426,0.566147,,,,,,,5.389352,0.007897,1.000633,5.242253,,,3.056741,0.352071,"False","False",3,1.190304,"p-type",0.018,245.9,245.9,1,1,25,1,"Generalized",540,0.471747,0.284464,2.2,0,1000,-0.391151,1.66e-30,"Sinton","OFF","Center Point",3000000000000000,30,2000000000000000,4000000000000000,"OFF","Dark Rsh (Cell only)",0.4,"False","RTD (Internal)",2,10,-0.05,1,0.01,"A",0,"16-131484","True",0,0,"Hunt",,"07/21/23 13:05:51","MultiFlash v1.49","Default.mfi",,,,"False",,0.201526
469,"Donald","210BS_760Z6_762PT_CFAL_FA_SFTB","MZ2210_83UM_550","07/21/23 13:06:43",9.862007,0.65762,9.362342999999999,0.558406,5.227989,80.610991,21.260629,19.615937,0.001913,0.040106,0.65762,0.038074,0.558406,0.021261,21.260629,4823.558889,0.470514,9.362342999999999,0.558406,80.610991,5.227989,21.260629,0.001913,0.038074,0.558406,0.021261,21.260629,0.470514,0.299871,24.529205,14.369823,0.03813,0.575698,0.021951,83.229658,21.951286,0.99342,1.097982,2.933416e-13,3.837661e-09,,,,46.139836,1.252763e+16,1.320898,,1.107301,0.8292929999999999,0.006753,0.95601,0.558406,,,,,,,3.630278,0.005178,1.001253,5.103187,,,3.106384,0.297913,"False","False",3,1.320898,"p-type",0.018,245.9,245.9,1,1,25,1,"Generalized",540,0.476328,0.284464,2.2,0,1000,-0.541695,1.66e-30,"Sinton","OFF","Center Point",3000000000000000,30,2000000000000000,4000000000000000,"OFF","Dark Rsh (Cell only)",0.4,"False","RTD (Internal)",2,10,-0.05,1,0.01,"A",0,"16-131484","True",0,0,"Hunt",,"07/21/23 13:06:43","MultiFlash v1.49","Default.mfi",,,,"False",,0.201526
470,"Donald","210BS_760Z6_762PT_CFAL_FA_SFTB","MZ2210_83UM_551","07/21/23 13:07:44",9.914889000000001,0.661956,9.403765,0.561959,5.284526,80.51733299999999,21.49055,15.956124,0.001924,0.040321,0.661956,0.038242,0.561959,0.021491,21.49055,3923.610914,0.473101,9.403765,0.561959,80.51733299999999,5.284526,21.49055,0.001924,0.038242,0.561959,0.021491,21.49055,0.473101,0.319429,24.547183,14.881851,0.038302,0.579353,0.022191,83.14036900000001,22.190653,0.995008,1.120017,2.477401e-13,4.221501e-09,,,,58.339043,1.120578e+16,1.246514,,1.113768,0.829148,0.006713,1.087899,0.561959,,,,,,,4.682023,0.006413,1.001218,5.18377,,,3.119966,0.366649,"False","False",3,1.246514,"p-type",0.018,245.9,245.9,1,1,25,1,"Generalized",540,0.475435,0.284464,2.2,0,1000,-0.6580780000000001,1.66e-30,"Sinton","OFF","Center Point",3000000000000000,30,2000000000000000,4000000000000000,"OFF","Dark Rsh (Cell only)",0.4,"False","RTD (Internal)",2,10,-0.05,1,0.01,"A",0,"16-131484","True",0,0,"Hunt",,"07/21/23 13:07:44","MultiFlash v1.49","Default.mfi",,,,"False",,0.201526
471,"Donald","210BS_760Z6_762PT_CFAL_FA_SFTB","MZ2210_83UM_552","07/21/23 13:08:50",9.940725,0.666303,9.423631,0.5662509999999999,5.336138,80.56327,21.700438,17.294477,0.001885,0.040426,0.666303,0.038323,0.5662509999999999,0.0217,21.700438,4252.711957,0.463497,9.423631,0.5662509999999999,80.56327,5.336138,21.700438,0.001885,0.038323,0.5662509999999999,0.0217,21.700438,0.463497,0.259949,24.529205,14.681839,0.038391,0.5832079999999999,0.02239,83.123429,22.39004,1.00195,1.130109,2.086032e-13,4.600147e-09,,,,63.241585,1.192275e+16,1.196657,,1.107763,0.830865,0.006993,0.8734,0.5662509999999999,,,,,,,5.133023,0.00916,1.000894,5.22985,,,3.041474,0.339701,"False","False",3,1.196657,"p-type",0.018,245.9,245.9,1,1,25,1,"Generalized",540,0.460952,0.284464,2.2,0,1000,-0.332273,1.66e-30,"Sinton","OFF","Center Point",3000000000000000,30,2000000000000000,4000000000000000,"OFF","Dark Rsh (Cell only)",0.4,"False","RTD (Internal)",2,10,-0.05,1,0.01,"A",0,"16-131484","True",0,0,"Hunt",,"07/21/23 13:08:50","MultiFlash v1.49","Default.mfi",,,,"False",,0.201526
472,"Donald","210BS_760Z6_762PT_CFAL_FA_SFTB","MZ2210_83UM_553","07/21/23 13:09:56",9.932689,0.6628849999999999,9.393416999999999,0.561257,5.272118,80.07184100000001,21.44009,11.421086,0.002083,0.040393,0.6628849999999999,0.0382,0.561257,0.02144,21.44009,2808.444942,0.512327,9.393416999999999,0.561257,80.07184100000001,5.272118,21.44009,0.002083,0.0382,0.561257,0.02144,21.44009,0.512327,0.327032,24.682022,15.151866,0.038272,0.579983,0.022197,82.89945899999999,22.197215,1.002075,1.155342,2.370153e-13,4.917834e-09,,,,51.439483,1.245625e+16,1.228801,,1.102909,0.8280999999999999,0.007323,1.120603,0.561257,,,,,,,4.346594,0.007238,1.001085,5.444872,,,3.371768,0.512004,"False","False",3,1.228801,"p-type",0.018,245.9,245.9,1,1,25,1,"Generalized",540,0.520828,0.284464,2.2,0,1000,-0.49755,1.66e-30,"Sinton","OFF","Center Point",3000000000000000,30,2000000000000000,4000000000000000,"OFF","Dark Rsh (Cell only)",0.4,"False","RTD (Internal)",2,10,-0.05,1,0.01,"A",0,"16-131484","True",0,0,"Hunt",,"07/21/23 13:09:56","MultiFlash v1.49","Default.mfi",,,,"False",,0.201526
473,"Donald","210BS_760Z6_762PT_CFAL_FA_SFTB","MZ2210_83UM_554","07/21/23 13:10:57",9.861302,0.655518,9.335357,0.554335,5.174914,80.05428499999999,21.044791,12.363754,0.002189,0.040103,0.655518,0.037964,0.554335,0.021045,21.044791,3040.247017,0.538354,9.335357,0.554335,80.05428499999999,5.174914,21.044791,0.002189,0.037964,0.554335,0.021045,21.044791,0.538354,0.356629,24.628086,14.69184,0.038068,0.5734359999999999,0.02183,83.039829,21.829636,1.003396,1.1172,3.201766e-13,3.777923e-09,,,,42.740551,1.210704e+16,1.352257,,1.113076,0.826488,0.006599,1.204098,0.554335,,,,,,,3.536718,0.005715,1.000666,5.367433,,,3.555565,0.471424,"False","False",3,1.352257,"p-type",0.018,245.9,245.9,1,1,25,1,"Generalized",540,0.539864,0.284464,2.2,0,1000,-0.211765,1.66e-30,"Sinton","OFF","Center Point",3000000000000000,30,2000000000000000,4000000000000000,"OFF","Dark Rsh (Cell only)",0.4,"False","RTD (Internal)",2,10,-0.05,1,0.01,"A",0,"16-131484","True",0,0,"Hunt",,"07/21/23 13:10:57","MultiFlash v1.49","Default.mfi",,,,"False",,0.201526
474,"Donald","210BS_760Z6_762PT_CFAL_FA_SFTB","MZ2210_83UM_555","07/21/23 13:11:57",9.943218999999999,0.666212,9.411409000000001,0.565868,5.325613,80.395202,21.657636,10.326793,0.001948,0.040436,0.666212,0.038273,0.565868,0.021658,21.657636,2539.358488,0.479023,9.411409000000001,0.565868,80.395202,5.325613,21.657636,0.001948,0.038273,0.565868,0.021658,21.657636,0.479023,0.31227,24.610107,14.363822,0.038338,0.583457,0.022369,83.03410599999999,22.368529,1.000568,1.143188,2.10192e-13,3.909802e-09,,,,67.467072,1.092843e+16,1.193075,,1.092881,0.825189,0.007148,1.007311,0.565868,,,,,,,5.632695,0.007908,1.000849,5.382196,,,3.13714,0.568945,"False","False",3,1.193075,"p-type",0.018,245.9,245.9,1,1,25,1,"Generalized",540,0.480199,0.284464,2.2,0,1000,-0.337931,1.66e-30,"Sinton","OFF","Center Point",3000000000000000,30,2000000000000000,4000000000000000,"OFF","Dark Rsh (Cell only)",0.4,"False","RTD (Internal)",2,10,-0.05,1,0.01,"A",0,"16-131484","True",0,0,"Hunt",,"07/21/23 13:11:57","MultiFlash v1.49","Default.mfi",,,,"False",,0.201526
475,"Donald","210BS_760Z6_762PT_CFAL_FA_SFTB","MZ2210_83UM_556","07/21/23 13:13:03",9.875024,0.661068,9.367644,0.563898,5.282392,80.918176,21.481871,16.887939,0.001676,0.040159,0.661068,0.038095,0.563898,0.021482,21.481871,4152.744265,0.412121,9.367644,0.563898,80.918176,5.282392,21.481871,0.001676,0.038095,0.563898,0.021482,21.481871,0.412121,0.201962,24.542688,14.716842,0.038154,0.578911,0.022088,83.20061200000001,22.087804,0.990327,1.113669,2.545105e-13,3.961158e-09,,,,51.818203,1.24964e+16,1.264511,,1.0937,0.825898,0.006257,0.618828,0.563898,,,,,,,4.131433,0.006979,1.000947,5.16658,,,2.707905,0.347546,"False","False",3,1.264511,"p-type",0.018,245.9,245.9,1,1,25,1,"Generalized",540,0.410085,0.284464,2.2,0,1000,-0.294324,1.66e-30,"Sinton","OFF","Center Point",3000000000000000,30,2000000000000000,4000000000000000,"OFF","Dark Rsh (Cell only)",0.4,"False","RTD (Internal)",2,10,-0.05,1,0.01,"A",0,"16-131484","True",0,0,"Hunt",,"07/21/23 13:13:03","MultiFlash v1.49","Default.mfi",,,,"False",,0.201526
476,"Donald","210BS_760Z6_762PT_CFAL_FA_SFTB","MZ2210_83UM_557","07/21/23 13:14:11",9.943688,0.668652,9.416520999999999,0.567558,5.344425,80.380972,21.734139,14.927874,0.002056,0.040438,0.668652,0.038294,0.567558,0.021734,21.734139,3670.764096,0.505636,9.416520999999999,0.567558,80.380972,5.344425,21.734139,0.002056,0.038294,0.567558,0.021734,21.734139,0.505636,0.296497,24.565161,14.371822,0.038404,0.5855089999999999,0.022486,83.16156599999999,22.485981,0.9960020000000001,1.129917,1.910858e-13,4.104135e-09,,,,70.428319,1.17411e+16,1.16024,,1.118957,0.833963,0.00701,0.98688,0.567558,,,,,,,5.830145,0.010596,1.000271,5.335739,,,3.298777,0.395398,"False","False",3,1.16024,"p-type",0.018,245.9,245.9,1,1,25,1,"Generalized",540,0.509819,0.284464,2.2,0,1000,-0.131787,1.66e-30,"Sinton","OFF","Center Point",3000000000000000,30,2000000000000000,4000000000000000,"OFF","Dark Rsh (Cell only)",0.4,"False","RTD (Internal)",2,10,-0.05,1,0.01,"A",0,"16-131484","True",0,0,"Hunt",,"07/21/23 13:14:11","MultiFlash v1.49","Default.mfi",,,,"False",,0.201526
477,"Donald","210BS_760Z6_762PT_CFAL_FA_SFTB","MZ2210_83UM_558","07/21/23 13:15:11",9.922053999999999,0.665985,9.402974,0.566134,5.323346,80.55991400000001,21.648419,13.855683,0.001818,0.04035,0.665985,0.038239,0.566134,0.021648,21.648419,3407.112362,0.446944,9.402974,0.566134,80.55991400000001,5.323346,21.648419,0.001818,0.038239,0.566134,0.021648,21.648419,0.446944,0.279546,24.596624,14.319819,0.03826,0.583099,0.02231,83.020233,22.309566,0.9931759999999999,1.149746,2.074026e-13,4.954646e-09,,,,56.404707,1.287669e+16,1.178817,,1.110039,0.830612,0.007074,0.928813,0.566134,,,,,,,4.615081,0.006699,1.00207,5.278592,,,2.92812,0.424235,"False","False",3,1.178817,"p-type",0.018,245.9,245.9,1,1,25,1,"Generalized",540,0.447635,0.284464,2.2,0,1000,-0.866469,1.66e-30,"Sinton","OFF","Center Point",3000000000000000,30,2000000000000000,4000000000000000,"OFF","Dark Rsh (Cell only)",0.4,"False","RTD (Internal)",2,10,-0.05,1,0.01,"A",0,"16-131484","True",0,0,"Hunt",,"07/21/23 13:15:11","MultiFlash v1.49","Default.mfi",,,,"False",,0.201526
478,"Donald","210BS_760Z6_762PT_CFAL_FA_SFTB","MZ2210_83UM_559","07/21/23 13:16:17",9.920095,0.667054,9.398273,0.567437,5.332926,80.591444,21.687378,13.318247,0.001864,0.040342,0.667054,0.03822,0.567437,0.021687,21.687378,3274.956958,0.458419,9.398273,0.567437,80.591444,5.332926,21.687378,0.001864,0.03822,0.567437,0.021687,21.687378,0.458419,0.261432,24.574151,14.422825,0.038291,0.584101,0.022366,83.11197199999999,22.365659,0.996496,1.134385,2.018325e-13,4.198948e-09,,,,61.001859,1.265877e+16,1.173123,,1.098381,0.828853,0.007217,0.852014,0.567437,,,,,,,5.018587,0.008423999999999999,1.00062,5.31051,,,2.994369,0.442753,"False","False",3,1.173123,"p-type",0.018,245.9,245.9,1,1,25,1,"Generalized",540,0.460218,0.284464,2.2,0,1000,-0.178026,1.66e-30,"Sinton","OFF","Center Point",3000000000000000,30,2000000000000000,4000000000000000,"OFF","Dark Rsh (Cell only)",0.4,"False","RTD (Internal)",2,10,-0.05,1,0.01,"A",0,"16-131484","True",0,0,"Hunt",,"07/21/23 13:16:17","MultiFlash v1.49","Default.mfi",,,,"False",,0.201526
479,"Donald","210BS_760Z6_762PT_CFAL_FA_SFTB","MZ2210_83UM_560","07/21/23 13:17:21",9.865542,0.656883,9.367755000000001,0.555206,5.201035,80.25657099999999,21.151015,36.05892,0.002104,0.04012,0.656883,0.038096,0.555206,0.021151,21.151015,8866.888521000001,0.5174260000000001,9.367755000000001,0.555206,80.25657099999999,5.201035,21.151015,0.002104,0.038096,0.555206,0.021151,21.151015,0.5174260000000001,0.344546,24.520216,15.186869,0.038144,0.574386,0.021909,83.133296,21.909154,1.001229,1.104996,2.986264e-13,5.432559e-09,,,,43.166539,1.272479e+16,1.319615,,1.106773,0.830963,0.006723,1.170075,0.555206,,,,,,,3.385616,0.005211,1.00166,5.08407,,,3.427185,0.161611,"False","False",3,1.319615,"p-type",0.018,245.9,245.9,1,1,25,1,"Generalized",540,0.52103,0.284464,2.2,0,1000,-0.534618,1.66e-30,"Sinton","OFF","Center Point",3000000000000000,30,2000000000000000,4000000000000000,"OFF","Dark Rsh (Cell only)",0.4,"False","RTD (Internal)",2,10,-0.05,1,0.01,"A",0,"16-131484","True",0,0,"Hunt",,"07/21/23 13:17:21","MultiFlash v1.49","Default.mfi",,,,"False",,0.201526
480,"Donald","210BS_760Z6_762PT_CFAL_FA_SFTB","MZ2210_83UM_561","07/21/23 13:18:18",9.932528,0.666492,9.425653000000001,0.56606,5.335489,80.597103,21.697798,21.036051,0.001989,0.040393,0.666492,0.038331,0.56606,0.021698,21.697798,5172.765037,0.48907,9.425653000000001,0.56606,80.597103,5.335489,21.697798,0.001989,0.038331,0.56606,0.021698,21.697798,0.48907,0.30068,24.601118,15.008858,0.038413,0.583793,0.022425,83.29813900000001,22.424952,0.997381,1.108568,2.076827e-13,3.936957e-09,,,,70.521395,1.121742e+16,1.197041,,1.10819,0.8281809999999999,0.006929,1.013631,0.56606,,,,,,,5.619866,0.009306999999999999,1.000896,5.142293,,,3.20505,0.279891,"False","False",3,1.197041,"p-type",0.018,245.9,245.9,1,1,25,1,"Generalized",540,0.48944,0.284464,2.2,0,1000,-0.400758,1.66e-30,"Sinton","OFF","Center Point",3000000000000000,30,2000000000000000,4000000000000000,"OFF","Dark Rsh (Cell only)",0.4,"False","RTD (Internal)",2,10,-0.05,1,0.01,"A",0,"16-131484","True",0,0,"Hunt",,"07/21/23 13:18:18","MultiFlash v1.49","Default.mfi",,,,"False",,0.201526
481,"Donald","210BS_760Z6_762PT_CFAL_FA_SFTB","MZ2210_83UM_562","07/21/23 13:19:18",9.870825999999999,0.659823,9.357087,0.560869,5.248103,80.57896100000001,21.342429,23.235343,0.001877,0.040142,0.659823,0.038052,0.560869,0.021342,21.342429,5713.570781,0.461484,9.357087,0.560869,80.57896100000001,5.248103,21.342429,0.001877,0.038052,0.560869,0.021342,21.342429,0.461484,0.298033,24.57415,14.323819,0.038145,0.57726,0.02202,83.135417,22.019541,0.999934,1.113808,2.665853e-13,4.97477e-09,,,,49.020473,1.245195e+16,1.291376,,1.110574,0.828472,0.006407,0.999529,0.560869,,,,,,,3.96286,0.005704,1.00021,5.240165,,,3.035051,0.252202,"False","False",3,1.291376,"p-type",0.018,245.9,245.9,1,1,25,1,"Generalized",540,0.470068,0.284464,2.2,0,1000,-0.372198,1.66e-30,"Sinton","OFF","Center Point",3000000000000000,30,2000000000000000,4000000000000000,"OFF","Dark Rsh (Cell only)",0.4,"False","RTD (Internal)",2,10,-0.05,1,0.01,"A",0,"16-131484","True",0,0,"Hunt",,"07/21/23 13:19:18","MultiFlash v1.49","Default.mfi",,,,"False",,0.201526
482,"Donald","210BS_760Z6_762PT_CFAL_FA_SFTB","MZ2210_83UM_563","07/21/23 13:20:14",9.828058,0.66061,9.318573000000001,0.5644479999999999,5.259853,81.014145,21.390212,17.770923,0.001579,0.039968,0.66061,0.037896,0.5644479999999999,0.02139,21.390212,4369.870082,0.388384,9.318573000000001,0.5644479999999999,81.014145,5.259853,21.390212,0.001579,0.037896,0.5644479999999999,0.02139,21.390212,0.388384,0.217185,24.560667,14.32482,0.037964,0.578364,0.021957,83.16131799999999,21.957132,0.996678,1.116072,2.572609e-13,4.266092e-09,,,,55.247156,1.147989e+16,1.284219,,1.094028,0.834877,0.0061,0.65701,0.5644479999999999,,,,,,,4.418169,0.006038,1.000671,5.209448,,,2.541257,0.331609,"False","False",3,1.284219,"p-type",0.018,245.9,245.9,1,1,25,1,"Generalized",540,0.400008,0.284464,2.2,0,1000,-0.500713,1.66e-30,"Sinton","OFF","Center Point",3000000000000000,30,2000000000000000,4000000000000000,"OFF","Dark Rsh (Cell only)",0.4,"False","RTD (Internal)",2,10,-0.05,1,0.01,"A",0,"16-131484","True",0,0,"Hunt",,"07/21/23 13:20:14","MultiFlash v1.49","Default.mfi",,,,"False",,0.201526
