Repository: dintalframe/MLPROJECT

File: FCT450csv/MultiFlash_Database WW31 - 2023.csv (part 14 of 14)
ash_cutoff_(suns),V_at_Isc_(V),dV/dt,V_Pad_0_(V),V_Pad_1_(V),V_Pad_2_(V),V_Pad_3_(V),V_Pad_4_(V),dBreak_(A),dBreak_(V),Capacitance_(uF/cm2),Capacitance_Error_(percent),Pm/Pe,BulkSRH_AND_Jo_Power_Loss_(percent),BulkSRH_Power_Loss_(percent),Jo_Power_Loss_(percent),Rs_Power_Loss_(percent),Rsh_Power_Loss_(percent),Dark_Break_Interpolated,Calibration,Resistivity_(ohm-cm),Analysis_Resistivity_(ohm-cm),Sample_Type,Thickness_(cm),Cell_Area_(cm2),Total_Area_(cm2),Number_of_Cells_per_String,Number_of_Strings,Temperature_(C),Intensity_(suns),Analysis_Type,Nominal_Load_Voltage_(mV/cell),Rs_Modulation_Target_(ohm-cm2),Reference_Constant_(V/sun),Voltage_Temperature_Coefficient_(mV/C),Temperature_Offset_(C),Power_per_Sun_(W/m2),Conductivity_Modulation_(ohm-cm2/V),Auger_Coefficient,Auger_Method,Band_Gap_Narrowing,Fit_Method,Carrier_Density_Center_Point_(cm-3),Percent_Fit,Lower_Bound_(cm-3),Upper_Bound_(cm-3),Rsh_Lifetime_Correction,Rsh_Measurement_Method,SunsVoc_Rsh_Voltage_(V),Do_Dark_Break_Measurement,Temperature_Measurement_Method,Number_of_dRsh_Points,dRsh_Output_Vlimit_(V),Current_Transfer,Voltage_Transfer,Temperature_Transfer,Final_Bin,Bin_Index,Tester_ID,Do_Doping_Measurement,Doping_Sample_Time_(us),Doping_Measurement_Length_(us),Measurement_Type,Comments,Measurement_Date-Time_String,Software Version,Recipe_Filename,EL Pulse Current Delivered (Coulombs),Forward Dark IV (V),Forward Dark IV (A),Forward Dark IV Interpolated?,EL Pulse Energy Delivered (J),Doping Calibration Factor (V/sun)
496,"Donald","210BS_760Z6_721PT_CFAL_FA_SFTB","MZ2210_83UM_MP_1079","08/03/23 14:12:30",9.854813999999999,0.6675720000000001,9.309741000000001,0.574249,5.346112,81.262727,21.741001,9.497557,0.001322,0.040077,0.6675720000000001,0.03786,0.574249,0.021741,21.741001,2335.449296,0.325033,9.309741000000001,0.574249,81.262727,5.346112,21.741001,0.001322,0.03786,0.574249,0.021741,21.741001,0.325033,0.122096,24.623591,15.294874,0.03798,0.584969,0.022217,83.043358,22.217391,1.004212,1.148991,1.973042e-13,3.625712e-09,,,,62.399481,1.265578e+16,1.185272,,1.109174,0.832608,0.003762,0.406011,0.574249,,,,,,,5.339343,0.009516999999999999,1.000973,5.561359,,,2.097963,0.626684,"False","False",3,1.185272,"p-type",0.018,245.9,245.9,1,1,25,1,"Generalized",540,0.326173,0.284568,2.2,0,1000,-0.6692,1.66e-30,"Sinton","OFF","Center Point",3000000000000000,30,2000000000000000,4000000000000000,"OFF","Dark Rsh (Cell only)",0.4,"False","RTD (Internal)",2,10,-0.05,1,0.01,"A",0,"16-131484","True",0,0,"Hunt",,"08/03/23 14:12:30","MultiFlash v1.49","Default.mfi",,,,"False",,0.202098
497,"Donald","210BS_760Z6_721PT_CFAL_FA_SFTB","MZ2210_83UM_MP_1080","08/03/23 14:13:20",9.882972000000001,0.668021,9.355364,0.573574,5.365995,81.27789900000001,21.82186,14.108221,0.001447,0.040191,0.668021,0.038045,0.573574,0.021822,21.82186,3469.211477,0.355887,9.355364,0.573574,81.27789900000001,5.365995,21.82186,0.001447,0.038045,0.573574,0.021822,21.82186,0.355887,0.161197,24.646064,14.358821,0.038189,0.585202,0.022348,83.23848099999999,22.348246,0.99853,1.118905,1.952857e-13,3.577952e-09,,,,66.333446,1.258474e+16,1.167311,,1.123421,0.835295,0.004121,0.549987,0.573574,,,,,,,5.486211,0.009583,1.001234,5.360837,,,2.306736,0.421078,"False","False",3,1.167311,"p-type",0.018,245.9,245.9,1,1,25,1,"Generalized",540,0.359882,0.284568,2.2,0,1000,-0.7466930000000001,1.66e-30,"Sinton","OFF","Center Point",3000000000000000,30,2000000000000000,4000000000000000,"OFF","Dark Rsh (Cell only)",0.4,"False","RTD (Internal)",2,10,-0.05,1,0.01,"A",0,"16-131484","True",0,0,"Hunt",,"08/03/23 14:13:20","MultiFlash v1.49","Default.mfi",,,,"False",,0.202098
498,"Donald","210BS_760Z6_721PT_CFAL_FA_SFTB","MZ2210_83UM_MP_1081","08/03/23 14:14:08",9.86276,0.666816,9.342413000000001,0.570337,5.32832,81.018767,21.668646,12.698175,0.001471,0.040109,0.666816,0.037993,0.570337,0.021669,21.668646,3122.481179,0.361753,9.342413000000001,0.570337,81.018767,5.32832,21.668646,0.001471,0.037993,0.570337,0.021669,21.668646,0.361753,0.178344,24.614602,14.435826,0.038043,0.5835129999999999,0.022199,83.000851,22.198758,1.010547,1.1457,2.031631e-13,4.562131e-09,,,,58.707809,1.279287e+16,1.188515,,1.117524,0.837386,0.004048,0.585737,0.570337,,,,,,,4.801147,0.007616,1.001041,5.308566,,,2.353659,0.466373,"False","False",3,1.188515,"p-type",0.018,245.9,245.9,1,1,25,1,"Generalized",540,0.370312,0.284568,2.2,0,1000,-0.795495,1.66e-30,"Sinton","OFF","Center Point",3000000000000000,30,2000000000000000,4000000000000000,"OFF","Dark Rsh (Cell only)",0.4,"False","RTD (Internal)",2,10,-0.05,1,0.01,"A",0,"16-131484","True",0,0,"Hunt",,"08/03/23 14:14:08","MultiFlash v1.49","Default.mfi",,,,"False",,0.202098
499,"Donald","210BS_760Z6_721PT_CFAL_FA_SFTB","MZ2210_83UM_MP_1082","08/03/23 14:15:02",9.872576,0.666915,9.364072999999999,0.570357,5.340864,81.11679700000001,21.71966,19.056249,0.00158,0.040149,0.666915,0.038081,0.570357,0.02172,21.71966,4685.931635,0.38864,9.364072999999999,0.570357,81.11679700000001,5.340864,21.71966,0.00158,0.038081,0.570357,0.02172,21.71966,0.38864,0.210487,24.673033,15.20587,0.038163,0.5841460000000001,0.022293,83.25685300000001,22.292676,1.002309,1.112005,2.036637e-13,3.850589e-09,,,,63.849671,1.254788e+16,1.187424,,1.120258,0.833593,0.004169,0.728859,0.570357,,,,,,,5.101411,0.008255999999999999,1.000202,5.182686,,,2.528066,0.311031,"False","False",3,1.187424,"p-type",0.018,245.9,245.9,1,1,25,1,"Generalized",540,0.394679,0.284568,2.2,0,1000,-0.372482,1.66e-30,"Sinton","OFF","Center Point",3000000000000000,30,2000000000000000,4000000000000000,"OFF","Dark Rsh (Cell only)",0.4,"False","RTD (Internal)",2,10,-0.05,1,0.01,"A",0,"16-131484","True",0,0,"Hunt",,"08/03/23 14:15:02","MultiFlash v1.49","Default.mfi",,,,"False",,0.202098
500,"Donald","210BS_760Z6_721PT_CFAL_FA_SFTB","MZ2210_83UM_MP_1083","08/03/23 14:15:53",9.608862999999999,0.665123,9.017355,0.56882,5.129253,80.256449,20.8591,9.841139999999999,0.000567,0.039076,0.665123,0.036671,0.56882,0.020859,20.8591,2419.936284,0.139493,9.017355,0.56882,80.256449,5.129253,20.8591,0.000567,0.036671,0.56882,0.020859,20.8591,0.139493,-0.047501,24.605613,14.287817,0.036545,0.576139,0.021055,81.011191,21.055262,1.073941,1.454141,1.910059e-13,1.510084e-08,,,,35.545574,1.256025e+16,1.181995,,1.1047,0.823134,0.002284,-0.168186,0.56882,,,,,,,3.301486,0.005956,1.002889,6.181223,,,0.890408,0.60694,"False","False",3,1.181995,"p-type",0.018,245.9,245.9,1,1,25,1,"Generalized",540,0.138571,0.284568,2.2,0,1000,-4.218822,1.66e-30,"Sinton","OFF","Center Point",3000000000000000,30,2000000000000000,4000000000000000,"OFF","Dark Rsh (Cell only)",0.4,"False","RTD (Internal)",2,10,-0.05,1,0.01,"A",0,"16-131484","True",0,0,"Hunt",,"08/03/23 14:15:53","MultiFlash v1.49","Default.mfi",,,,"False",,0.202098
501,"Donald","210BS_760Z6_721PT_CFAL_FA_SFTB","MZ2210_83UM_MP_1084","08/03/23 14:16:44",9.808890999999999,0.6649929999999999,9.276535000000001,0.567395,5.26346,80.69267000000001,21.404881,13.980339,0.001332,0.03989,0.6649929999999999,0.037725,0.567395,0.021405,21.404881,3437.765305,0.327655,9.276535000000001,0.567395,80.69267000000001,5.26346,21.404881,0.001332,0.037725,0.567395,0.021405,21.404881,0.327655,0.152934,24.63258,14.68084,0.03769,0.580483,0.021878,82.47721300000001,21.878257,1.020982,1.214662,2.052563e-13,8.673439e-09,,,,49.28812,1.262222e+16,1.200721,,1.130945,0.833803,0.003509,0.522883,0.567395,,,,,,,4.115863,0.006526,1.003425,5.447604,,,2.133478,0.422773,"False","False",3,1.200721,"p-type",0.018,245.9,245.9,1,1,25,1,"Generalized",540,0.33175,0.284568,2.2,0,1000,-1.938014,1.66e-30,"Sinton","OFF","Center Point",3000000000000000,30,2000000000000000,4000000000000000,"OFF","Dark Rsh (Cell only)",0.4,"False","RTD (Internal)",2,10,-0.05,1,0.01,"A",0,"16-131484","True",0,0,"Hunt",,"08/03/23 14:16:44","MultiFlash v1.49","Default.mfi",,,,"False",,0.202098
502,"Donald","210BS_760Z6_721PT_CFAL_FA_SFTB","MZ2210_83UM_MP_1085","08/03/23 14:17:29",9.782391000000001,0.664255,9.216336999999999,0.5662700000000001,5.218934,80.31598200000001,21.223808,8.279303000000001,0.001167,0.039782,0.664255,0.03748,0.5662700000000001,0.021224,21.223808,2035.880517,0.286977,9.216336999999999,0.5662700000000001,80.31598200000001,5.218934,21.223808,0.001167,0.03748,0.5662700000000001,0.021224,21.223808,0.286977,0.152939,24.700001,15.009859,0.037402,0.5784589999999999,0.021636,81.87497999999999,21.63578,1.045073,1.303058,2.116502e-13,9.913023e-09,,,,42.392445,1.2411e+16,1.216911,,1.114797,0.836219,0.003631,0.472593,0.5662700000000001,,,,,,,3.765491,0.004157,1.004311,5.808824,,,1.863167,0.712453,"False","False",3,1.216911,"p-type",0.018,245.9,245.9,1,1,25,1,"Generalized",540,0.295677,0.284568,2.2,0,1000,-2.69382,1.66e-30,"Sinton","OFF","Center Point",3000000000000000,30,2000000000000000,4000000000000000,"OFF","Dark Rsh (Cell only)",0.4,"False","RTD (Internal)",2,10,-0.05,1,0.01,"A",0,"16-131484","True",0,0,"Hunt",,"08/03/23 14:17:29","MultiFlash v1.49","Default.mfi",,,,"False",,0.202098
503,"Donald","210BS_760Z6_721PT_CFAL_FA_SFTB","MZ2210_83UM_MP_1086","08/03/23 14:18:14",9.86478,0.667339,9.322191,0.572208,5.334234,81.028538,21.692694,10.538022,0.001482,0.040117,0.667339,0.03791,0.572208,0.021693,21.692694,2591.299508,0.36441,9.322191,0.572208,81.028538,5.334234,21.692694,0.001482,0.03791,0.572208,0.021693,21.692694,0.36441,0.167334,24.650559,14.318818,0.038046,0.584219,0.022227,83.025654,22.227356,1.002808,1.146171,1.999712e-13,3.89534e-09,,,,63.485348,1.223394e+16,1.177453,,1.125429,0.833435,0.004064,0.579882,0.572208,,,,,,,5.408336,0.009745,1.000936,5.532206,,,2.35769,0.5637259999999999,"False","False",3,1.177453,"p-type",0.018,245.9,245.9,1,1,25,1,"Generalized",540,0.36511,0.284568,2.2,0,1000,-0.567657,1.66e-30,"Sinton","OFF","Center Point",3000000000000000,30,2000000000000000,4000000000000000,"OFF","Dark Rsh (Cell only)",0.4,"False","RTD (Internal)",2,10,-0.05,1,0.01,"A",0,"16-131484","True",0,0,"Hunt",,"08/03/23 14:18:14","MultiFlash v1.49","Default.mfi",,,,"False",,0.202098
504,"Donald","210BS_760Z6_721PT_CFAL_FA_SFTB","MZ2210_83UM_MP_1087","08/03/23 14:19:06",9.880414999999999,0.667593,9.353406,0.572209,5.352107,81.140479,21.765381,17.858719,0.001615,0.040181,0.667593,0.038037,0.572209,0.021765,21.765381,4391.458897,0.397105,9.353406,0.572209,81.140479,5.352107,21.765381,0.001615,0.038037,0.572209,0.021765,21.765381,0.397105,0.209834,24.601118,14.304819,0.038218,0.584887,0.022353,83.331138,22.35301,0.998427,1.105528,1.997418e-13,3.231144e-09,,,,66.204555,1.267452e+16,1.186476,,1.118942,0.8344200000000001,0.004159,0.715396,0.572209,,,,,,,5.490236,0.009195999999999999,0.99984,5.376493,,,2.569329,0.332847,"False","False",3,1.186476,"p-type",0.018,245.9,245.9,1,1,25,1,"Generalized",540,0.393291,0.284568,2.2,0,1000,0.026822,1.66e-30,"Sinton","OFF","Center Point",3000000000000000,30,2000000000000000,4000000000000000,"OFF","Dark Rsh (Cell only)",0.4,"False","RTD (Internal)",2,10,-0.05,1,0.01,"A",0,"16-131484","True",0,0,"Hunt",,"08/03/23 14:19:06","MultiFlash v1.49","Default.mfi",,,,"False",,0.202098
505,"Donald","210BS_760Z6_721PT_CFAL_FA_SFTB","MZ2210_83UM_MP_1088","08/03/23 14:19:57",9.903278,0.6686609999999999,9.36922,0.571,5.349822,80.789361,21.756088,11.257121,0.001703,0.040274,0.6686609999999999,0.038102,0.571,0.021756,21.756088,2768.126115,0.418835,9.36922,0.571,80.789361,5.349822,21.756088,0.001703,0.038102,0.571,0.021756,21.756088,0.418835,0.224108,24.623591,14.706841,0.038208,0.58557,0.022374,83.082616,22.373648,1.000875,1.142466,1.902189e-13,3.934536e-09,,,,64.924882,1.257104e+16,1.168326,,1.099917,0.827746,0.004477,0.706356,0.571,,,,,,,5.459122,0.00878,0.999591,5.438828,,,2.716857,0.5265030000000001,"False","False",3,1.168326,"p-type",0.018,245.9,245.9,1,1,25,1,"Generalized",540,0.415784,0.284568,2.2,0,1000,0.090304,1.66e-30,"Sinton","OFF","Center Point",3000000000000000,30,2000000000000000,4000000000000000,"OFF","Dark Rsh (Cell only)",0.4,"False","RTD (Internal)",2,10,-0.05,1,0.01,"A",0,"16-131484","True",0,0,"Hunt",,"08/03/23 14:19:57","MultiFlash v1.49","Default.mfi",,,,"False",,0.202098
506,"Donald","210BS_760Z6_721PT_CFAL_FA_SFTB","MZ2210_83UM_MP_1089","08/03/23 14:20:44",9.867872,0.667929,9.336879,0.573254,5.352407,81.20736599999999,21.7666,16.353574,0.001465,0.04013,0.667929,0.03797,0.573254,0.021767,21.7666,4021.34385,0.360142,9.336879,0.573254,81.20736599999999,5.352407,21.7666,0.001465,0.03797,0.573254,0.021767,21.7666,0.360142,0.184033,24.659549,15.256873,0.038124,0.584871,0.022297,83.18758,22.297371,1.003191,1.123856,1.955508e-13,3.982282e-09,,,,64.34697799999999,1.278093e+16,1.159074,,1.120629,0.837327,0.00401,0.606941,0.573254,,,,,,,5.364787,0.008218,1.00032,5.411503,,,2.331551,0.363705,"False","False",3,1.159074,"p-type",0.018,245.9,245.9,1,1,25,1,"Generalized",540,0.363662,0.284568,2.2,0,1000,-0.243984,1.66e-30,"Sinton","OFF","Center Point",3000000000000000,30,2000000000000000,4000000000000000,"OFF","Dark Rsh (Cell only)",0.4,"False","RTD (Internal)",2,10,-0.05,1,0.01,"A",0,"16-131484","True",0,0,"Hunt",,"08/03/23 14:20:44","MultiFlash v1.49","Default.mfi",,,,"False",,0.202098
507,"Donald","210BS_760Z6_721PT_CFAL_FA_SFTB","MZ2210_83UM_MP_1090","08/03/23 14:21:36",9.841623999999999,0.664728,9.284682999999999,0.566625,5.260934,80.417751,21.394607,14.29983,0.001897,0.040023,0.664728,0.037758,0.566625,0.021395,21.394607,3516.328287,0.466557,9.284682999999999,0.566625,80.417751,5.260934,21.394607,0.001897,0.037758,0.566625,0.021395,21.394607,0.466557,0.28136,24.673033,15.370879,0.037926,0.5820149999999999,0.022073,82.968795,22.073295,0.996413,1.153816,2.137613e-13,5.560972e-09,,,,54.838958,1.289062e+16,1.21215,,1.092958,0.835226,0.004016,0.918528,0.566625,,,,,,,4.794932,0.007683,1.001515,5.687763,,,3.01608,0.41514,"False","False",3,1.21215,"p-type",0.018,245.9,245.9,1,1,25,1,"Generalized",540,0.468024,0.284568,2.2,0,1000,-0.7311029999999999,1.66e-30,"Sinton","OFF","Center Point",3000000000000000,30,2000000000000000,4000000000000000,"OFF","Dark Rsh (Cell only)",0.4,"False","RTD (Internal)",2,10,-0.05,1,0.01,"A",0,"16-131484","True",0,0,"Hunt",,"08/03/23 14:21:36","MultiFlash v1.49","Default.mfi",,,,"False",,0.202098
508,"Donald","210BS_760Z6_721PT_CFAL_FA_SFTB","MZ2210_83UM_MP_1091","08/03/23 14:22:33",9.851198,0.664416,9.304069999999999,0.566684,5.272464,80.55350900000001,21.441497,14.541235,0.001972,0.040062,0.664416,0.037837,0.566684,0.021441,21.441497,3575.689773,0.484892,9.304069999999999,0.566684,80.55350900000001,5.272464,21.441497,0.001972,0.037837,0.566684,0.021441,21.441497,0.484892,0.337132,24.614602,14.776845,0.038048,0.582206,0.022152,83.222903,22.152028,0.992137,1.118668,2.223292e-13,3.760475e-09,,,,60.278577,1.228549e+16,1.225178,,1.10904,0.837935,0.004183,1.122358,0.566684,,,,,,,5.183397,0.006729,1.000045,5.590799,,,3.134628,0.408402,"False","False",3,1.225178,"p-type",0.018,245.9,245.9,1,1,25,1,"Generalized",540,0.488152,0.284568,2.2,0,1000,-0.095264,1.66e-30,"Sinton","OFF","Center Point",3000000000000000,30,2000000000000000,4000000000000000,"OFF","Dark Rsh (Cell only)",0.4,"False","RTD (Internal)",2,10,-0.05,1,0.01,"A",0,"16-131484","True",0,0,"Hunt",,"08/03/23 14:22:33","MultiFlash v1.49","Default.mfi",,,,"False",,0.202098
509,"Donald","210BS_760Z6_721PT_CFAL_FA_SFTB","MZ2210_83UM_MP_1092","08/03/23 14:23:23",9.867329,0.664483,9.368721000000001,0.566644,5.308734,80.96693999999999,21.588995,18.936145,0.001726,0.040127,0.664483,0.0381,0.566644,0.021589,21.588995,4656.398017,0.424392,9.368721000000001,0.566644,80.96693999999999,5.308734,21.588995,0.001726,0.0381,0.566644,0.021589,21.588995,0.424392,0.230204,24.63258,15.389881,0.038156,0.58216,0.022213,83.30716,22.212991,0.991886,1.103852,2.234541e-13,3.644645e-09,,,,61.465559,1.214543e+16,1.228122,,1.110945,0.834615,0.003865,0.767495,0.566644,,,,,,,4.812003,0.008173,1.001183,5.080325,,,2.77377,0.311917,"False","False",3,1.228122,"p-type",0.018,245.9,245.9,1,1,25,1,"Generalized",540,0.430456,0.284568,2.2,0,1000,-0.512638,1.66e-30,"Sinton","OFF","Center Point",3000000000000000,30,2000000000000000,4000000000000000,"OFF","Dark Rsh (Cell only)",0.4,"False","RTD (Internal)",2,10,-0.05,1,0.01,"A",0,"16-131484","True",0,0,"Hunt",,"08/03/23 14:23:23","MultiFlash v1.49","Default.mfi",,,,"False",,0.202098
510,"Donald","210BS_760Z6_721PT_CFAL_FA_SFTB","MZ2210_83UM_MP_1093","08/03/23 14:24:08",9.889552999999999,0.6660239999999999,9.345281,0.569229,5.319602,80.762997,21.633193,13.74358,0.001847,0.040218,0.6660239999999999,0.038004,0.569229,0.021633,21.633193,3379.546387,0.454071,9.345281,0.569229,80.762997,5.319602,21.633193,0.001847,0.038004,0.569229,0.021633,21.633193,0.454071,0.265525,24.695506,15.049861,0.038215,0.583664,0.022305,83.26923499999999,22.304515,0.992341,1.112976,2.113568e-13,3.296179e-09,,,,65.12954000000001,1.211422e+16,1.203952,,1.114868,0.833297,0.004098,0.890459,0.569229,,,,,,,5.559265,0.009245,1.000864,5.530011,,,2.941827,0.4315,"False","False",3,1.203952,"p-type",0.018,245.9,245.9,1,1,25,1,"Generalized",540,0.458836,0.284568,2.2,0,1000,-0.463231,1.66e-30,"Sinton","OFF","Center Point",3000000000000000,30,2000000000000000,4000000000000000,"OFF","Dark Rsh (Cell only)",0.4,"False","RTD (Internal)",2,10,-0.05,1,0.01,"A",0,"16-131484","True",0,0,"Hunt",,"08/03/23 14:24:08","MultiFlash v1.49","Default.mfi",,,,"False",,0.202098
511,"Donald","Calibration","V7-11","08/03/23 17:35:23",9.638127000000001,,,,,,,,,0.039195,,,,,,,,9.638127000000001,0.008496,,0.08189,0.33302,-0.000882,0.039195,0.008496,0.000333,0.33302,-0.216771,0.613445,24.291004,124.595127,,,,,,,,,,,,,,,,,1.091501,0.8209959999999999,0.008496,2.011184,0.008496,,,,,,0,0,0,,0,0,0,0,0,"False","True",3,3,"p-type",0.018,245.9,245.9,1,1,25,1,"Generalized",540,1.04047,0.284512,2.2,0,1000,,1.66e-30,"Sinton","OFF","Center Point",3000000000000000,30,2000000000000000,4000000000000000,"OFF","Dark Rsh (Cell only)",0.4,"False","RTD (Internal)",2,10,-0.05,1,0.01,,0,"16-131484","True",0,0,"Hunt",,"08/03/23 17:35:23","MultiFlash v1.49","Default.mfi",0,0,0,"False",0,0.201347
512,"Donald","Calibration","V7-11","08/03/23 17:35:50",9.642688,0.643865,8.476406000000001,0.517239,4.38433,70.61717400000001,17.829727,40.888543,0.006249,0.039214,0.643865,0.034471,0.517239,0.01783,17.829727,10054.492742,1.53658,8.476406000000001,0.517239,70.61717400000001,4.38433,17.829727,0.006249,0.034471,0.517239,0.01783,17.829727,1.53658,1.482868,24.45954,14.415825,0.035719,0.555258,0.019834,78.553498,19.833524,1.225924,1.99856,2.108555e-13,6.639140999999999e-08,,,,43.192724,4723313000000000,1.454888,,1.105948,0.821886,0.005536,4.74387,0.517239,,,,,,,7.418513,0.003714,0.966959,11.520565,,,9.290599,0.144621,"False","False",3,1.454888,"p-type",0.018,245.9,245.9,1,1,25,1,"Generalized",540,1.585497,0.284512,2.2,0,1000,7.872934,1.66e-30,"Sinton","OFF","Center Point",3000000000000000,30,2000000000000000,4000000000000000,"OFF","Dark Rsh (Cell only)",0.4,"False","RTD (Internal)",2,10,-0.05,1,0.01,"A",0,"16-131484","True",0,0,"Hunt",,"08/03/23 17:35:50","MultiFlash v1.49","Default.mfi",,,,"False",,0.201347
513,"Donald","Jake","SG1-157","08/03/23 17:44:18",9.909462,0.698941,8.965769,0.582418,5.221823,75.393073,21.235557,232.292491,0.005346,0.040299,0.698941,0.036461,0.582418,0.021236,21.235557,57120.723494,1.314477,8.965769,0.582418,75.393073,5.221823,21.235557,0.005346,0.036461,0.582418,0.021236,21.235557,1.314477,1.231984,25.219185,13.531774,0.038269,0.610359,0.023358,82.92834499999999,23.357976,0.933324,1.208458,5.48838e-14,6.039832e-09,47.025591,1052.888463,949.768219,240.887075,1.010861e+16,3.606695,0.780823,1.122729,0.827809,0.008920000000000001,4.03487,0.582418,,,,,,,34.822054,0.02576,0.9524860000000001,9.598455,,,7.60254,0.027384,"False","False",3,3.606695,"p-type",0.018,245.9,245.9,1,1,25,1,"Generalized",540,1.396819,0.284512,2.2,0,1000,12.793663,1.66e-30,"Sinton","OFF","Center Point",3000000000000000,30,2000000000000000,4000000000000000,"OFF","Dark Rsh (Cell only)",0.4,"False","RTD (Internal)",2,10,-0.05,1,0.01,"A",0,"16-131484","True",0,0,"Hunt",,"08/03/23 17:44:18","MultiFlash v1.49","Default.mfi",,,,"False",,0.201347
514,"Donald","Jake","SG1-156","08/03/23 17:46:50",9.860493999999999,0.690491,9.112576000000001,0.581985,5.30338,77.892539,21.567222,380.521046,0.003289,0.0401,0.690491,0.037058,0.581985,0.021567,21.567222,93570.125306,0.808823,9.112576000000001,0.581985,77.892539,5.30338,21.567222,0.003289,0.037058,0.581985,0.021567,21.567222,0.808823,0.62287,25.180974,14.396823,0.038001,0.599987,0.0228,82.344419,22.799877,1.054804,1.238179,7.77305e-14,8.354490999999999e-09,50.565204,779.788843,1282.398446,362.126915,3901041000000000,3.784299,0.9985579999999999,1.090215,0.8224860000000001,0.008642,2.012429,0.581985,,,,,,,39.244661,0.063655,0.981414,6.35489,3.545134,2.809756,4.89849,0.01631,"False","False",3,3.784299,"p-type",0.018,245.9,245.9,1,1,25,1,"Generalized",540,0.825461,0.284512,2.2,0,1000,5.802521,1.66e-30,"Sinton","OFF","Center Point",3000000000000000,30,2000000000000000,4000000000000000,"OFF","Dark Rsh (Cell only)",0.4,"False","RTD (Internal)",2,10,-0.05,1,0.01,"A",0,"16-131484","True",0,0,"Hunt",,"08/03/23 17:46:50","MultiFlash v1.49","Default.mfi",,,,"False",,0.201347
515,"Donald","Sagnik","Cell-02","08/03/23 17:50:00",9.106741,0.678647,8.084796000000001,0.535731,4.331278,70.08241099999999,17.61398,122.765287,0.008411,0.037034,0.678647,0.032878,0.535731,0.017614,17.61398,30187.98402,2.0683,8.084796000000001,0.535731,70.08241099999999,4.331278,17.61398,0.008411,0.032878,0.535731,0.017614,17.61398,2.0683,2.221417,25.010153,14.568833,0.034744,0.5814550000000001,0.020202,80.378715,20.201774,1.130512,1.449535,9.471261e-14,1.961528e-08,57.689455,455.646518,2194.68373,205.842559,3711544000000000,10.524916,0.825326,1.120063,0.834244,0.003676,6.904706,0.535731,,,,,,,30.88038,-0.04473,0.941891,11.282635,,,11.263095,0.054002,"False","False",3,10.524916,"p-type",0.018,245.9,245.9,1,1,25,1,"Generalized",540,2.174945,0.284512,2.2,0,1000,14.044319,1.66e-30,"Sinton","OFF","Center Point",3000000000000000,30,2000000000000000,4000000000000000,"OFF","Dark Rsh (Cell only)",0.4,"False","RTD (Internal)",2,10,-0.05,1,0.01,"A",0,"16-131484","True",0,0,"Hunt",,"08/03/23 17:50:00","MultiFlash v1.49","Default.mfi",,,,"False",,0.201347
516,"Donald","Sagnik","Cell-01","08/03/23 17:51:02",8.944383,0.652724,8.262017999999999,0.534099,4.412738,75.583708,17.945253,68.49679999999999,0.00316,0.036374,0.652724,0.033599,0.534099,0.017945,17.945253,16843.363101,0.777085,8.262017999999999,0.534099,75.583708,4.412738,17.945253,0.00316,0.033599,0.534099,0.017945,17.945253,0.777085,0.738787,25.091067,13.257758,0.033922,0.555402,0.01884,79.353832,18.840364,1.262975,1.505029,2.395765e-13,3.736648e-08,173.06657,366.25179,2730.362082,157.014495,1298346000000000,12.424547,0.972324,1.123306,0.830172,0.002976,2.247325,0.534099,,,,,,,15.273683,0.00535,0.995685,4.692937,3.279372,1.413565,4.663,0.09143900000000001,"False","False",3,12.424547,"p-type",0.018,245.9,245.9,1,1,25,1,"Generalized",540,0.776954,0.284512,2.2,0,1000,1.42672,1.66e-30,"Sinton","OFF","Center Point",3000000000000000,30,2000000000000000,4000000000000000,"OFF","Dark Rsh (Cell only)",0.4,"False","RTD (Internal)",2,10,-0.05,1,0.01,"A",0,"16-131484","True",0,0,"Hunt",,"08/03/23 17:51:02","MultiFlash v1.49","Default.mfi",,,,"False",,0.201347
