Repository: dintalframe/MLPROJECT

File: FCT650csv/MultiFlash_Database WW05 - 2023.csv
ID,User_ID,Batch_ID,Sample_ID,Measurement_Date-Time,Isc_(A),Voc_(V),Imp_(A),Vmp_(V),Pmp_(W),FF_(percent),Efficiency_(percent),Rsh_(ohm),Rs_(ohm),Jsc_(A/cm2),Voc_(V/cell),Jmp_(A/cm2),Vmp_(V/cell),Pmp_(W/cm2),Cell_Efficiency_(percent),Rsh_(ohm-cm2),Rs_(ohm-cm2),ILoad_(A),VLoad_(V),FFLoad_(percent),PLoad_(W),EffLoad_(percent),RsLoad_(ohm),JLoad_(A/cm2),VLoad_(V/cell),PLoad_(W/cm2),Cell_EffLoad_(percent),RsLoad_(ohm-cm2),Rs_Modulation_(ohm-cm2),Measured_Temperature_(C),Total_Test_Time_(s),pJmp_(A/cm2),pVmp_(V/cell),pPmp_(W/cm2),pFF_(percent),pEfficiency_(percent),n_at_1_sun,n_at_ 1/10_suns,Jo1_(A/cm2),Jo2_(A/cm2),Jo_(fA/cm2),Jo_at_Vmp_(fA/cm2),Jo_at_Voc_(fA/cm2),Est_Bulk_Lifetime_(us),BRR_(Hz),Lifetime_at_Vmp_(us),Doping_(cm-3),Measured_Resistivity_(Ohm-cm),Lifetime_Fit_R2,Max_Intensity_(suns),Intensity_@_flash_cutoff_(suns),V_at_Isc_(V),dV/dt,V_Pad_0_(V),V_Pad_1_(V),V_Pad_2_(V),V_Pad_3_(V),V_Pad_4_(V),dBreak_(A),dBreak_(V),Capacitance_(uF/cm2),Pmp_Error_due_to_Capacitance_(percent),Pm/Pe,Total_IV_Curve_Loss_(percent),BulkSRH_AND_Jo_Power_Loss_(percent),BulkSRH_Power_Loss_(percent),Jo_Power_Loss_(percent),Rs_Power_Loss_(percent),Rsh_Power_Loss_(percent),Richter_Limit_Efficiency_(percent),Delta_Power_per_(fA/cm2)_at_pVmp_(percent),Dark_Break_Interpolated,Calibration,Resistivity_(ohm-cm),Analysis_Resistivity_(ohm-cm),Sample_Type,Thickness_(cm),Cell_Area_(cm2),Total_Area_(cm2),Number_of_Cells_per_String,Number_of_Strings,Temperature_(C),Intensity_(suns),Analysis_Type,Nominal_Load_Voltage_(mV/cell),Rs_Modulation_Target_(ohm-cm2),Reference_Constant_(V/sun),Voltage_Temperature_Coefficient_(mV/C),Temperature_Offset_(C),Power_per_Sun_(W/m2),Conductivity_Modulation_(ohm-cm2/V),Auger_Coefficient,Auger_Method,Band_Gap_Narrowing,Fit_Method,Carrier_Density_Center_Point_(cm-3),Percent_Fit,Lower_Bound_(cm-3),Upper_Bound_(cm-3),Rsh_Lifetime_Correction,Rsh_Measurement_Method,SunsVoc_Rsh_Voltage_(V),Do_Dark_Break_Measurement,Temperature_Measurement_Method,Number_of_dRsh_Points,dRsh_Output_Vlimit_(V),Current_Transfer,Voltage_Transfer,Temperature_Transfer,Final_Bin,Bin_Index,Tester_ID,Do_Doping_Measurement,Doping_Sample_Time_(us),Doping_Measurement_Length_(us),Measurement_Type,Comments,Measurement_Date-Time_String,Software_Version,Recipe_Filename,EL_Pulse_Charge_Delivered_(C),Forward_Dark_IV_(V),Forward_Dark_IV_(A),Forward_Dark_IV_Interpolated?,EL_Pulse_Energy _Delivered_(J),EL_Pulse_Current_(A),Doping_Calibration_Factor_(V/sun),Vmp_Correction_Factor_(percent)
12,"Donald","BTF-GT-BS300-PT648","112","02/01/23 12:19:29",11.171997,0.653121,9.339686,0.532083,4.96949,68.106301,18.703388,60.384431,0.00394,0.042047,0.653121,0.035151,0.532083,0.018703,18.703388,16044.143248,1.046859,9.339686,0.532083,68.106301,4.96949,18.703388,0.00394,0.035151,0.532083,0.018703,18.703388,1.046859,1.108422,26.39645,15.555162,0.035756,0.563825,0.02016,73.411767,20.160378,1.157476,6.775171,3.14132e-14,9.724542e-08,,1853.947489,383.448632,,,5.317985,3.40293e+16,0.480537,,1.251206,0.808926,-0.010052,4.563923,0.532083,,,,,-8.110149,-15,1.007023,-0.000726,0.992542,30.797325,25.945505,,,4.779024,0.072796,27.218633,0.00696,"False","False",3,0.480537,"p-type",0.018,265.7,265.7,1,1,25,1,"Generalized",562,1.032005,0.331076,2.2,0,1000,7.20942,1.66e-30,"Sinton & Swanson (1987)","OFF","Center Point",3000000000000000,30,2000000000000000,4000000000000000,"OFF","Dark Rsh (Cell only)",10,"True","RTD (Internal)",5,10,-0.05,2,0.01,"A",0,"21-134988","True",0,0,"Hunt",,"02/01/23 12:19:29","MultiFlash v1.60.0.3","BTF_EEPV_by Karoline.mfi",,0.65,6.527242,"True",,,0.226951,0
13,"Donald","BTF-GT-BS300-PT665","110","02/01/23 12:20:50",11.179878,0.652401,9.23184,0.5072489999999999,4.682846,64.203395,17.62456,39.87738,0.008247000000000001,0.042077,0.652401,0.034745,0.5072489999999999,0.017625,17.62456,10595.419775,2.191343,9.23184,0.5072489999999999,64.203395,4.682846,17.62456,0.008247000000000001,0.034745,0.5072489999999999,0.017625,17.62456,2.191343,2.511531,26.317758,15.533803,0.036569,0.564981,0.020661,75.263898,20.660793,1.11583,5.129403,6.98393e-14,8.683234e-08,,1551.842593,394.6229,,,8.501144,3.070157e+16,0.52628,,1.253016,0.809176,-0.01053,10.167362,0.5072489999999999,,,,,-5.239142,-15,1.961924,-0.007319,0.969552,35.060347,24.204988,,,10.744824,0.110535,27.255217,0.007302,"False","False",3,0.52628,"p-type",0.018,265.7,265.7,1,1,25,1,"Generalized",562,2.210909,0.331076,2.2,0,1000,16.967019,1.66e-30,"Sinton & Swanson (1987)","OFF","Center Point",3000000000000000,30,2000000000000000,4000000000000000,"OFF","Dark Rsh (Cell only)",10,"True","RTD (Internal)",5,10,-0.05,2,0.01,"A",0,"21-134988","True",0,0,"Hunt",,"02/01/23 12:20:50","MultiFlash v1.60.0.3","BTF_EEPV_by Karoline.mfi",,0.65,5.865777,"True",,,0.226951,0
14,"Donald","BTF-GT-BS300-PT665","109","02/01/23 12:22:16",11.125044,0.652358,8.990717999999999,0.479653,4.312424,59.42016,16.230425,36.706392,0.012146,0.041871,0.652358,0.033838,0.479653,0.01623,16.230425,9752.888389,3.227165,8.990717999999999,0.479653,59.42016,4.312424,16.230425,0.012146,0.033838,0.479653,0.01623,16.230425,3.227165,4.000061,26.333492,15.404673,0.036533,0.563762,0.020596,75.40259,20.595974,1.123994,4.725265,7.587797e-14,8.462944e-08,,1576.859858,393.350877,,,9.990831,2.871999e+16,0.558426,,1.252826,0.803085,-0.010577,16.990536,0.479653,,,,,-3.799954,-15,2.593158,-0.025159,0.946306,39.821535,24.138453,,,15.563011,0.120071,27.140573,0.007244,"False","False",3,0.558426,"p-type",0.018,265.7,265.7,1,1,25,1,"Generalized",562,3.687064,0.331076,2.2,0,1000,26.91723,1.66e-30,"Sinton & Swanson (1987)","OFF","Center Point",3000000000000000,30,2000000000000000,4000000000000000,"OFF","Dark Rsh (Cell only)",10,"True","RTD (Internal)",5,10,-0.05,2,0.01,"A",0,"21-134988","True",0,0,"Hunt",,"02/01/23 12:22:16","MultiFlash v1.60.0.3","BTF_EEPV_by Karoline.mfi",,0.65,4.547873,"True",,,0.226951,0
1,"Donald","calibration","REF-EEPV-05","02/01/23 11:40:25",11.712296,,,,,,,,,0.044081,,,,,,,,11.712296,0.001729,,0.020255,0.076233,-0.000148,0.044081,0.001729,7.623346000000001e-05,0.076233,-0.039232,0.277936,27.431675,125.989959,,,,,,,,,,,0,0,,,,,,,1.266772,0.809184,0.001729,1.23345,0.001729,,,,,,0,0,0,,0,0,0,0,0,0,0,0,"False","True",3,0,"p-type",0.018,265.7,265.7,1,1,25,1,"Generalized",562,0.277192,0.331076,2.2,0,1000,,1.66e-30,"Sinton & Swanson (1987)","OFF","Center Point",3000000000000000,30,2000000000000000,4000000000000000,"OFF","Dark Rsh (Cell only)",10,"True","RTD (Internal)",5,10,-0.05,2,0.01,"A",0,"21-134988","True",0,0,"Full IV",,"02/01/23 11:40:25","MultiFlash v1.60.0.3","BTF_EEPV_by Karoline.mfi",0,0,0,"False",0,0,0.226951,0
2,"Donald","calibration","REF-EEPV-05","02/01/23 11:41:00",11.714771,0.678123,10.563415,0.600684,6.345273,79.87442,23.881342,337.507207,0.001315,0.04409,0.678123,0.039757,0.600684,0.023881,23.881342,89675.664816,0.349512,11.709699,0.010407,1.534042,0.121865,0.458657,0.030397,0.044071,0.010407,0.000459,0.458657,8.076357,0.262807,27.266276,26.750889,0.041978,0.594006,0.024935,83.398166,24.934894,1.015075,1.11772,1.413528e-13,5.151443e-09,,192.335726,151.943933,,,30.015748,4.048603e+16,0.412764,,1.269284,0.809907,-0.00206,1.174606,0.600684,,,,,-0.7253230000000001,-15,5.003938,0.004878,,15.189159,12.983446,,,2.191978,0.013735,28.646887,0.022815,"False","False",3,0.412764,"p-type",0.018,265.7,265.7,1,1,25,1,"Generalized",562,0.336859,0.331076,2.2,0,1000,0.377326,1.66e-30,"Sinton & Swanson (1987)","OFF","Center Point",3000000000000000,30,2000000000000000,4000000000000000,"OFF","Dark Rsh (Cell only)",10,"True","RTD (Internal)",5,10,-0.05,2,0.01,"A",0,"21-134988","True",0,0,"Full IV",,"02/01/23 11:41:00","MultiFlash v1.60.0.3","BTF_EEPV_by Karoline.mfi",,0.65,4.048479,"True",,,0.226951,0
3,"Donald","calibration","REF-EEPV-05","02/01/23 11:41:24",11.710424,0.678122,11.127235,0.580561,6.460034,81.34941000000001,24.313265,301.04518,0.001265,0.044074,0.678122,0.041879,0.580561,0.024313,24.313265,79987.70441400001,0.336202,11.124472,0.58066,81.343176,6.459539,24.311402,0.00127,0.041869,0.58066,0.024311,24.311402,0.337552,0.292503,27.194017,15.725614,0.041958,0.594075,0.024926,83.399573,24.926006,1.014643,1.116548,1.414023e-13,5.109676e-09,,192.135232,151.896201,,,27.917515,4.050519e+16,0.412594,,1.270299,0.810171,-0.002499,1.303624,0.580561,,,,,-0.72672,-15,2.304536,0.001072,0.999959,15.057541,12.979839,,,2.062294,0.015408,28.635479,0.023368,"False","False",3,0.412594,"p-type",0.018,265.7,265.7,1,1,25,1,"Generalized",562,0.318576,0.331076,2.2,0,1000,-0.370682,1.66e-30,"Sinton & Swanson (1987)","OFF","Center Point",3000000000000000,30,2000000000000000,4000000000000000,"OFF","Dark Rsh (Cell only)",10,"True","RTD (Internal)",5,10,-0.05,2,0.01,"A",0,"21-134988","True",0,0,"Hunt",,"02/01/23 11:41:24","MultiFlash v1.60.0.3","BTF_EEPV_by Karoline.mfi",,0.65,4.070969,"True",,,0.226951,0
4,"Donald","BTF-GT-BS300-PT565","120","02/01/23 11:44:05",10.209127,0.667583,7.060024,0.382226,2.698522,39.594263,10.156275,213.994962,0.036083,0.038424,0.667583,0.026571,0.382226,0.010156,10.156275,56858.461464,9.587274000000001,7.060024,0.382226,39.594263,2.698522,10.156275,0.036083,0.026571,0.382226,0.010156,10.156275,9.587274000000001,9.336326,26.900154,15.607136,0.036425,0.586027,0.021346,83.218142,21.346183,0.972136,1.149433,1.74515e-13,6.150681e-09,,248.167672,199.577343,,,47.09066,2.252985e+16,0.694348,,1.249183,0.808674,-0.010023,27.783452,0.382226,,,,,-0.330927,-15,21.187021,0.059546,0.821199,59.138323,15.208752,,,43.905572,0.023999,25.168047,0.018872,"False","False",3,0.694348,"p-type",0.018,265.7,265.7,1,1,25,1,"Generalized",562,12.805557,0.331076,2.2,0,1000,115.460523,1.66e-30,"Sinton & Swanson (1987)","OFF","Center Point",3000000000000000,30,2000000000000000,4000000000000000,"OFF","Dark Rsh (Cell only)",10,"True","RTD (Internal)",5,10,-0.05,2,0.01,"A",0,"21-134988","True",0,0,"Hunt",,"02/01/23 11:44:05","MultiFlash v1.60.0.3","BTF_EEPV_by Karoline.mfi",,0.65,1.437416,"True",,,0.226951,0
5,"Donald","BTF-GT-BS300-PT590","117","02/01/23 11:51:45",11.163416,0.658564,9.056177,0.469572,4.252525,57.843105,16.004988,151.722092,0.015433,0.042015,0.658564,0.034084,0.469572,0.016005,16.004988,40312.559827,4.100423,9.056177,0.469572,57.843105,4.252525,16.004988,0.015433,0.034084,0.469572,0.016005,16.004988,4.100423,5.739293,26.580083,15.709981,0.038693,0.575232,0.022257,80.439898,22.257443,1.014158,1.682118,1.790967e-13,3.364105e-08,,628.033648,310.001961,,,23.501956,2.429599e+16,0.648652,,1.235464,0.807048,-0.007990000000000001,25.071102,0.469572,,,,,-2.31464,-15,6.779106,-0.14239,0.904147,41.333521,18.795817,,,22.507752,0.029952,27.404142,0.011058,"False","False",3,0.648652,"p-type",0.018,265.7,265.7,1,1,25,1,"Generalized",562,5.633425,0.331076,2.2,0,1000,48.987846,1.66e-30,"Sinton & Swanson (1987)","OFF","Center Point",3000000000000000,30,2000000000000000,4000000000000000,"OFF","Dark Rsh (Cell only)",10,"True","RTD (Internal)",5,10,-0.05,2,0.01,"A",0,"21-134988","True",0,0,"Hunt",,"02/01/23 11:51:45","MultiFlash v1.60.0.3","BTF_EEPV_by Karoline.mfi",,0.65,3.198131,"True",,,0.226951,0
6,"Donald","BTF-GT-BS300-PT565","119","02/01/23 11:53:31",9.542571000000001,0.670857,6.382727,0.37592,2.399396,37.480582,9.030469999999999,217.698127,0.041808,0.035915,0.670857,0.024022,0.37592,0.00903,9.030469999999999,57842.392243,11.108382,6.382727,0.37592,37.480582,2.399396,9.030469999999999,0.041808,0.024022,0.37592,0.00903,9.030469999999999,11.108382,10.675161,26.496136,15.432821,0.034141,0.590313,0.020154,83.647026,20.153688,0.956006,1.110559,1.462258e-13,3.599352e-09,,186.481758,164.224427,,,55.474583,2.384112e+16,0.659786,,1.255352,0.804316,-0.014942,28.23216,0.37592,,,,,-0.322957,-15,25.039492,0.119423,0.809159,60.819361,14.136464,,,46.657222,0.025676,23.463773,0.023946,"False","False",3,0.659786,"p-type",0.018,265.7,265.7,1,1,25,1,"Generalized",562,14.782041,0.331076,2.2,0,1000,157.518144,1.66e-30,"Sinton & Swanson (1987)","OFF","Center Point",3000000000000000,30,2000000000000000,4000000000000000,"OFF","Dark Rsh (Cell only)",10,"True","RTD (Internal)",5,10,-0.05,2,0.01,"A",0,"21-134988","True",0,0,"Hunt",,"02/01/23 11:53:31","MultiFlash v1.60.0.3","BTF_EEPV_by Karoline.mfi",,0.65,1.19644,"True",,,0.226951,0
7,"Donald","BTF-GT-BS300-PT590","118","02/01/23 12:11:00",11.193142,0.660156,9.466194,0.5034729999999999,4.765973,64.498966,17.937421,89.00536,0.010652,0.042127,0.660156,0.035627,0.5034729999999999,0.017937,17.937421,23648.724195,2.830177,9.466194,0.5034729999999999,64.498966,4.765973,17.937421,0.010652,0.035627,0.5034729999999999,0.017937,17.937421,2.830177,3.73931,26.364972,15.584782,0.038773,0.577473,0.022391,80.511366,22.390533,1.009441,1.700021,1.669347e-13,3.286848e-08,,581.047788,292.152248,,,23.669364,2.42983e+16,0.648596,,1.23488,0.808772,-0.009542999999999999,16.346731,0.5034729999999999,,,,,-2.774609,-15,5.578837,-0.062234,0.9401969999999999,34.704209,18.628623,,,16.024329,0.051257,27.51088,0.012178,"False","False",3,0.648596,"p-type",0.018,265.7,265.7,1,1,25,1,"Generalized",562,3.671753,0.331076,2.2,0,1000,25.59676,1.66e-30,"Sinton & Swanson (1987)","OFF","Center Point",3000000000000000,30,2000000000000000,4000000000000000,"OFF","Dark Rsh (Cell only)",10,"True","RTD (Internal)",5,10,-0.05,2,0.01,"A",0,"21-134988","True",0,0,"Hunt",,"02/01/23 12:11:00","MultiFlash v1.60.0.3","BTF_EEPV_by Karoline.mfi",,0.65,3.667158,"True",,,0.226951,0
8,"Donald","BTF-GT-BS300-PT609","116","02/01/23 12:12:08",11.18293,0.66061,9.514506000000001,0.502176,4.77796,64.675825,17.982535,105.438229,0.01078,0.042089,0.66061,0.035809,0.502176,0.017983,17.982535,28014.937553,2.864124,9.514506000000001,0.502176,64.675825,4.77796,17.982535,0.01078,0.035809,0.502176,0.017983,17.982535,2.864124,3.844556,26.338739,15.645342,0.038999,0.577913,0.022538,81.059274,22.537806,1.00775,1.550152,1.814665e-13,2.717604e-08,,526.2559220000001,286.780826,,,24.210904,2.487934e+16,0.634957,,1.255864,0.807146,-0.009762,16.758217,0.502176,,,,,-1.997612,-15,5.54195,-0.06614,0.939716,34.463175,18.049866,,,16.369949,0.04336,27.494496,0.012745,"False","False",3,0.634957,"p-type",0.018,265.7,265.7,1,1,25,1,"Generalized",562,3.774505,0.331076,2.2,0,1000,23.707502,1.66e-30,"Sinton & Swanson (1987)","OFF","Center Point",3000000000000000,30,2000000000000000,4000000000000000,"OFF","Dark Rsh (Cell only)",10,"True","RTD (Internal)",5,10,-0.05,2,0.01,"A",0,"21-134988","True",0,0,"Hunt",,"02/01/23 12:12:08","MultiFlash v1.60.0.3","BTF_EEPV_by Karoline.mfi",,0.65,3.637082,"True",,,0.226951,0
9,"Donald","BTF-GT-BS300-PT609","115","02/01/23 12:13:15",11.1762,0.661179,9.416464,0.491116,4.624575,62.583304,17.405252,196.354765,0.01251,0.042063,0.661179,0.03544,0.491116,0.017405,17.405252,52171.460962,3.324039,9.416464,0.491116,62.583304,4.624575,17.405252,0.01251,0.03544,0.491116,0.017405,17.405252,3.324039,4.741546,26.281029,15.419649,0.03924,0.578948,0.022718,81.685456,22.717815,0.991932,1.418622,1.936108e-13,2.133917e-08,,461.880792,280.324101,,,28.152314,2.281982e+16,0.686369,,1.244637,0.808663,-0.009782000000000001,20.717321,0.491116,,,,,-1.43394,-15,7.09905,-0.124063,0.9187340000000001,36.54828,17.453067,,,19.071861,0.023352,27.511513,0.012605,"False","False",3,0.686369,"p-type",0.018,265.7,265.7,1,1,25,1,"Generalized",562,4.649908,0.331076,2.2,0,1000,41.411132,1.66e-30,"Sinton & Swanson (1987)","OFF","Center Point",3000000000000000,30,2000000000000000,4000000000000000,"OFF","Dark Rsh (Cell only)",10,"True","RTD (Internal)",5,10,-0.05,2,0.01,"A",0,"21-134988","True",0,0,"Hunt",,"02/01/23 12:13:15","MultiFlash v1.60.0.3","BTF_EEPV_by Karoline.mfi",,0.65,3.35019,"True",,,0.226951,0
10,"Donald","BTF-GT-BS300-PT630","113","02/01/23 12:14:19",11.181618,0.6559160000000001,9.893585,0.542424,5.36652,73.171161,20.197665,37.190903,0.003196,0.042084,0.6559160000000001,0.037236,0.542424,0.020198,20.197665,9881.622918999999,0.849136,9.893585,0.542424,73.171161,5.36652,20.197665,0.003196,0.037236,0.542424,0.020198,20.197665,0.849136,0.885197,26.338739,15.45368,0.037664,0.570276,0.021479,77.81341,21.479079,1.074193,2.898292,1.353502e-13,5.615398e-08,,1013.190096,344.22361,,,10.11428,2.716981e+16,0.586766,,1.254368,0.8102780000000001,-0.009917,3.676817,0.542424,,,,,-4.711411,-15,1.541107,-0.00062,0.995204,26.049414,21.554026,,,4.375158,0.120229,27.373561,0.009265000000000001,"False","False",3,0.586766,"p-type",0.018,265.7,265.7,1,1,25,1,"Generalized",562,0.81984,0.331076,2.2,0,1000,0.926718,1.66e-30,"Sinton & Swanson (1987)","OFF","Center Point",3000000000000000,30,2000000000000000,4000000000000000,"OFF","Dark Rsh (Cell only)",10,"True","RTD (Internal)",5,10,-0.05,2,0.01,"A",0,"21-134988","True",0,0,"Hunt",,"02/01/23 12:14:19","MultiFlash v1.60.0.3","BTF_EEPV_by Karoline.mfi",,0.65,6.372313,"True",,,0.226951,0
11,"Donald","BTF-GT-BS300-PT630","114","02/01/23 12:16:07",11.201262,0.655674,9.927682000000001,0.5396,5.356979,72.939908,20.161759,173.130616,0.00328,0.042158,0.655674,0.037364,0.5396,0.020162,20.161759,46000.8048,0.87158,9.927682000000001,0.5396,72.939908,5.356979,20.161759,0.00328,0.037364,0.5396,0.020162,20.161759,0.87158,0.847245,26.427932,15.459358,0.037672,0.570207,0.021481,77.71185800000001,21.480802,1.076044,3.003468,1.322678e-13,5.791546e-08,,1031.162648,348.092199,,,9.375432999999999,2.795753e+16,0.571981,,1.25393,0.809509,-0.009696,3.60267,0.5396,,,,,-3.986668,-15,1.392379,0.000386,0.999592,26.162717,21.63639,,,4.500538,0.025789,27.407719,0.009032,"False","False",3,0.571981,"p-type",0.018,265.7,265.7,1,1,25,1,"Generalized",562,0.805939,0.331076,2.2,0,1000,-1.289464,1.66e-30,"Sinton & Swanson (1987)","OFF","Center Point",3000000000000000,30,2000000000000000,4000000000000000,"OFF","Dark Rsh (Cell only)",10,"True","RTD (Internal)",5,10,-0.05,2,0.01,"A",0,"21-134988","True",0,0,"Hunt",,"02/01/23 12:16:07","MultiFlash v1.60.0.3","BTF_EEPV_by Karoline.mfi",,0.65,5.896148,"True",,,0.226951,0
15,"Donald","BTF-GT-BS300-PT680","108","02/01/23 12:23:35",11.031643,0.65147,7.974243,0.495233,3.949107,54.949576,14.86303,88.126935,0.01304,0.041519,0.65147,0.030012,0.495233,0.014863,14.86303,23415.326501,3.464782,8.405956,0.467833,54.719689,3.932585,14.800849,0.014415,0.031637,0.467833,0.014801,14.800849,3.830058,4.700117,26.296768,15.683188,0.034753,0.559595,0.019448,71.89889700000001,19.447565,1.170427,6.919081,3.261279e-14,1e-07,,2350.896791,403.763922,,,8.518476,3.57263e+16,0.460416,,1.244968,0.806384,-0.011542,19.217853,0.495233,,,,,-3.303808,-15,3.120745,-0.052522,0.942341,42.585514,27.494786,,,15.040858,0.049871,26.816554,0.005893,"False","False",3,0.460416,"p-type",0.018,265.7,265.7,1,1,25,1,"Generalized",562,4.310954,0.331076,2.2,0,1000,0,1.66e-30,"Sinton & Swanson (1987)","OFF","Center Point",3000000000000000,30,2000000000000000,4000000000000000,"OFF","Dark Rsh (Cell only)",10,"True","RTD (Internal)",5,10,-0.05,2,0.01,"A",0,"21-134988","True",0,0,"Hunt",,"02/01/23 12:23:35","MultiFlash v1.60.0.3","BTF_EEPV_by Karoline.mfi",,0.65,4.739999,"True",,,0.226951,0
16,"Donald","BTF-GT-BS300-PT680","103","02/01/23 12:32:24",10.218946,0.647598,6.738437,0.403775,2.720813,41.113747,10.240168,105.346336,0.029689,0.03846,0.647598,0.025361,0.403775,0.01024,10.240168,27990.521585,7.888271,6.738437,0.403775,41.113747,2.720813,10.240168,0.029689,0.025361,0.403775,0.01024,10.240168,7.888271,8.351993,26.485643,15.44294,0.031801,0.553264,0.017594,70.640216,17.594302,1.225212,6.608777,3.812543e-14,1e-07,,2960.393393,434.853811,,,7.622993,4.092631e+16,0.408901,,1.239918,0.80355,-0.014318,27.043518,0.403775,,,,,-3.208795,-15,3.260268,-0.019303,0.879461,57.826506,28.73408,,,29.048125,0.0443,24.685856,0.004962,"False","False",3,0.408901,"p-type",0.018,265.7,265.7,1,1,25,1,"Generalized",562,8.814088,0.331076,2.2,0,1000,78.069804,1.66e-30,"Sinton & Swanson (1987)","OFF","Center Point",3000000000000000,30,2000000000000000,4000000000000000,"OFF","Dark Rsh (Cell only)",10,"True","RTD (Internal)",5,10,-0.05,2,0.01,"A",0,"21-134988","True",0,0,"Hunt",,"02/01/23 12:32:24","MultiFlash v1.60.0.3","BTF_EEPV_by Karoline.mfi",,0.65,4.298452,"True",,,0.226951,0

File: FCT650csv/MultiFlash_Database WW08 - 2023.csv
ID,User_ID,Batch_ID,Sample_ID,Measurement_Date-Time,Isc_(A),Voc_(V),Imp_(A),Vmp_(V),Pmp_(W),FF_(percent),Efficiency_(percent),Rsh_(ohm),Rs_(ohm),Jsc_(A/cm2),Voc_(V/cell),Jmp_(A/cm2),Vmp_(V/cell),Pmp_(W/cm2),Cell_Efficiency_(percent),Rsh_(ohm-cm2),Rs_(ohm-cm2),ILoad_(A),VLoad_(V),FFLoad_(percent),PLoad_(W),EffLoad_(percent),RsLoad_(ohm),JLoad_(A/cm2),VLoad_(V/cell),PLoad_(W/cm2),Cell_EffLoad_(percent),RsLoad_(ohm-cm2),Rs_Modulation_(ohm-cm2),Measured_Temperature_(C),Total_Test_Time_(s),pJmp_(A/cm2),pVmp_(V/cell),pPmp_(W/cm2),pFF_(percent),pEfficiency_(percent),n_at_1_sun,n_at_ 1/10_suns,Jo1_(A/cm2),Jo2_(A/cm2),Jo_(fA/cm2),Jo_at_Vmp_(fA/cm2),Jo_at_Voc_(fA/cm2),Est_Bulk_Lifetime_(us),BRR_(Hz),Lifetime_at_Vmp_(us),Doping_(cm-3),Measured_Resistivity_(Ohm-cm),Lifetime_Fit_R2,Max_Intensity_(suns),Intensity_@_flash_cutoff_(suns),V_at_Isc_(V),dV/dt,V_Pad_0_(V),V_Pad_1_(V),V_Pad_2_(V),V_Pad_3_(V),V_Pad_4_(V),dBreak_(A),dBreak_(V),Capacitance_(uF/cm2),Pmp_Error_due_to_Capacitance_(percent),Pm/Pe,Total_IV_Curve_Loss_(percent),BulkSRH_AND_Jo_Power_Loss_(percent),BulkSRH_Power_Loss_(percent),Jo_Power_Loss_(percent),Rs_Power_Loss_(percent),Rsh_Power_Loss_(percent),Richter_Limit_Efficiency_(percent),Delta_Power_per_(fA/cm2)_at_pVmp_(percent),Dark_Break_Interpolated,Calibration,Resistivity_(ohm-cm),Analysis_Resistivity_(ohm-cm),Sample_Type,Thickness_(cm),Cell_Area_(cm2),Total_Area_(cm2),Number_of_Cells_per_String,Number_of_Strings,Temperature_(C),Intensity_(suns),Analysis_Type,Nominal_Load_Voltage_(mV/cell),Rs_Modulation_Target_(ohm-cm2),Reference_Constant_(V/sun),Voltage_Temperature_Coefficient_(mV/C),Temperature_Offset_(C),Power_per_Sun_(W/m2),Conductivity_Modulation_(ohm-cm2/V),Auger_Coefficient,Auger_Method,Band_Gap_Narrowing,Fit_Method,Carrier_Density_Center_Point_(cm-3),Percent_Fit,Lower_Bound_(cm-3),Upper_Bound_(cm-3),Rsh_Lifetime_Correction,Rsh_Measurement_Method,SunsVoc_Rsh_Voltage_(V),Do_Dark_Break_Measurement,Temperature_Measurement_Method,Number_of_dRsh_Points,dRsh_Output_Vlimit_(V),Current_Transfer,Voltage_Transfer,Temperature_Transfer,Final_Bin,Bin_Index,Tester_ID,Do_Doping_Measurement,Doping_Sample_Time_(us),Doping_Measurement_Length_(us),Measurement_Type,Comments,Measurement_Date-Time_String,Software_Version,Recipe_Filename,EL_Pulse_Charge_Delivered_(C),Forward_Dark_IV_(V),Forward_Dark_IV_(A),Forward_Dark_IV_Interpolated?,EL_Pulse_Energy _Delivered_(J),EL_Pulse_Current_(A),Doping_Calibration_Factor_(V/sun),Vmp_Correction_Factor_(percent)
10,"Donald","GT-BTF","C-78","02/24/23 11:54:19",11.237509,0.663777,9.155593,0.475443,4.352961,58.35693,15.794488,40.590996,0.015461,0.040775,0.663777,0.033221,0.475443,0.015794,15.794488,11186.878367,4.26102,9.155593,0.475443,58.35693,4.352961,15.794488,0.015461,0.033221,0.475443,0.015794,15.794488,4.26102,5.670829,26.202347,15.703069,0.038194,0.581301,0.022202,82.030993,22.201948,1.00101,1.331627,1.829876e-13,1.6022e-08,,385.297751,245.604016,,,42.773225,1.829581e+16,0.839063,,1.245596,0.801897,-0.00484,25.175244,0.475443,,,,,-0.838124,-15,12.049832,-0.227019,0.893177,40.907795,17.086287,,,23.708663,0.112845,26.767591,0.014923,"False","False",3,0.839063,"p-type",0.018,275.6,275.6,1,1,25,1,"Generalized",562,5.692472,0.331428,2.2,0,1000,31.511155,1.66e-30,"Sinton & Swanson (1987)","OFF","Center Point",3000000000000000,30,2000000000000000,4000000000000000,"OFF","Dark Rsh (Cell only)",10,"True","RTD (Internal)",5,10,-0.05,2,0.01,"A",0,"21-134988","True",0,0,"Hunt",,"02/24/23 11:54:19","MultiFlash v1.60.0.3","BTF_EEPV_by Karoline.mfi",,0.65,2.520291,"True",,,0.227168,0
11,"Donald","GT-BTF","C-79","02/24/23 11:55:23",11.233023,0.660972,9.221863000000001,0.491462,4.532196,61.041986,16.444831,160.467915,0.012919,0.040758,0.660972,0.033461,0.491462,0.016445,16.444831,44224.9573,3.560358,9.221863000000001,0.491462,61.041986,4.532196,16.444831,0.012919,0.033461,0.491462,0.016445,16.444831,3.560358,4.921152,26.433178,15.574458,0.037717,0.577554,0.021783,80.858473,21.783432,1.012109,1.60124,1.69371e-13,2.758543e-08,,525.338113,273.823759,,,20.855474,2.992121e+16,0.538443,,1.249926,0.804222,-0.004333,21.480824,0.491462,,,,,-1.353936,-15,5.790977,-0.102799,0.903388,37.81109,17.93729,,,19.84538,0.028421,26.538948,0.012684,"False","False",3,0.538443,"p-type",0.018,275.6,275.6,1,1,25,1,"Generalized",562,4.739262,0.331428,2.2,0,1000,29.790997,1.66e-30,"Sinton & Swanson (1987)","OFF","Center Point",3000000000000000,30,2000000000000000,4000000000000000,"OFF","Dark Rsh (Cell only)",10,"True","RTD (Internal)",5,10,-0.05,2,0.01,"A",0,"21-134988","True",0,0,"Hunt",,"02/24/23 11:55:23","MultiFlash v1.60.0.3","BTF_EEPV_by Karoline.mfi",,0.65,3.065376,"True",,,0.227168,0
12,"Donald","GT-BTF","C-80","02/24/23 11:56:33",11.23572,0.663606,9.430161,0.490415,4.624689,62.025674,16.78044,79.19237699999999,0.012944,0.040768,0.663606,0.034217,0.490415,0.01678,16.78044,21825.419129,3.567343,9.430161,0.490415,62.025674,4.624689,16.78044,0.012944,0.034217,0.490415,0.01678,16.78044,3.567343,4.782187,26.302014,15.764311,0.038198,0.581041,0.022195,82.03804100000001,22.19459,0.99347,1.335211,1.834883e-13,1.621212e-08,,387.56637,247.207653,,,30.884196,2.472634e+16,0.6384879999999999,,1.232825,0.801922,-0.004685,20.983649,0.490415,,,,,-0.97437,-15,7.525497,-0.117238,0.911487,36.87148,16.759429,,,20.054018,0.058033,26.65507,0.01412,"False","False",3,0.6384879999999999,"p-type",0.018,275.6,275.6,1,1,25,1,"Generalized",562,4.676191,0.331428,2.2,0,1000,23.721103,1.66e-30,"Sinton & Swanson (1987)","OFF","Center Point",3000000000000000,30,2000000000000000,4000000000000000,"OFF","Dark Rsh (Cell only)",10,"True","RTD (Internal)",5,10,-0.05,2,0.01,"A",0,"21-134988","True",0,0,"Hunt",,"02/24/23 11:56:33","MultiFlash v1.60.0.3","BTF_EEPV_by Karoline.mfi",,0.65,2.738072,"True",,,0.227168,0
1,"Donald","calibration","REF-EEPV-05","02/24/23 11:34:21",11.709599,,,,,,,,,0.042488,,,,,,,,11.709599,0.00137,,0.016045,0.058218,-0.000117,0.042488,0.00137,5.821806e-05,0.058218,-0.03225,0.354596,26.65354,401.32644,,,,,,,,,,,0,0,,,,,,,1.255896,0.803044,0.00137,1.533824,0.00137,,,,,,0,0,0,,,,,,,,0,,"False","False",3,0,"p-type",0.018,275.6,275.6,1,1,25,1,"Generalized",562,0.277192,0.331428,2.2,0,1000,,1.66e-30,"Sinton & Swanson (1987)","OFF","Center Point",3000000000000000,30,2000000000000000,4000000000000000,"OFF","Dark Rsh (Cell only)",10,"True","RTD (Internal)",5,10,-0.05,2,0.01,"A",0,"21-134988","True",0,0,"Full IV",,"02/24/23 11:34:21","MultiFlash v1.60.0.3","BTF_EEPV_by Karoline.mfi",0,0,0,"False",0,0,0.227168,0
2,"Donald","calibration","REF-EEPV-05","02/24/23 11:35:06",11.712899,0.678163,10.623175,0.596175,6.333275,79.73143399999999,22.979952,327.44221,0.001586,0.0425,0.678163,0.038546,0.596175,0.02298,22.979952,90243.07302700001,0.437059,11.712639,-0.002539,-0.374426,-0.029742,-0.107916,0.011706,0.042499,-0.002539,-0.000108,-0.107916,3.226084,0.392364,26.605107,26.79436,0.04046,0.5941920000000001,0.024041,83.41383399999999,24.041282,1.012533,1.115928,1.359535e-13,4.880831e-09,,184.302242,146.234953,,,29.659369,4.244994e+16,0.396136,,1.265562,0.805901,-8.469609e-05,1.683168,0.596175,,,,,-0.755736,-15,4.493167,0.002235,,15.364074,12.730311,,,2.619557,0.014206,27.539557,0.024153,"False","False",3,0.396136,"p-type",0.018,275.6,275.6,1,1,25,1,"Generalized",562,0.418975,0.331428,2.2,0,1000,0.27042,1.66e-30,"Sinton & Swanson (1987)","OFF","Center Point",3000000000000000,30,2000000000000000,4000000000000000,"OFF","Dark Rsh (Cell only)",10,"True","RTD (Internal)",5,10,-0.05,2,0.01,"A",0,"21-134988","True",0,0,"Full IV",,"02/24/23 11:35:06","MultiFlash v1.60.0.3","BTF_EEPV_by Karoline.mfi",,0.65,3.744837,"True",,,0.227168,0
3,"Donald","GT-BTF","C-71","02/24/23 11:42:16",10.771602,0.6621860000000001,7.995588,0.457811,3.66047,51.31879,13.281822,140.116083,0.021027,0.039084,0.6621860000000001,0.029012,0.457811,0.013282,13.281822,38615.992378,5.794932,7.995588,0.457811,51.31879,3.66047,13.281822,0.021027,0.029012,0.457811,0.013282,13.281822,5.794932,6.983646,26.307261,15.629995,0.036828,0.580267,0.02137,82.56935900000001,21.369785,0.984058,1.22572,2.026403e-13,1.115095e-08,,350.695644,250.459306,,,30.987296,2.658546e+16,0.598288,,1.23302,0.8015330000000001,-0.00564,25.952696,0.457811,,,,,-0.666584,-15,11.786522,-0.17947,0.825009,47.72174,16.162968,,,31.524551,0.03422,25.480253,0.015077,"False","False",3,0.598288,"p-type",0.018,275.6,275.6,1,1,25,1,"Generalized",562,8.999813,0.331428,2.2,0,1000,71.922859,1.66e-30,"Sinton & Swanson (1987)","OFF","Center Point",3000000000000000,30,2000000000000000,4000000000000000,"OFF","Dark Rsh (Cell only)",10,"True","RTD (Internal)",5,10,-0.05,2,0.01,"A",0,"21-134988","True",0,0,"Hunt",,"02/24/23 11:42:16","MultiFlash v1.60.0.3","BTF_EEPV_by Karoline.mfi",,0.65,2.057418,"True",,,0.227168,0
4,"Donald","GT-BTF","C-72","02/24/23 11:43:43",10.64321,0.661802,7.8214,0.446962,3.49587,49.631204,12.684578,131.817945,0.022952,0.038618,0.661802,0.02838,0.446962,0.012685,12.684578,36329.025603,6.325503,7.8214,0.446962,49.631204,3.49587,12.684578,0.022952,0.02838,0.446962,0.012685,12.684578,6.325503,7.396474,26.433177,15.523519,0.036341,0.580192,0.021085,82.498896,21.084794,0.982498,1.247675,1.981804e-13,1.207636e-08,,354.928089,251.206554,,,32.144044,2.540066e+16,0.623241,,1.248267,0.805217,-0.005827,26.511855,0.446962,,,,,-0.771699,-15,12.589373,-0.170291,0.820233,49.539056,16.308921,,,33.193347,0.036789,25.18683,0.015118,"False","False",3,0.623241,"p-type",0.018,275.6,275.6,1,1,25,1,"Generalized",562,9.592028000000001,0.331428,2.2,0,1000,79.188321,1.66e-30,"Sinton & Swanson (1987)","OFF","Center Point",3000000000000000,30,2000000000000000,4000000000000000,"OFF","Dark Rsh (Cell only)",10,"True","RTD (Internal)",5,10,-0.05,2,0.01,"A",0,"21-134988","True",0,0,"Hunt",,"02/24/23 11:43:43","MultiFlash v1.60.0.3","BTF_EEPV_by Karoline.mfi",,0.65,1.959221,"True",,,0.227168,0
5,"Donald","GT-BTF","C-73","02/24/23 11:45:13",10.97831,0.666308,8.477947,0.452261,3.834247,52.416688,13.912362,111.026417,0.020674,0.039834,0.666308,0.030762,0.452261,0.013912,13.912362,30598.880495,5.697817,8.477947,0.452261,52.416688,3.834247,13.912362,0.020674,0.030762,0.452261,0.013912,13.912362,5.697817,6.681298,26.328246,15.571104,0.037731,0.584874,0.022068,83.14440500000001,22.068068,0.9693619999999999,1.156343,1.867086e-13,6.837155e-09,,273.149248,217.430429,,,39.705602,2.436333e+16,0.647038,,1.244989,0.805516,-0.004849,26.29046,0.452261,,,,,-0.628427,-15,13.661988,-0.171872,0.857012,46.483693,15.378276,,,31.062537,0.04288,26.071201,0.017263,"False","False",3,0.647038,"p-type",0.018,275.6,275.6,1,1,25,1,"Generalized",562,8.363586,0.331428,2.2,0,1000,45.063358,1.66e-30,"Sinton & Swanson (1987)","OFF","Center Point",3000000000000000,30,2000000000000000,4000000000000000,"OFF","Dark Rsh (Cell only)",10,"True","RTD (Internal)",5,10,-0.05,2,0.01,"A",0,"21-134988","True",0,0,"Hunt",,"02/24/23 11:45:13","MultiFlash v1.60.0.3","BTF_EEPV_by Karoline.mfi",,0.65,1.814256,"True",,,0.227168,0
6,"Donald","GT-BTF","C-74","02/24/23 11:46:39",11.057603,0.662207,8.331232,0.427526,3.561818,48.642635,12.923869,70.031491,0.023611,0.040122,0.662207,0.030229,0.427526,0.012924,12.923869,19300.679025,6.507303,8.331232,0.427526,48.642635,3.561818,12.923869,0.023611,0.030229,0.427526,0.012924,12.923869,6.507303,7.093634,26.35448,15.910722,0.037635,0.579739,0.021819,82.120598,21.818634,0.987289,1.316271,1.92628e-13,1.559096e-08,,394.455471,256.902706,,,26.522839,2.972729e+16,0.541562,,1.243715,0.80235,-0.00465,25.942974,0.427526,,,,,-1.183126,-15,9.888031,-0.070141,0.8634230000000001,50.48512,16.530783,,,33.887693,0.06664299999999999,26.129778,0.013583,"False","False",3,0.541562,"p-type",0.018,275.6,275.6,1,1,25,1,"Generalized",562,8.865581000000001,0.331428,2.2,0,1000,43.890045,1.66e-30,"Sinton & Swanson (1987)","OFF","Center Point",3000000000000000,30,2000000000000000,4000000000000000,"OFF","Dark Rsh (Cell only)",10,"True","RTD (Internal)",5,10,-0.05,2,0.01,"A",0,"21-134988","True",0,0,"Hunt",,"02/24/23 11:46:39","MultiFlash v1.60.0.3","BTF_EEPV_by Karoline.mfi",,0.65,1.780718,"True",,,0.227168,0
7,"Donald","GT-BTF","C-75","02/24/23 11:47:56",10.882957,0.666115,8.014219000000001,0.4233,3.392416,46.796474,12.309201,127.076903,0.02586,0.039488,0.666115,0.029079,0.4233,0.012309,12.309201,35022.39435,7.12712,8.014219000000001,0.4233,46.796474,3.392416,12.309201,0.02586,0.029079,0.4233,0.012309,12.309201,7.12712,7.684727,26.30726,15.758092,0.037212,0.583945,0.02173,82.610141,21.729519,0.9831800000000001,1.233288,1.744032e-13,1.072959e-08,,306.608564,217.169072,,,39.236934,2.420965e+16,0.650734,,1.253988,0.803314,-0.005433,26.329527,0.4233,,,,,-0.535701,-15,15.438875,-0.101432,0.844268,52.292459,15.934825,,,36.319958,0.037676,25.842165,0.016476,"False","False",3,0.650734,"p-type",0.018,275.6,275.6,1,1,25,1,"Generalized",562,9.936019999999999,0.331428,2.2,0,1000,57.856272,1.66e-30,"Sinton & Swanson (1987)","OFF","Center Point",3000000000000000,30,2000000000000000,4000000000000000,"OFF","Dark Rsh (Cell only)",10,"True","RTD (Internal)",5,10,-0.05,2,0.01,"A",0,"21-134988","True",0,0,"Hunt",,"02/24/23 11:47:56","MultiFlash v1.60.0.3","BTF_EEPV_by Karoline.mfi",,0.65,1.739934,"True",,,0.227168,0
8,"Donald","GT-BTF","C-76","02/24/23 11:51:26",10.990209,0.660314,8.157954999999999,0.439946,3.589058,49.456552,13.022707,95.884761,0.022361,0.039877,0.660314,0.029601,0.439946,0.013023,13.022707,26425.840195,6.162761,8.157954999999999,0.439946,49.456552,3.589058,13.022707,0.022361,0.029601,0.439946,0.013023,13.022707,6.162761,6.93391,26.270536,15.551763,0.037036,0.577313,0.021381,81.200524,21.381406,1.006627,1.502346,1.811498e-13,2.36609e-08,,495.347929,274.85597,,,33.69674,2.109823e+16,0.73689,,1.243837,0.802945,-0.005052,26.129719,0.439946,,,,,-0.940451,-15,12.889991,-0.126545,0.846496,49.918711,17.991522,,,31.8788,0.048389,26.064412,0.012338,"False","False",3,0.73689,"p-type",0.018,275.6,275.6,1,1,25,1,"Generalized",562,8.945231,0.331428,2.2,0,1000,54.833305,1.66e-30,"Sinton & Swanson (1987)","OFF","Center Point",3000000000000000,30,2000000000000000,4000000000000000,"OFF","Dark Rsh (Cell only)",10,"True","RTD (Internal)",5,10,-0.05,2,0.01,"A",0,"21-134988","True",0,0,"Hunt",,"02/24/23 11:51:26","MultiFlash v1.60.0.3","BTF_EEPV_by Karoline.mfi",,0.65,2.050827,"True",,,0.227168,0
9,"Donald","GT-BTF","C-77","02/24/23 11:52:45",11.173595,0.665952,8.586346000000001,0.452156,3.882367,52.174812,14.086963,131.295606,0.020324,0.040543,0.665952,0.031155,0.452156,0.014087,14.086963,36185.069039,5.601267,8.586346000000001,0.452156,52.174812,3.882367,14.086963,0.020324,0.031155,0.452156,0.014087,14.086963,5.601267,6.67729,26.401697,15.530103,0.038204,0.5837830000000001,0.022303,82.604473,22.302834,0.990042,1.238446,1.801163e-13,1.113971e-08,,316.970884,224.387796,,,48.94705,1.846787e+16,0.831912,,1.23925,0.803071,-0.003974,26.023698,0.452156,,,,,-0.446344,-15,17.305239,-0.232937,0.847676,47.033302,16.31112,,,30.686832,0.03535,26.643309,0.015937,"False","False",3,0.831912,"p-type",0.018,275.6,275.6,1,1,25,1,"Generalized",562,7.922121,0.331428,2.2,0,1000,52.316128,1.66e-30,"Sinton & Swanson (1987)","OFF","Center Point",3000000000000000,30,2000000000000000,4000000000000000,"OFF","Dark Rsh (Cell only)",10,"True","RTD (Internal)",5,10,-0.05,2,0.01,"A",0,"21-134988","True",0,0,"Hunt",,"02/24/23 11:52:45","MultiFlash v1.60.0.3","BTF_EEPV_by Karoline.mfi",,0.65,1.965263,"True",,,0.227168,0
13,"Donald","GT-BTF","C-81","02/24/23 11:57:27",11.198782,0.660992,9.172252,0.494288,4.533735,61.247649,16.450418,38.882181,0.012278,0.040634,0.660992,0.033281,0.494288,0.01645,16.450418,10715.929119,3.383939,9.172252,0.494288,61.247649,4.533735,16.450418,0.012278,0.033281,0.494288,0.01645,16.450418,3.383939,4.425855,26.26529,15.858567,0.036844,0.576727,0.021249,79.11371200000001,21.249038,1.034076,2.236652,1.335691e-13,3.925553e-08,,675.987812,272.785128,,,21.300898,2.70618e+16,0.588859,,1.245407,0.804285,-0.005228,18.575919,0.494288,,,,,-2.837172,-15,5.545948,-0.07287299999999999,0.919897,37.776044,19.826415,,,17.832494,0.117135,26.498601,0.01229,"False","False",3,0.588859,"p-type",0.018,275.6,275.6,1,1,25,1,"Generalized",562,4.078347,0.331428,2.2,0,1000,25.956355,1.66e-30,"Sinton & Swanson (1987)","OFF","Center Point",3000000000000000,30,2000000000000000,4000000000000000,"OFF","Dark Rsh (Cell only)",10,"True","RTD (Internal)",5,10,-0.05,2,0.01,"A",0,"21-134988","True",0,0,"Hunt",,"02/24/23 11:57:27","MultiFlash v1.60.0.3","BTF_EEPV_by Karoline.mfi",,0.65,3.424924,"True",,,0.227168,0
14,"Donald","GT-BTF","C-82","02/24/23 11:58:47",11.214394,0.662783,9.221902,0.480335,4.429602,59.59606,16.072576,84.206569,0.014502,0.040691,0.662783,0.033461,0.480335,0.016073,16.072576,23207.330479,3.996845,9.221902,0.480335,59.59606,4.429602,16.072576,0.014502,0.033461,0.480335,0.016073,16.072576,3.996845,5.352348,26.312507,24.110598,0.037984,0.579962,0.022029,81.683351,22.02934,1.007701,1.405008,1.813047e-13,1.890363e-08,,425.657183,254.768005,,,41.8432,1.751813e+16,0.873107,,1.245457,0.807514,-0.004962,23.987176,0.480335,,,,,-0.698794,-15,11.235226,-0.203974,0.901875,39.669623,17.538033,,,22.077321,0.054269,26.706591,0.013698,"False","False",3,0.873107,"p-type",0.018,275.6,275.6,1,1,25,1,"Generalized",562,5.277134,0.331428,2.2,0,1000,27.441807,1.66e-30,"Sinton & Swanson (1987)","OFF","Center Point",3000000000000000,30,2000000000000000,4000000000000000,"OFF","Dark Rsh (Cell only)",10,"True","RTD (Internal)",5,10,-0.05,2,0.01,"A",0,"21-134988","True",0,0,"Hunt",,"02/24/23 11:58:47","MultiFlash v1.60.0.3","BTF_EEPV_by Karoline.mfi",,0.65,2.658546,"True",,,0.227168,0
15,"Donald","GT-BTF","C-83","02/24/23 11:59:49",11.180827,0.654938,8.543659,0.448561,3.832349,52.334858,13.905474,62.250278,0.019073,0.040569,0.654938,0.031,0.448561,0.013905,13.905474,17156.176686,5.256647,8.543659,0.448561,52.334858,3.832349,13.905474,0.019073,0.031,0.448561,0.013905,13.905474,5.256647,6.25874,26.317753,15.553441,0.037152,0.5704129999999999,0.021192,79.759455,21.192244,1.054871,1.873346,1.897472e-13,3.863933e-08,,779.14016,344.710526,,,30.291801,1.689572e+16,0.902575,,1.254975,0.80844,-0.005134,24.758947,0.448561,,,,,-1.129866,-15,10.549058,-0.134897,0.866931,47.326794,19.955881,,,27.29926,0.07165299999999999,26.46812,0.009729,"False","False",3,0.902575,"p-type",0.018,275.6,275.6,1,1,25,1,"Generalized",562,7.059897,0.331428,2.2,0,1000,44.347828,1.66e-30,"Sinton & Swanson (1987)","OFF","Center Point",3000000000000000,30,2000000000000000,4000000000000000,"OFF","Dark Rsh (Cell only)",10,"True","RTD (Internal)",5,10,-0.05,2,0.01,"A",0,"21-134988","True",0,0,"Hunt",,"02/24/23 11:59:49","MultiFlash v1.60.0.3","BTF_EEPV_by Karoline.mfi",,0.65,2.653091,"True",,,0.227168,0
16,"Donald","GT-BTF","C-84","02/24/23 12:00:59",11.180321,0.656023,9.519746,0.493514,4.698131,64.05478100000001,17.04692,43.58123,0.010375,0.040567,0.656023,0.034542,0.493514,0.017047,17.04692,12010.986896,2.859375,9.519746,0.493514,64.05478100000001,4.698131,17.04692,0.010375,0.034542,0.493514,0.017047,17.04692,2.859375,3.41272,26.354478,15.588972,0.036717,0.570742,0.020956,78.742672,20.955814,1.056315,2.310687,1.498634e-13,4.746121e-08,,866.895087,330.433768,,,15.249717,2.685058e+16,0.593,,1.244579,0.803382,-0.005261,14.089086,0.493514,,,,,-2.236407,-15,3.1682,-0.020953,0.958745,35.22094,20.550571,,,14.56752,0.102849,26.36954,0.009448,"False","False",3,0.593,"p-type",0.018,275.6,275.6,1,1,25,1,"Generalized",562,3.050668,0.331428,2.2,0,1000,11.014594,1.66e-30,"Sinton & Swanson (1987)","OFF","Center Point",3000000000000000,30,2000000000000000,4000000000000000,"OFF","Dark Rsh (Cell only)",10,"True","RTD (Internal)",5,10,-0.05,2,0.01,"A",0,"21-134988","True",0,0,"Hunt",,"02/24/23 12:00:59","MultiFlash v1.60.0.3","BTF_EEPV_by Karoline.mfi",,0.65,3.735223,"True",,,0.227168,0
17,"Donald","GT-BTF","C-86","02/24/23 12:02:05",11.16594,0.651676,9.027367999999999,0.473635,4.275676,58.759441,15.514063,55.867376,0.012623,0.040515,0.651676,0.032755,0.473635,0.015514,15.514063,15397.048879,3.478972,9.027367999999999,0.473635,58.759441,4.275676,15.514063,0.012623,0.032755,0.473635,0.015514,15.514063,3.478972,4.000786,26.359725,15.916844,0.035284,0.563211,0.019872,75.26588700000001,19.872206,1.137013,5.089361,8.588235e-14,7.982347999999999e-08,,1578.964241,390.848653,,,14.320892,1.981347e+16,0.780204,,1.249836,0.807026,-0.00521,15.816717,0.473635,,,,,-2.175158,-15,3.572705,-0.022501,0.955199,40.77259,24.533574,,,16.16076,0.07825699999999999,26.325885,0.007183,"False","False",3,0.780204,"p-type",0.018,275.6,275.6,1,1,25,1,"Generalized",562,3.555007,0.331428,2.2,0,1000,12.045208,1.66e-30,"Sinton & Swanson (1987)","OFF","Center Point",3000000000000000,30,2000000000000000,4000000000000000,"OFF","Dark Rsh (Cell only)",10,"True","RTD (Internal)",5,10,-0.05,2,0.01,"A",0,"21-134988","True",0,0,"Hunt",,"02/24/23 12:02:05","MultiFlash v1.60.0.3","BTF_EEPV_by Karoline.mfi",,0.65,3.808905,"True",,,0.227168,0
18,"Donald","GT-BTF","C-87","02/24/23 12:03:10",11.2014,0.656048,9.023084000000001,0.468504,4.227347,57.525443,15.338705,80.658776,0.015194,0.040644,0.656048,0.03274,0.468504,0.015339,15.338705,22229.558651,4.187509,9.023084000000001,0.468504,57.525443,4.227347,15.338705,0.015194,0.03274,0.468504,0.015339,15.338705,4.187509,5.395419,26.333493,15.580333,0.037161,0.571366,0.021232,79.629046,21.232456,1.048837,1.91827,1.738482e-13,4.020779e-08,,765.330107,330.739088,,,19.301046,2.459211e+16,0.64162,,1.252583,0.807326,-0.005352,23.447241,0.468504,,,,,-1.320098,-15,5.796947,-0.092945,0.9088079999999999,41.827926,19.750335,,,22.022071,0.05552,26.451195,0.010034,"False","False",3,0.64162,"p-type",0.018,275.6,275.6,1,1,25,1,"Generalized",562,5.242545,0.331428,2.2,0,1000,25.574222,1.66e-30,"Sinton & Swanson (1987)","OFF","Center Point",3000000000000000,30,2000000000000000,4000000000000000,"OFF","Dark Rsh (Cell only)",10,"True","RTD (Internal)",5,10,-0.05,2,0.01,"A",0,"21-134988","True",0,0,"Hunt",,"02/24/23 12:03:10","MultiFlash v1.60.0.3","BTF_EEPV_by Karoline.mfi",,0.65,2.950376,"True",,,0.227168,0
19,"Donald","GT-BTF","C-88","02/24/23 12:04:39",11.205678,0.656525,9.001977,0.468756,4.219734,57.35824,15.31108,75.8777,0.015611,0.040659,0.656525,0.032663,0.468756,0.015311,15.31108,20911.894009,4.302349,9.001977,0.468756,57.35824,4.219734,15.31108,0.015611,0.032663,0.468756,0.015311,15.31108,4.302349,5.640563,26.396451,15.693225,0.037659,0.57318,0.021586,80.86348,21.585517,1.028066,1.56316,2.072009e-13,2.853958e-08,,614.289681,324.783128,,,30.923388,1.798965e+16,0.85212,,1.242457,0.807081,-0.004718,25.005051,0.468756,,,,,-0.8741,-15,9.102029999999999,-0.165314,0.893122,42.173905,18.700154,,,23.414565,0.059186,26.544375,0.010787,"False","False",3,0.85212,"p-type",0.018,275.6,275.6,1,1,25,1,"Generalized",562,5.543013,0.331428,2.2,0,1000,33.539569,1.66e-30,"Sinton & Swanson (1987)","OFF","Center Point",3000000000000000,30,2000000000000000,4000000000000000,"OFF","Dark Rsh (Cell only)",10,"True","RTD (Internal)",5,10,-0.05,2,0.01,"A",0,"21-134988","True",0,0,"Hunt",,"02/24/23 12:04:39","MultiFlash v1.60.0.3","BTF_EEPV_by Karoline.mfi",,0.65,2.865354,"True",,,0.227168,0
20,"Donald","GT-BTF","C-91","02/24/23 12:07:15",11.25535,0.665064,9.417153000000001,0.486004,4.576777,61.141676,16.606592,109.642623,0.013673,0.040839,0.665064,0.03417,0.486004,0.016607,16.606592,30217.507027,3.768387,9.417153000000001,0.486004,61.141676,4.576777,16.606592,0.013673,0.03417,0.486004,0.016607,16.606592,3.768387,4.896913,26.39645,15.546503,0.038236,0.583058,0.022294,82.07977200000001,22.293554,0.985873,1.335457,1.717422e-13,1.59285e-08,,362.994404,233.976495,,,31.508799,2.594687e+16,0.61146,,1.249291,0.802555,-0.004902,21.371976,0.486004,,,,,-1.038679,-15,7.840621,-0.113017,0.913713,37.667307,16.546756,,,21.078425,0.042126,26.70653,0.015887,"False","False",3,0.61146,"p-type",0.018,275.6,275.6,1,1,25,1,"Generalized",562,4.679531,0.331428,2.2,0,1000,24.434246,1.66e-30,"Sinton & Swanson (1987)","OFF","Center Point",3000000000000000,30,2000000000000000,4000000000000000,"OFF","Dark Rsh (Cell only)",10,"True","RTD (Internal)",5,10,-0.05,2,0.01,"A",0,"21-134988","True",0,0,"Hunt",,"02/24/23 12:07:15","MultiFlash v1.60.0.3","BTF_EEPV_by Karoline.mfi",,0.65,2.581687,"True",,,0.227168,0
21,"Donald","GT-BTF","C-92","02/24/23 12:08:15",11.266423,0.665932,9.320619000000001,0.502108,4.679957,62.377236,16.980975,140.057397,0.012551,0.04088,0.665932,0.033819,0.502108,0.016981,16.980975,38599.818726,3.458962,9.320619000000001,0.502108,62.377236,4.679957,16.980975,0.012551,0.033819,0.502108,0.016981,16.980975,3.458962,4.931384,26.302015,15.510594,0.038672,0.584348,0.022598,83.01040399999999,22.597949,0.980822,1.173272,1.931828e-13,7.754737e-09,,292.673089,226.428939,,,48.421467,1.85559e+16,0.828303,,1.242684,0.80689,-0.004705,22.267282,0.502108,,,,,-0.369662,-15,12.880396,-0.253218,0.894365,36.488326,15.911923,,,20.543478,0.032925,26.867913,0.016441,"False","False",3,0.828303,"p-type",0.018,275.6,275.6,1,1,25,1,"Generalized",562,4.962082,0.331428,2.2,0,1000,31.931949,1.66e-30,"Sinton & Swanson (1987)","OFF","Center Point",3000000000000000,30,2000000000000000,4000000000000000,"OFF","Dark Rsh (Cell only)",10,"True","RTD (Internal)",5,10,-0.05,2,0.01,"A",0,"21-134988","True",0,0,"Hunt",,"02/24/23 12:08:15","MultiFlash v1.60.0.3","BTF_EEPV_by Karoline.mfi",,0.65,2.630906,"True",,,0.227168,0
22,"Donald","GT-BTF","C-94","02/24/23 12:09:22",11.13493,0.66357,8.551974,0.427735,3.657975,49.506971,13.272768,102.708548,0.022923,0.040403,0.66357,0.03103,0.427735,0.013273,13.272768,28306.475961,6.317554,8.551974,0.427735,49.506971,3.657975,13.272768,0.022923,0.03103,0.427735,0.013273,13.272768,6.317554,6.915796,26.286276,15.795417,0.037922,0.581099,0.022036,82.194945,22.03638,0.994848,1.302914,1.867524e-13,1.474022e-08,,373.209467,245.329927,,,33.840582,2.41242e+16,0.6528080000000001,,1.239934,0.806553,-0.005473,26.583117,0.427735,,,,,-0.8691680000000001,-15,11.930496,-0.088412,0.878294,49.701218,16.621604,,,33.034465,0.045149,26.421816,0.014716,"False","False",3,0.6528080000000001,"p-type",0.018,275.6,275.6,1,1,25,1,"Generalized",562,8.296609,0.331428,2.2,0,1000,36.199732,1.66e-30,"Sinton & Swanson (1987)","OFF","Center Point",3000000000000000,30,2000000000000000,4000000000000000,"OFF","Dark Rsh (Cell only)",10,"True","RTD (Internal)",5,10,-0.05,2,0.01,"A",0,"21-134988","True",0,0,"Hunt",,"02/24/23 12:09:22","MultiFlash v1.60.0.3","BTF_EEPV_by Karoline.mfi",,0.65,1.826318,"True",,,0.227168,0
23,"Donald","GT-BTF","C-102","02/24/23 12:10:25",11.218172,0.659344,9.170029,0.465426,4.267972,57.701559,15.486111,195.523883,0.015953,0.040705,0.659344,0.033273,0.465426,0.015486,15.486111,53886.382221,4.396556,9.170029,0.465426,57.701559,4.267972,15.486111,0.015953,0.033273,0.465426,0.015486,15.486111,4.396556,5.705551,26.359725,15.89784,0.038111,0.5763779999999999,0.021966,81.845989,21.966063,1.003294,1.349883,2.142092e-13,1.857314e-08,,468.998418,291.356875,,,27.461684,2.375754e+16,0.661877,,1.254236,0.806552,-0.005445,25.018297,0.465426,,,,,-0.67318,-15,7.60045,-0.131113,0.903328,41.501166,17.334825,,,24.143132,0.023208,26.56407,0.011585,"False","False",3,0.661877,"p-type",0.018,275.6,275.6,1,1,25,1,"Generalized",562,5.768805,0.331428,2.2,0,1000,25.451301,1.66e-30,"Sinton & Swanson (1987)","OFF","Center Point",3000000000000000,30,2000000000000000,4000000000000000,"OFF","Dark Rsh (Cell only)",10,"True","RTD (Internal)",5,10,-0.05,2,0.01,"A",0,"21-134988","True",0,0,"Hunt",,"02/24/23 12:10:25","MultiFlash v1.60.0.3","BTF_EEPV_by Karoline.mfi",,0.65,2.583921,"True",,,0.227168,0
24,"Donald","GT-BTF","C-101","02/24/23 12:11:29",11.057849,0.663347,8.403026000000001,0.423368,3.557574,48.500058,12.90847,104.416324,0.024022,0.040123,0.663347,0.03049,0.423368,0.012908,12.90847,28777.1389,6.620482,8.403026000000001,0.423368,48.500058,3.557574,12.90847,0.024022,0.03049,0.423368,0.012908,12.90847,6.620482,7.203221,26.270539,15.783138,0.037855,0.5814780000000001,0.022012,82.70244700000001,22.011562,0.986649,1.214232,2.028053e-13,1.015803e-08,,336.272225,245.753053,,,35.019851,2.390641e+16,0.658162,,1.261977,0.804879,-0.006151,26.043387,0.423368,,,,,-0.615892,-15,12.732318,-0.087982,0.867716,50.734236,16.143324,,,34.546138,0.044775,26.241423,0.015253,"False","False",3,0.658162,"p-type",0.018,275.6,275.6,1,1,25,1,"Generalized",562,8.907298000000001,0.331428,2.2,0,1000,42.413322,1.66e-30,"Sinton & Swanson (1987)","OFF","Center Point",3000000000000000,30,2000000000000000,4000000000000000,"OFF","Dark Rsh (Cell only)",10,"True","RTD (Internal)",5,10,-0.05,2,0.01,"A",0,"21-134988","True",0,0,"Hunt",,"02/24/23 12:11:29","MultiFlash v1.60.0.3","BTF_EEPV_by Karoline.mfi",,0.65,1.782258,"True",,,0.227168,0
