Repository: dintalframe/MLPROJECT

File: FCT650csv/MultiFlash_Database WW10 - 2023.csv
ID,User_ID,Batch_ID,Sample_ID,Measurement_Date-Time,Isc_(A),Voc_(V),Imp_(A),Vmp_(V),Pmp_(W),FF_(percent),Efficiency_(percent),Rsh_(ohm),Rs_(ohm),Jsc_(A/cm2),Voc_(V/cell),Jmp_(A/cm2),Vmp_(V/cell),Pmp_(W/cm2),Cell_Efficiency_(percent),Rsh_(ohm-cm2),Rs_(ohm-cm2),ILoad_(A),VLoad_(V),FFLoad_(percent),PLoad_(W),EffLoad_(percent),RsLoad_(ohm),JLoad_(A/cm2),VLoad_(V/cell),PLoad_(W/cm2),Cell_EffLoad_(percent),RsLoad_(ohm-cm2),Rs_Modulation_(ohm-cm2),Measured_Temperature_(C),Total_Test_Time_(s),pJmp_(A/cm2),pVmp_(V/cell),pPmp_(W/cm2),pFF_(percent),pEfficiency_(percent),n_at_1_sun,n_at_ 1/10_suns,Jo1_(A/cm2),Jo2_(A/cm2),Jo_(fA/cm2),Jo_at_Vmp_(fA/cm2),Jo_at_Voc_(fA/cm2),Est_Bulk_Lifetime_(us),BRR_(Hz),Lifetime_at_Vmp_(us),Doping_(cm-3),Measured_Resistivity_(Ohm-cm),Lifetime_Fit_R2,Max_Intensity_(suns),Intensity_@_flash_cutoff_(suns),V_at_Isc_(V),dV/dt,V_Pad_0_(V),V_Pad_1_(V),V_Pad_2_(V),V_Pad_3_(V),V_Pad_4_(V),dBreak_(A),dBreak_(V),Capacitance_(uF/cm2),Pmp_Error_due_to_Capacitance_(percent),Pm/Pe,Total_IV_Curve_Loss_(percent),BulkSRH_AND_Jo_Power_Loss_(percent),BulkSRH_Power_Loss_(percent),Jo_Power_Loss_(percent),Rs_Power_Loss_(percent),Rsh_Power_Loss_(percent),Richter_Limit_Efficiency_(percent),Delta_Power_per_(fA/cm2)_at_pVmp_(percent),Dark_Break_Interpolated,Calibration,Resistivity_(ohm-cm),Analysis_Resistivity_(ohm-cm),Sample_Type,Thickness_(cm),Cell_Area_(cm2),Total_Area_(cm2),Number_of_Cells_per_String,Number_of_Strings,Temperature_(C),Intensity_(suns),Analysis_Type,Nominal_Load_Voltage_(mV/cell),Rs_Modulation_Target_(ohm-cm2),Reference_Constant_(V/sun),Voltage_Temperature_Coefficient_(mV/C),Temperature_Offset_(C),Power_per_Sun_(W/m2),Conductivity_Modulation_(ohm-cm2/V),Auger_Coefficient,Auger_Method,Band_Gap_Narrowing,Fit_Method,Carrier_Density_Center_Point_(cm-3),Percent_Fit,Lower_Bound_(cm-3),Upper_Bound_(cm-3),Rsh_Lifetime_Correction,Rsh_Measurement_Method,SunsVoc_Rsh_Voltage_(V),Do_Dark_Break_Measurement,Temperature_Measurement_Method,Number_of_dRsh_Points,dRsh_Output_Vlimit_(V),Current_Transfer,Voltage_Transfer,Temperature_Transfer,Final_Bin,Bin_Index,Tester_ID,Do_Doping_Measurement,Doping_Sample_Time_(us),Doping_Measurement_Length_(us),Measurement_Type,Comments,Measurement_Date-Time_String,Software_Version,Recipe_Filename,EL_Pulse_Charge_Delivered_(C),Forward_Dark_IV_(V),Forward_Dark_IV_(A),Forward_Dark_IV_Interpolated?,EL_Pulse_Energy _Delivered_(J),EL_Pulse_Current_(A),Doping_Calibration_Factor_(V/sun),Vmp_Correction_Factor_(percent)
33,"Donald","Calibration","REF-EEPV-05","03/09/23 16:21:42",11.710974,0.678278,11.124338,0.576568,6.413939,80.746538,23.272639,380.64143,0.001674,0.042493,0.678278,0.040364,0.576568,0.023273,23.272639,104904.778115,0.461359,11.124338,0.576568,80.746538,6.413939,23.272639,0.001674,0.040364,0.576568,0.023273,23.272639,0.461359,0.484544,26.831942,15.51827,0.040463,0.594265,0.024046,83.42929599999999,24.045859,1.012943,1.112556,1.355924e-13,4.822962e-09,,182.903837,145.558588,,,27.355233,4.2581e+16,0.395079,,1.243369,0.803411,0.001974,2.083572,0.576568,,,,,-0.7553029999999999,-15,2.239807,-0.000553,1.000113,15.442091,12.691305,,,2.738559,0.012227,27.532487,0.024301,"False","False",3,0.395079,"p-type",0.018,275.6,275.6,1,1,25,1,"Generalized",562,0.443589,0.33086,2.2,0,1000,-0.31876,1.66e-30,"Sinton & Swanson (1987)","OFF","Center Point",3000000000000000,30,2000000000000000,4000000000000000,"OFF","Dark Rsh (Cell only)",10,"True","RTD (Internal)",5,10,-0.05,2,0.01,"A",0,"21-134988","True",0,0,"Hunt",,"03/09/23 16:21:42","MultiFlash v1.60.0.3","BTF_EEPV_by Karoline.mfi",,0.65,3.804685,"True",,,0.227138,0
92,"Donald","Calibration","REF-EEPV-05","03/10/23 11:37:33",10.99193,0.676631,10.435164,0.579157,6.043603,81.258698,21.928895,288.121208,0.001336,0.039884,0.676631,0.037863,0.579157,0.021929,21.928895,79406.204942,0.368318,10.435164,0.579157,81.258698,6.043603,21.928895,0.001336,0.037863,0.579157,0.021929,21.928895,0.368318,0.374737,27.293727,15.730805,0.03795,0.592367,0.02248,83.301728,22.480237,1.011521,1.125716,1.352524e-13,4.995228e-09,,187.643395,145.665428,,,27.501441,4.229666e+16,0.39738,,1.338686,0.858317,-0.002598,1.557382,0.579157,,,,,-0.720959,-15,2.079051,-0.000146,0.999991,14.909941,12.840541,,,2.052262,0.017138,25.785592,0.023453,"False","False",3,0.39738,"p-type",0.018,275.6,275.6,1,1,25,1,"Generalized",562,0.351773,0.310492,2.2,0,1000,-0.557115,1.66e-30,"Sinton & Swanson (1987)","OFF","Center Point",3000000000000000,30,2000000000000000,4000000000000000,"OFF","Dark Rsh (Cell only)",10,"True","RTD (Internal)",5,10,-0.05,2,0.01,"A",0,"21-134988","True",0,0,"Hunt",,"03/10/23 11:37:33","MultiFlash v1.60.0.3","BTF_EEPV_by Karoline.mfi",,0.65,3.987192,"True",,,0.212812,0
99,"Donald","GT-03-9BB","C-01","03/10/23 12:02:10",9.577287,0.655159,9.016279000000001,0.551833,4.97548,79.295035,19.74397,11.708478,0.002487,0.038005,0.655159,0.035779,0.551833,0.019744,19.74397,2950.536403,0.626656,9.016279000000001,0.551833,79.295035,4.97548,19.74397,0.002487,0.035779,0.551833,0.019744,19.74397,0.626656,0.783907,26.291521,15.636606,0.035989,0.57181,0.020579,82.647463,20.578704,1.021732,1.16682,2.983976e-13,6.697202e-09,,435.499026,320.159937,,,34.958904,1.464276e+16,1.029839,,1.305957,0.85839,-0.015347,3.08225,0.551833,,,,,-2.010682,-15,2.876018,-0.00497,0.998099,20.82154,17.114759,,,3.260321,0.44646,24.821018,0.010573,"False","False",3,1.029839,"p-type",0.018,252,252,1,1,25,1,"Generalized",562,0.637024,0.310492,2.2,0,1000,0.952998,1.66e-30,"Sinton & Swanson (1987)","OFF","Center Point",3000000000000000,30,2000000000000000,4000000000000000,"OFF","Dark Rsh (Cell only)",10,"True","RTD (Internal)",5,10,-0.05,2,0.01,"A",0,"21-134988","True",0,0,"Hunt",,"03/10/23 12:02:10","MultiFlash v1.60.0.3","BTF_EEPV_by Karoline.mfi",,0.65,5.692735,"True",,,0.212812,0
100,"Donald","GT-03-9BB","C-02","03/10/23 12:03:40",9.575369999999999,0.655315,9.056723,0.552917,5.007612,79.804096,19.871475,40.413815,0.002429,0.037998,0.655315,0.035939,0.552917,0.019871,19.871475,10184.28134,0.612016,9.056723,0.552917,79.804096,5.007612,19.871475,0.002429,0.035939,0.552917,0.019871,19.871475,0.612016,0.798908,26.228585,15.659925,0.03613,0.57257,0.020687,83.07852800000001,20.686819,1.008122,1.105581,3.002025e-13,5.667162e-09,,391.633232,318.159234,,,39.014056,1.430763e+16,1.052142,,1.328438,0.859515,-0.015262,3.149264,0.552917,,,,,-0.740761,-15,3.018945,-0.006189,0.998078,20.06162,16.725647,,,3.206357,0.129616,24.835176,0.011154,"False","False",3,1.052142,"p-type",0.018,252,252,1,1,25,1,"Generalized",562,0.625515,0.310492,2.2,0,1000,1.224385,1.66e-30,"Sinton & Swanson (1987)","OFF","Center Point",3000000000000000,30,2000000000000000,4000000000000000,"OFF","Dark Rsh (Cell only)",10,"True","RTD (Internal)",5,10,-0.05,2,0.01,"A",0,"21-134988","True",0,0,"Hunt",,"03/10/23 12:03:40","MultiFlash v1.60.0.3","BTF_EEPV_by Karoline.mfi",,0.65,5.730576,"True",,,0.212812,0
101,"Donald","GT-03-9BB","C-03","03/10/23 12:05:09",9.614940000000001,0.6553060000000001,9.074838,0.547662,4.969945,78.87887000000001,19.722003,46.100288,0.003079,0.038155,0.6553060000000001,0.036011,0.547662,0.019722,19.722003,11617.272523,0.775923,9.074838,0.547662,78.87887000000001,4.969945,19.722003,0.003079,0.036011,0.547662,0.019722,19.722003,0.775923,0.956153,26.496145,15.969957,0.036282,0.57221,0.020761,83.034336,20.76099,1.01324,1.107974,3.02239e-13,6.014244e-09,,398.151998,319.578741,,,44.345461,1.219619e+16,1.220423,,1.327502,0.858941,-0.014496,3.771246,0.547662,,,,,-0.661721,-15,3.632661,-0.007171,0.997096,21.043015,16.856023,,,4.074089,0.112903,24.963315,0.01095,"False","False",3,1.220423,"p-type",0.018,252,252,1,1,25,1,"Generalized",562,0.808737,0.310492,2.2,0,1000,1.871791,1.66e-30,"Sinton & Swanson (1987)","OFF","Center Point",3000000000000000,30,2000000000000000,4000000000000000,"OFF","Dark Rsh (Cell only)",10,"True","RTD (Internal)",5,10,-0.05,2,0.01,"A",0,"21-134988","True",0,0,"Hunt",,"03/10/23 12:05:09","MultiFlash v1.60.0.3","BTF_EEPV_by Karoline.mfi",,0.65,5.358692,"True",,,0.212812,0
102,"Donald","GT-03-9BB","C-04","03/10/23 12:06:31",9.610550999999999,0.653179,9.056359,0.546942,4.953303,78.90679799999999,19.655965,28.72071,0.002948,0.038137,0.653179,0.035938,0.546942,0.019656,19.655965,7237.618877,0.742824,9.056359,0.546942,78.90679799999999,4.953303,19.655965,0.002948,0.035938,0.546942,0.019656,19.655965,0.742824,0.9077769999999999,26.26529,15.764098,0.036214,0.570153,0.020647,82.887159,20.647487,1.011783,1.126871,3.245398e-13,6.788794e-09,,443.032703,347.006311,,,52.932035,9402515000000000,1.557453,,1.341574,0.857133,-0.015306,3.52013,0.546942,,,,,-0.790672,-15,4.351986,-0.007746,0.997181,21.288098,17.215801,,,3.892168,0.18013,24.934516,0.009830999999999999,"False","False",3,1.557453,"p-type",0.018,252,252,1,1,25,1,"Generalized",562,0.764051,0.310492,2.2,0,1000,2.069585,1.66e-30,"Sinton & Swanson (1987)","OFF","Center Point",3000000000000000,30,2000000000000000,4000000000000000,"OFF","Dark Rsh (Cell only)",10,"True","RTD (Internal)",5,10,-0.05,2,0.01,"A",0,"21-134988","True",0,0,"Hunt",,"03/10/23 12:06:31","MultiFlash v1.60.0.3","BTF_EEPV_by Karoline.mfi",,0.65,5.746004,"True",,,0.212812,0
103,"Donald","GT-03-9BB","C-05","03/10/23 12:07:47",9.624174999999999,0.65371,9.089603,0.548673,4.987217,79.270185,19.790544,40.077259,0.002777,0.038191,0.65371,0.03607,0.548673,0.019791,19.790544,10099.469323,0.699885,9.089603,0.548673,79.270185,4.987217,19.790544,0.002777,0.03607,0.548673,0.019791,19.790544,0.699885,0.869366,26.343986,15.671427,0.036302,0.570966,0.020727,83.02287699999999,20.727438,1.009679,1.109843,3.197929e-13,6.289812e-09,,421.555432,340.395189,,,60.842435,8519906000000000,1.709279,,1.328831,0.859145,-0.015195,3.437301,0.548673,,,,,-0.690066,-15,4.846272,-0.009003000000000001,0.997976,20.869463,17.060736,,,3.679529,0.129198,24.984285,0.010441,"False","False",3,1.709279,"p-type",0.018,252,252,1,1,25,1,"Generalized",562,0.724284,0.310492,2.2,0,1000,1.992302,1.66e-30,"Sinton & Swanson (1987)","OFF","Center Point",3000000000000000,30,2000000000000000,4000000000000000,"OFF","Dark Rsh (Cell only)",10,"True","RTD (Internal)",5,10,-0.05,2,0.01,"A",0,"21-134988","True",0,0,"Hunt",,"03/10/23 12:07:47","MultiFlash v1.60.0.3","BTF_EEPV_by Karoline.mfi",,0.65,5.661543,"True",,,0.212812,0
104,"Donald","Calibration","REF-EEPV-05","03/10/23 13:32:16",11.000488,,,,,,,,,0.039915,,,,,,,,11.000488,0.004132,,0.045456,0.164935,-0.000376,0.039915,0.004132,0.000165,0.164935,-0.103525,0.421313,26.43093,450.758438,,,,,,,,,,,0,0,,,,,,,1.339297,0.861026,0.004132,1.729389,0.004132,,,,,,0,0,0,,,,,,,,0,,"False","True",3,3,"p-type",0.018,275.6,275.6,1,1,25,1,"Generalized",562,0.277192,0.31147,2.2,0,1000,,1.66e-30,"Sinton & Swanson (1987)","OFF","Center Point",3000000000000000,30,2000000000000000,4000000000000000,"OFF","Dark Rsh (Cell only)",10,"True","RTD (Internal)",5,10,-0.05,2,0.01,"A",0,"21-134988","True",0,0,"Full IV",,"03/10/23 13:32:16","MultiFlash v1.60.0.3","REF-EEPV-05-Donald-03102023.mfi",0,0,0,"False",0,0,0.213559,0
105,"Donald","Calibration","REF-EEPV-05","03/10/23 13:32:59",11.001038,0.676631,10.417344,0.574502,5.984789,80.40129899999999,21.715492,418.262407,0.001967,0.039917,0.676631,0.037799,0.574502,0.021715,21.715492,115273.119269,0.542206,10.417344,0.574502,80.40129899999999,5.984789,21.715492,0.001967,0.037799,0.574502,0.021715,21.715492,0.542206,0.5048820000000001,26.481624,26.726114,0.038004,0.592531,0.022519,83.375244,22.518721,1.007666,1.11779,1.354897e-13,4.845704e-09,,184.386782,145.786356,,,27.454895,4.246014e+16,0.396053,,1.328838,0.856496,0.000925,2.016264,0.574502,,,,,-0.7885760000000001,-15,2.229347,0.000879,,15.794166,12.761323,,,3.02104,0.011803,25.804991,0.02346,"False","False",3,0.396053,"p-type",0.018,275.6,275.6,1,1,25,1,"Generalized",562,0.511984,0.31147,2.2,0,1000,-0.33879,1.66e-30,"Sinton & Swanson (1987)","OFF","Center Point",3000000000000000,30,2000000000000000,4000000000000000,"OFF","Dark Rsh (Cell only)",10,"True","RTD (Internal)",5,10,-0.05,2,0.01,"A",0,"21-134988","True",0,0,"Full IV",,"03/10/23 13:32:59","MultiFlash v1.60.0.3","REF-EEPV-05-Donald-03102023.mfi",,0.65,3.572407,"True",,,0.213559,0
106,"Donald","Calibration","REF-EEPV-05","03/10/23 13:33:29",11.001408,0.675715,10.43669,0.572584,5.97588,80.387747,21.683165,418.950055,0.001972,0.039918,0.675715,0.037869,0.572584,0.021683,21.683165,115462.635233,0.543498,10.43669,0.572584,80.387747,5.97588,21.683165,0.001972,0.037869,0.572584,0.021683,21.683165,0.543498,0.493509,26.076461,15.593914,0.038003,0.591664,0.022485,83.35968200000001,22.484792,1.007218,1.118082,1.404142e-13,4.928296e-09,,191.013837,151.083213,,,27.748186,4.118833e+16,0.406641,,1.333456,0.857097,-0.000112,2.02526,0.572584,,,,,-0.7854370000000001,-15,2.140072,0.001159,1.000055,16.009626,12.967946,,,3.029941,0.011739,25.827944,0.022674,"False","False",3,0.406641,"p-type",0.018,275.6,275.6,1,1,25,1,"Generalized",562,0.513852,0.31147,2.2,0,1000,-0.218413,1.66e-30,"Sinton & Swanson (1987)","OFF","Center Point",3000000000000000,30,2000000000000000,4000000000000000,"OFF","Dark Rsh (Cell only)",10,"True","RTD (Internal)",5,10,-0.05,2,0.01,"A",0,"21-134988","True",0,0,"Hunt",,"03/10/23 13:33:29","MultiFlash v1.60.0.3","REF-EEPV-05-Donald-03102023.mfi",,0.65,3.555705,"True",,,0.213559,0
65,"Donald","BTF-GT-02","C-102","03/09/23 17:37:42",11.218119,0.659506,9.947805000000001,0.478528,4.760306,64.34223299999999,17.272518,194.161163,0.011516,0.040704,0.659506,0.036095,0.478528,0.017273,17.272518,53510.816467,3.173731,9.257474999999999,0.512053,64.07204,4.740316,17.199985,0.010432,0.03359,0.512053,0.0172,17.199985,2.875062,3.926831,26.281029,15.955822,0.037733,0.575953,0.021732,80.955698,21.732362,1.013222,1.548151,1.82184e-13,2.745942e-08,,546.1956269999999,289.523181,,,21.293054,2.495719e+16,0.633177,,1.248069,0.803946,-0.004632,15.924707,0.478528,,,,,-1.526037,-15,3.515169,-0.029743,0.916137,34.57334,18.164727,,,16.385263,0.02335,26.549071,0.011611,"False","False",3,0.633177,"p-type",0.018,275.6,275.6,1,1,25,1,"Generalized",562,3.368863,0.33086,2.2,0,1000,19.688196,1.66e-30,"Sinton & Swanson (1987)","OFF","Center Point",3000000000000000,30,2000000000000000,4000000000000000,"OFF","Dark Rsh (Cell only)",10,"True","RTD (Internal)",5,10,-0.05,2,0.01,"A",0,"21-134988","True",0,0,"Hunt",,"03/09/23 17:37:42","MultiFlash v1.60.0.3","BTF_EEPV_by Karoline.mfi",,0.65,3.458154,"True",,,0.227138,0
67,"Donald","BTF-GT-02","C-101","03/09/23 17:40:21",11.137747,0.662598,8.86271,0.499298,4.425135,59.962389,16.056366,99.63349700000001,0.013541,0.040413,0.662598,0.032158,0.499298,0.016056,16.056366,27458.991755,3.731853,8.86271,0.499298,59.962389,4.425135,16.056366,0.013541,0.032158,0.499298,0.016056,16.056366,3.731853,5.112367,26.149872,15.66234,0.037924,0.5805670000000001,0.022017,82.224132,22.017481,0.989464,1.294282,1.932198e-13,1.493823e-08,,382.249548,254.854069,,,33.249876,2.345824e+16,0.669486,,1.252164,0.8015139999999999,-0.005509,22.813318,0.499298,,,,,-1.034534,-15,10.322366,-0.197742,0.865545,38.673817,16.714536,,,21.912835,0.046447,26.427938,0.014751,"False","False",3,0.669486,"p-type",0.018,275.6,275.6,1,1,25,1,"Generalized",562,4.877821,0.33086,2.2,0,1000,33.561969,1.66e-30,"Sinton & Swanson (1987)","OFF","Center Point",3000000000000000,30,2000000000000000,4000000000000000,"OFF","Dark Rsh (Cell only)",10,"True","RTD (Internal)",5,10,-0.05,2,0.01,"A",0,"21-134988","True",0,0,"Hunt",,"03/09/23 17:40:21","MultiFlash v1.60.0.3","BTF_EEPV_by Karoline.mfi",,0.65,2.747803,"True",,,0.227138,0
107,"Donald","GT-03-9BB-New","C-05","03/10/23 13:38:16",9.665635999999999,0.653722,9.13453,0.5460120000000001,4.987562,78.93417599999999,18.097104,40.099664,0.003023,0.035071,0.653722,0.033144,0.5460120000000001,0.018097,18.097104,11051.46731,0.833098,9.13453,0.5460120000000001,78.93417599999999,4.987562,18.097104,0.003023,0.033144,0.5460120000000001,0.018097,18.097104,0.833098,1.106053,26.323001,15.811594,0.03334,0.57093,0.019035,83.02419999999999,19.034817,1.009225,1.107977,2.934054e-13,5.797194e-09,,386.936562,312.442358,,,59.189272,9358374000000000,1.564373,,1.303266,0.856591,-0.007197,4.07649,0.5460120000000001,,,,,-0.687679,-15,4.36992,-0.013264,0.997359,21.065341,16.913034,,,4.023526,0.128781,22.90316,0.011193,"False","False",3,1.564373,"p-type",0.018,275.6,275.6,1,1,25,1,"Generalized",562,0.846566,0.31147,2.2,0,1000,1.570662,1.66e-30,"Sinton & Swanson (1987)","OFF","Center Point",3000000000000000,30,2000000000000000,4000000000000000,"OFF","Dark Rsh (Cell only)",10,"True","RTD (Internal)",5,10,-0.05,2,0.01,"A",0,"21-134988","True",0,0,"Hunt",,"03/10/23 13:38:16","MultiFlash v1.60.0.3","REF-EEPV-05-Donald-03102023.mfi",,0.65,5.519818,"True",,,0.213559,0
108,"Donald","GT-03-9BB-New","C-05","03/10/23 13:39:33",9.66582,0.653677,9.133907000000001,0.546041,4.987483,78.936824,19.791601,40.080159,0.003015,0.038356,0.653677,0.036246,0.546041,0.019792,19.791601,10100.200117,0.759742,9.133907000000001,0.546041,78.936824,4.987483,19.791601,0.003015,0.036246,0.546041,0.019792,19.791601,0.759742,0.9751649999999999,26.286276,15.982075,0.036461,0.570903,0.020815,83.020312,20.815442,1.009991,1.108779,3.216332e-13,6.35202e-09,,424.181006,342.30409,,,60.78248,8465326000000000,1.719696,,1.322462,0.855837,-0.00727,3.880137,0.546041,,,,,-0.686236,-15,4.813502,-0.011383,0.997372,21.190079,17.056887,,,4.004574,0.128619,25.089381,0.010376,"False","False",3,1.719696,"p-type",0.018,252,252,1,1,25,1,"Generalized",562,0.780803,0.31147,2.2,0,1000,1.676166,1.66e-30,"Sinton & Swanson (1987)","OFF","Center Point",3000000000000000,30,2000000000000000,4000000000000000,"OFF","Dark Rsh (Cell only)",10,"True","RTD (Internal)",5,10,-0.05,2,0.01,"A",0,"21-134988","True",0,0,"Hunt",,"03/10/23 13:39:33","MultiFlash v1.60.0.3","REF-EEPV-05-Donald-03102023.mfi",,0.65,5.466056,"True",,,0.213559,0
109,"Donald","Calibration","REF-EEPV-05","03/10/23 14:02:06",11.000038,,,,,,,,,0.039913,,,,,,,,11.000038,-0.002902,,-0.031927,-0.115844,0.000264,0.039913,-0.002902,-0.000116,-0.115844,0.072718,0.641824,27.056079,270.542712,,,,,,,,,,,0,0,,,,,,,1.339367,0.861982,-0.002902,2.644716,-0.002902,,,,,,0,0,0,,0,0,0,0,0,0,0,0,"False","True",3,0.396053,"p-type",0.018,275.6,275.6,1,1,25,1,"Generalized",562,0.511984,0.31076,2.2,0,1000,,1.66e-30,"Sinton & Swanson (1987)","OFF","Center Point",3000000000000000,30,2000000000000000,4000000000000000,"OFF","Dark Rsh (Cell only)",10,"True","RTD (Internal)",5,10,-0.05,2,0.01,"A",0,"21-134988","True",0,0,"Hunt",,"03/10/23 14:02:06","MultiFlash v1.60.0.3","REF-EEPV-05-Donald-03102023.mfi",0,0,0,"False",0,0,0.213072,0
110,"Donald","Calibration","REF-EEPV-05","03/10/23 14:02:35",10.999965,0.6765370000000001,10.441781,0.5781579999999999,6.037003,81.12191799999999,21.904944,408.247633,0.001447,0.039913,0.6765370000000001,0.037887,0.5781579999999999,0.021905,21.904944,112513.047605,0.398777,10.441781,0.5781579999999999,81.12191799999999,6.037003,21.904944,0.001447,0.037887,0.5781579999999999,0.021905,21.904944,0.398777,0.376244,26.97362,15.580835,0.037987,0.592295,0.0225,83.324639,22.499734,1.012147,1.123238,1.356258e-13,5.059611e-09,,187.355618,146.305732,,,27.649253,4.210339e+16,0.39896,,1.336879,0.8592610000000001,-0.004203,1.552019,0.5781579999999999,,,,,-0.76403,-15,2.101918,0.000516,0.99996,15.081504,12.847327,,,2.222096,0.012081,25.808343,0.02317,"False","False",3,0.39896,"p-type",0.018,275.6,275.6,1,1,25,1,"Generalized",562,0.392172,0.31076,2.2,0,1000,-0.470057,1.66e-30,"Sinton & Swanson (1987)","OFF","Center Point",3000000000000000,30,2000000000000000,4000000000000000,"OFF","Dark Rsh (Cell only)",10,"True","RTD (Internal)",5,10,-0.05,2,0.01,"A",0,"21-134988","True",0,0,"Hunt",,"03/10/23 14:02:35","MultiFlash v1.60.0.3","REF-EEPV-05-Donald-03102023.mfi",,0.65,3.955722,"True",,,0.213072,0
111,"Donald","GT-03-9BB-NEW","C-05","03/10/23 14:06:38",9.633846999999999,0.653717,9.111653,0.546874,4.982925,79.121556,18.080281,40.061846,0.002869,0.034956,0.653717,0.033061,0.546874,0.01808,18.080281,11041.044722,0.790805,9.111653,0.546874,79.121556,4.982925,18.080281,0.002869,0.033061,0.546874,0.01808,18.080281,0.790805,1.122812,26.711326,15.638712,0.033227,0.570827,0.018967,83.000309,18.966625,1.011178,1.111461,2.924942e-13,5.90431e-09,,388.064976,311.468635,,,60.212819,9332025000000000,1.568534,,1.316885,0.858673,-0.013055,4.09458,0.546874,,,,,-0.686988,-15,4.280843,-0.015677,0.998119,20.879062,16.946399,,,3.803399,0.129265,22.830653,0.011191,"False","False",3,1.568534,"p-type",0.018,275.6,275.6,1,1,25,1,"Generalized",562,0.818806,0.31076,2.2,0,1000,1.723147,1.66e-30,"Sinton & Swanson (1987)","OFF","Center Point",3000000000000000,30,2000000000000000,4000000000000000,"OFF","Dark Rsh (Cell only)",10,"True","RTD (Internal)",5,10,-0.05,2,0.01,"A",0,"21-134988","True",0,0,"Hunt",,"03/10/23 14:06:38","MultiFlash v1.60.0.3","REF-EEPV-05-Donald-03102023.mfi",,0.65,5.761938,"True",,,0.213072,0
112,"Donald","GT-03-9BB-NEW","C-05","03/10/23 14:08:52",9.634228999999999,0.653577,9.107943000000001,0.547486,4.986472,79.191643,20.409593,40.114387,0.002817,0.039433,0.653577,0.037279,0.547486,0.02041,20.409593,9800.746928,0.688334,9.107943000000001,0.547486,79.191643,4.986472,20.409593,0.002817,0.037279,0.547486,0.02041,20.409593,0.688334,0.83022,26.532864,15.528136,0.037479,0.570761,0.021392,83.002607,21.39177,1.010645,1.109099,3.320247e-13,6.593607e-09,,439.484569,353.274857,,,60.663851,8177400000000000,1.776925,,1.312794,0.8573730000000001,-0.013477,3.433608,0.547486,,,,,-0.685451,-15,4.897326,-0.007709,0.997193,20.947122,17.087166,,,3.731088,0.128867,25.793299,0.009982,"False","False",3,1.776925,"p-type",0.018,244.32,244.32,1,1,25,1,"Generalized",562,0.702097,0.31076,2.2,0,1000,1.464213,1.66e-30,"Sinton & Swanson (1987)","OFF","Center Point",3000000000000000,30,2000000000000000,4000000000000000,"OFF","Dark Rsh (Cell only)",10,"True","RTD (Internal)",5,10,-0.05,2,0.01,"A",0,"21-134988","True",0,0,"Hunt",,"03/10/23 14:08:52","MultiFlash v1.60.0.3","REF-EEPV-05-Donald-03102023.mfi",,0.65,5.737226,"True",,,0.213072,0
68,"Donald","BTF-GT-02","C-94","03/09/23 17:41:25",11.190656,0.663253,9.451186,0.457053,4.319688,58.199255,15.67376,103.087921,0.016176,0.040605,0.663253,0.034293,0.457053,0.015674,15.67376,28411.031047,4.457991,8.750836,0.493438,58.176403,4.317992,15.667606,0.014534,0.031752,0.493438,0.015668,15.667606,4.00566,5.71189,26.223319,15.766102,0.03784,0.580317,0.021959,81.53790499999999,21.95914,1.003012,1.429067,1.710379e-13,2.064396e-08,,428.820529,249.617329,,,29.785869,2.427003e+16,0.649276,,1.240586,0.810084,-0.005321,23.410964,0.457053,,,,,-1.608461,-15,6.945668,-0.10409,0.859012,40.688201,17.317947,,,23.325609,0.044644,26.550915,0.014151,"False","False",3,0.649276,"p-type",0.018,275.6,275.6,1,1,25,1,"Generalized",562,5.096232,0.33086,2.2,0,1000,38.823448,1.66e-30,"Sinton & Swanson (1987)","OFF","Center Point",3000000000000000,30,2000000000000000,4000000000000000,"OFF","Dark Rsh (Cell only)",10,"True","RTD (Internal)",5,10,-0.05,2,0.01,"A",0,"21-134988","True",0,0,"Hunt",,"03/09/23 17:41:25","MultiFlash v1.60.0.3","BTF_EEPV_by Karoline.mfi",,0.65,2.706128,"True",,,0.227138,0
69,"Donald","BTF-GT-02","C-92","03/09/23 17:42:54",11.259126,0.666076,10.208603,0.505578,5.161249,68.821854,18.727319,133.196666,0.009185,0.040853,0.666076,0.037041,0.505578,0.018727,18.727319,36709.001147,2.531302,9.75656,0.528061,68.699268,5.152056,18.693962,0.008466,0.035401,0.528061,0.018694,18.693962,2.333176,3.192323,26.212827,15.542634,0.038449,0.584296,0.022465,82.558797,22.465319,0.984727,1.246601,1.780592e-13,1.164752e-08,,319.448688,225.0147,,,40.356403,1.903555e+16,0.809221,,1.244072,0.804262,-0.004954,12.604486,0.505578,,,,,-0.805213,-15,5.862037,-0.041304,0.935241,30.07554,16.335312,,,13.705584,0.034644,26.845104,0.016451,"False","False",3,0.809221,"p-type",0.018,275.6,275.6,1,1,25,1,"Generalized",562,2.750549,0.33086,2.2,0,1000,16.240395,1.66e-30,"Sinton & Swanson (1987)","OFF","Center Point",3000000000000000,30,2000000000000000,4000000000000000,"OFF","Dark Rsh (Cell only)",10,"True","RTD (Internal)",5,10,-0.05,2,0.01,"A",0,"21-134988","True",0,0,"Hunt",,"03/09/23 17:42:54","MultiFlash v1.60.0.3","BTF_EEPV_by Karoline.mfi",,0.65,3.224763,"True",,,0.227138,0
70,"Donald","BTF-GT-02","C-91","03/09/23 17:44:01",11.240743,0.664793,10.092624,0.500181,5.048135,67.55378399999999,18.316889,102.264192,0.009445,0.040786,0.664793,0.036621,0.500181,0.018317,18.316889,28184.011415,2.603019,9.628612,0.5233,67.426844,5.038649,18.28247,0.008799,0.034937,0.5233,0.018282,18.28247,2.424903,3.176488,26.202335,15.599319,0.037825,0.5821730000000001,0.022021,81.21306300000001,22.020538,0.998529,1.52938,1.520834e-13,2.302144e-08,,427.347973,236.152987,,,24.276711,2.670518e+16,0.5958870000000001,,1.245003,0.806141,-0.004801,13.052511,0.500181,,,,,-2.135365,-15,3.609946,-0.023229,0.9403589999999999,31.044041,17.407932,,,13.590993,0.045116,26.654762,0.015128,"False","False",3,0.5958870000000001,"p-type",0.018,275.6,275.6,1,1,25,1,"Generalized",562,2.760299,0.33086,2.2,0,1000,14.582002,1.66e-30,"Sinton & Swanson (1987)","OFF","Center Point",3000000000000000,30,2000000000000000,4000000000000000,"OFF","Dark Rsh (Cell only)",10,"True","RTD (Internal)",5,10,-0.05,2,0.01,"A",0,"21-134988","True",0,0,"Hunt",,"03/09/23 17:44:01","MultiFlash v1.60.0.3","BTF_EEPV_by Karoline.mfi",,0.65,3.288862,"True",,,0.227138,0
71,"Donald","BTF-GT-02","C-88","03/09/23 17:45:53",11.197164,0.655555,9.918666,0.473412,4.695617,63.96985,17.037798,74.462383,0.011094,0.040628,0.655555,0.035989,0.473412,0.017038,17.037798,20521.832849,3.057438,9.287637,0.504989,63.89538,4.690151,17.017964,0.010264,0.0337,0.504989,0.017018,17.017964,2.828634,3.650557,26.170858,15.822687,0.037086,0.571385,0.021191,79.561723,21.190554,1.047792,1.966461,1.733364e-13,4.142947e-08,,777.762545,337.016191,,,20.504196,1.847047e+16,0.831804,,1.242103,0.802353,-0.005162,14.590258,0.473412,,,,,-2.394305,-15,3.262037,-0.021486,0.93342,35.265098,20.047365,,,15.157691,0.060042,26.496374,0.009927,"False","False",3,0.831804,"p-type",0.018,275.6,275.6,1,1,25,1,"Generalized",562,3.175227,0.33086,2.2,0,1000,14.052947,1.66e-30,"Sinton & Swanson (1987)","OFF","Center Point",3000000000000000,30,2000000000000000,4000000000000000,"OFF","Dark Rsh (Cell only)",10,"True","RTD (Internal)",5,10,-0.05,2,0.01,"A",0,"21-134988","True",0,0,"Hunt",,"03/09/23 17:45:53","MultiFlash v1.60.0.3","BTF_EEPV_by Karoline.mfi",,0.65,3.696406,"True",,,0.227138,0
73,"Donald","BTF-GT-02","C-87","03/09/23 17:49:07",11.191481,0.6548580000000001,9.09238,0.51225,4.657572,63.551381,16.899753,79.043447,0.009526,0.040608,0.6548580000000001,0.032991,0.51225,0.0169,16.899753,21784.374104,2.625466,9.09238,0.51225,63.551381,4.657572,16.899753,0.009526,0.032991,0.51225,0.0169,16.899753,2.625466,3.321356,26.181349,15.768759,0.036415,0.568918,0.020717,77.90616900000001,20.717017,1.078715,2.759458,1.310652e-13,5.6802e-08,,1013.480258,346.114107,,,16.236746,2.544097e+16,0.622354,,1.242044,0.808281,-0.005244,13.977457,0.51225,,,,,-4.071231,-15,4.316565,-0.038317,0.92718,35.504255,21.516377,,,13.931575,0.056303,26.389018,0.008630000000000001,"False","False",3,0.622354,"p-type",0.018,275.6,275.6,1,1,25,1,"Generalized",562,3.043533,0.33086,2.2,0,1000,17.758797,1.66e-30,"Sinton & Swanson (1987)","OFF","Center Point",3000000000000000,30,2000000000000000,4000000000000000,"OFF","Dark Rsh (Cell only)",10,"True","RTD (Internal)",5,10,-0.05,2,0.01,"A",0,"21-134988","True",0,0,"Hunt",,"03/09/23 17:49:07","MultiFlash v1.60.0.3","BTF_EEPV_by Karoline.mfi",,0.65,4.142176,"True",,,0.227138,0
75,"Donald","BTF-GT-02","C-86","03/09/23 17:52:38",11.15667,0.648688,9.022686999999999,0.505951,4.565042,63.077526,16.564014,51.328543,0.006929,0.040481,0.648688,0.032738,0.505951,0.016564,16.564014,14146.146423,1.909543,9.022686999999999,0.505951,63.077526,4.565042,16.564014,0.006929,0.032738,0.505951,0.016564,16.564014,1.909543,2.107986,26.160365,15.531081,0.033945,0.555692,0.018863,71.831525,18.862794,1.231438,7.201444,4.650725e-14,1e-07,,2643.77025,438.69883,,,8.136241,1.911332e+16,0.806215,,1.240244,0.802418,-0.006112,8.207831000000001,0.505951,,,,,-8.848081000000001,-15,1.762216,-0.004159,0.986734,36.485939,28.115556,,,8.287183000000001,0.0832,26.236606,0.005284,"False","False",3,0.806215,"p-type",0.018,275.6,275.6,1,1,25,1,"Generalized",562,1.810934,0.33086,2.2,0,1000,3.152007,1.66e-30,"Sinton & Swanson (1987)","OFF","Center Point",3000000000000000,30,2000000000000000,4000000000000000,"OFF","Dark Rsh (Cell only)",10,"True","RTD (Internal)",5,10,-0.05,2,0.01,"A",0,"21-134988","True",0,0,"Hunt",,"03/09/23 17:52:38","MultiFlash v1.60.0.3","BTF_EEPV_by Karoline.mfi",,0.65,5.395967,"True",,,0.227138,0
76,"Donald","BTF-GT-02","C-84","03/09/23 17:54:17",11.17757,0.65481,9.580313,0.522952,5.010047,68.45087700000001,18.17869,39.504613,0.005927,0.040557,0.65481,0.034762,0.522952,0.018179,18.17869,10887.471404,1.633391,9.580313,0.522952,68.45087700000001,5.010047,18.17869,0.005927,0.034762,0.522952,0.018179,18.17869,1.633391,1.874642,26.081673,15.585488,0.035867,0.567544,0.020356,76.649216,20.355945,1.103258,3.696815,1.00907e-13,6.672311e-08,,1196.015523,346.326678,,,10.089319,2.811826e+16,0.569064,,1.250717,0.80252,-0.006114,7.424147,0.522952,,,,,-5.643189,-15,1.857914,-0.005106,0.981947,30.782509,22.704776,,,7.965373,0.11236,26.330634,0.00838,"False","False",3,0.569064,"p-type",0.018,275.6,275.6,1,1,25,1,"Generalized",562,1.643105,0.33086,2.2,0,1000,5.193309,1.66e-30,"Sinton & Swanson (1987)","OFF","Center Point",3000000000000000,30,2000000000000000,4000000000000000,"OFF","Dark Rsh (Cell only)",10,"True","RTD (Internal)",5,10,-0.05,2,0.01,"A",0,"21-134988","True",0,0,"Hunt",,"03/09/23 17:54:17","MultiFlash v1.60.0.3","BTF_EEPV_by Karoline.mfi",,0.65,5.220126,"True",,,0.227138,0
77,"Donald","BTF-GT-02","C-83","03/09/23 17:56:24",11.193248,0.65342,8.742134,0.494226,4.320592,59.073759,15.677038,58.562465,0.012591,0.040614,0.65342,0.03172,0.494226,0.015677,15.677038,16139.815359,3.469981,8.742134,0.494226,59.073759,4.320592,15.677038,0.012591,0.03172,0.494226,0.015677,15.677038,3.469981,4.631752,26.050198,15.846218,0.036527,0.567485,0.020729,78.108813,20.728574,1.084633,2.581094,1.51149e-13,5.479833e-08,,1044.543529,366.092333,,,25.537462,1.668959e+16,0.912811,,1.243457,0.802378,-0.005813,19.376824,0.494226,,,,,-3.717438,-15,8.082447999999999,-0.12384,0.887422,40.326586,21.675292,,,18.575881,0.07541399999999999,26.458095,0.00839,"False","False",3,0.912811,"p-type",0.018,275.6,275.6,1,1,25,1,"Generalized",562,4.302967,0.33086,2.2,0,1000,28.136361,1.66e-30,"Sinton & Swanson (1987)","OFF","Center Point",3000000000000000,30,2000000000000000,4000000000000000,"OFF","Dark Rsh (Cell only)",10,"True","RTD (Internal)",5,10,-0.05,2,0.01,"A",0,"21-134988","True",0,0,"Hunt",,"03/09/23 17:56:24","MultiFlash v1.60.0.3","BTF_EEPV_by Karoline.mfi",,0.65,3.671217,"True",,,0.227138,0
78,"Donald","BTF-GT-02","C-82","03/09/23 17:57:37",11.226174,0.661674,9.985079000000001,0.501261,5.005134,67.381395,18.160865,81.422844,0.009256,0.040734,0.661674,0.03623,0.501261,0.018161,18.160865,22440.13593,2.550919,9.502017,0.526366,67.332939,5.001535,18.147805,0.008373999999999999,0.034478,0.526366,0.018148,18.147805,2.307931,3.18381,26.139381,15.679971,0.037636,0.578456,0.021771,80.775693,21.770943,1.025098,1.61616,1.664529e-13,2.662692e-08,,516.478007,266.286706,,,32.640805,1.711461e+16,0.891971,,1.245943,0.804084,-0.004983,13.013619,0.501261,,,,,-1.989947,-15,5.231215,-0.037352,0.92953,31.788982,18.544957,,,13.188221,0.055804,26.720703,0.013175,"False","False",3,0.891971,"p-type",0.018,275.6,275.6,1,1,25,1,"Generalized",562,2.795219,0.33086,2.2,0,1000,18.962711,1.66e-30,"Sinton & Swanson (1987)","OFF","Center Point",3000000000000000,30,2000000000000000,4000000000000000,"OFF","Dark Rsh (Cell only)",10,"True","RTD (Internal)",5,10,-0.05,2,0.01,"A",0,"21-134988","True",0,0,"Hunt",,"03/09/23 17:57:37","MultiFlash v1.60.0.3","BTF_EEPV_by Karoline.mfi",,0.65,3.715674,"True",,,0.227138,0
79,"Donald","BTF-GT-02","C-81","03/09/23 17:58:41",11.201391,0.660772,9.745251,0.497751,4.850706,65.536266,17.60053,35.790403,0.008732,0.040644,0.660772,0.03536,0.497751,0.017601,17.60053,9863.83511,2.406522,9.285231,0.522302,65.522558,4.849691,17.596848,0.008215,0.033691,0.522302,0.017597,17.596848,2.264061,2.824065,26.18135,15.629985,0.036123,0.575009,0.020771,77.342635,20.771268,1.069367,3.366343,1.007167e-13,5.163138e-08,,861.992806,275.196008,,,12.367069,2.882287e+16,0.556651,,1.248863,0.802953,-0.005779,11.070209,0.497751,,,,,-6.235702,-15,2.045862,-0.009469999999999999,0.947427,33.007324,21.582958,,,11.297777,0.126588,26.479445,0.011053,"False","False",3,0.556651,"p-type",0.018,275.6,275.6,1,1,25,1,"Generalized",562,2.436392,0.33086,2.2,0,1000,11.807453,1.66e-30,"Sinton & Swanson (1987)","OFF","Center Point",3000000000000000,30,2000000000000000,4000000000000000,"OFF","Dark Rsh (Cell only)",10,"True","RTD (Internal)",5,10,-0.05,2,0.01,"A",0,"21-134988","True",0,0,"Hunt",,"03/09/23 17:58:41","MultiFlash v1.60.0.3","BTF_EEPV_by Karoline.mfi",,0.65,4.179554,"True",,,0.227138,0
80,"Donald","BTF-GT-02","C-81","03/09/23 17:59:28",11.199771,0.660793,9.465608,0.522698,4.947653,66.853555,17.952296,35.803277,0.007477,0.040638,0.660793,0.034345,0.522698,0.017952,17.952296,9867.383239000001,2.060568,9.465608,0.522698,66.853555,4.947653,17.952296,0.007477,0.034345,0.522698,0.017952,17.952296,2.060568,2.413155,26.176104,15.573423,0.036108,0.575004,0.020762,77.317132,20.762098,1.073029,3.295533,1.013623e-13,5.141691e-08,,864.011778,274.924258,,,14.767127,2.896428e+16,0.554231,,1.245232,0.802925,-0.005637,9.380077,0.522698,,,,,-6.231228,-15,3.076443,-0.012276,0.96599,31.991496,21.588053,,,10.276872,0.126572,26.472919,0.011224,"False","False",3,0.554231,"p-type",0.018,275.6,275.6,1,1,25,1,"Generalized",562,2.109485,0.33086,2.2,0,1000,9.242386,1.66e-30,"Sinton & Swanson (1987)","OFF","Center Point",3000000000000000,30,2000000000000000,4000000000000000,"OFF","Dark Rsh (Cell only)",10,"True","RTD (Internal)",5,10,-0.05,2,0.01,"A",0,"21-134988","True",0,0,"Hunt",,"03/09/23 17:59:28","MultiFlash v1.60.0.3","BTF_EEPV_by Karoline.mfi",,0.65,4.246598,"True",,,0.227138,0
81,"Donald","BTF-GT-02","C-80","03/09/23 18:01:23",11.23656,0.66312,9.987531000000001,0.499954,4.993309,67.013595,18.117957,76.32287700000001,0.009766,0.040771,0.66312,0.036239,0.499954,0.018118,18.117957,21034.585017,2.691451,9.490245,0.52538,66.915269,4.985982,18.091373,0.008838,0.034435,0.52538,0.018091,18.091373,2.435721,3.406913,26.102661,15.561325,0.037875,0.580265,0.021978,81.28952,21.97763,1.001292,1.497364,1.658647e-13,2.292907e-08,,450.099217,251.945306,,,25.359527,2.500157e+16,0.632167,,1.246345,0.8020119999999999,-0.005503,13.61458,0.499954,,,,,-1.915055,-15,4.163454,-0.032848,0.923809,31.836406,17.554288,,,14.222055,0.060063,26.650983,0.014134,"False","False",3,0.632167,"p-type",0.018,275.6,275.6,1,1,25,1,"Generalized",562,2.981252,0.33086,2.2,0,1000,20.47062,1.66e-30,"Sinton & Swanson (1987)","OFF","Center Point",3000000000000000,30,2000000000000000,4000000000000000,"OFF","Dark Rsh (Cell only)",10,"True","RTD (Internal)",5,10,-0.05,2,0.01,"A",0,"21-134988","True",0,0,"Hunt",,"03/09/23 18:01:23","MultiFlash v1.60.0.3","BTF_EEPV_by Karoline.mfi",,0.65,3.548071,"True",,,0.227138,0
82,"Donald","BTF-GT-02","C-79","03/09/23 18:02:26",11.23304,0.660111,9.567107,0.528377,5.055037,68.172623,18.341933,146.915414,0.007368,0.040758,0.660111,0.034714,0.528377,0.018342,18.341933,40489.888167,2.030742,9.567107,0.528377,68.172623,5.055037,18.341933,0.007368,0.034714,0.528377,0.018342,18.341933,2.030742,2.610419,26.380711,15.659829,0.03715,0.575682,0.021386,79.488276,21.386424,1.035078,2.027283,1.39824e-13,3.975603e-08,,670.374024,283.16022,,,16.931385,3.055282e+16,0.528551,,1.242501,0.801905,-0.004648,10.940862,0.528377,,,,,-3.268936,-15,3.598247,-0.025184,0.946479,30.490697,19.372283,,,11.087547,0.030867,26.516894,0.011684,"False","False",3,0.528551,"p-type",0.018,275.6,275.6,1,1,25,1,"Generalized",562,2.364599,0.33086,2.2,0,1000,13.90093,1.66e-30,"Sinton & Swanson (1987)","OFF","Center Point",3000000000000000,30,2000000000000000,4000000000000000,"OFF","Dark Rsh (Cell only)",10,"True","RTD (Internal)",5,10,-0.05,2,0.01,"A",0,"21-134988","True",0,0,"Hunt",,"03/09/23 18:02:26","MultiFlash v1.60.0.3","BTF_EEPV_by Karoline.mfi",,0.65,4.308741,"True",,,0.227138,0
83,"Donald","BTF-GT-02","C-78","03/09/23 18:03:30",11.239074,0.66332,10.130741,0.50195,5.085121,68.20989400000001,18.451093,39.081434,0.009011,0.04078,0.66332,0.036759,0.50195,0.018451,18.451093,10770.84317,2.483427,9.675081,0.524515,68.07041700000001,5.074723,18.413364,0.008377000000000001,0.035106,0.524515,0.018413,18.413364,2.308779,3.059757,26.186595,15.782607,0.037886,0.580484,0.021992,81.30171900000001,21.992493,1.011282,1.490926,1.671146e-13,2.209336e-08,,445.940353,250.042611,,,32.974472,1.848193e+16,0.831333,,1.237901,0.802056,-0.005232,12.095184,0.50195,,,,,-1.752711,-15,4.765177,-0.029533,0.9421349999999999,30.912569,17.837051,,,12.958602,0.116916,26.758135,0.014458,"False","False",3,0.831333,"p-type",0.018,275.6,275.6,1,1,25,1,"Generalized",562,2.605395,0.33086,2.2,0,1000,14.269375,1.66e-30,"Sinton & Swanson (1987)","OFF","Center Point",3000000000000000,30,2000000000000000,4000000000000000,"OFF","Dark Rsh (Cell only)",10,"True","RTD (Internal)",5,10,-0.05,2,0.01,"A",0,"21-134988","True",0,0,"Hunt",,"03/09/23 18:03:30","MultiFlash v1.60.0.3","BTF_EEPV_by Karoline.mfi",,0.65,3.585088,"True",,,0.227138,0
84,"Donald","BTF-GT-02","C-77","03/09/23 18:04:32",11.221788,0.664009,9.625470999999999,0.483611,4.654987,62.471545,16.890373,122.039122,0.01303,0.040718,0.664009,0.034926,0.483611,0.01689,16.890373,33633.981922,3.591041,8.898035999999999,0.522752,62.424244,4.651462,16.877585,0.011005,0.032286,0.522752,0.016878,16.877585,3.03297,4.990124,26.149873,15.569927,0.038106,0.581776,0.022169,81.99606,22.169198,0.9975619999999999,1.339163,1.778054e-13,1.663362e-08,,382.69566,243.054193,,,43.984446,1.718686e+16,0.888529,,1.244435,0.803048,-0.005187,20.03434,0.483611,,,,,-1.002629,-15,9.426131,-0.1516,0.8662339999999999,36.589123,17.149418,,,19.402088,0.037618,26.751157,0.014739,"False","False",3,0.888529,"p-type",0.018,275.6,275.6,1,1,25,1,"Generalized",562,4.289547,0.33086,2.2,0,1000,40.954472,1.66e-30,"Sinton & Swanson (1987)","OFF","Center Point",3000000000000000,30,2000000000000000,4000000000000000,"OFF","Dark Rsh (Cell only)",10,"True","RTD (Internal)",5,10,-0.05,2,0.01,"A",0,"21-134988","True",0,0,"Hunt",,"03/09/23 18:04:32","MultiFlash v1.60.0.3","BTF_EEPV_by Karoline.mfi",,0.65,3.089339,"True",,,0.227138,0
85,"Donald","BTF-GT-02","C-76","03/09/23 18:05:33",11.135851,0.659041,8.2554,0.492547,4.066176,55.405161,14.753906,88.823639,0.015362,0.040406,0.659041,0.029954,0.492547,0.014754,14.753906,24479.795029,4.233764,8.2554,0.492547,55.405161,4.066176,14.753906,0.015362,0.029954,0.492547,0.014754,14.753906,4.233764,5.801158,26.197088,15.563895,0.037009,0.575098,0.021284,79.92778,21.284063,1.02637,1.848559,1.582114e-13,3.563725e-08,,645.4360840000001,292.645154,,,29.8106,2.047989e+16,0.75707,,1.250409,0.801852,-0.005379,24.139634,0.492547,,,,,-2.553401,-15,11.822335,-0.257418,0.828815,43.487737,19.41118,,,24.02539,0.051167,26.40492,0.011403,"False","False",3,0.75707,"p-type",0.018,275.6,275.6,1,1,25,1,"Generalized",562,6.103165,0.33086,2.2,0,1000,48.937728,1.66e-30,"Sinton & Swanson (1987)","OFF","Center Point",3000000000000000,30,2000000000000000,4000000000000000,"OFF","Dark Rsh (Cell only)",10,"True","RTD (Internal)",5,10,-0.05,2,0.01,"A",0,"21-134988","True",0,0,"Hunt",,"03/09/23 18:05:33","MultiFlash v1.60.0.3","BTF_EEPV_by Karoline.mfi",,0.65,2.908151,"True",,,0.227138,0
86,"Donald","BTF-GT-02","C-75","03/09/23 18:06:32",10.975927,0.664341,8.152761,0.508702,4.147328,56.876916,15.04836,123.297454,0.01456,0.039826,0.664341,0.029582,0.508702,0.015048,15.04836,33980.778225,4.012664,8.152761,0.508702,56.876916,4.147328,15.04836,0.01456,0.029582,0.508702,0.015048,15.04836,4.012664,5.761044,26.186596,15.582406,0.037317,0.582009,0.021719,82.089055,21.718928,0.991115,1.326884,1.740522e-13,1.541331e-08,,364.259323,234.678154,,,37.126675,2.284701e+16,0.685631,,1.25181,0.80358,-0.006388,23.825354,0.508702,,,,,-1.16641,-15,14.475318,-0.353815,0.814787,41.313123,16.719086,,,24.555801,0.038236,26.070429,0.015482,"False","False",3,0.685631,"p-type",0.018,275.6,275.6,1,1,25,1,"Generalized",562,6.190866,0.33086,2.2,0,1000,55.183142,1.66e-30,"Sinton & Swanson (1987)","OFF","Center Point",3000000000000000,30,2000000000000000,4000000000000000,"OFF","Dark Rsh (Cell only)",10,"True","RTD (Internal)",5,10,-0.05,2,0.01,"A",0,"21-134988","True",0,0,"Hunt",,"03/09/23 18:06:32","MultiFlash v1.60.0.3","BTF_EEPV_by Karoline.mfi",,0.65,2.63545,"True",,,0.227138,0
87,"Donald","BTF-GT-02","C-74","03/09/23 18:07:43",11.130295,0.661061,8.232950000000001,0.507736,4.180164,56.812641,15.167503,64.307142,0.01406,0.040386,0.661061,0.029873,0.507736,0.015168,15.167503,17723.048276,3.875071,8.232950000000001,0.507736,56.812641,4.180164,15.167503,0.01406,0.029873,0.507736,0.015168,15.167503,3.875071,5.626752,26.26529,15.603145,0.03756,0.578083,0.021713,81.328459,21.71259,1.003589,1.467774,1.814369e-13,2.260649e-08,,478.139773,270.383784,,,25.225775,2.883016e+16,0.556526,,1.248762,0.801963,-0.005271,24.742409,0.507736,,,,,-2.199286,-15,9.903207999999999,-0.255352,0.816645,41.486082,17.488418,,,23.925988,0.071677,26.306541,0.012597,"False","False",3,0.556526,"p-type",0.018,275.6,275.6,1,1,25,1,"Generalized",562,5.874746,0.33086,2.2,0,1000,55.726687,1.66e-30,"Sinton & Swanson (1987)","OFF","Center Point",3000000000000000,30,2000000000000000,4000000000000000,"OFF","Dark Rsh (Cell only)",10,"True","RTD (Internal)",5,10,-0.05,2,0.01,"A",0,"21-134988","True",0,0,"Hunt",,"03/09/23 18:07:43","MultiFlash v1.60.0.3","BTF_EEPV_by Karoline.mfi",,0.65,2.929719,"True",,,0.227138,0
88,"Donald","BTF-GT-02","C-73","03/09/23 18:08:47",11.14795,0.6662090000000001,8.666119,0.495144,4.290973,57.776381,15.569569,108.228117,0.015106,0.04045,0.6662090000000001,0.031445,0.495144,0.01557,15.569569,29827.669143,4.163101,8.666119,0.495144,57.776381,4.290973,15.569569,0.015106,0.031445,0.495144,0.01557,15.569569,4.163101,5.642734,26.218074,15.527312,0.038117,0.584557,0.022281,82.68275,22.281333,0.973323,1.231172,1.776672e-13,1.062631e-08,,306.819513,221.642763,,,37.726191,2.428705e+16,0.648867,,1.245325,0.803026,-0.005402,23.812859,0.495144,,,,,-1.027131,-15,12.941252,-0.256984,0.845206,40.547702,15.900277,,,24.604171,0.043254,26.485155,0.017297,"False","False",3,0.648867,"p-type",0.018,275.6,275.6,1,1,25,1,"Generalized",562,5.840368,0.33086,2.2,0,1000,39.668984,1.66e-30,"Sinton & Swanson (1987)","OFF","Center Point",3000000000000000,30,2000000000000000,4000000000000000,"OFF","Dark Rsh (Cell only)",10,"True","RTD (Internal)",5,10,-0.05,2,0.01,"A",0,"21-134988","True",0,0,"Hunt",,"03/09/23 18:08:47","MultiFlash v1.60.0.3","BTF_EEPV_by Karoline.mfi",,0.65,2.37801,"True",,,0.227138,0
89,"Donald","BTF-GT-02","C-72","03/09/23 18:09:56",10.876649,0.661237,7.927939,0.488273,3.870999,53.82333,14.045714,134.104269,0.017329,0.039465,0.661237,0.028766,0.488273,0.014046,14.045714,36959.136519,4.775979,7.927939,0.488273,53.82333,3.870999,14.045714,0.017329,0.028766,0.488273,0.014046,14.045714,4.775979,6.384749,26.181352,15.549124,0.036856,0.5790459999999999,0.021342,81.78123100000001,21.341596,0.99412,1.377493,1.871318e-13,1.845056e-08,,425.155153,262.416898,,,30.476534,2.483656e+16,0.6359399999999999,,1.241492,0.803596,-0.006301,24.502534,0.488273,,,,,-1.460684,-15,12.470583,-0.26765,0.801389,44.913919,17.146248,,,27.732441,0.035231,25.750505,0.014181,"False","False",3,0.6359399999999999,"p-type",0.018,275.6,275.6,1,1,25,1,"Generalized",562,7.161662,0.33086,2.2,0,1000,65.87752,1.66e-30,"Sinton & Swanson (1987)","OFF","Center Point",3000000000000000,30,2000000000000000,4000000000000000,"OFF","Dark Rsh (Cell only)",10,"True","RTD (Internal)",5,10,-0.05,2,0.01,"A",0,"21-134988","True",0,0,"Hunt",,"03/09/23 18:09:56","MultiFlash v1.60.0.3","BTF_EEPV_by Karoline.mfi",,0.65,2.50902,"True",,,0.227138,0
90,"Donald","BTF-GT-02","C-71","03/09/23 18:10:53",10.853757,0.660891,8.031723,0.492885,3.958714,55.187975,14.363984,135.350629,0.016332,0.039382,0.660891,0.029143,0.492885,0.014364,14.363984,37302.633222,4.501209,8.031723,0.492885,55.187975,3.958714,14.363984,0.016332,0.029143,0.492885,0.014364,14.363984,4.501209,6.152127,26.202334,15.496884,0.036837,0.578469,0.021309,81.871281,21.30895,0.990697,1.354609,1.920839e-13,1.780348e-08,,424.246689,265.422373,,,29.321976,2.585835e+16,0.613336,,1.250326,0.803065,-0.006521,24.307717,0.492885,,,,,-1.260556,-15,11.269152,-0.252235,0.810562,43.406743,17.038317,,,26.333491,0.034935,25.677758,0.01331,"False","False",3,0.613336,"p-type",0.018,275.6,275.6,1,1,25,1,"Generalized",562,6.757137,0.33086,2.2,0,1000,59.392117,1.66e-30,"Sinton & Swanson (1987)","OFF","Center Point",3000000000000000,30,2000000000000000,4000000000000000,"OFF","Dark Rsh (Cell only)",10,"True","RTD (Internal)",5,10,-0.05,2,0.01,"A",0,"21-134988","True",0,0,"Hunt",,"03/09/23 18:10:53","MultiFlash v1.60.0.3","BTF_EEPV_by Karoline.mfi",,0.65,2.617059,"True",,,0.227138,0
91,"Donald","Calibration","REF-EEPV-05","03/10/23 11:37:03",10.99251,,,,,,,,,0.039886,,,,,,,,10.99251,0.001394,,0.015325,0.055606,-0.000127,0.039886,0.001394,5.560626e-05,0.055606,-0.034953,0.251922,27.325965,109.90995,,,,,,,,,,,0,0,,,,,,,1.3408,0.857858,0.001394,1.029633,0.001394,,,,,,0,0,0,,,,,,,,0,,"False","True",3,0,"p-type",0.018,275.6,275.6,1,1,25,1,"Generalized",562,0.277192,0.310492,2.2,0,1000,,1.66e-30,"Sinton & Swanson (1987)","OFF","Center Point",3000000000000000,30,2000000000000000,4000000000000000,"OFF","Dark Rsh (Cell only)",10,"True","RTD (Internal)",5,10,-0.05,2,0.01,"A",0,"21-134988","True",0,0,"Full IV",,"03/10/23 11:37:03","MultiFlash v1.60.0.3","BTF_EEPV_by Karoline.mfi",0,0,0,"False",0,0,0.212812,0
