Repository: dintalframe/MLPROJECT

File: FCT650csv/MultiFlash_Database WW11 - 2023.csv
ID,User_ID,Batch_ID,Sample_ID,Measurement_Date-Time,Isc_(A),Voc_(V),Imp_(A),Vmp_(V),Pmp_(W),FF_(percent),Efficiency_(percent),Rsh_(ohm),Rs_(ohm),Jsc_(A/cm2),Voc_(V/cell),Jmp_(A/cm2),Vmp_(V/cell),Pmp_(W/cm2),Cell_Efficiency_(percent),Rsh_(ohm-cm2),Rs_(ohm-cm2),ILoad_(A),VLoad_(V),FFLoad_(percent),PLoad_(W),EffLoad_(percent),RsLoad_(ohm),JLoad_(A/cm2),VLoad_(V/cell),PLoad_(W/cm2),Cell_EffLoad_(percent),RsLoad_(ohm-cm2),Rs_Modulation_(ohm-cm2),Measured_Temperature_(C),Total_Test_Time_(s),pJmp_(A/cm2),pVmp_(V/cell),pPmp_(W/cm2),pFF_(percent),pEfficiency_(percent),n_at_1_sun,n_at_ 1/10_suns,Jo1_(A/cm2),Jo2_(A/cm2),Jo_(fA/cm2),Jo_at_Vmp_(fA/cm2),Jo_at_Voc_(fA/cm2),Est_Bulk_Lifetime_(us),BRR_(Hz),Lifetime_at_Vmp_(us),Doping_(cm-3),Measured_Resistivity_(Ohm-cm),Lifetime_Fit_R2,Max_Intensity_(suns),Intensity_@_flash_cutoff_(suns),V_at_Isc_(V),dV/dt,V_Pad_0_(V),V_Pad_1_(V),V_Pad_2_(V),V_Pad_3_(V),V_Pad_4_(V),dBreak_(A),dBreak_(V),Capacitance_(uF/cm2),Pmp_Error_due_to_Capacitance_(percent),Pm/Pe,Total_IV_Curve_Loss_(percent),BulkSRH_AND_Jo_Power_Loss_(percent),BulkSRH_Power_Loss_(percent),Jo_Power_Loss_(percent),Rs_Power_Loss_(percent),Rsh_Power_Loss_(percent),Richter_Limit_Efficiency_(percent),Delta_Power_per_(fA/cm2)_at_pVmp_(percent),Dark_Break_Interpolated,Calibration,Resistivity_(ohm-cm),Analysis_Resistivity_(ohm-cm),Sample_Type,Thickness_(cm),Cell_Area_(cm2),Total_Area_(cm2),Number_of_Cells_per_String,Number_of_Strings,Temperature_(C),Intensity_(suns),Analysis_Type,Nominal_Load_Voltage_(mV/cell),Rs_Modulation_Target_(ohm-cm2),Reference_Constant_(V/sun),Voltage_Temperature_Coefficient_(mV/C),Temperature_Offset_(C),Power_per_Sun_(W/m2),Conductivity_Modulation_(ohm-cm2/V),Auger_Coefficient,Auger_Method,Band_Gap_Narrowing,Fit_Method,Carrier_Density_Center_Point_(cm-3),Percent_Fit,Lower_Bound_(cm-3),Upper_Bound_(cm-3),Rsh_Lifetime_Correction,Rsh_Measurement_Method,SunsVoc_Rsh_Voltage_(V),Do_Dark_Break_Measurement,Temperature_Measurement_Method,Number_of_dRsh_Points,dRsh_Output_Vlimit_(V),Current_Transfer,Voltage_Transfer,Temperature_Transfer,Final_Bin,Bin_Index,Tester_ID,Do_Doping_Measurement,Doping_Sample_Time_(us),Doping_Measurement_Length_(us),Measurement_Type,Comments,Measurement_Date-Time_String,Software_Version,Recipe_Filename,EL_Pulse_Charge_Delivered_(C),Forward_Dark_IV_(V),Forward_Dark_IV_(A),Forward_Dark_IV_Interpolated?,EL_Pulse_Energy _Delivered_(J),EL_Pulse_Current_(A),Doping_Calibration_Factor_(V/sun),Vmp_Correction_Factor_(percent)
6,"Donald","GT03-9BB","C-03","03/13/23 12:40:44",9.850374,0.655432,9.265530999999999,0.550194,5.097841,78.959827,20.865425,46.134995,0.002937,0.040318,0.655432,0.037924,0.550194,0.020865,20.865425,11271.701953,0.717664,9.265530999999999,0.550194,78.959827,5.097841,20.865425,0.002937,0.037924,0.550194,0.020865,20.865425,0.717664,0.7735340000000001,26.42793,15.561794,0.038346,0.572258,0.021944,83.039883,21.943594,1.013344,1.107115,3.174803e-13,6.374084e-09,,418.520933,336.053145,,,45.662379,1.155848e+16,1.283166,,1.291756,0.832746,-0.004351,3.104902,0.550194,,,,,-0.662604,-15,4.108093,-0.002429,0.993133,20.977402,16.866501,,,4.000802,0.110099,26.388329,0.010047,"False","False",3,1.283166,"p-type",0.018,244.32,244.32,1,1,25,1,"Generalized",562,0.724021,0.317982,2.2,0,1000,2.194435,1.66e-30,"Sinton & Swanson (1987)","OFF","Center Point",3000000000000000,30,2000000000000000,4000000000000000,"OFF","Dark Rsh (Cell only)",10,"True","RTD (Internal)",5,10,-0.05,2,0.01,"A",0,"21-134988","True",0,0,"Hunt",,"03/13/23 12:40:44","MultiFlash v1.60.0.3","BTF_EEPV_by Karoline.mfi",,0.65,5.59317,"True",,,0.212567,0
7,"Donald","GT03-9BB","C-01","03/13/23 12:42:09",9.807275000000001,0.655668,9.216165999999999,0.552126,5.088485,79.132741,20.827132,11.523259,0.002559,0.040141,0.655668,0.037722,0.552126,0.020827,20.827132,2815.362543,0.625115,9.216165999999999,0.552126,79.132741,5.088485,20.827132,0.002559,0.037722,0.552126,0.020827,20.827132,0.625115,0.646555,26.39645,15.722734,0.038012,0.572217,0.021751,82.642365,21.750838,1.022846,1.164354,3.075277e-13,7.284776e-09,,452.715359,331.518808,,,35.097976,1.412512e+16,1.064727,,1.293388,0.833019,-0.00494,2.586185,0.552126,,,,,-2.002784,-15,3.153288,-0.000717,0.997059,21.036733,17.167292,,,3.426407,0.443035,26.251245,0.009989,"False","False",3,1.064727,"p-type",0.018,244.32,244.32,1,1,25,1,"Generalized",562,0.627938,0.317982,2.2,0,1000,0.777433,1.66e-30,"Sinton & Swanson (1987)","OFF","Center Point",3000000000000000,30,2000000000000000,4000000000000000,"OFF","Dark Rsh (Cell only)",10,"True","RTD (Internal)",5,10,-0.05,2,0.01,"A",0,"21-134988","True",0,0,"Hunt",,"03/13/23 12:42:09","MultiFlash v1.60.0.3","BTF_EEPV_by Karoline.mfi",,0.65,5.703821,"True",,,0.212567,0
8,"Donald","Calibration","GT03-9BB-02","03/14/23 13:56:41",9.914749,,,,,,,,,0.040581,,,,,,,,9.914749,0.002901,,0.028763,0.117728,-0.000293,0.040581,0.002901,0.000118,0.117728,-0.071488,0.375714,26.260043,411.275079,,,,,,,,,,,0,0,,,,,,,1.291527,0.820912,0.002901,1.550149,0.002901,,,,,,0,0,0,,0,0,0,0,0,0,0,0,"False","True",3,3,"p-type",0.018,244.32,244.32,1,1,25,1,"Generalized",562,0.277192,0.321514,2.2,0,1000,,1.66e-30,"Sinton & Swanson (1987)","OFF","Center Point",3000000000000000,30,2000000000000000,4000000000000000,"OFF","Dark Rsh (Cell only)",10,"True","RTD (Internal)",5,10,-0.05,2,0.01,"A",0,"21-134988","True",0,0,"Full IV",,"03/14/23 13:56:41","MultiFlash v1.60.0.3","REF-GT03-9BB-02-Donald.mfi",0,0,0,"False",0,0,0.214697,0
1,"Donald","Calibration","GT03-9BB-02","03/13/23 12:27:28",9.801963000000001,,,,,,,,,0.040119,,,,,,,,9.801963000000001,0.003136,,0.030737,0.125807,-0.00032,0.040119,0.003136,0.000126,0.125807,-0.078162,0.418879,27.03359,381.193598,,,,,,,,,,,0,0,,,,,,,1.307407,0.83187,0.003136,1.747034,0.003136,,,,,,0,0,0,,,,,,,,0,,"False","True",3,3,"p-type",0.018,244.32,244.32,1,1,25,1,"Generalized",562,0.277192,0.317982,2.2,0,1000,,1.66e-30,"Sinton & Swanson (1987)","OFF","Center Point",3000000000000000,30,2000000000000000,4000000000000000,"OFF","Dark Rsh (Cell only)",10,"True","RTD (Internal)",5,10,-0.05,2,0.01,"A",0,"21-134988","True",0,0,"Full IV",,"03/13/23 12:27:28","MultiFlash v1.60.0.3","BTF_EEPV_by Karoline.mfi",0,0,0,"False",0,0,0.212567,0
2,"Donald","Calibration","GT03-9BB-02","03/13/23 12:28:06",9.802851,0.656316,9.303238,0.552554,5.14054,79.899314,21.040193,39.89611,0.002303,0.040123,0.656316,0.038078,0.552554,0.02104,21.040193,9747.417508,0.562642,9.207573,0.558213,79.88766200000001,5.13979,21.037125,0.002283,0.037687,0.558213,0.021037,21.037125,0.557716,0.56841,26.968376,26.828148,0.038157,0.573331,0.021877,83.076126,21.876756,1.012899,1.108845,3.045301e-13,6.014816e-09,,400.147585,323.109171,,,39.017819,1.389772e+16,1.080863,,1.298285,0.837616,-0.002786,2.316453,0.552554,,,,,-0.740001,-15,2.996805,-0.000185,,19.933018,16.712845,,,3.091754,0.128419,26.259787,0.010435,"False","False",3,1.080863,"p-type",0.018,244.32,244.32,1,1,25,1,"Generalized",562,0.547813,0.317982,2.2,0,1000,1.441388,1.66e-30,"Sinton & Swanson (1987)","OFF","Center Point",3000000000000000,30,2000000000000000,4000000000000000,"OFF","Dark Rsh (Cell only)",10,"True","RTD (Internal)",5,10,-0.05,2,0.01,"A",0,"21-134988","True",0,0,"Full IV",,"03/13/23 12:28:06","MultiFlash v1.60.0.3","BTF_EEPV_by Karoline.mfi",,0.65,5.990031,"True",,,0.212567,0
3,"Donald","GT03-9BB","C-02","03/13/23 12:28:36",9.802076,0.6563059999999999,9.263643,0.555002,5.14134,79.919387,21.043467,39.818971,0.002284,0.04012,0.6563059999999999,0.037916,0.555002,0.021043,21.043467,9728.570888,0.558146,9.258470000000001,0.55529,79.916274,5.14114,21.042647,0.002287,0.037895,0.55529,0.021043,21.042647,0.55883,0.550756,26.942134,15.723531,0.038152,0.573339,0.021874,83.073302,21.87392,1.013217,1.108054,3.045481e-13,6.048791e-09,,400.492726,323.220095,,,39.446051,1.387201e+16,1.08272,,1.29819,0.833693,-0.002937,2.233917,0.555002,,,,,-0.739977,-15,3.267886,0.000258,0.996696,19.929183,16.714951,,,3.085547,0.128684,26.257238,0.010553,"False","False",3,1.08272,"p-type",0.018,244.32,244.32,1,1,25,1,"Generalized",562,0.55489,0.317982,2.2,0,1000,1.106969,1.66e-30,"Sinton & Swanson (1987)","OFF","Center Point",3000000000000000,30,2000000000000000,4000000000000000,"OFF","Dark Rsh (Cell only)",10,"True","RTD (Internal)",5,10,-0.05,2,0.01,"A",0,"21-134988","True",0,0,"Hunt",,"03/13/23 12:28:36","MultiFlash v1.60.0.3","BTF_EEPV_by Karoline.mfi",,0.65,6.110543,"True",,,0.212567,0
4,"Donald","GT03-9BB","C-05","03/13/23 12:38:05",9.860436999999999,0.654211,9.320259999999999,0.5477300000000001,5.104989,79.137253,20.894682,40.055105,0.002808,0.040359,0.654211,0.038148,0.5477300000000001,0.020895,20.894682,9786.263217,0.686144,9.320259999999999,0.5477300000000001,79.137253,5.104989,20.894682,0.002808,0.038148,0.5477300000000001,0.020895,20.894682,0.686144,0.717856,26.464656,15.541485,0.038363,0.571411,0.021921,83.02547199999999,21.921292,1.011649,1.108317,3.313416e-13,6.633952e-09,,437.676799,352.766021,,,60.870116,8183715000000000,1.775627,,1.276242,0.8348640000000001,-0.003946,2.897119,0.5477300000000001,,,,,-0.694688,-15,5.038738,-0.00169,0.996678,20.935023,16.996159,,,3.812497,0.126367,26.402526,0.010046,"False","False",3,1.775627,"p-type",0.018,244.32,244.32,1,1,25,1,"Generalized",562,0.687346,0.317982,2.2,0,1000,0.806582,1.66e-30,"Sinton & Swanson (1987)","OFF","Center Point",3000000000000000,30,2000000000000000,4000000000000000,"OFF","Dark Rsh (Cell only)",10,"True","RTD (Internal)",5,10,-0.05,2,0.01,"A",0,"21-134988","True",0,0,"Hunt",,"03/13/23 12:38:05","MultiFlash v1.60.0.3","BTF_EEPV_by Karoline.mfi",,0.65,5.693701,"True",,,0.212567,0
5,"Donald","GT03-9BB","C-04","03/13/23 12:39:22",9.845008999999999,0.653627,9.278795000000001,0.547113,5.076549,78.890146,20.778278,28.697562,0.002885,0.040296,0.653627,0.037978,0.547113,0.020778,20.778278,7011.388343,0.704935,9.278795000000001,0.547113,78.890146,5.076549,20.778278,0.002885,0.037978,0.547113,0.020778,20.778278,0.704935,0.7630749999999999,26.401698,15.528178,0.038257,0.570652,0.021832,82.889473,21.83163,1.013881,1.12569,3.365544e-13,7.227548e-09,,460.503338,360.314267,,,51.892363,9006938000000000,1.621859,,1.289841,0.832549,-0.004307,3.132585,0.547113,,,,,-0.794359,-15,4.583329,-0.00288,0.994005,21.243966,17.165568,,,3.90212,0.176278,26.347644,0.009767,"False","False",3,1.621859,"p-type",0.018,244.32,244.32,1,1,25,1,"Generalized",562,0.7098370000000001,0.317982,2.2,0,1000,1.613943,1.66e-30,"Sinton & Swanson (1987)","OFF","Center Point",3000000000000000,30,2000000000000000,4000000000000000,"OFF","Dark Rsh (Cell only)",10,"True","RTD (Internal)",5,10,-0.05,2,0.01,"A",0,"21-134988","True",0,0,"Hunt",,"03/13/23 12:39:22","MultiFlash v1.60.0.3","BTF_EEPV_by Karoline.mfi",,0.65,5.838709,"True",,,0.212567,0
11,"Donald","Calibration","GT03-9BB-02","03/14/23 14:00:12",9.913740000000001,0.6563600000000001,9.358864000000001,0.554013,5.184935,79.68268399999999,21.221903,40.307946,0.002458,0.040577,0.6563600000000001,0.038306,0.554013,0.021222,21.221903,9848.037482,0.60046,9.358864000000001,0.554013,79.68268399999999,5.184935,21.221903,0.002458,0.038306,0.554013,0.021222,21.221903,0.60046,0.609002,26.26529,15.768575,0.038591,0.573586,0.022135,83.112028,22.135241,1.0091,1.103718,3.075403e-13,5.866413e-09,,400.264227,326.215041,,,38.884487,1.410089e+16,1.066422,,1.289634,0.823308,-0.002428,2.540668,0.554013,,,,,-0.742634,-15,3.322949,-0.000309,0.99581,20.150439,16.664009,,,3.360621,0.125808,26.554506,0.010573,"False","False",3,1.066422,"p-type",0.018,244.32,244.32,1,1,25,1,"Generalized",562,0.598475,0.321514,2.2,0,1000,1.328664,1.66e-30,"Sinton & Swanson (1987)","OFF","Center Point",3000000000000000,30,2000000000000000,4000000000000000,"OFF","Dark Rsh (Cell only)",10,"True","RTD (Internal)",5,10,-0.05,2,0.01,"A",0,"21-134988","True",0,0,"Hunt",,"03/14/23 14:00:12","MultiFlash v1.60.0.3","REF-GT03-9BB-02-Donald.mfi",,0.65,5.686997,"True",,,0.214697,0
12,"Donald","GT03-9BB-New","C-02","03/14/23 14:00:58",9.914014999999999,0.656487,9.374705000000001,0.5532319999999999,5.186387,79.68736,21.227846,40.179443,0.002469,0.040578,0.656487,0.038371,0.5532319999999999,0.021228,21.227846,9816.641481000001,0.603149,9.364134999999999,0.55385,79.68638799999999,5.186324,21.227587,0.002455,0.038327,0.55385,0.021228,21.227587,0.5997479999999999,0.57933,26.317755,15.729374,0.03859,0.573755,0.022141,83.11561399999999,22.141096,1.009244,1.102069,3.058056e-13,5.88325e-09,,398.097714,324.614418,,,38.701256,1.419896e+16,1.059597,,1.279176,0.825054,-0.002662,2.353847,0.5532319999999999,,,,,-0.742471,-15,3.219429,0.000812,0.9966739999999999,20.131746,16.631453,,,3.373993,0.126299,26.551492,0.010879,"False","False",3,1.059597,"p-type",0.018,244.32,244.32,1,1,25,1,"Generalized",562,0.595172,0.321514,2.2,0,1000,1.259976,1.66e-30,"Sinton & Swanson (1987)","OFF","Center Point",3000000000000000,30,2000000000000000,4000000000000000,"OFF","Dark Rsh (Cell only)",10,"True","RTD (Internal)",5,10,-0.05,2,0.01,"A",0,"21-134988","True",0,0,"Hunt",,"03/14/23 14:00:58","MultiFlash v1.60.0.3","REF-GT03-9BB-02-Donald.mfi",,0.65,5.711246,"True",,,0.214697,0
13,"Donald","GT03-9BB-New","C-01","03/14/23 14:02:23",9.915257,0.656004,9.289885999999999,0.55363,5.143161,79.07143000000001,21.050919,11.524557,0.002582,0.040583,0.656004,0.038023,0.55363,0.021051,21.050919,2815.679705,0.6308049999999999,9.289885999999999,0.55363,79.07143000000001,5.143161,21.050919,0.002582,0.038023,0.55363,0.021051,21.050919,0.6308049999999999,0.642858,26.270536,15.774426,0.038435,0.572699,0.022011,82.67922,22.011409,1.021592,1.160217,3.069326e-13,7.161975e-09,,448.261298,330.812235,,,34.409954,1.42604e+16,1.055368,,1.282664,0.823179,-0.002747,2.683494,0.55363,,,,,-2.009981,-15,3.363545,-0.000445,0.995474,21.051652,17.103649,,,3.509197,0.438806,26.545863,0.010237,"False","False",3,1.055368,"p-type",0.018,244.32,244.32,1,1,25,1,"Generalized",562,0.634857,0.321514,2.2,0,1000,1.220706,1.66e-30,"Sinton & Swanson (1987)","OFF","Center Point",3000000000000000,30,2000000000000000,4000000000000000,"OFF","Dark Rsh (Cell only)",10,"True","RTD (Internal)",5,10,-0.05,2,0.01,"A",0,"21-134988","True",0,0,"Hunt",,"03/14/23 14:02:23","MultiFlash v1.60.0.3","REF-GT03-9BB-02-Donald.mfi",,0.65,5.659875,"True",,,0.214697,0
14,"Donald","GT03-9BB-New","C-03","03/14/23 14:04:13",9.958136,0.655887,9.352807,0.55161,5.159103,78.98913899999999,21.116172,45.936609,0.002905,0.040759,0.655887,0.038281,0.55161,0.021116,21.116172,11223.232192,0.709771,9.352807,0.55161,78.98913899999999,5.159103,21.116172,0.002905,0.038281,0.55161,0.021116,21.116172,0.709771,0.726815,26.291521,15.571991,0.038769,0.572829,0.022208,83.074307,22.208261,1.012955,1.104523,3.154061e-13,6.200856e-09,,412.90492,333.76474,,,45.891902,1.168642e+16,1.270036,,1.275454,0.823541,-0.002249,2.950189,0.55161,,,,,-0.66759,-15,4.284841,-0.0007739999999999999,0.99396,20.906839,16.787149,,,4.010113,0.109577,26.681672,0.010219,"False","False",3,1.270036,"p-type",0.018,244.32,244.32,1,1,25,1,"Generalized",562,0.718903,0.321514,2.2,0,1000,2.012228,1.66e-30,"Sinton & Swanson (1987)","OFF","Center Point",3000000000000000,30,2000000000000000,4000000000000000,"OFF","Dark Rsh (Cell only)",10,"True","RTD (Internal)",5,10,-0.05,2,0.01,"A",0,"21-134988","True",0,0,"Hunt",,"03/14/23 14:04:13","MultiFlash v1.60.0.3","REF-GT03-9BB-02-Donald.mfi",,0.65,5.507901,"True",,,0.214697,0
15,"Donald","GT03-9BB-New","C-04","03/14/23 14:05:35",9.950950000000001,0.654026,9.364397,0.548114,5.132757,78.866238,21.008339,28.753664,0.002898,0.040729,0.654026,0.038328,0.548114,0.021008,21.008339,7025.095105,0.707934,9.364397,0.548114,78.866238,5.132757,21.008339,0.002898,0.038328,0.548114,0.021008,21.008339,0.707934,0.762202,26.291522,15.840909,0.038687,0.5709649999999999,0.022089,82.92223,22.088771,1.010795,1.124433,3.349673e-13,7.076715e-09,,455.870269,358.572111,,,53.088244,9140428000000000,1.599508,,1.288682,0.825088,-0.00272,3.063575,0.548114,,,,,-0.799176,-15,4.761432,-0.00271,0.9948709999999999,21.263077,17.123831,,,3.965079,0.174167,26.64403,0.009237,"False","False",3,1.599508,"p-type",0.018,244.32,244.32,1,1,25,1,"Generalized",562,0.715688,0.321514,2.2,0,1000,1.62788,1.66e-30,"Sinton & Swanson (1987)","OFF","Center Point",3000000000000000,30,2000000000000000,4000000000000000,"OFF","Dark Rsh (Cell only)",10,"True","RTD (Internal)",5,10,-0.05,2,0.01,"A",0,"21-134988","True",0,0,"Hunt",,"03/14/23 14:05:35","MultiFlash v1.60.0.3","REF-GT03-9BB-02-Donald.mfi",,0.65,5.741738,"True",,,0.214697,0
16,"Donald","GT03-9BB-New","C-05","03/14/23 14:07:13",9.968935,0.654701,9.40457,0.549122,5.164255,79.12540799999999,21.13726,39.95966,0.002811,0.040803,0.654701,0.038493,0.549122,0.021137,21.13726,9762.944143000001,0.686815,9.40457,0.549122,79.12540799999999,5.164255,21.13726,0.002811,0.038493,0.549122,0.021137,21.13726,0.686815,0.736093,26.328246,15.608199,0.038798,0.5718839999999999,0.022188,83.05775,22.18773,1.009576,1.106605,3.284851e-13,6.513783e-09,,431.827852,349.906825,,,61.722059,8215188000000000,1.769188,,1.278918,0.821818,-0.002546,3.104141,0.549122,,,,,-0.706836,-15,5.349856,-0.002888,0.9958669999999999,20.94849,16.965679,,,3.85741,0.1254,26.713856,0.009762,"False","False",3,1.769188,"p-type",0.018,244.32,244.32,1,1,25,1,"Generalized",562,0.695331,0.321514,2.2,0,1000,1.370961,1.66e-30,"Sinton & Swanson (1987)","OFF","Center Point",3000000000000000,30,2000000000000000,4000000000000000,"OFF","Dark Rsh (Cell only)",10,"True","RTD (Internal)",5,10,-0.05,2,0.01,"A",0,"21-134988","True",0,0,"Hunt",,"03/14/23 14:07:13","MultiFlash v1.60.0.3","REF-GT03-9BB-02-Donald.mfi",,0.65,5.635806,"True",,,0.214697,0
23,"Donald","BTF-02-NEW","C-74","03/14/23 14:27:45",10.830998,0.660012,9.136682,0.443137,4.048805,56.637858,14.690874,65.61443,0.017811,0.0393,0.660012,0.033152,0.443137,0.014691,14.690874,18083.336975,4.908768,9.136682,0.443137,56.637858,4.048805,14.690874,0.017811,0.033152,0.443137,0.014691,14.690874,4.908768,6.562178,26.296772,15.796069,0.036451,0.577138,0.021037,81.105377,21.037322,1.005286,1.50883,1.759126e-13,2.504446e-08,,500.007982,274.084918,,,22.24169,2.876888e+16,0.557581,,1.266655,0.822752,0.002227,25.913664,0.443137,,,,,-2.415506,-15,5.013341,-0.09873700000000001,1.059903,-133.802418,17.760436,,,-151.63488,0.07202600000000001,25.573648,0.01301,"False","False",3,0.557581,"p-type",0.018,275.6,275.6,1,1,25,1,"Generalized",562,6.978688,0.321514,2.2,0,1000,-72.238023,1.66e-30,"Sinton & Swanson (1987)","OFF","Center Point",3000000000000000,30,2000000000000000,4000000000000000,"OFF","Dark Rsh (Cell only)",10,"True","RTD (Internal)",5,10,-0.05,2,0.01,"A",0,"21-134988","True",0,0,"Hunt",,"03/14/23 14:27:45","MultiFlash v1.60.0.3","REF-GT03-9BB-02-Donald.mfi",,0.65,3.21362,"True",,,0.214697,0
24,"Donald","BTF-02-NEW","C-75","03/14/23 14:28:58",10.710633,0.663897,8.969177,0.452758,4.060864,57.108704,14.73463,117.391815,0.017844,0.038863,0.663897,0.032544,0.452758,0.014735,14.73463,32353.184159,4.9179,8.969177,0.452758,57.108704,4.060864,14.73463,0.017844,0.032544,0.452758,0.014735,14.73463,4.9179,6.5875,26.333495,15.741587,0.036338,0.58143,0.021128,81.88922100000001,21.128257,0.992648,1.355312,1.688427e-13,1.663043e-08,,374.955231,232.994595,,,33.739583,2.31939e+16,0.676366,,1.277806,0.826616,0.001648,24.805957,0.452758,,,,,-1.309835,-15,8.119456,-0.156856,1.011751,-106.597746,16.910198,,,-123.549049,0.041105,25.420656,0.015313,"False","False",3,0.676366,"p-type",0.018,275.6,275.6,1,1,25,1,"Generalized",562,7.750106,0.321514,2.2,0,1000,-64.97819699999999,1.66e-30,"Sinton & Swanson (1987)","OFF","Center Point",3000000000000000,30,2000000000000000,4000000000000000,"OFF","Dark Rsh (Cell only)",10,"True","RTD (Internal)",5,10,-0.05,2,0.01,"A",0,"21-134988","True",0,0,"Hunt",,"03/14/23 14:28:58","MultiFlash v1.60.0.3","REF-GT03-9BB-02-Donald.mfi",,0.65,2.6507,"True",,,0.214697,0
25,"Donald","BTF-02-NEW","C-76","03/14/23 14:30:13",10.827994,0.657304,8.840897999999999,0.443005,3.91656,55.028853,14.211029,89.07795299999999,0.01833,0.039289,0.657304,0.032079,0.443005,0.014211,14.211029,24549.883726,5.051715,8.840897999999999,0.443005,55.028853,3.91656,14.211029,0.01833,0.032079,0.443005,0.014211,14.211029,5.051715,6.526625,26.139381,15.523065,0.035858,0.5729340000000001,0.020544,79.553641,20.544478,1.034668,1.946419,1.539462e-13,3.959929e-08,,709.182741,304.460732,,,26.97815,1.988349e+16,0.777701,,1.275576,0.8221889999999999,0.001818,25.022022,0.443005,,,,,-2.894225,-15,7.004836,-0.123475,1.034113,-146.379184,19.920921,,,-166.352242,0.052137,25.645693,0.010488,"False","False",3,0.777701,"p-type",0.018,275.6,275.6,1,1,25,1,"Generalized",562,7.245971,0.321514,2.2,0,1000,-76.231442,1.66e-30,"Sinton & Swanson (1987)","OFF","Center Point",3000000000000000,30,2000000000000000,4000000000000000,"OFF","Dark Rsh (Cell only)",10,"True","RTD (Internal)",5,10,-0.05,2,0.01,"A",0,"21-134988","True",0,0,"Hunt",,"03/14/23 14:30:13","MultiFlash v1.60.0.3","REF-GT03-9BB-02-Donald.mfi",,0.65,3.190125,"True",,,0.214697,0
20,"Donald","BTF-02-NEW","C-71","03/14/23 14:19:10",10.56425,0.660542,8.621821000000001,0.444625,3.833475,54.935571,13.909559,130.561609,0.019489,0.038332,0.660542,0.031284,0.444625,0.01391,13.909559,35982.779512,5.371283,8.621821000000001,0.444625,54.935571,3.833475,13.909559,0.019489,0.031284,0.444625,0.01391,13.909559,5.371283,6.878667,26.475154,15.568773,0.035762,0.577672,0.020659,81.59063399999999,20.658559,0.996317,1.406601,1.819775e-13,2.003248e-08,,441.842336,261.874099,,,26.386029,2.646969e+16,0.60063,,1.274125,0.824307,0.001775,25.204016,0.444625,,,,,-1.422223,-15,7.084215,-0.125072,1.020674,-201.094542,17.292255,,,-218.423937,0.03714,24.970669,0.013605,"False","False",3,0.60063,"p-type",0.018,275.6,275.6,1,1,25,1,"Generalized",562,8.499501,0.321514,2.2,0,1000,-92.65933,1.66e-30,"Sinton & Swanson (1987)","OFF","Center Point",3000000000000000,30,2000000000000000,4000000000000000,"OFF","Dark Rsh (Cell only)",10,"True","RTD (Internal)",5,10,-0.05,2,0.01,"A",0,"21-134988","True",0,0,"Hunt",,"03/14/23 14:19:10","MultiFlash v1.60.0.3","REF-GT03-9BB-02-Donald.mfi",,0.65,2.730319,"True",,,0.214697,0
21,"Donald","BTF-02-NEW","C-72","03/14/23 14:24:23",10.61743,0.659969,8.599719,0.442951,3.809251,54.362194,13.821667,128.948476,0.019801,0.038525,0.659969,0.031204,0.442951,0.013822,13.821667,35538.200103,5.457138,8.599719,0.442951,54.362194,3.809251,13.821667,0.019801,0.031204,0.442951,0.013822,13.821667,5.457138,6.871172,26.050198,15.620018,0.035915,0.577265,0.020732,81.542326,20.732256,0.996905,1.419942,1.859011e-13,2.052521e-08,,455.895996,269.129549,,,28.867936,2.440165e+16,0.646124,,1.270026,0.824081,0.000815,24.832216,0.442951,,,,,-1.629218,-15,7.850712,-0.128573,1.014185,-184.506806,17.491888,,,-202.036024,0.037329,25.119117,0.013087,"False","False",3,0.646124,"p-type",0.018,275.6,275.6,1,1,25,1,"Generalized",562,8.868434000000001,0.321514,2.2,0,1000,-87.67083700000001,1.66e-30,"Sinton & Swanson (1987)","OFF","Center Point",3000000000000000,30,2000000000000000,4000000000000000,"OFF","Dark Rsh (Cell only)",10,"True","RTD (Internal)",5,10,-0.05,2,0.01,"A",0,"21-134988","True",0,0,"Hunt",,"03/14/23 14:24:23","MultiFlash v1.60.0.3","REF-GT03-9BB-02-Donald.mfi",,0.65,2.649718,"True",,,0.214697,0
22,"Donald","BTF-02-NEW","C-73","03/14/23 14:26:08",10.863534,0.66489,9.215731999999999,0.456866,4.210354,58.290457,15.277046,106.023995,0.016979,0.039418,0.66489,0.033439,0.456866,0.015277,15.277046,29220.212893,4.679286,9.215731999999999,0.456866,58.290457,4.210354,15.277046,0.016979,0.033439,0.456866,0.015277,15.277046,4.679286,6.469631,26.144627,15.970334,0.037091,0.583135,0.021629,82.526449,21.628932,0.97429,1.250228,1.774446e-13,1.207541e-08,,323.422013,227.362744,,,35.290611,2.389806e+16,0.658369,,1.277005,0.821786,0.002253,25.876626,0.456866,,,,,-1.135265,-15,8.046018,-0.172304,1.008428,-90.90056800000001,16.157447,,,-107.103137,0.045122,25.791145,0.016398,"False","False",3,0.658369,"p-type",0.018,275.6,275.6,1,1,25,1,"Generalized",562,7.227237,0.321514,2.2,0,1000,-59.455633,1.66e-30,"Sinton & Swanson (1987)","OFF","Center Point",3000000000000000,30,2000000000000000,4000000000000000,"OFF","Dark Rsh (Cell only)",10,"True","RTD (Internal)",5,10,-0.05,2,0.01,"A",0,"21-134988","True",0,0,"Hunt",,"03/14/23 14:26:08","MultiFlash v1.60.0.3","REF-GT03-9BB-02-Donald.mfi",,0.65,2.565541,"True",,,0.214697,0
26,"Donald","BTF-02-NEW","C-77","03/14/23 14:31:22",10.903912,0.66357,9.595264,0.47373,4.54556,62.822946,16.493323,121.969557,0.013406,0.039564,0.66357,0.034816,0.47373,0.016493,16.493323,33614.809921,3.694739,9.595264,0.47373,62.822946,4.54556,16.493323,0.013406,0.034816,0.47373,0.016493,16.493323,3.694739,5.516664,26.23906,15.522669,0.03696,0.580906,0.02147,81.779968,21.470235,1.000155,1.373087,1.693279e-13,1.850915e-08,,394.778688,240.241704,,,40.889279,1.760253e+16,0.869269,,1.282233,0.823717,0.002139,22.918431,0.47373,,,,,-1.139307,-15,7.118798,-0.154763,1.025283,-30.940505,17.377643,,,-48.356791,0.038644,25.977922,0.014481,"False","False",3,0.869269,"p-type",0.018,275.6,275.6,1,1,25,1,"Generalized",562,5.035048,0.321514,2.2,0,1000,-42.307304,1.66e-30,"Sinton & Swanson (1987)","OFF","Center Point",3000000000000000,30,2000000000000000,4000000000000000,"OFF","Dark Rsh (Cell only)",10,"True","RTD (Internal)",5,10,-0.05,2,0.01,"A",0,"21-134988","True",0,0,"Hunt",,"03/14/23 14:31:22","MultiFlash v1.60.0.3","REF-GT03-9BB-02-Donald.mfi",,0.65,3.132562,"True",,,0.214697,0
27,"Donald","BTF-02-NEW","C-78","03/14/23 14:32:52",10.917571,0.662294,9.660458,0.526187,5.08321,70.30096899999999,18.444158,39.661689,0.007311,0.039614,0.662294,0.035052,0.526187,0.018444,18.444158,10930.76152,2.014968,9.660458,0.526187,70.30096899999999,5.08321,18.444158,0.007311,0.035052,0.526187,0.018444,18.444158,2.014968,2.493164,26.317755,15.59881,0.036711,0.5792310000000001,0.021264,81.05024,21.264337,1.01642,1.533406,1.641062e-13,2.374638e-08,,469.617599,252.79186,,,33.558243,1.846927e+16,0.831854,,1.277768,0.823045,0.00235,9.984775000000001,0.526187,,,,,-1.941486,-15,5.477469,-0.029926,0.965166,28.930504,18.158953,,,10.653387,0.118164,25.975736,0.013885,"False","False",3,0.831854,"p-type",0.018,275.6,275.6,1,1,25,1,"Generalized",562,2.320427,0.321514,2.2,0,1000,12.419225,1.66e-30,"Sinton & Swanson (1987)","OFF","Center Point",3000000000000000,30,2000000000000000,4000000000000000,"OFF","Dark Rsh (Cell only)",10,"True","RTD (Internal)",5,10,-0.05,2,0.01,"A",0,"21-134988","True",0,0,"Hunt",,"03/14/23 14:32:52","MultiFlash v1.60.0.3","REF-GT03-9BB-02-Donald.mfi",,0.65,3.906346,"True",,,0.214697,0
28,"Donald","BTF-02-NEW","C-79","03/14/23 14:34:11",10.91031,0.658863,9.485984,0.52582,4.987924,69.388468,18.098417,136.953239,0.006844,0.039587,0.658863,0.034419,0.52582,0.018098,18.098417,37744.312729,1.8861,9.485984,0.52582,69.388468,4.987924,18.098417,0.006844,0.034419,0.52582,0.018098,18.098417,1.8861,2.327816,26.228566,16.336291,0.035923,0.5741000000000001,0.020623,79.068642,20.623272,1.043351,2.151322,1.340842e-13,4.281573e-08,,724.008729,288.709179,,,14.741976,3.057917e+16,0.528147,,1.277785,0.822673,0.002152,9.431562,0.52582,,,,,-3.692702,-15,2.621168,-0.013629,0.9678600000000001,29.508108,19.869526,,,9.604644,0.033938,25.730135,0.011037,"False","False",3,0.528147,"p-type",0.018,275.6,275.6,1,1,25,1,"Generalized",562,2.168089,0.321514,2.2,0,1000,14.479661,1.66e-30,"Sinton & Swanson (1987)","OFF","Center Point",3000000000000000,30,2000000000000000,4000000000000000,"OFF","Dark Rsh (Cell only)",10,"True","RTD (Internal)",5,10,-0.05,2,0.01,"A",0,"21-134988","True",0,0,"Hunt",,"03/14/23 14:34:11","MultiFlash v1.60.0.3","REF-GT03-9BB-02-Donald.mfi",,0.65,4.583971,"True",,,0.214697,0
29,"Donald","BTF-02-NEW","C-80","03/14/23 14:35:33",10.911901,0.663215,9.591721,0.5211519999999999,4.998745,69.07269100000001,18.13768,75.45198600000001,0.008185,0.039593,0.663215,0.034803,0.5211519999999999,0.018138,18.13768,20794.567387,2.255663,9.591721,0.5211519999999999,69.07269100000001,4.998745,18.13768,0.008185,0.034803,0.5211519999999999,0.018138,18.13768,2.255663,2.922221,26.501398,15.522332,0.036691,0.579971,0.02128,81.039185,21.279942,1.006274,1.538136,1.557075e-13,2.411602e-08,,456.18097,243.764907,,,24.945821,2.624069e+16,0.605322,,1.283186,0.823828,0.002553,12.081778,0.5211519999999999,,,,,-2.118205,-15,4.315866,-0.034175,0.959604,29.774058,17.713925,,,11.997568,0.062565,25.85414,0.014377,"False","False",3,0.605322,"p-type",0.018,275.6,275.6,1,1,25,1,"Generalized",562,2.757692,0.321514,2.2,0,1000,15.80117,1.66e-30,"Sinton & Swanson (1987)","OFF","Center Point",3000000000000000,30,2000000000000000,4000000000000000,"OFF","Dark Rsh (Cell only)",10,"True","RTD (Internal)",5,10,-0.05,2,0.01,"A",0,"21-134988","True",0,0,"Hunt",,"03/14/23 14:35:33","MultiFlash v1.60.0.3","REF-GT03-9BB-02-Donald.mfi",,0.65,3.696472,"True",,,0.214697,0
30,"Donald","BTF-02-NEW","C-81","03/14/23 14:37:10",10.879272,0.659443,9.372598999999999,0.5302519999999999,4.969837,69.273156,18.03279,37.126733,0.005622,0.039475,0.659443,0.034008,0.5302519999999999,0.018033,18.03279,10232.127613,1.549517,9.372598999999999,0.5302519999999999,69.273156,4.969837,18.03279,0.005622,0.034008,0.5302519999999999,0.018033,18.03279,1.549517,1.656243,26.312508,15.583851,0.034863,0.57342,0.019991,76.79505399999999,19.990848,1.086621,3.694825,9.053282e-14,5.63821e-08,,935.67107,281.464864,,,11.970974,2.883013e+16,0.556526,,1.276043,0.82423,0.001624,6.492905,0.5302519999999999,,,,,-6.891818,-15,2.053473,-0.002526,0.985115,29.62312,22.20584,,,7.292196,0.125084,25.690799,0.011177,"False","False",3,0.556526,"p-type",0.018,275.6,275.6,1,1,25,1,"Generalized",562,1.535657,0.321514,2.2,0,1000,4.639666,1.66e-30,"Sinton & Swanson (1987)","OFF","Center Point",3000000000000000,30,2000000000000000,4000000000000000,"OFF","Dark Rsh (Cell only)",10,"True","RTD (Internal)",5,10,-0.05,2,0.01,"A",0,"21-134988","True",0,0,"Hunt",,"03/14/23 14:37:10","MultiFlash v1.60.0.3","REF-GT03-9BB-02-Donald.mfi",,0.65,4.774303,"True",,,0.214697,0
31,"Donald","BTF-02-NEW","C-82","03/14/23 14:38:46",10.903655,0.661131,9.439640000000001,0.51695,4.879822,67.693141,17.706176,81.792952,0.008725,0.039563,0.661131,0.034251,0.51695,0.017706,17.706176,22542.137664,2.404645,9.439640000000001,0.51695,67.693141,4.879822,17.706176,0.008725,0.034251,0.51695,0.017706,17.706176,2.404645,3.312478,26.380712,15.582309,0.036437,0.577623,0.021047,80.465485,21.046978,1.029176,1.668131,1.578871e-13,2.88517e-08,,538.4575149999999,264.16391,,,33.906391,1.730734e+16,0.882853,,1.259381,0.825658,0.002038,13.436265,0.51695,,,,,-2.251387,-15,6.432736,-0.069159,0.952617,31.598697,18.848682,,,12.692938,0.057077,25.931715,0.012992,"False","False",3,0.882853,"p-type",0.018,275.6,275.6,1,1,25,1,"Generalized",562,3.101833,0.321514,2.2,0,1000,21.729835,1.66e-30,"Sinton & Swanson (1987)","OFF","Center Point",3000000000000000,30,2000000000000000,4000000000000000,"OFF","Dark Rsh (Cell only)",10,"True","RTD (Internal)",5,10,-0.05,2,0.01,"A",0,"21-134988","True",0,0,"Hunt",,"03/14/23 14:38:46","MultiFlash v1.60.0.3","REF-GT03-9BB-02-Donald.mfi",,0.65,4.063143,"True",,,0.214697,0
32,"Donald","BTF-02-NEW","C-83","03/14/23 14:40:08",10.873499,0.653073,9.004227999999999,0.472217,4.251953,59.876638,15.427984,59.355659,0.013377,0.039454,0.653073,0.032671,0.472217,0.015428,15.427984,16358.419507,3.686683,9.004227999999999,0.472217,59.876638,4.251953,15.427984,0.013377,0.032671,0.472217,0.015428,15.427984,3.686683,4.626744,26.354478,15.933971,0.035332,0.566726,0.020024,77.71264499999999,20.02366,1.086494,2.732331,1.408381e-13,5.648675e-08,,1085.002883,360.47336,,,21.238861,1.734579e+16,0.881058,,1.27066,0.824857,0.001771,18.742066,0.472217,,,,,-4.199424,-15,4.96315,-0.057848,0.945577,39.760993,22.081256,,,17.603314,0.076423,25.691123,0.008323000000000001,"False","False",3,0.881058,"p-type",0.018,275.6,275.6,1,1,25,1,"Generalized",562,4.350671,0.321514,2.2,0,1000,27.473525,1.66e-30,"Sinton & Swanson (1987)","OFF","Center Point",3000000000000000,30,2000000000000000,4000000000000000,"OFF","Dark Rsh (Cell only)",10,"True","RTD (Internal)",5,10,-0.05,2,0.01,"A",0,"21-134988","True",0,0,"Hunt",,"03/14/23 14:40:08","MultiFlash v1.60.0.3","REF-GT03-9BB-02-Donald.mfi",,0.65,3.678887,"True",,,0.214697,0
33,"Donald","BTF-02-NEW","C-84","03/14/23 14:43:35",10.856453,0.653593,9.279685000000001,0.5212639999999999,4.837165,68.170362,17.551396,39.561216,0.005931,0.039392,0.653593,0.033671,0.5212639999999999,0.017551,17.551396,10903.071084,1.63469,9.279685000000001,0.5212639999999999,68.170362,4.837165,17.551396,0.005931,0.033671,0.5212639999999999,0.017551,17.551396,1.63469,1.754261,26.391204,15.826037,0.034629,0.565649,0.019588,76.079278,19.587655,1.115754,4.057819,8.949283e-14,7.135617e-08,,1307.592068,352.696735,,,9.009511,2.864687e+16,0.559696,,1.284063,0.8225980000000001,0.001534,6.924927,0.5212639999999999,,,,,-6.257793,-15,1.596243,-0.002238,0.983073,31.068645,23.352581,,,7.601191,0.114873,25.546292,0.007802,"False","False",3,0.559696,"p-type",0.018,275.6,275.6,1,1,25,1,"Generalized",562,1.631096,0.321514,2.2,0,1000,5.515959,1.66e-30,"Sinton & Swanson (1987)","OFF","Center Point",3000000000000000,30,2000000000000000,4000000000000000,"OFF","Dark Rsh (Cell only)",10,"True","RTD (Internal)",5,10,-0.05,2,0.01,"A",0,"21-134988","True",0,0,"Hunt",,"03/14/23 14:43:35","MultiFlash v1.60.0.3","REF-GT03-9BB-02-Donald.mfi",,0.65,5.482571,"True",,,0.214697,0
34,"Donald","BTF-02-NEW","C-86","03/14/23 14:45:08",10.83927,0.6499549999999999,8.732882999999999,0.492912,4.304541,61.100298,15.6188,51.521225,0.008588,0.03933,0.6499549999999999,0.031687,0.492912,0.015619,15.6188,14199.249621,2.366933,8.732882999999999,0.492912,61.100298,4.304541,15.6188,0.008588,0.031687,0.492912,0.015619,15.6188,2.366933,2.590975,26.275782,15.928331,0.032658,0.557925,0.018221,71.279512,18.220867,1.221281,7.27198,2.739491e-14,1e-07,,2473.635013,405.697014,,,7.004083,2.304188e+16,0.680392,,1.284517,0.822569,0.001324,10.217892,0.492912,,,,,-9.9373,-15,1.431325,-0.003991,0.9867669999999999,38.323946,28.565115,,,9.672863,0.085969,25.500282,0.005734,"False","False",3,0.680392,"p-type",0.018,275.6,275.6,1,1,25,1,"Generalized",562,2.2748,0.321514,2.2,0,1000,2.884065,1.66e-30,"Sinton & Swanson (1987)","OFF","Center Point",3000000000000000,30,2000000000000000,4000000000000000,"OFF","Dark Rsh (Cell only)",10,"True","RTD (Internal)",5,10,-0.05,2,0.01,"A",0,"21-134988","True",0,0,"Hunt",,"03/14/23 14:45:08","MultiFlash v1.60.0.3","REF-GT03-9BB-02-Donald.mfi",,0.65,4.779987,"True",,,0.214697,0
35,"Donald","BTF-02-NEW","C-87","03/14/23 14:46:45",10.885338,0.653946,9.189069,0.50351,4.626792,64.99741,16.78807,78.57138,0.009108,0.039497,0.653946,0.033342,0.50351,0.016788,16.78807,21654.272276,2.510109,9.189069,0.50351,64.99741,4.626792,16.78807,0.009108,0.033342,0.50351,0.016788,16.78807,2.510109,2.984805,26.244304,15.5793,0.035203,0.5676290000000001,0.019982,77.36409999999999,19.982241,1.090656,3.00344,1.197131e-13,6.08932e-08,,1091.259841,348.80591,,,13.221795,2.567933e+16,0.617169,,1.283236,0.824085,0.001417,11.717491,0.50351,,,,,-4.606223,-15,2.718984,-0.015197,0.964657,34.35668,22.118583,,,12.180096,0.058001,25.653561,0.008822,"False","False",3,0.617169,"p-type",0.018,275.6,275.6,1,1,25,1,"Generalized",562,2.784885,0.321514,2.2,0,1000,14.548918,1.66e-30,"Sinton & Swanson (1987)","OFF","Center Point",3000000000000000,30,2000000000000000,4000000000000000,"OFF","Dark Rsh (Cell only)",10,"True","RTD (Internal)",5,10,-0.05,2,0.01,"A",0,"21-134988","True",0,0,"Hunt",,"03/14/23 14:46:45","MultiFlash v1.60.0.3","REF-GT03-9BB-02-Donald.mfi",,0.65,4.435373,"True",,,0.214697,0
36,"Donald","BTF-02-NEW","C-88","03/14/23 14:48:07",10.892214,0.654967,9.360172,0.49161,4.60155,64.501306,16.69648,73.121728,0.010582,0.039522,0.654967,0.033963,0.49161,0.016696,16.69648,20152.348184,2.916439,9.360172,0.49161,64.501306,4.60155,16.69648,0.010582,0.033963,0.49161,0.016696,16.69648,2.916439,3.451125,26.296768,15.511511,0.035914,0.5703510000000001,0.020484,79.13126099999999,20.483516,1.057332,2.070395,1.594593e-13,4.512623e-08,,824.767298,335.429802,,,21.810416,1.881509e+16,0.817873,,1.26469,0.826102,0.001882,13.703696,0.49161,,,,,-2.724499,-15,4.236499,-0.026484,0.9608100000000001,35.090147,20.493573,,,14.533906,0.062667,25.758275,0.009658999999999999,"False","False",3,0.817873,"p-type",0.018,275.6,275.6,1,1,25,1,"Generalized",562,3.209325,0.321514,2.2,0,1000,15.417477,1.66e-30,"Sinton & Swanson (1987)","OFF","Center Point",3000000000000000,30,2000000000000000,4000000000000000,"OFF","Dark Rsh (Cell only)",10,"True","RTD (Internal)",5,10,-0.05,2,0.01,"A",0,"21-134988","True",0,0,"Hunt",,"03/14/23 14:48:07","MultiFlash v1.60.0.3","REF-GT03-9BB-02-Donald.mfi",,0.65,3.806469,"True",,,0.214697,0
37,"Donald","BTF-02-NEW","C-91","03/14/23 14:49:12",10.932952,0.664204,9.578533999999999,0.518475,4.966232,68.38927200000001,18.01971,99.825265,0.008581999999999999,0.03967,0.664204,0.034755,0.518475,0.01802,18.01971,27511.842926,2.365193,9.578533999999999,0.518475,68.38927200000001,4.966232,18.01971,0.008581999999999999,0.034755,0.518475,0.01802,18.01971,2.365193,3.020882,26.270536,15.612408,0.036683,0.580837,0.021307,80.863867,21.306608,1.007403,1.588006,1.441215e-13,2.556799e-08,,454.009082,235.008959,,,24.880623,2.693614e+16,0.591315,,1.27871,0.82382,0.00205,12.416481,0.518475,,,,,-2.382626,-15,4.375198,-0.033927,0.960292,30.299603,17.770733,,,12.481529,0.04734,25.903565,0.014558,"False","False",3,0.591315,"p-type",0.018,275.6,275.6,1,1,25,1,"Generalized",562,2.8248,0.321514,2.2,0,1000,14.960519,1.66e-30,"Sinton & Swanson (1987)","OFF","Center Point",3000000000000000,30,2000000000000000,4000000000000000,"OFF","Dark Rsh (Cell only)",10,"True","RTD (Internal)",5,10,-0.05,2,0.01,"A",0,"21-134988","True",0,0,"Hunt",,"03/14/23 14:49:12","MultiFlash v1.60.0.3","REF-GT03-9BB-02-Donald.mfi",,0.65,3.47234,"True",,,0.214697,0
38,"Donald","BTF-02-NEW","C-92","03/14/23 14:50:18",10.952827,0.6656260000000001,9.733845000000001,0.522177,5.08279,69.71811099999999,18.442635,134.488163,0.008399999999999999,0.039742,0.6656260000000001,0.035319,0.522177,0.018443,18.442635,37064.937589,2.314934,9.733845000000001,0.522177,69.71811099999999,5.08279,18.442635,0.008399999999999999,0.035319,0.522177,0.018443,18.442635,2.314934,3.020382,26.338739,15.716246,0.037351,0.583496,0.021794,82.387738,21.79415,0.988583,1.265167,1.722955e-13,1.285182e-08,,327.652216,222.759675,,,42.204993,1.929932e+16,0.7991239999999999,,1.281905,0.823111,0.001988,12.165743,0.522177,,,,,-0.9065260000000001,-15,6.908406,-0.055579,0.9572580000000001,29.238993,16.513327,,,12.69047,0.035196,26.098727,0.016442,"False","False",3,0.7991239999999999,"p-type",0.018,275.6,275.6,1,1,25,1,"Generalized",562,2.85185,0.321514,2.2,0,1000,15.614669,1.66e-30,"Sinton & Swanson (1987)","OFF","Center Point",3000000000000000,30,2000000000000000,4000000000000000,"OFF","Dark Rsh (Cell only)",10,"True","RTD (Internal)",5,10,-0.05,2,0.01,"A",0,"21-134988","True",0,0,"Hunt",,"03/14/23 14:50:18","MultiFlash v1.60.0.3","REF-GT03-9BB-02-Donald.mfi",,0.65,3.30816,"True",,,0.214697,0
39,"Donald","BTF-02-NEW","C-94","03/14/23 14:51:31",10.893773,0.6623559999999999,9.193892999999999,0.471049,4.33077,60.01994,15.713968,102.212663,0.014939,0.039527,0.6623559999999999,0.03336,0.471049,0.015714,15.713968,28169.809932,4.117265,9.193892999999999,0.471049,60.01994,4.33077,15.713968,0.014939,0.03336,0.471049,0.015714,15.713968,4.117265,5.828999,26.228567,15.558983,0.036743,0.579153,0.02128,81.27803299999999,21.279602,1.007919,1.472304,1.655255e-13,2.295234e-08,,451.952092,251.635752,,,28.892799,2.427217e+16,0.6492250000000001,,1.277425,0.822956,0.001689,25.045857,0.471049,,,,,-1.787978,-15,6.544886,-0.144298,0.9264559999999999,38.926761,17.635912,,,21.244749,0.0461,25.828808,0.0135,"False","False",3,0.6492250000000001,"p-type",0.018,275.6,275.6,1,1,25,1,"Generalized",562,6.019228,0.321514,2.2,0,1000,40.365388,1.66e-30,"Sinton & Swanson (1987)","OFF","Center Point",3000000000000000,30,2000000000000000,4000000000000000,"OFF","Dark Rsh (Cell only)",10,"True","RTD (Internal)",5,10,-0.05,2,0.01,"A",0,"21-134988","True",0,0,"Hunt",,"03/14/23 14:51:31","MultiFlash v1.60.0.3","REF-GT03-9BB-02-Donald.mfi",,0.65,2.775798,"True",,,0.214697,0
40,"Donald","BTF-02-NEW","C-101","03/14/23 14:52:42",10.839974,0.66218,9.53159,0.455058,4.337429,60.426627,15.738131,99.273929,0.015439,0.039332,0.66218,0.034585,0.455058,0.015738,15.738131,27359.894882,4.254988,9.53159,0.455058,60.426627,4.337429,15.738131,0.015439,0.034585,0.455058,0.015738,15.738131,4.254988,6.081968,26.302014,17.517534,0.036847,0.5800110000000001,0.021372,82.056101,21.371534,0.990194,1.316847,1.852013e-13,1.650088e-08,,390.118312,252.114315,,,29.805199,2.389366e+16,0.658478,,1.277604,0.821041,0.001603,25.03729,0.455058,,,,,-1.148823,-15,5.23143,-0.113766,1.025984,-6.697829,16.873468,,,-23.61914,0.047843,25.700444,0.014805,"False","False",3,0.658478,"p-type",0.018,275.6,275.6,1,1,25,1,"Generalized",562,5.790548,0.321514,2.2,0,1000,-36.566484,1.66e-30,"Sinton & Swanson (1987)","OFF","Center Point",3000000000000000,30,2000000000000000,4000000000000000,"OFF","Dark Rsh (Cell only)",10,"True","RTD (Internal)",5,10,-0.05,2,0.01,"A",0,"21-134988","True",0,0,"Hunt",,"03/14/23 14:52:42","MultiFlash v1.60.0.3","REF-GT03-9BB-02-Donald.mfi",,0.65,2.827222,"True",,,0.214697,0
41,"Donald","BTF-02-NEW","C-102","03/14/23 14:53:53",10.907567,0.658144,9.500294,0.508004,4.826185,67.228739,17.511558,190.192129,0.009227000000000001,0.039578,0.658144,0.034471,0.508004,0.017512,17.511558,52416.950673,2.542894,9.500294,0.508004,67.228739,4.826185,17.511558,0.009227000000000001,0.034471,0.508004,0.017512,17.511558,2.542894,3.227792,26.286275,16.075834,0.036579,0.574335,0.021008,80.65372000000001,21.00846,1.020942,1.593362,1.7801e-13,3.041973e-08,,587.050252,296.829202,,,21.355607,2.469428e+16,0.6392330000000001,,1.276003,0.820021,0.001518,13.148423,0.508004,,,,,-1.734266,-15,3.926038,-0.031775,0.959214,31.971415,18.564065,,,13.382949,0.024401,25.789483,0.011179,"False","False",3,0.6392330000000001,"p-type",0.018,275.6,275.6,1,1,25,1,"Generalized",562,3.048643,0.321514,2.2,0,1000,15.13656,1.66e-30,"Sinton & Swanson (1987)","OFF","Center Point",3000000000000000,30,2000000000000000,4000000000000000,"OFF","Dark Rsh (Cell only)",10,"True","RTD (Internal)",5,10,-0.05,2,0.01,"A",0,"21-134988","True",0,0,"Hunt",,"03/14/23 14:53:53","MultiFlash v1.60.0.3","REF-GT03-9BB-02-Donald.mfi",,0.65,3.779978,"True",,,0.214697,0
