Repository: dintalframe/MLPROJECT

File: FCT650csv/MultiFlash_Database WW38 - 2024.csv
ID,User_ID,Batch_ID,Sample_ID,Measurement_Date-Time,Isc_(A),Voc_(V),Imp_(A),Vmp_(V),Pmp_(W),FF_(percent),Efficiency_(percent),Rsh_(ohm),Rs_(ohm),Jsc_(A/cm2),Voc_(V/cell),Jmp_(A/cm2),Vmp_(V/cell),Pmp_(W/cm2),Cell_Efficiency_(percent),Rsh_(ohm-cm2),Rs_(ohm-cm2),ILoad_(A),VLoad_(V),FFLoad_(percent),PLoad_(W),EffLoad_(percent),RsLoad_(ohm),JLoad_(A/cm2),VLoad_(V/cell),PLoad_(W/cm2),Cell_EffLoad_(percent),RsLoad_(ohm-cm2),Rs_Modulation_(ohm-cm2),Measured_Temperature_(C),Total_Test_Time_(s),pJmp_(A/cm2),pVmp_(V/cell),pPmp_(W/cm2),pFF_(percent),pEfficiency_(percent),n_at_1_sun,n_at_ 1/10_suns,Jo1_(A/cm2),Jo2_(A/cm2),Jo_(fA/cm2),Jo_at_Vmp_(fA/cm2),Jo_at_Voc_(fA/cm2),Est_Bulk_Lifetime_(us),BRR_(Hz),Lifetime_at_Vmp_(us),Doping_(cm-3),Measured_Resistivity_(Ohm-cm),Lifetime_Fit_R2,Max_Intensity_(suns),Intensity_@_flash_cutoff_(suns),V_at_Isc_(V),dV/dt,V_Pad_0_(V),V_Pad_1_(V),V_Pad_2_(V),V_Pad_3_(V),V_Pad_4_(V),dBreak_(A),dBreak_(V),Capacitance_(uF/cm2),Pmp_Error_due_to_Capacitance_(percent),Pm/Pe,Total_IV_Curve_Loss_(percent),BulkSRH_AND_Jo_Power_Loss_(percent),BulkSRH_Power_Loss_(percent),Jo_Power_Loss_(percent),Rs_Power_Loss_(percent),Rsh_Power_Loss_(percent),Richter_Limit_Efficiency_(percent),Delta_Power_per_(fA/cm2)_at_pVmp_(percent),Dark_Break_Interpolated,Calibration,Resistivity_(ohm-cm),Analysis_Resistivity_(ohm-cm),Sample_Type,Thickness_(cm),Cell_Area_(cm2),Total_Area_(cm2),Number_of_Cells_per_String,Number_of_Strings,Temperature_(C),Intensity_(suns),Analysis_Type,Nominal_Load_Voltage_(mV/cell),Rs_Modulation_Target_(ohm-cm2),Reference_Constant_(V/sun),Voltage_Temperature_Coefficient_(mV/C),Temperature_Offset_(C),Power_per_Sun_(W/m2),Conductivity_Modulation_(ohm-cm2/V),Auger_Coefficient,Auger_Method,Band_Gap_Narrowing,Fit_Method,Carrier_Density_Center_Point_(cm-3),Percent_Fit,Lower_Bound_(cm-3),Upper_Bound_(cm-3),Rsh_Lifetime_Correction,Rsh_Measurement_Method,SunsVoc_Rsh_Voltage_(V),Do_Dark_Break_Measurement,Temperature_Measurement_Method,Number_of_dRsh_Points,dRsh_Output_Vlimit_(V),Current_Transfer,Voltage_Transfer,Temperature_Transfer,Final_Bin,Bin_Index,Tester_ID,Do_Doping_Measurement,Doping_Sample_Time_(us),Doping_Measurement_Length_(us),Measurement_Type,Comments,Measurement_Date-Time_String,Software_Version,Recipe_Filename,EL_Pulse_Charge_Delivered_(C),Forward_Dark_IV_(V),Forward_Dark_IV_(A),Forward_Dark_IV_Interpolated?,EL_Pulse_Energy _Delivered_(J),EL_Pulse_Current_(A),Doping_Calibration_Factor_(V/sun),Vmp_Correction_Factor_(percent)
1,"Sandra","cal","Ag_78","09/16/24 18:38:48",10.130412,,,,,,,,,0.041197,,,,,,,,10.130412,0.110514,,1.119548,4.552857,-0.010909,0.041197,0.110514,0.004553,4.552857,-2.682544,2.657385,27.602619,295.650876,,,,,,,,,,,0,0,,,,,,,1.483468,0.938109,0.110514,11.767654,0.110514,,,,,,0,0,0,,,,,,,,0,,"False","True",3,0,"p-type",0.018,245.9,245.9,1,1,25,1,"Generalized",540,1.20057,0.290385,2.2,0,1000,,1.66e-30,"Sinton & Swanson (1987)","OFF","Center Point",3000000000000000,30,2000000000000000,4000000000000000,"OFF","Dark Rsh (Cell only)",10,"True","RTD (Internal)",5,10,-0.05,2,0.01,"A",0,"21-134988","True",0,0,"Hunt",,"09/16/24 18:38:48","MultiFlash v1.60.0.3","Default.mfi",0,0,0,"False",0,0,0.191713,0
2,"Sandra","cal","Ag_78","09/16/24 18:39:48",10.134454,0.57477,9.534659,0.471478,4.495382,77.17416900000001,18.281341,13.825098,0.003586,0.041214,0.57477,0.038775,0.471478,0.018281,18.281341,3399.591674,0.881835,9.534659,0.471478,77.17416900000001,4.495382,18.281341,0.003586,0.038775,0.471478,0.018281,18.281341,0.881835,1.556968,27.277983,15.512851,0.039051,0.502884,0.019638,82.901121,19.637965,0.865889,1.006296,6.965933e-12,9.999999999999999e-12,,6832.252875,7932.57582,,,48.258289,608211900000000,22.212749,,1.47741,0.939623,0.033658,7.213591,0.471478,,,,,-1.578791,-15,4.252254,-0.034303,0.994346,24.217905,18.356471,,,5.552074,0.309359,24.046232,0.000646,"False","False",3,22.212749,"p-type",0.018,245.9,245.9,1,1,25,1,"Generalized",540,0.8976769999999999,0.290385,2.2,0,1000,0.139931,1.66e-30,"Sinton & Swanson (1987)","OFF","Center Point",3000000000000000,30,2000000000000000,4000000000000000,"OFF","Dark Rsh (Cell only)",10,"True","RTD (Internal)",5,10,-0.05,2,0.01,"A",0,"21-134988","True",0,0,"Hunt",,"09/16/24 18:39:48","MultiFlash v1.60.0.3","Default.mfi",,0.65,0,"False",,,0.191713,0
3,"Sandra","BS_Z6_PT_AF_D","GIT_Cu_01","09/16/24 18:47:09",10.439942,0.260406,0.000107,0.260588,2.789928e-05,0.001026,0.000115,0.022093,-14.213627,0.042892,0.260406,4.398637e-07,0.260588,1.146232e-07,0.000115,5.377519,-3459.59678,0.000107,0.260588,0.001026,2.789928e-05,0.000115,-14.213627,4.398637e-07,0.260588,1.146232e-07,0.000115,-3459.59678,-37753.588026,26.842436,15.469697,,,0,,0,8.058548999999999,1.02293,1e-10,1e-07,,,1700624000,,,6.316723e-05,4723313000000000,,,1.431789,0.9413319999999999,0.028762,-22.130098,0.260588,,,,,0,-15,4.206392e-05,0.192236,,,78.520518,,,-633694100,,13.838938,,"False","False",3,3,"p-type",0.018,243.4,243.4,1,1,25,1,"Generalized",540,-2409.309243,0.290385,2.2,0,1000,4021284000,1.66e-30,"Sinton & Swanson (1987)","OFF","Center Point",3000000000000000,30,2000000000000000,4000000000000000,"OFF","Dark Rsh (Cell only)",10,"True","RTD (Internal)",5,10,-0.05,2,0.01,"A",0,"21-134988","True",0,0,"Hunt",,"09/16/24 18:47:09","MultiFlash v1.60.0.3","Default.mfi",,0.65,0,"False",,,0.191713,0
4,"Sandra","cal","Ag_78","09/19/24 15:51:27",10.128794,,,,,,,,,0.041191,,,,,,,,10.128794,-0.124922,,-1.265306,-5.145611,0.012333,0.041191,-0.124922,-0.005146,-5.145611,3.032764,-1.17243,27.620614,158.85676,,,,,,,,,,,0,0,,,,,,,1.4748,0.942529,-0.124922,-5.125386,-0.124922,,,,,,0,0,0,,,,,,,,0,,"False","True",3,0,"p-type",0.018,245.9,245.9,1,1,25,1,"Generalized",540,1.20057,0.289787,2.2,0,1000,,1.66e-30,"Sinton & Swanson (1987)","OFF","Center Point",3000000000000000,30,2000000000000000,4000000000000000,"OFF","Dark Rsh (Cell only)",10,"True","RTD (Internal)",5,10,-0.05,2,0.01,"A",0,"21-134988","True",0,0,"Hunt",,"09/19/24 15:51:27","MultiFlash v1.60.0.3","Default.mfi",0,0,0,"False",0,0,0.191445,0
5,"Sandra","cal","Ag_78","09/19/24 15:52:06",10.129128,0.561289,9.876797,0.450727,4.451742,78.30179800000001,18.103872,12.285813,0.001721,0.041192,0.561289,0.040166,0.450727,0.018104,18.103872,3021.081469,0.423243,9.876797,0.450727,78.30179800000001,4.451742,18.103872,0.001721,0.040166,0.450727,0.018104,18.103872,0.423243,-1.420762,27.671598,15.669672,0.039012,0.491192,0.019163,82.880752,19.162555,0.845939,0.98487,1.142306e-11,9.999999999999999e-12,,10852.636313,13399.008199,,,59.663839,267496600000000,50.206423,,1.484582,0.944269,-0.12486,-5.8036,0.450727,,,,,-1.733665,-15,2.165296,0.040607,1.056006,20.810393,18.392654,,,2.077538,0.340201,23.47495,0.000418,"False","False",3,50.206423,"p-type",0.018,245.9,245.9,1,1,25,1,"Generalized",540,0.9674,0.289787,2.2,0,1000,3.921067,1.66e-30,"Sinton & Swanson (1987)","OFF","Center Point",3000000000000000,30,2000000000000000,4000000000000000,"OFF","Dark Rsh (Cell only)",10,"True","RTD (Internal)",5,10,-0.05,2,0.01,"A",0,"21-134988","True",0,0,"Hunt",,"09/19/24 15:52:06","MultiFlash v1.60.0.3","Default.mfi",,0.65,0,"False",,,0.191445,0
6,"Sandra","cal","GIT_Cu1","09/19/24 15:55:35",9.252928000000001,0.542395,7.806666,0.431079,3.365288,67.054406,13.826165,8.479870999999999,0.006768,0.038015,0.542395,0.032073,0.431079,0.013826,13.826165,2064.000655,1.647378,7.806666,0.431079,67.054406,3.365288,13.826165,0.006768,0.032073,0.431079,0.013826,13.826165,1.647378,-1.737387,27.01035,15.515321,0.03345,0.470827,0.015749,76.380206,15.749081,0.911887,3.338822,2.181869e-11,1e-07,,50218.44318,25797.845153,,,10.818593,551691300000000,24.463494,,1.458572,0.938385,-0.131179,-4.983879,0.431079,,,,,0,-15,2.125299,0.06433899999999999,0.976539,34.015417,24.85847,,,8.644337,0.51261,20.952005,0.000211,"False","False",3,24.463494,"p-type",0.018,243.4,243.4,1,1,25,1,"Generalized",540,1.463013,0.289787,2.2,0,1000,-0.71728,1.66e-30,"Sinton & Swanson (1987)","OFF","Center Point",3000000000000000,30,2000000000000000,4000000000000000,"OFF","Dark Rsh (Cell only)",10,"True","RTD (Internal)",5,10,-0.05,2,0.01,"A",0,"21-134988","True",0,0,"Hunt",,"09/19/24 15:55:35","MultiFlash v1.60.0.3","Default.mfi",,0.65,0,"False",,,0.191445,0
7,"Sandra","cal","GIT_Cu2","09/19/24 16:01:11",7.037811,0.658822,3.294961,0.389663,1.283924,27.690689,5.274955,47.154823,0.075901,0.028915,0.658822,0.013537,0.389663,0.005275,5.274955,11477.484025,18.474295,6.257703,0.001026,0.138433,0.006419,0.026371,0.09142400000000001,0.02571,0.001026,2.637085e-05,0.026371,22.252503,-2.755922,26.648293,15.624327,0.025846,0.572136,0.014788,77.626678,14.787542,1.094693,2.951331,7.323334e-14,4.228339e-08,,654.352571,211.214177,,,17.668361,5.342268e+16,0.325149,,1.446935,0.94335,-0.137829,-1.251428,0.389663,,,,,-5.855656,-15,10.090635,0.718592,0.950953,70.590272,19.382832,,,51.051928,0.155512,18.339497,0.014763,"False","False",3,0.325149,"p-type",0.018,243.4,243.4,1,1,25,1,"Generalized",540,4.605824,0.289787,2.2,0,1000,0,1.66e-30,"Sinton & Swanson (1987)","OFF","Center Point",3000000000000000,30,2000000000000000,4000000000000000,"OFF","Dark Rsh (Cell only)",10,"True","RTD (Internal)",5,10,-0.05,2,0.01,"A",0,"21-134988","True",0,0,"Hunt",,"09/19/24 16:01:11","MultiFlash v1.60.0.3","Default.mfi",,0.65,0,"True",,,0.191445,0
8,"Sandra","cal","GIT_Cu2","09/19/24 16:06:09",4.596991,0.658328,2.13706,0.372989,0.797099,26.338813,3.274851,46.8094,0.124672,0.018887,0.658328,0.00878,0.372989,0.003275,3.274851,11393.407905,30.345127,3.981862,0.001756,0.230991,0.006991,0.02872,0.1461,0.016359,0.001756,2.872038e-05,0.02872,35.560732,-3.532869,26.443672,15.809402,0.016871,0.5713,0.009639,77.52133600000001,9.638658,1.096265,3.00573,4.8647e-14,2.798503e-08,,443.94365,140.640122,,,17.450022,8.133686e+16,0.228753,,1.449632,0.941236,-0.156926,-0.984738,0.372989,,,,,-5.329276,-15,6.554665,0.7049609999999999,0.977106,71.667402,17.062817,,,54.358053,0.246533,11.619869,0.022273,"False","False",3,0.228753,"p-type",0.018,243.4,243.4,1,1,25,1,"Generalized",540,27.932932,0.289787,2.2,0,1000,0,1.66e-30,"Sinton & Swanson (1987)","OFF","Center Point",3000000000000000,30,2000000000000000,4000000000000000,"OFF","Dark Rsh (Cell only)",10,"True","RTD (Internal)",5,10,-0.05,2,0.01,"A",0,"21-134988","True",0,0,"Hunt",,"09/19/24 16:06:09","MultiFlash v1.60.0.3","Default.mfi",,0.65,0,"False",,,0.191445,0
9,"Donald","calibration","Ag-78","09/19/24 16:17:56",10.131106,,,,,,,,,0.041623,,,,,,,,10.131106,-0.003015,,-0.030549,-0.12551,0.000298,0.041623,-0.003015,-0.000126,-0.12551,0.07244399999999999,1.325235,26.527624,373.891623,,,,,,,,,,,0,0,,,,,,,1.475337,0.943333,-0.003015,5.775992,-0.003015,,,,,,0,0,0,,,,,,,,0,,"False","True",3,3,"p-type",0.018,243.4,243.4,1,1,25,1,"Generalized",540,1.20057,0.290259,2.2,0,1000,,1.66e-30,"Sinton & Swanson (1987)","OFF","Center Point",3000000000000000,30,2000000000000000,4000000000000000,"OFF","Dark Rsh (Cell only)",10,"True","RTD (Internal)",5,10,-0.05,2,0.01,"A",0,"21-134988","True",0,0,"Hunt",,"09/19/24 16:17:56","MultiFlash v1.60.0.3","Donald-Calibration-5BB-Ag-78-stability.mfi",0,0,0,"False",0,0,0.190849,0
10,"Donald","calibration","Ag-78","09/19/24 16:18:20",10.131123,0.557893,9.548824,0.462605,4.417336,78.15419199999999,18.148462,11.560609,0.002854,0.041623,0.557893,0.039231,0.462605,0.018148,18.148462,2813.852142,0.694626,9.548824,0.462605,78.15419199999999,4.417336,18.148462,0.002854,0.039231,0.462605,0.018148,18.148462,0.694626,0.728728,26.716578,15.827572,0.03941,0.48832,0.019245,82.875917,19.244911,0.836989,0.982033,1.305589e-11,9.999999999999999e-12,,12320.973656,15452.601625,,,68.334794,196769800000000,68.16872100000001,,1.464211,0.942744,0.002341,3.210312,0.462605,,,,,-1.748507,-15,5.131035,-0.001965,1.00108,23.267096,18.349875,,,4.557565,0.359656,23.562492,0.000361,"False","False",3,68.16872100000001,"p-type",0.018,243.4,243.4,1,1,25,1,"Generalized",540,0.711782,0.290259,2.2,0,1000,-0.79166,1.66e-30,"Sinton & Swanson (1987)","OFF","Center Point",3000000000000000,30,2000000000000000,4000000000000000,"OFF","Dark Rsh (Cell only)",10,"True","RTD (Internal)",5,10,-0.05,2,0.01,"A",0,"21-134988","True",0,0,"Hunt",,"09/19/24 16:18:20","MultiFlash v1.60.0.3","Donald-Calibration-5BB-Ag-78-stability.mfi",,0.65,0,"False",,,0.190849,0
11,"Donald",,"GIT","09/19/24 16:26:37",8.073185,0.469684,4.924363,0.255487,1.25811,33.179362,5.168899,3.397704,0.024909,0.033168,0.469684,0.020232,0.255487,0.005169,5.168899,827.001076,6.062925,7.697626,-0.005754,-1.168086,-0.044292,-0.181972,0.026138,0.031625,-0.005754,-0.000182,-0.181972,6.362099,6.847238,26.24956,15.546993,0.024322,0.328569,0.007992000000000001,51.298449,7.991609,2.101675,2.607378,1e-10,1e-07,,24704840,381437.435484,,,0.759674,95592560000000,139.583736,,1.444607,0.936954,-0.010114,24.60011,0.255487,,,,,0,-15,0.206052,-0.00287,0.999827,68.252664,50.450944,,,16.992309,0.809411,16.127872,7.140536e-07,"False","False",3,139.583736,"p-type",0.018,243.4,243.4,1,1,25,1,"Generalized",540,5.572932,0.290259,2.2,0,1000,0,1.66e-30,"Sinton & Swanson (1987)","OFF","Center Point",3000000000000000,30,2000000000000000,4000000000000000,"OFF","Dark Rsh (Cell only)",10,"True","RTD (Internal)",5,10,-0.05,2,0.01,"A",0,"21-134988","True",0,0,"Hunt",,"09/19/24 16:26:37","MultiFlash v1.60.0.3","Donald-Calibration-5BB-Ag-78-stability.mfi",,0.65,88.179564,"False",,,0.190849,0

File: FCT650csv/MultiFlash_Database WW47 - 2023.csv (part 1 of 4)
ID,User_ID,Batch_ID,Sample_ID,Measurement_Date-Time,Isc_(A),Voc_(V),Imp_(A),Vmp_(V),Pmp_(W),FF_(percent),Efficiency_(percent),Rsh_(ohm),Rs_(ohm),Jsc_(A/cm2),Voc_(V/cell),Jmp_(A/cm2),Vmp_(V/cell),Pmp_(W/cm2),Cell_Efficiency_(percent),Rsh_(ohm-cm2),Rs_(ohm-cm2),ILoad_(A),VLoad_(V),FFLoad_(percent),PLoad_(W),EffLoad_(percent),RsLoad_(ohm),JLoad_(A/cm2),VLoad_(V/cell),PLoad_(W/cm2),Cell_EffLoad_(percent),RsLoad_(ohm-cm2),Rs_Modulation_(ohm-cm2),Measured_Temperature_(C),Total_Test_Time_(s),pJmp_(A/cm2),pVmp_(V/cell),pPmp_(W/cm2),pFF_(percent),pEfficiency_(percent),n_at_1_sun,n_at_ 1/10_suns,Jo1_(A/cm2),Jo2_(A/cm2),Jo_(fA/cm2),Jo_at_Vmp_(fA/cm2),Jo_at_Voc_(fA/cm2),Est_Bulk_Lifetime_(us),BRR_(Hz),Lifetime_at_Vmp_(us),Doping_(cm-3),Measured_Resistivity_(Ohm-cm),Lifetime_Fit_R2,Max_Intensity_(suns),Intensity_@_flash_cutoff_(suns),V_at_Isc_(V),dV/dt,V_Pad_0_(V),V_Pad_1_(V),V_Pad_2_(V),V_Pad_3_(V),V_Pad_4_(V),dBreak_(A),dBreak_(V),Capacitance_(uF/cm2),Pmp_Error_due_to_Capacitance_(percent),Pm/Pe,Total_IV_Curve_Loss_(percent),BulkSRH_AND_Jo_Power_Loss_(percent),BulkSRH_Power_Loss_(percent),Jo_Power_Loss_(percent),Rs_Power_Loss_(percent),Rsh_Power_Loss_(percent),Richter_Limit_Efficiency_(percent),Delta_Power_per_(fA/cm2)_at_pVmp_(percent),Dark_Break_Interpolated,Calibration,Resistivity_(ohm-cm),Analysis_Resistivity_(ohm-cm),Sample_Type,Thickness_(cm),Cell_Area_(cm2),Total_Area_(cm2),Number_of_Cells_per_String,Number_of_Strings,Temperature_(C),Intensity_(suns),Analysis_Type,Nominal_Load_Voltage_(mV/cell),Rs_Modulation_Target_(ohm-cm2),Reference_Constant_(V/sun),Voltage_Temperature_Coefficient_(mV/C),Temperature_Offset_(C),Power_per_Sun_(W/m2),Conductivity_Modulation_(ohm-cm2/V),Auger_Coefficient,Auger_Method,Band_Gap_Narrowing,Fit_Method,Carrier_Density_Center_Point_(cm-3),Percent_Fit,Lower_Bound_(cm-3),Upper_Bound_(cm-3),Rsh_Lifetime_Correction,Rsh_Measurement_Method,SunsVoc_Rsh_Voltage_(V),Do_Dark_Break_Measurement,Temperature_Measurement_Method,Number_of_dRsh_Points,dRsh_Output_Vlimit_(V),Current_Transfer,Voltage_Transfer,Temperature_Transfer,Final_Bin,Bin_Index,Tester_ID,Do_Doping_Measurement,Doping_Sample_Time_(us),Doping_Measurement_Length_(us),Measurement_Type,Comments,Measurement_Date-Time_String,Software_Version,Recipe_Filename,EL_Pulse_Charge_Delivered_(C),Forward_Dark_IV_(V),Forward_Dark_IV_(A),Forward_Dark_IV_Interpolated?,EL_Pulse_Energy _Delivered_(J),EL_Pulse_Current_(A),Doping_Calibration_Factor_(V/sun),Vmp_Correction_Factor_(percent)
4,"Donald","BTF-Box1-820C","C16","11/20/23 16:42:27",5.964548,0.650518,1.804393,0.488642,0.881702,22.724005,3.199208,77.14027400000001,0.08466,0.021642,0.650518,0.006547,0.488642,0.003199,3.199208,21259.859535,23.332277,5.880228,-0.002293,-0.347546,-0.013485,-0.048929,0.08146299999999999,0.021336,-0.002293,-4.892938e-05,-0.048929,22.45124,22.371971,26.254797,15.541709,0.020214,0.5692120000000001,0.011506,81.72948100000001,11.506317,0.947424,1.38671,1.579771e-13,1.186189e-08,,341.137005,218.408802,,,45.034209,2.175727e+16,0.716623,,1.320255,0.844818,-0.024126,26.583796,0.488642,,,,,-0.362645,-15,25.949501,0.452272,0.747251,69.75090899999999,17.105499,,,52.535587,0.109823,13.876951,0.016882,"False","False",3,0.716623,"p-type",0.018,275.6,275.6,1,1,25,1,"Generalized",540,23.870655,0.310892,2.2,0,1000,0,1.66e-30,"Sinton & Swanson (1987)","OFF","Center Point",3000000000000000,30,2000000000000000,4000000000000000,"OFF","Dark Rsh (Cell only)",10,"True","RTD (Internal)",5,10,-0.05,2,0.01,"A",0,"21-134988","True",0,0,"Hunt",,"11/20/23 16:42:27","MultiFlash v1.60.0.3","Default.mfi",,0.65,0,"True",,,0.212599,0
5,"Donald","BTF-Box1-820C","C6","11/20/23 16:44:21",8.993411,0.648338,4.818107,0.344008,1.657468,28.426216,6.014034,31.419399,0.059055,0.032632,0.648338,0.017482,0.344008,0.006014,6.014034,8659.186446,16.275534,4.818107,0.344008,28.426216,1.657468,6.014034,0.059055,0.017482,0.344008,0.006014,6.014034,16.275534,12.77991,26.286278,15.627711,0.030344,0.5673550000000001,0.017216,81.373001,17.215797,0.9507679999999999,1.47067,2.451792e-13,2.162504e-08,,587.756483,358.477286,,,36.106648,1.643126e+16,0.925997,,1.316863,0.850293,-0.008522,27.066842,0.344008,,,,,-0.949461,-15,20.802051,0.880934,0.778628,71.04799800000001,18.466872,,,52.405015,0.176112,21.107844,0.01056,"False","False",3,0.925997,"p-type",0.018,275.6,275.6,1,1,25,1,"Generalized",540,15.038112,0.310892,2.2,0,1000,296.636324,1.66e-30,"Sinton & Swanson (1987)","OFF","Center Point",3000000000000000,30,2000000000000000,4000000000000000,"OFF","Dark Rsh (Cell only)",10,"True","RTD (Internal)",5,10,-0.05,2,0.01,"A",0,"21-134988","True",0,0,"Hunt",,"11/20/23 16:44:21","MultiFlash v1.60.0.3","Default.mfi",,0.65,1.410202,"True",,,0.212599,0
6,"Donald","BTF-Box1-820C","C34","11/20/23 16:45:21",4.856108,0.65281,1.477016,0.495201,0.73142,23.072341,2.653919,31.354559,0.10031,0.01762,0.65281,0.005359,0.495201,0.002654,2.653919,8641.316589,27.64544,4.747608,-0.002854,-0.427428,-0.01355,-0.049165,0.114583,0.017226,-0.002854,-4.916534e-05,-0.049165,31.579118,21.339009,26.380714,16.024116,0.016709,0.570248,0.009528,82.83410600000001,9.528074,0.977479,1.139906,1.484656e-13,3.308221e-09,,209.199686,162.642767,,,32.947568,3.981099e+16,0.418847,,1.324143,0.845858,-0.03226,10.411892,0.495201,,,,,-0.827495,-15,15.525912,0.891436,0.723288,68.161124,13.882194,,,53.938724,0.340207,11.061259,0.021855,"False","False",3,0.418847,"p-type",0.018,275.6,275.6,1,1,25,1,"Generalized",540,1.79795,0.310892,2.2,0,1000,0,1.66e-30,"Sinton & Swanson (1987)","OFF","Center Point",3000000000000000,30,2000000000000000,4000000000000000,"OFF","Dark Rsh (Cell only)",10,"True","RTD (Internal)",5,10,-0.05,2,0.01,"A",0,"21-134988","True",0,0,"Hunt",,"11/20/23 16:45:21","MultiFlash v1.60.0.3","Default.mfi",,0.65,0,"True",,,0.212599,0
1,"Donald","calibrationi-BTF","Ag-REF-TYPEC","11/20/23 16:32:25",11.104874,,,,,,,,,0.040293,,,,,,,,11.104874,-0.00389,,-0.043194,-0.156727,0.00035,0.040293,-0.00389,-0.000157,-0.156727,0.09653299999999999,1.129865,26.318504,135.311834,,,,,,,,,,,0,0,,,,,,,1.335722,0.850718,-0.00389,4.733145,-0.00389,,,,,,0,0,0,,,,,,,,0,,"False","True",3,0,"p-type",0.018,275.6,275.6,1,1,25,1,"Generalized",540,1.20057,0.310892,2.2,0,1000,,1.66e-30,"Sinton & Swanson (1987)","OFF","Center Point",3000000000000000,30,2000000000000000,4000000000000000,"OFF","Dark Rsh (Cell only)",10,"True","RTD (Internal)",5,10,-0.05,2,0.01,"A",0,"21-134988","True",0,0,"Hunt",,"11/20/23 16:32:25","MultiFlash v1.60.0.3","Default.mfi",0,0,0,"False",0,0,0.212599,0
2,"Donald","calibrationi-BTF","Ag-REF-TYPEC","11/20/23 16:32:49",11.105667,0.675585,10.570173,0.578425,6.11405,81.489996,22.184508,466.506202,0.001458,0.040296,0.675585,0.038353,0.578425,0.022185,22.184508,128569.10938,0.401834,10.570173,0.578425,81.489996,6.11405,22.184508,0.001458,0.038353,0.578425,0.022185,22.184508,0.401834,0.348765,26.359725,15.689009,0.038462,0.592685,0.022796,83.73494599999999,22.795664,0.996704,1.070536,1.463102e-13,3.072939e-09,,175.833105,153.28977,,,69.117712,1.746373e+16,0.8756,,1.320011,0.85139,-0.00217,1.444111,0.578425,,,,,-0.030304,-15,5.158491,0.002955,0.9996159999999999,16.520523,14.280151,,,2.230095,0.010278,26.584011,0.024059,"False","False",3,0.8756,"p-type",0.018,275.6,275.6,1,1,25,1,"Generalized",540,0.380607,0.310892,2.2,0,1000,0.152603,1.66e-30,"Sinton & Swanson (1987)","OFF","Center Point",3000000000000000,30,2000000000000000,4000000000000000,"OFF","Dark Rsh (Cell only)",10,"True","RTD (Internal)",5,10,-0.05,2,0.01,"A",0,"21-134988","True",0,0,"Hunt",,"11/20/23 16:32:49","MultiFlash v1.60.0.3","Default.mfi",,0.65,3.827051,"True",,,0.212599,0
7,"Donald","BTF-Box1-820C","C42","11/20/23 16:46:37",6.868403,0.652742,4.298623,0.3533,1.518702,33.874691,5.510528,121.572914,0.063773,0.024922,0.652742,0.015597,0.3533,0.005511,5.510528,33505.495096,17.575926,4.298623,0.3533,33.874691,1.518702,5.510528,0.063773,0.015597,0.3533,0.005511,5.510528,17.575926,16.276272,26.281029,15.547431,0.023349,0.57169,0.013348,82.054363,13.348103,0.942763,1.336807,1.738288e-13,1.132677e-08,,341.355821,230.652419,,,41.768075,2.235097e+16,0.699371,,1.327329,0.847737,-0.019788,27.406965,0.3533,,,,,-0.300079,-15,14.80775,0.207765,0.872965,65.533309,16.853609,,,48.618918,0.060782,16.048386,0.016167,"False","False",3,0.699371,"p-type",0.018,275.6,275.6,1,1,25,1,"Generalized",540,21.124296,0.310892,2.2,0,1000,123.994245,1.66e-30,"Sinton & Swanson (1987)","OFF","Center Point",3000000000000000,30,2000000000000000,4000000000000000,"OFF","Dark Rsh (Cell only)",10,"True","RTD (Internal)",5,10,-0.05,2,0.01,"A",0,"21-134988","True",0,0,"Hunt",,"11/20/23 16:46:37","MultiFlash v1.60.0.3","Default.mfi",,0.65,0,"True",,,0.212599,0
8,"Donald","BTF-Box1-820C","C18","11/20/23 16:47:32",7.325919,0.652417,4.631545,0.35689,1.652953,34.583828,5.997653,60.278541,0.058126,0.026582,0.652417,0.016805,0.35689,0.005998,5.997653,16612.766014,16.019511,4.631545,0.35689,34.583828,1.652953,5.997653,0.058126,0.016805,0.35689,0.005998,5.997653,16.019511,15.268262,26.349233,15.694993,0.024809,0.570418,0.014152,81.60155399999999,14.151638,0.951616,1.406897,1.782962e-13,1.498854e-08,,404.128022,249.144336,,,42.71486,1.989101e+16,0.777434,,1.321996,0.852031,-0.016651,26.965224,0.35689,,,,,-0.47873,-15,15.760786,0.124431,0.862494,64.934211,17.581288,,,47.238825,0.114098,17.165855,0.014738,"False","False",3,0.777434,"p-type",0.018,275.6,275.6,1,1,25,1,"Generalized",540,19.075054,0.310892,2.2,0,1000,122.028666,1.66e-30,"Sinton & Swanson (1987)","OFF","Center Point",3000000000000000,30,2000000000000000,4000000000000000,"OFF","Dark Rsh (Cell only)",10,"True","RTD (Internal)",5,10,-0.05,2,0.01,"A",0,"21-134988","True",0,0,"Hunt",,"11/20/23 16:47:32","MultiFlash v1.60.0.3","Default.mfi",,0.65,0,"True",,,0.212599,0
9,"Donald","BTF-Box1-820C","C50","11/20/23 16:48:37",8.320639,0.654529,5.487193,0.395007,2.167478,39.798729,7.864578,57.352262,0.041909,0.030191,0.654529,0.01991,0.395007,0.007865,7.864578,15806.283504,11.550007,5.487193,0.395007,39.798729,2.167478,7.864578,0.041909,0.01991,0.395007,0.007865,7.864578,11.550007,11.575039,26.307261,15.835593,0.027902,0.571361,0.015942,80.675735,15.942233,0.980629,1.628986,1.631661e-13,2.307668e-08,,503.047906,260.645868,,,29.908127,2.622244e+16,0.605699,,1.322306,0.848735,-0.012621,26.806215,0.395007,,,,,-0.821673,-15,11.510484,-0.003351,0.800212,59.533803,18.281193,,,41.146714,0.105896,19.503413,0.013487,"False","False",3,0.605699,"p-type",0.018,275.6,275.6,1,1,25,1,"Generalized",540,15.545869,0.310892,2.2,0,1000,140.228115,1.66e-30,"Sinton & Swanson (1987)","OFF","Center Point",3000000000000000,30,2000000000000000,4000000000000000,"OFF","Dark Rsh (Cell only)",10,"True","RTD (Internal)",5,10,-0.05,2,0.01,"A",0,"21-134988","True",0,0,"Hunt",,"11/20/23 16:48:37","MultiFlash v1.60.0.3","Default.mfi",,0.65,1.465302,"True",,,0.212599,0
10,"Donald","BTF-Box1-840C","C35","11/20/23 16:49:39",1.334904,0.637473,0.383783,0.440052,0.168884,19.846204,0.612787,94.56062900000001,0.492058,0.004844,0.637473,0.001393,0.440052,0.000613,0.612787,26060.909395,135.61121,1.193714,0.002162,0.303327,0.002581,0.009365999999999999,0.480731,0.004331,0.002162,9.365757e-06,0.009365999999999999,132.48937,128.53867,26.307261,15.607194,0.004554,0.557666,0.00254,82.248862,2.539583,0.945655,1.240885,6.553836e-14,2.123247e-09,,108.494449,81.217445,,,17.658291,1.509587e+17,0.139591,,1.32627,0.852183,-0.07394299999999999,28.146705,0.440052,,,,,-0.407169,-15,2.347371,0.261063,0.92789,74.552497,7.782754,,,66.336314,0.433429,2.753227,0.052904,"False","False",3,0.139591,"p-type",0.018,275.6,275.6,1,1,25,1,"Generalized",540,135.662403,0.310892,2.2,0,1000,0,1.66e-30,"Sinton & Swanson (1987)","OFF","Center Point",3000000000000000,30,2000000000000000,4000000000000000,"OFF","Dark Rsh (Cell only)",10,"True","RTD (Internal)",5,10,-0.05,2,0.01,"A",0,"21-134988","True",0,0,"Hunt",,"11/20/23 16:49:39","MultiFlash v1.60.0.3","Default.mfi",,0.65,0,"False",,,0.212599,0
11,"Donald","BTF-Box1-840C","C19","11/20/23 16:50:55",4.118212,0.645722,1.208705,0.47448,0.573507,21.56672,2.080939,42.619797,0.134464,0.014943,0.645722,0.004386,0.47448,0.002081,2.080939,11746.016029,37.058166,3.9205,0.000265,0.039025,0.001038,0.003765,0.141736,0.014225,0.000265,3.765468e-06,0.003765,39.062453,35.33088,26.291521,15.576308,0.014023,0.566335,0.007941999999999999,82.309207,7.941886,0.939053,1.274219,1.419392e-13,6.140709e-09,,245.735281,181.745741,,,27.110701,4.399002e+16,0.384106,,1.322454,0.846962,-0.038446,27.239333,0.47448,,,,,-0.789374,-15,10.999927,0.334006,0.782832,71.86874400000001,14.557268,,,57.017618,0.293858,9.292209,0.02321,"False","False",3,0.384106,"p-type",0.018,275.6,275.6,1,1,25,1,"Generalized",540,34.984255,0.310892,2.2,0,1000,0,1.66e-30,"Sinton & Swanson (1987)","OFF","Center Point",3000000000000000,30,2000000000000000,4000000000000000,"OFF","Dark Rsh (Cell only)",10,"True","RTD (Internal)",5,10,-0.05,2,0.01,"A",0,"21-134988","True",0,0,"Hunt",,"11/20/23 16:50:55","MultiFlash v1.60.0.3","Default.mfi",,0.65,0,"False",,,0.212599,0
12,"Donald","BTF-Box1-840C","C43","11/20/23 16:52:05",3.788005,0.6447310000000001,1.227063,0.470091,0.576832,23.61892,2.093004,105.04046,0.133874,0.013745,0.6447310000000001,0.004452,0.470091,0.002093,2.093004,28949.15064,36.89573,3.636087,-0.000772,-0.114959,-0.002808,-0.010187,0.147089,0.013193,-0.000772,-1.018715e-05,-0.010187,40.537748,35.597951,26.26529,15.605201,0.012774,0.561795,0.007176,80.982483,7.176309,0.984125,1.497007,1.194514e-13,1.06742e-08,,309.581414,173.747184,,,34.463196,3.556171e+16,0.462285,,1.326645,0.845983,-0.042016,27.69171,0.470091,,,,,-0.373571,-15,12.255888,0.277896,0.784796,69.658523,16.318094,,,53.213268,0.127162,8.573622,0.020836,"False","False",3,0.462285,"p-type",0.018,275.6,275.6,1,1,25,1,"Generalized",540,32.44034,0.310892,2.2,0,1000,0,1.66e-30,"Sinton & Swanson (1987)","OFF","Center Point",3000000000000000,30,2000000000000000,4000000000000000,"OFF","Dark Rsh (Cell only)",10,"True","RTD (Internal)",5,10,-0.05,2,0.01,"A",0,"21-134988","True",0,0,"Hunt",,"11/20/23 16:52:05","MultiFlash v1.60.0.3","Default.mfi",,0.65,0,"True",,,0.212599,0
13,"Donald","BTF-Box1-840C","C27","11/20/23 16:53:06",3.097427,0.644595,0.910759,0.462425,0.421158,21.093909,1.528148,16.626148,0.189744,0.011239,0.644595,0.003305,0.462425,0.001528,1.528148,4582.166415,52.2934,2.928573,0.000982,0.143966,0.002874,0.01043,0.185406,0.010626,0.000982,1.042962e-05,0.01043,51.097784,50.026499,26.302015,15.60221,0.010398,0.561017,0.005834,80.52548400000001,5.833669,0.996183,1.57858,9.257041000000001e-14,9.916325e-09,,276.294382,142.829603,,,27.550511,5.388517e+16,0.322772,,1.317181,0.851939,-0.048882,27.907897,0.462425,,,,,-1.370452,-15,8.395820000000001,0.321291,0.919158,73.804954,15.054125,,,57.750362,1.000466,6.865597,0.024102,"False","False",3,0.322772,"p-type",0.018,275.6,275.6,1,1,25,1,"Generalized",540,52.399592,0.310892,2.2,0,1000,0,1.66e-30,"Sinton & Swanson (1987)","OFF","Center Point",3000000000000000,30,2000000000000000,4000000000000000,"OFF","Dark Rsh (Cell only)",10,"True","RTD (Internal)",5,10,-0.05,2,0.01,"A",0,"21-134988","True",0,0,"Hunt",,"11/20/23 16:53:06","MultiFlash v1.60.0.3","Default.mfi",,0.65,0,"False",,,0.212599,0
14,"Donald","BTF-Box1-840C","C10","11/20/23 16:54:18",1.669955,0.641861,0.543929,0.445516,0.242329,22.607827,0.879277,340.201414,0.340805,0.006059,0.641861,0.001974,0.445516,0.000879,0.879277,93759.509641,93.925836,1.537143,0.00079,0.113227,0.001214,0.004404,0.358201,0.005577,0.00079,4.403697e-06,0.004404,98.720274,88.92656700000001,26.333492,16.120819,0.005539,0.556904,0.003085,79.313425,3.084704,1.029802,1.891605,4.419772e-14,8.391031e-09,,200.747338,85.64961700000001,,,27.733305,8.884189e+16,0.212815,,1.321953,0.853056,-0.068048,28.273991,0.445516,,,,,-0.664035,-15,4.30797,0.346954,0.8662879999999999,71.168691,13.046953,,,58.028478,0.09326,3.546904,0.041722,"False","False",3,0.212815,"p-type",0.018,275.6,275.6,1,1,25,1,"Generalized",540,96.278268,0.310892,2.2,0,1000,0,1.66e-30,"Sinton & Swanson (1987)","OFF","Center Point",3000000000000000,30,2000000000000000,4000000000000000,"OFF","Dark Rsh (Cell only)",10,"True","RTD (Internal)",5,10,-0.05,2,0.01,"A",0,"21-134988","True",0,0,"Hunt",,"11/20/23 16:54:18","MultiFlash v1.60.0.3","Default.mfi",,0.65,0,"False",,,0.212599,0
15,"Donald","BTF-Box1-760C-B","C59","11/20/23 16:56:19",10.107282,0.65793,8.736974,0.514954,4.499143,67.65745699999999,16.324901,46.43687,0.0098,0.036674,0.65793,0.031702,0.514954,0.016325,16.324901,12798.001419,2.700898,8.736974,0.514954,67.65745699999999,4.499143,16.324901,0.0098,0.031702,0.514954,0.016325,16.324901,2.700898,3.060197,26.286275,16.161902,0.034472,0.5731540000000001,0.019757,81.88353499999999,19.757476,0.982496,1.317376,2.205325e-13,1.598541e-08,,451.39747,277.354671,,,38.157438,1.662568e+16,0.916035,,1.322053,0.846832,-0.006445,11.598265,0.514954,,,,,-0.505485,-15,7.028104,-0.030189,0.953774,31.455592,17.609445,,,13.739077,0.10707,23.973444,0.012027,"False","False",3,0.916035,"p-type",0.018,275.6,275.6,1,1,25,1,"Generalized",540,3.158065,0.310892,2.2,0,1000,9.787716,1.66e-30,"Sinton & Swanson (1987)","OFF","Center Point",3000000000000000,30,2000000000000000,4000000000000000,"OFF","Dark Rsh (Cell only)",10,"True","RTD (Internal)",5,10,-0.05,2,0.01,"A",0,"21-134988","True",0,0,"Hunt",,"11/20/23 16:56:19","MultiFlash v1.60.0.3","Default.mfi",,0.65,3.25442,"True",,,0.212599,0
16,"Donald","BTF-Box1-760C-B","C76","11/20/23 17:01:04",10.070924,0.658588,8.784668999999999,0.495961,4.356854,65.68858299999999,15.808614,56.036749,0.011771,0.036542,0.658588,0.031875,0.495961,0.015809,15.808614,15443.727934,3.244174,8.784668999999999,0.495961,65.68858299999999,4.356854,15.808614,0.011771,0.031875,0.495961,0.015809,15.808614,3.244174,3.883524,26.186596,15.82664,0.034343,0.574066,0.019715,81.92212499999999,19.715378,0.977383,1.320011,2.12197e-13,1.597096e-08,,434.896731,269.370384,,,36.479839,1.719127e+16,0.88832,,1.320803,0.847628,-0.00687,15.020593,0.495961,,,,,-0.340613,-15,6.489648,-0.050347,0.951001,33.671053,17.493249,,,16.08848,0.089324,23.88918,0.012462,"False","False",3,0.88832,"p-type",0.018,275.6,275.6,1,1,25,1,"Generalized",540,3.726659,0.310892,2.2,0,1000,11.236628,1.66e-30,"Sinton & Swanson (1987)","OFF","Center Point",3000000000000000,30,2000000000000000,4000000000000000,"OFF","Dark Rsh (Cell only)",10,"True","RTD (Internal)",5,10,-0.05,2,0.01,"A",0,"21-134988","True",0,0,"Hunt",,"11/20/23 17:01:04","MultiFlash v1.60.0.3","Default.mfi",,0.65,2.903672,"True",,,0.212599,0
17,"Donald","BTF-Box1-760C-B","C84","11/20/23 17:04:20",9.999311000000001,0.65812,8.692482,0.49465,4.299737,65.338083,15.601366,27.454058,0.011658,0.036282,0.65812,0.03154,0.49465,0.015601,15.601366,7566.338371,3.212989,8.692482,0.49465,65.338083,4.299737,15.601366,0.011658,0.03154,0.49465,0.015601,15.601366,3.212989,3.843339,26.343986,15.632161,0.033856,0.57093,0.019329,80.95101,19.329407,1.00457,1.482331,1.961267e-13,2.31456e-08,,542.212025,272.366003,,,30.024061,1.896966e+16,0.811786,,1.321453,0.847249,-0.007131,14.764529,0.49465,,,,,-0.661731,-15,5.165992,-0.039663,0.9559029999999999,34.115202,18.417105,,,15.516228,0.18187,23.687528,0.010542,"False","False",3,0.811786,"p-type",0.018,275.6,275.6,1,1,25,1,"Generalized",540,3.643498,0.310892,2.2,0,1000,10.250089,1.66e-30,"Sinton & Swanson (1987)","OFF","Center Point",3000000000000000,30,2000000000000000,4000000000000000,"OFF","Dark Rsh (Cell only)",10,"True","RTD (Internal)",5,10,-0.05,2,0.01,"A",0,"21-134988","True",0,0,"Hunt",,"11/20/23 17:04:20","MultiFlash v1.60.0.3","Default.mfi",,0.65,3.008168,"True",,,0.212599,0
18,"Donald","BTF-Box1-760C-B","C100","11/20/23 17:05:16",9.951992000000001,0.659614,8.179967,0.461012,3.771065,57.446592,13.683111,96.57856,0.01832,0.03611,0.659614,0.029681,0.461012,0.013683,13.683111,26617.051155,5.049053,8.179967,0.461012,57.446592,3.771065,13.683111,0.01832,0.029681,0.461012,0.013683,13.683111,5.049053,6.101876,26.265289,16.01011,0.033848,0.575033,0.019464,81.715693,19.463729,0.979108,1.36816,1.944273e-13,1.790157e-08,,430.996287,255.769487,,,39.015408,1.869894e+16,0.822512,,1.319512,0.8483270000000001,-0.007389,23.756258,0.461012,,,,,-0.202008,-15,9.315754,-0.128652,0.91489,41.884598,17.537424,,,24.29453,0.052643,23.598323,0.012759,"False","False",3,0.822512,"p-type",0.018,275.6,275.6,1,1,25,1,"Generalized",540,5.917293,0.310892,2.2,0,1000,23.229301,1.66e-30,"Sinton & Swanson (1987)","OFF","Center Point",3000000000000000,30,2000000000000000,4000000000000000,"OFF","Dark Rsh (Cell only)",10,"True","RTD (Internal)",5,10,-0.05,2,0.01,"A",0,"21-134988","True",0,0,"Hunt",,"11/20/23 17:05:16","MultiFlash v1.60.0.3","Default.mfi",,0.65,2.289281,"True",,,0.212599,0
19,"Donald","BTF-Box1-760C-B","C92","11/20/23 17:06:10",10.016862,0.657421,8.938122,0.512713,4.582694,69.589842,16.628061,58.130387,0.008652,0.036346,0.657421,0.032432,0.512713,0.016628,16.628061,16020.734527,2.384428,8.938122,0.512713,69.589842,4.582694,16.628061,0.008652,0.032432,0.512713,0.016628,16.628061,2.384428,2.87774,26.343986,15.841832,0.034011,0.57143,0.019435,81.336005,19.434734,1.005534,1.403176,2.141769e-13,1.955732e-08,,511.813138,280.378474,,,27.679548,1.97568e+16,0.782241,,1.325887,0.847459,-0.007204,11.006494,0.512713,,,,,-0.293786,-15,3.940724,-0.022926,0.969824,29.793789,18.051334,,,11.656493,0.085962,23.71038,0.010776,"False","False",3,0.782241,"p-type",0.018,275.6,275.6,1,1,25,1,"Generalized",540,2.700444,0.310892,2.2,0,1000,7.348435,1.66e-30,"Sinton & Swanson (1987)","OFF","Center Point",3000000000000000,30,2000000000000000,4000000000000000,"OFF","Dark Rsh (Cell only)",10,"True","RTD (Internal)",5,10,-0.05,2,0.01,"A",0,"21-134988","True",0,0,"Hunt",,"11/20/23 17:06:10","MultiFlash v1.60.0.3","Default.mfi",,0.65,3.474838,"True",,,0.212599,0
20,"Donald","BTF-Box1-760C-B","C60","11/20/23 17:07:57",10.072969,0.6554219999999999,9.203825999999999,0.505847,4.655724,70.519458,16.893048,59.066049,0.008144,0.036549,0.6554219999999999,0.033396,0.505847,0.016893,16.893048,16278.603218,2.244567,9.203825999999999,0.505847,70.519458,4.655724,16.893048,0.008144,0.033396,0.505847,0.016893,16.893048,2.244567,2.617859,26.427932,15.654127,0.034251,0.569726,0.019513,81.45808,19.513413,0.994354,1.377236,2.33062e-13,1.996696e-08,,538.418619,304.760911,,,28.681475,1.659779e+16,0.91745,,1.323039,0.85084,-0.006283,10.021611,0.505847,,,,,-0.328855,-15,3.274132,-0.01401,0.972736,29.13072,18.177986,,,10.869109,0.083625,23.843965,0.010077,"False","False",3,0.91745,"p-type",0.018,275.6,275.6,1,1,25,1,"Generalized",540,2.434787,0.310892,2.2,0,1000,6.234951,1.66e-30,"Sinton & Swanson (1987)","OFF","Center Point",3000000000000000,30,2000000000000000,4000000000000000,"OFF","Dark Rsh (Cell only)",10,"True","RTD (Internal)",5,10,-0.05,2,0.01,"A",0,"21-134988","True",0,0,"Hunt",,"11/20/23 17:07:57","MultiFlash v1.60.0.3","Default.mfi",,0.65,3.774245,"True",,,0.212599,0
21,"Donald","BTF-Box1-760C-B","C68","11/20/23 17:10:00",10.093767,0.655451,8.832653000000001,0.516753,4.5643,68.989176,16.561319,25.918263,0.008892000000000001,0.036625,0.655451,0.032049,0.516753,0.016561,16.561319,7143.073266,2.450542,8.832653000000001,0.516753,68.989176,4.5643,16.561319,0.008892000000000001,0.032049,0.516753,0.016561,16.561319,2.450542,2.683719,26.354484,15.903429,0.034413,0.570759,0.019641,81.81966199999999,19.641364,0.986168,1.317083,2.444447e-13,1.618606e-08,,497.69261,305.047214,,,33.225178,1.696807e+16,0.89904,,1.319956,0.851309,-0.006616,10.195271,0.516753,,,,,-0.664569,-15,5.614636,-0.015519,0.964382,30.351356,17.799785,,,12.360653,0.190918,23.887655,0.010896,"False","False",3,0.89904,"p-type",0.018,275.6,275.6,1,1,25,1,"Generalized",540,2.783625,0.310892,2.2,0,1000,7.148024,1.66e-30,"Sinton & Swanson (1987)","OFF","Center Point",3000000000000000,30,2000000000000000,4000000000000000,"OFF","Dark Rsh (Cell only)",10,"True","RTD (Internal)",5,10,-0.05,2,0.01,"A",0,"21-134988","True",0,0,"Hunt",,"11/20/23 17:10:00","MultiFlash v1.60.0.3","Default.mfi",,0.65,3.498596,"True",,,0.212599,0
22,"Donald","BTF-Box1-780C-B","C61","11/20/23 17:12:32",10.137578,0.651006,9.240914,0.526052,4.861198,73.658652,17.6386,36.229029,0.005559,0.036784,0.651006,0.03353,0.526052,0.017639,17.6386,9984.720461000001,1.531931,9.240914,0.526052,73.658652,4.861198,17.6386,0.005559,0.03353,0.526052,0.017639,17.6386,1.531931,1.826219,26.323049,15.683023,0.034461,0.56555,0.019489,81.38739,19.489354,1.01344,1.37064,2.860456e-13,2.027369e-08,,640.080336,364.223028,,,24.954905,1.614181e+16,0.941264,,1.311984,0.84732,-0.006751,6.954471,0.526052,,,,,-0.564901,-15,2.951489,-0.009865000000000001,0.97278,26.257682,18.486705,,,7.636968,0.13401,23.903941,0.008352,"False","False",3,0.941264,"p-type",0.018,275.6,275.6,1,1,25,1,"Generalized",540,1.6849,0.310892,2.2,0,1000,7.486159,1.66e-30,"Sinton & Swanson (1987)","OFF","Center Point",3000000000000000,30,2000000000000000,4000000000000000,"OFF","Dark Rsh (Cell only)",10,"True","RTD (Internal)",5,10,-0.05,2,0.01,"A",0,"21-134988","True",0,0,"Hunt",,"11/20/23 17:12:32","MultiFlash v1.60.0.3","Default.mfi",,0.65,5.106832,"True",,,0.212599,0
23,"Donald","BTF-Box1-780C-B","C52","11/20/23 17:14:34",10.082193,0.654284,9.036636,0.514718,4.65132,70.510649,16.877069,32.667964,0.007686,0.036583,0.654284,0.032789,0.514718,0.016877,16.877069,9003.290836,2.118269,9.036636,0.514718,70.510649,4.65132,16.877069,0.007686,0.032789,0.514718,0.016877,16.877069,2.118269,2.66026,26.097471,15.587233,0.034047,0.569005,0.019373,80.937895,19.372882,1.018212,1.4906,2.266852e-13,2.387294e-08,,610.845578,318.846161,,,25.471133,1.789354e+16,0.856309,,1.31728,0.850537,-0.007759,10.056719,0.514718,,,,,-0.756381,-15,3.462748,-0.021638,0.956738,29.19179,18.722356,,,10.318521,0.150913,23.828952,0.010128,"False","False",3,0.856309,"p-type",0.018,275.6,275.6,1,1,25,1,"Generalized",540,2.454634,0.310892,2.2,0,1000,12.253948,1.66e-30,"Sinton & Swanson (1987)","OFF","Center Point",3000000000000000,30,2000000000000000,4000000000000000,"OFF","Dark Rsh (Cell only)",10,"True","RTD (Internal)",5,10,-0.05,2,0.01,"A",0,"21-134988","True",0,0,"Hunt",,"11/20/23 17:14:34","MultiFlash v1.60.0.3","Default.mfi",,0.65,3.962352,"True",,,0.212599,0
24,"Donald","BTF-Box1-780C-B","C95","11/20/23 17:16:40",10.07744,0.652162,8.736345,0.506447,4.424493,67.32209,16.054038,37.693125,0.009272000000000001,0.036565,0.652162,0.031699,0.506447,0.016054,16.054038,10388.225283,2.555287,8.736345,0.506447,67.32209,4.424493,16.054038,0.009272000000000001,0.031699,0.506447,0.016054,16.054038,2.555287,3.238727,26.233819,15.793734,0.033845,0.5638069999999999,0.019082,80.01942,19.081921,1.051674,1.644149,2.22298e-13,3.298886e-08,,802.355265,346.136202,,,20.840072,1.939772e+16,0.795427,,1.326598,0.85202,-0.007403,12.468667,0.506447,,,,,-0.471102,-15,3.628722,-0.03012,0.942273,32.437089,19.725106,,,12.583223,0.128759,23.765154,0.008130999999999999,"False","False",3,0.795427,"p-type",0.018,275.6,275.6,1,1,25,1,"Generalized",540,3.090305,0.310892,2.2,0,1000,16.28501,1.66e-30,"Sinton & Swanson (1987)","OFF","Center Point",3000000000000000,30,2000000000000000,4000000000000000,"OFF","Dark Rsh (Cell only)",10,"True","RTD (Internal)",5,10,-0.05,2,0.01,"A",0,"21-134988","True",0,0,"Hunt",,"11/20/23 17:16:40","MultiFlash v1.60.0.3","Default.mfi",,0.65,4.102799,"True",,,0.212599,0
25,"Donald","BTF-Box1-780C-B","C69","11/20/23 17:18:30",10.136398,0.650525,8.374472000000001,0.507088,4.246594,64.401044,15.408542,18.305215,0.011061,0.036779,0.650525,0.030386,0.507088,0.015409,15.408542,5044.917187,3.048529,8.374472000000001,0.507088,64.401044,4.246594,15.408542,0.011061,0.030386,0.507088,0.015409,15.408542,3.048529,3.79917,26.176104,15.833613,0.034362,0.565573,0.019434,81.226716,19.434238,1.002576,1.41534,2.843759e-13,2.113582e-08,,665.5413569999999,371.066223,,,31.033111,1.543293e+16,0.981036,,1.313395,0.850467,-0.007649,14.139793,0.507088,,,,,-0.9713850000000001,-15,7.316568,-0.067269,0.907166,35.332988,18.68924,,,16.378402,0.265346,23.895194,0.008644000000000001,"False","False",3,0.981036,"p-type",0.018,275.6,275.6,1,1,25,1,"Generalized",540,3.813273,0.310892,2.2,0,1000,28.641758,1.66e-30,"Sinton & Swanson (1987)","OFF","Center Point",3000000000000000,30,2000000000000000,4000000000000000,"OFF","Dark Rsh (Cell only)",10,"True","RTD (Internal)",5,10,-0.05,2,0.01,"A",0,"21-134988","True",0,0,"Hunt",,"11/20/23 17:18:30","MultiFlash v1.60.0.3","Default.mfi",,0.65,3.935478,"True",,,0.212599,0
26,"Donald","BTF-Box1-780C-B","C94","11/20/23 17:19:58",10.110046,0.654175,9.171236,0.509313,4.671034,70.626233,16.948599,77.773191,0.007366,0.036684,0.654175,0.033277,0.509313,0.016949,16.948599,21434.291535,2.030056,9.171236,0.509313,70.626233,4.671034,16.948599,0.007366,0.033277,0.509313,0.016949,16.948599,2.030056,2.295165,26.191843,15.639143,0.034057,0.566693,0.0193,80.42327299999999,19.299653,1.032582,1.572997,2.1683e-13,2.876817e-08,,692.447722,321.092375,,,20.251378,1.916682e+16,0.804161,,1.32563,0.854622,-0.007342,8.535121,0.509313,,,,,-0.234884,-15,2.435518,-0.007215,0.9741649999999999,28.973927,19.212685,,,9.698511999999999,0.062731,23.883939,0.008958000000000001,"False","False",3,0.804161,"p-type",0.018,275.6,275.6,1,1,25,1,"Generalized",540,2.216971,0.310892,2.2,0,1000,6.132933,1.66e-30,"Sinton & Swanson (1987)","OFF","Center Point",3000000000000000,30,2000000000000000,4000000000000000,"OFF","Dark Rsh (Cell only)",10,"True","RTD (Internal)",5,10,-0.05,2,0.01,"A",0,"21-134988","True",0,0,"Hunt",,"11/20/23 17:19:58","MultiFlash v1.60.0.3","Default.mfi",,0.65,4.09388,"True",,,0.212599,0
27,"Donald","BTF-Box1-780C-B","C85","11/20/23 17:21:35",10.004096,0.652013,9.165366000000001,0.512283,4.695261,71.98227,17.036507,49.202861,0.006492,0.036299,0.652013,0.033256,0.512283,0.017037,17.036507,13560.308484,1.78918,9.165366000000001,0.512283,71.98227,4.695261,17.036507,0.006492,0.033256,0.512283,0.017037,17.036507,1.78918,2.20403,26.26529,15.602239,0.034001,0.561844,0.019103,80.714319,19.103177,1.111938,1.39109,2.852411e-13,2.177643e-08,,731.665696,345.616592,,,12.795505,2.711149e+16,0.587894,,1.328701,0.851702,-0.007819,8.312675,0.512283,,,,,-0.516171,-15,1.414575,-0.006655,0.971427,27.534598,18.761042,,,8.674542000000001,0.09901500000000001,23.510493,0.007333,"False","False",3,0.587894,"p-type",0.018,275.6,275.6,1,1,25,1,"Generalized",540,2.011832,0.310892,2.2,0,1000,8.256099000000001,1.66e-30,"Sinton & Swanson (1987)","OFF","Center Point",3000000000000000,30,2000000000000000,4000000000000000,"OFF","Dark Rsh (Cell only)",10,"True","RTD (Internal)",5,10,-0.05,2,0.01,"A",0,"21-134988","True",0,0,"Hunt",,"11/20/23 17:21:35","MultiFlash v1.60.0.3","Default.mfi",,0.65,4.801655,"True",,,0.212599,0
28,"Donald","BTF-Box1-780C-B","C77","11/20/23 17:23:38",10.06634,0.651223,8.928333,0.492089,4.393534,67.02126,15.941707,35.715791,0.010566,0.036525,0.651223,0.032396,0.492089,0.015942,15.941707,9843.271994000001,2.911965,8.928333,0.492089,67.02126,4.393534,15.941707,0.010566,0.032396,0.492089,0.015942,15.941707,2.911965,3.428806,26.065938,15.746819,0.03417,0.566485,0.019357,81.37848700000001,19.356724,0.98349,1.391837,2.70039e-13,2.211861e-08,,625.844121,358.625936,,,27.399286,1.638606e+16,0.928346,,1.317549,0.852681,-0.007207,13.215451,0.492089,,,,,-0.458998,-15,4.123287,-0.025354,0.9613930000000001,32.829072,18.463325,,,14.228385,0.137363,23.733916,0.009257,"False","False",3,0.928346,"p-type",0.018,275.6,275.6,1,1,25,1,"Generalized",540,3.231024,0.310892,2.2,0,1000,8.179270000000001,1.66e-30,"Sinton & Swanson (1987)","OFF","Center Point",3000000000000000,30,2000000000000000,4000000000000000,"OFF","Dark Rsh (Cell only)",10,"True","RTD (Internal)",5,10,-0.05,2,0.01,"A",0,"21-134988","True",0,0,"Hunt",,"11/20/23 17:23:38","MultiFlash v1.60.0.3","Default.mfi",,0.65,3.465952,"True",,,0.212599,0
29,"Donald","BTF-Box1-800C-BP25-B","C96","11/20/23 17:25:39",10.092435,0.6501130000000001,8.725472999999999,0.50681,4.422154,67.398343,16.045552,100.822908,0.009384999999999999,0.03662,0.6501130000000001,0.03166,0.50681,0.016046,16.045552,27786.793568,2.586503,8.725472999999999,0.50681,67.398343,4.422154,16.045552,0.009384999999999999,0.03166,0.50681,0.016046,16.045552,2.586503,2.832846,26.312507,16.101901,0.034063,0.563797,0.019204,80.666619,19.204336,1.039348,1.511448,2.64984e-13,2.730823e-08,,754.490142,375.436631,,,20.835669,1.975903e+16,0.782161,,1.323032,0.848118,-0.007566,10.597661,0.50681,,,,,-0.314648,-15,3.739893,-0.010886,0.9565900000000001,32.061545,19.153983,,,12.859395,0.048168,23.749329,0.008113,"False","False",3,0.782161,"p-type",0.018,275.6,275.6,1,1,25,1,"Generalized",540,2.900205,0.310892,2.2,0,1000,9.127442,1.66e-30,"Sinton & Swanson (1987)","OFF","Center Point",3000000000000000,30,2000000000000000,4000000000000000,"OFF","Dark Rsh (Cell only)",10,"True","RTD (Internal)",5,10,-0.05,2,0.01,"A",0,"21-134988","True",0,0,"Hunt",,"11/20/23 17:25:39","MultiFlash v1.60.0.3","Default.mfi",,0.65,3.861186,"True",,,0.212599,0
30,"Donald","BTF-Box1-800C-BP25-B","C88","11/20/23 17:27:18",10.080898,0.6509160000000001,8.813997000000001,0.512055,4.513251,68.780472,16.376092,28.265032,0.008534,0.036578,0.6509160000000001,0.031981,0.512055,0.016376,16.376092,7789.842693,2.351978,8.813997000000001,0.512055,68.780472,4.513251,16.376092,0.008534,0.031981,0.512055,0.016376,16.376092,2.351978,2.999367,26.343986,15.613897,0.034001,0.565116,0.019214,80.70102,19.214281,1.023517,1.516708,2.567497e-13,2.636374e-08,,722.344889,363.460794,,,21.23969,1.975979e+16,0.782134,,1.320758,0.852564,-0.007621,11.227338,0.512055,,,,,-0.7860279999999999,-15,3.538722,-0.026814,0.9443550000000001,31.03957,19.067687,,,11.799161,0.172722,23.735554,0.008598,"False","False",3,0.782134,"p-type",0.018,275.6,275.6,1,1,25,1,"Generalized",540,2.81622,0.310892,2.2,0,1000,16.753674,1.66e-30,"Sinton & Swanson (1987)","OFF","Center Point",3000000000000000,30,2000000000000000,4000000000000000,"OFF","Dark Rsh (Cell only)",10,"True","RTD (Internal)",5,10,-0.05,2,0.01,"A",0,"21-134988","True",0,0,"Hunt",,"11/20/23 17:27:18","MultiFlash v1.60.0.3","Default.mfi",,0.65,4.212453,"True",,,0.212599,0
31,"Donald","BTF-Box1-800C-BP25-B","C62","11/20/23 17:29:47",10.101575,0.649981,9.300470000000001,0.510602,4.748841,72.32661899999999,17.230919,45.51161,0.006392,0.036653,0.649981,0.033746,0.510602,0.017231,17.230919,12542.999725,1.761744,9.300470000000001,0.510602,72.32661899999999,4.748841,17.230919,0.006392,0.033746,0.510602,0.017231,17.230919,1.761744,2.049337,26.197089,15.587248,0.03417,0.564544,0.01929,80.970461,19.290207,1.017532,1.46288,2.77102e-13,2.446193e-08,,711.694399,377.714543,,,19.008109,1.825736e+16,0.840679,,1.319266,0.851373,-0.007051,7.821694,0.510602,,,,,-0.675721,-15,1.961905,-0.006381,0.981742,27.481986,18.889511,,,8.485611,0.106864,23.777253,0.008015,"False","False",3,0.840679,"p-type",0.018,275.6,275.6,1,1,25,1,"Generalized",540,1.872258,0.310892,2.2,0,1000,4.048989,1.66e-30,"Sinton & Swanson (1987)","OFF","Center Point",3000000000000000,30,2000000000000000,4000000000000000,"OFF","Dark Rsh (Cell only)",10,"True","RTD (Internal)",5,10,-0.05,2,0.01,"A",0,"21-134988","True",0,0,"Hunt",,"11/20/23 17:29:47","MultiFlash v1.60.0.3","Default.mfi",,0.65,4.533347,"True",,,0.212599,0
32,"Donald","BTF-Box1-800C-BP25-B","C71","11/20/23 17:31:33",10.105643,0.648771,8.440861999999999,0.509537,4.300932,65.600528,15.605704,32.765699,0.010186,0.036668,0.648771,0.030627,0.509537,0.015606,15.605704,9030.226624999999,2.807329,8.440861999999999,0.509537,65.600528,4.300932,15.605704,0.010186,0.030627,0.509537,0.015606,15.605704,2.807329,3.60301,26.270538,15.938342,0.034195,0.56365,0.019274,81.02128399999999,19.274147,1.030379,1.435598,2.899096e-13,2.452816e-08,,733.646989,396.084701,,,25.770019,1.676555e+16,0.90901,,1.322848,0.847901,-0.007426,13.815674,0.509537,,,,,-0.767882,-15,5.731944,-0.057101,0.916828,34.011044,18.958042,,,14.905038,0.147964,23.777485,0.007901,"False","False",3,0.90901,"p-type",0.018,275.6,275.6,1,1,25,1,"Generalized",540,3.746715,0.310892,2.2,0,1000,22.910463,1.66e-30,"Sinton & Swanson (1987)","OFF","Center Point",3000000000000000,30,2000000000000000,4000000000000000,"OFF","Dark Rsh (Cell only)",10,"True","RTD (Internal)",5,10,-0.05,2,0.01,"A",0,"21-134988","True",0,0,"Hunt",,"11/20/23 17:31:33","MultiFlash v1.60.0.3","Default.mfi",,0.65,4.093559,"True",,,0.212599,0
33,"Donald","BTF-Box1-800C-BP25-B","C53","11/20/23 17:33:00",10.1864,0.652064,9.248298999999999,0.527161,4.87534,73.39966800000001,17.689914,79.286124,0.005666,0.036961,0.652064,0.033557,0.527161,0.01769,17.689914,21851.255823,1.561461,9.248298999999999,0.527161,73.39966800000001,4.87534,17.689914,0.005666,0.033557,0.527161,0.01769,17.689914,1.561461,1.832241,26.23906,16.123812,0.034562,0.5671349999999999,0.019602,81.331506,19.601552,1.022539,1.386707,2.646156e-13,2.128758e-08,,621.382584,351.22158,,,29.315367,1.433025e+16,1.050604,,1.321093,0.851463,-0.00731,6.976196,0.527161,,,,,-0.356232,-15,3.609088,-0.011088,0.970845,26.455795,18.587834,,,7.806809,0.061152,24.07044,0.009358,"False","False",3,1.050604,"p-type",0.018,275.6,275.6,1,1,25,1,"Generalized",540,1.709593,0.310892,2.2,0,1000,8.417584,1.66e-30,"Sinton & Swanson (1987)","OFF","Center Point",3000000000000000,30,2000000000000000,4000000000000000,"OFF","Dark Rsh (Cell only)",10,"True","RTD (Internal)",5,10,-0.05,2,0.01,"A",0,"21-134988","True",0,0,"Hunt",,"11/20/23 17:33:00","MultiFlash v1.60.0.3","Default.mfi",,0.65,4.917716,"True",,,0.212599,0
34,"Donald","BTF-Box1-800C-BP25-B","C78","11/20/23 17:34:31",10.103231,0.648764,8.850318,0.495788,4.387879,66.943421,15.921187,55.336155,0.010184,0.036659,0.648764,0.032113,0.495788,0.015921,15.921187,15250.644182,2.8067,8.850318,0.495788,66.943421,4.387879,15.921187,0.010184,0.032113,0.495788,0.015921,15.921187,2.8067,3.394937,26.139381,15.899407,0.034203,0.5633629999999999,0.019269,81.019561,19.268922,1.00565,1.444155,2.931514e-13,2.492809e-08,,736.81776,396.101573,,,25.254591,1.583427e+16,0.9580880000000001,,1.330119,0.851437,-0.008226000000000001,13.034467,0.495788,,,,,-0.454737,-15,4.182834,-0.029417,0.94896,32.979987,18.985914,,,13.906553,0.087519,23.778545,0.007813000000000001,"False","False",3,0.9580880000000001,"p-type",0.018,275.6,275.6,1,1,25,1,"Generalized",540,3.233668,0.310892,2.2,0,1000,12.391742,1.66e-30,"Sinton & Swanson (1987)","OFF","Center Point",3000000000000000,30,2000000000000000,4000000000000000,"OFF","Dark Rsh (Cell only)",10,"True","RTD (Internal)",5,10,-0.05,2,0.01,"A",0,"21-134988","True",0,0,"Hunt",,"11/20/23 17:34:31","MultiFlash v1.60.0.3","Default.mfi",,0.65,3.848782,"True",,,0.212599,0
35,"Donald","BTF-Box1-800C-BP25-B","C87","11/20/23 17:36:02",10.1842,0.65252,8.600579,0.5101290000000001,4.387408,66.021776,15.919477,35.157851,0.010392,0.036953,0.65252,0.031207,0.5101290000000001,0.015919,15.919477,9689.503747999999,2.864113,8.600579,0.5101290000000001,66.021776,4.387408,15.919477,0.010392,0.031207,0.5101290000000001,0.015919,15.919477,2.864113,3.400496,26.218074,15.985215,0.034585,0.5690460000000001,0.019681,81.620435,19.680698,0.998788,1.358211,2.589943e-13,1.919541e-08,,569.378925,344.965248,,,26.499485,1.985982e+16,0.778545,,1.320407,0.847765,-0.007755,12.901967,0.5101290000000001,,,,,-0.757148,-15,5.65785,-0.036897,0.926875,33.336222,18.064591,,,15.132459,0.139172,24.012835,0.009632,"False","False",3,0.778545,"p-type",0.018,275.6,275.6,1,1,25,1,"Generalized",540,3.471028,0.310892,2.2,0,1000,19.285692,1.66e-30,"Sinton & Swanson (1987)","OFF","Center Point",3000000000000000,30,2000000000000000,4000000000000000,"OFF","Dark Rsh (Cell only)",10,"True","RTD (Internal)",5,10,-0.05,2,0.01,"A",0,"21-134988","True",0,0,"Hunt",,"11/20/23 17:36:02","MultiFlash v1.60.0.3","Default.mfi",,0.65,3.813125,"True",,,0.212599,0
