Repository: dintalframe/MLPROJECT

File: FCT650csv/MultiFlash_Database WW02 - 2024.csv (part 2 of 5)
nce_(percent),Pm/Pe,Total_IV_Curve_Loss_(percent),BulkSRH_AND_Jo_Power_Loss_(percent),BulkSRH_Power_Loss_(percent),Jo_Power_Loss_(percent),Rs_Power_Loss_(percent),Rsh_Power_Loss_(percent),Richter_Limit_Efficiency_(percent),Delta_Power_per_(fA/cm2)_at_pVmp_(percent),Dark_Break_Interpolated,Calibration,Resistivity_(ohm-cm),Analysis_Resistivity_(ohm-cm),Sample_Type,Thickness_(cm),Cell_Area_(cm2),Total_Area_(cm2),Number_of_Cells_per_String,Number_of_Strings,Temperature_(C),Intensity_(suns),Analysis_Type,Nominal_Load_Voltage_(mV/cell),Rs_Modulation_Target_(ohm-cm2),Reference_Constant_(V/sun),Voltage_Temperature_Coefficient_(mV/C),Temperature_Offset_(C),Power_per_Sun_(W/m2),Conductivity_Modulation_(ohm-cm2/V),Auger_Coefficient,Auger_Method,Band_Gap_Narrowing,Fit_Method,Carrier_Density_Center_Point_(cm-3),Percent_Fit,Lower_Bound_(cm-3),Upper_Bound_(cm-3),Rsh_Lifetime_Correction,Rsh_Measurement_Method,SunsVoc_Rsh_Voltage_(V),Do_Dark_Break_Measurement,Temperature_Measurement_Method,Number_of_dRsh_Points,dRsh_Output_Vlimit_(V),Current_Transfer,Voltage_Transfer,Temperature_Transfer,Final_Bin,Bin_Index,Tester_ID,Do_Doping_Measurement,Doping_Sample_Time_(us),Doping_Measurement_Length_(us),Measurement_Type,Comments,Measurement_Date-Time_String,Software_Version,Recipe_Filename,EL_Pulse_Charge_Delivered_(C),Forward_Dark_IV_(V),Forward_Dark_IV_(A),Forward_Dark_IV_Interpolated?,EL_Pulse_Energy _Delivered_(J),EL_Pulse_Current_(A),Doping_Calibration_Factor_(V/sun),Vmp_Correction_Factor_(percent)
34,"Donald","BTF-Box1-F-BP100-Z6840","C137","01/08/24 10:37:55",10.174845,0.6531090000000001,8.347075,0.472614,3.944943,59.364574,14.314015,31.663149,0.015603,0.036919,0.6531090000000001,0.030287,0.472614,0.014314,14.314015,8726.363826000001,4.300212,8.155324,0.482143,59.170259,3.93203,14.267162,0.015211,0.029591,0.482143,0.014267,14.267162,4.192023,5.086669,26.323001,15.775795,0.034339,0.568777,0.019531,81.00288399999999,19.531455,1.020854,1.476778,2.331156e-13,2.465515e-08,,626.926767,336.841088,,,28.795884,1.819275e+16,0.843409,,1.321231,0.842267,-0.008675,18.914298,0.472614,,,,,-0.826728,-15,7.022426,-0.067805,0.884592,40.315418,18.731253,,,21.429861,0.154304,24.025482,0.010007,"False","False",3,0.843409,"p-type",0.018,275.6,275.6,1,1,25,1,"Generalized",540,4.446856,0.311854,2.2,0,1000,25.921747,1.66e-30,"Sinton & Swanson (1987)","OFF","Center Point",3000000000000000,30,2000000000000000,4000000000000000,"OFF","Dark Rsh (Cell only)",10,"True","RTD (Internal)",5,10,-0.05,2,0.01,"A",0,"21-134988","True",0,0,"Hunt",,"01/08/24 10:37:55","MultiFlash v1.60.0.3","Default.mfi",,0.65,3.477948,"True",,,0.212476,0
35,"Donald","BTF-Box1-F-BP100-Z6840","C145","01/08/24 10:38:54",10.063087,0.648939,8.678693000000001,0.490686,4.258516,65.21137899999999,15.451801,80.978962,0.011165,0.036513,0.648939,0.03149,0.490686,0.015452,15.451801,22317.801845,3.077055,8.222548,0.510873,64.32565099999999,4.200675,15.241928,0.010572,0.029835,0.510873,0.015242,15.241928,2.91374,3.765815,26.233812,16.077972,0.033787,0.5635599999999999,0.019041,80.357749,19.040725,1.03578,1.602353,2.500122e-13,3.250593e-08,,811.94717,391.847037,,,21.299225,1.737381e+16,0.879755,,1.319363,0.841646,-0.008149,14.225158,0.490686,,,,,-0.443179,-15,4.069474,-0.033622,0.9235950000000001,34.619499,19.591779,,,14.967606,0.060114,23.673174,0.008212000000000001,"False","False",3,0.879755,"p-type",0.018,275.6,275.6,1,1,25,1,"Generalized",540,3.270457,0.311854,2.2,0,1000,16.58067,1.66e-30,"Sinton & Swanson (1987)","OFF","Center Point",3000000000000000,30,2000000000000000,4000000000000000,"OFF","Dark Rsh (Cell only)",10,"True","RTD (Internal)",5,10,-0.05,2,0.01,"A",0,"21-134988","True",0,0,"Hunt",,"01/08/24 10:38:54","MultiFlash v1.60.0.3","Default.mfi",,0.65,3.597563,"True",,,0.212476,0
36,"Donald","BTF-Box1-F-BP150-Z6790","C106","01/08/24 10:39:58",9.859483000000001,0.65948,8.175052000000001,0.46874,3.831974,58.934091,13.904114,113.38489,0.017073,0.035775,0.65948,0.029663,0.46874,0.013904,13.904114,31248.875633,4.705413,8.175052000000001,0.46874,58.934091,3.831974,13.904114,0.017073,0.029663,0.46874,0.013904,13.904114,4.705413,5.614785,26.275782,15.569345,0.033436,0.574261,0.019201,81.38514600000001,19.200913,0.986783,1.423362,1.815158e-13,2.125762e-08,,459.159553,254.713129,,,34.66422,2.025925e+16,0.764563,,1.318537,0.843067,-0.008244,21.055232,0.46874,,,,,-0.141222,-15,7.799889,-0.08967,0.903227,40.28495,17.796596,,,22.443161,0.045194,23.351064,0.012872,"False","False",3,0.764563,"p-type",0.018,275.6,275.6,1,1,25,1,"Generalized",540,4.914901,0.311854,2.2,0,1000,21.542111,1.66e-30,"Sinton & Swanson (1987)","OFF","Center Point",3000000000000000,30,2000000000000000,4000000000000000,"OFF","Dark Rsh (Cell only)",10,"True","RTD (Internal)",5,10,-0.05,2,0.01,"A",0,"21-134988","True",0,0,"Hunt",,"01/08/24 10:39:58","MultiFlash v1.60.0.3","Default.mfi",,0.65,2.381478,"True",,,0.212476,0
37,"Donald","BTF-Box1-F-BP150-Z6790","C114","01/08/24 10:40:52",10.086481,0.657184,8.827328,0.50215,4.43264,66.87069,16.083599,95.55451100000001,0.010629,0.036598,0.657184,0.032029,0.50215,0.016084,16.083599,26334.823238,2.929291,8.574560999999999,0.5149359999999999,66.60985700000001,4.41535,16.020864,0.010153,0.031112,0.5149359999999999,0.016021,16.020864,2.798147,3.615588,26.244304,15.650254,0.034313,0.571752,0.019619,81.56866100000001,19.618724,1.00079,1.36218,2.188423e-13,1.884854e-08,,494.607581,284.938818,,,32.216214,1.809452e+16,0.847598,,1.32036,0.842083,-0.007444,13.628112,0.50215,,,,,-0.247986,-15,5.410114,-0.043694,0.924261,32.626082,17.909947,,,14.664182,0.051953,23.893024,0.011111,"False","False",3,0.847598,"p-type",0.018,275.6,275.6,1,1,25,1,"Generalized",540,3.151663,0.311854,2.2,0,1000,18.283822,1.66e-30,"Sinton & Swanson (1987)","OFF","Center Point",3000000000000000,30,2000000000000000,4000000000000000,"OFF","Dark Rsh (Cell only)",10,"True","RTD (Internal)",5,10,-0.05,2,0.01,"A",0,"21-134988","True",0,0,"Hunt",,"01/08/24 10:40:52","MultiFlash v1.60.0.3","Default.mfi",,0.65,3.370102,"True",,,0.212476,0
38,"Donald","BTF-Box1-F-BP150-Z6790","C122","01/08/24 10:42:05",9.958303000000001,0.660017,8.105689,0.476962,3.866102,58.821043,14.027948,37.236148,0.016528,0.036133,0.660017,0.029411,0.476962,0.014028,14.027948,10262.282403,4.55503,8.105689,0.476962,58.821043,3.866102,14.027948,0.016528,0.029411,0.476962,0.014028,14.027948,4.55503,5.614055,26.343986,15.870504,0.033763,0.57372,0.019371,81.22347600000001,19.370596,1.000053,1.439509,1.875331e-13,2.000645e-08,,475.197567,251.944711,,,35.732463,1.974517e+16,0.7826610000000001,,1.321503,0.842903,-0.007294,21.166816,0.476962,,,,,-0.464987,-15,8.850239999999999,-0.120152,0.884822,40.425459,17.970017,,,22.319579,0.135863,23.607829,0.012307,"False","False",3,0.7826610000000001,"p-type",0.018,275.6,275.6,1,1,25,1,"Generalized",540,4.957204,0.311854,2.2,0,1000,26.491162,1.66e-30,"Sinton & Swanson (1987)","OFF","Center Point",3000000000000000,30,2000000000000000,4000000000000000,"OFF","Dark Rsh (Cell only)",10,"True","RTD (Internal)",5,10,-0.05,2,0.01,"A",0,"21-134988","True",0,0,"Hunt",,"01/08/24 10:42:05","MultiFlash v1.60.0.3","Default.mfi",,0.65,2.50482,"True",,,0.212476,0
39,"Donald","BTF-Box1-F-BP150-Z6790","C123","01/08/24 10:43:00",9.284141999999999,0.6589390000000001,6.769512,0.405993,2.748374,44.925101,9.972329999999999,134.592091,0.031819,0.033687,0.6589390000000001,0.024563,0.405993,0.009972,9.972329999999999,37093.580355,8.769226,6.769512,0.405993,44.925101,2.748374,9.972329999999999,0.031819,0.024563,0.405993,0.009972,9.972329999999999,8.769226,8.975053000000001,26.233812,15.78876,0.031414,0.571977,0.017968,80.946425,17.968229,1.004576,1.491424,1.88137e-13,1.947112e-08,,487.687347,244.958437,,,36.955162,2.04283e+16,0.758808,,1.303261,0.846388,-0.009098,26.810985,0.405993,,,,,-0.155807,-15,12.811752,-0.032071,0.846444,54.478458,18.15164,,,36.286632,0.040186,21.947418,0.012085,"False","False",3,0.758808,"p-type",0.018,275.6,275.6,1,1,25,1,"Generalized",540,9.869400000000001,0.311854,2.2,0,1000,50.294596,1.66e-30,"Sinton & Swanson (1987)","OFF","Center Point",3000000000000000,30,2000000000000000,4000000000000000,"OFF","Dark Rsh (Cell only)",10,"True","RTD (Internal)",5,10,-0.05,2,0.01,"A",0,"21-134988","True",0,0,"Hunt",,"01/08/24 10:43:00","MultiFlash v1.60.0.3","Default.mfi",,0.65,1.680929,"True",,,0.212476,0
40,"Donald","BTF-Box1-F-BP150-Z6790","C131","01/08/24 10:43:54",9.969943000000001,0.661996,8.499478,0.489945,4.164281,63.094572,15.109872,109.463312,0.013902,0.036175,0.661996,0.03084,0.489945,0.01511,15.109872,30168.088758,3.831413,8.323358000000001,0.498561,62.873645,4.149699,15.056964,0.013601,0.030201,0.498561,0.015057,15.056964,3.748547,4.623171,26.233812,15.611234,0.034012,0.5780110000000001,0.019659,82.09112500000001,19.659161,0.969179,1.313264,1.784214e-13,1.549625e-08,,367.099351,233.542353,,,42.57591,1.806958e+16,0.848669,,1.324701,0.846135,-0.007703,17.380643,0.489945,,,,,-0.212441,-15,8.659488,-0.083579,0.910462,36.040614,17.029253,,,18.964607,0.046754,23.68671,0.014011,"False","False",3,0.848669,"p-type",0.018,275.6,275.6,1,1,25,1,"Generalized",540,4.0378,0.311854,2.2,0,1000,20.016808,1.66e-30,"Sinton & Swanson (1987)","OFF","Center Point",3000000000000000,30,2000000000000000,4000000000000000,"OFF","Dark Rsh (Cell only)",10,"True","RTD (Internal)",5,10,-0.05,2,0.01,"A",0,"21-134988","True",0,0,"Hunt",,"01/08/24 10:43:54","MultiFlash v1.60.0.3","Default.mfi",,0.65,2.551042,"True",,,0.212476,0
41,"Donald","BTF-Box1-F-BP150-Z6790","C140","01/08/24 10:44:49",9.955024,0.663052,8.330197999999999,0.476778,3.971652,60.170159,14.410931,19.938872,0.016276,0.036121,0.663052,0.030226,0.476778,0.014411,14.410931,5495.153183,4.485567,8.218349,0.482238,60.042105,3.9632,14.380261,0.016085,0.02982,0.482238,0.01438,14.380261,4.433047,5.331681,26.223321,15.628176,0.033908,0.579446,0.019648,82.035169,19.647665,0.970413,1.330469,1.754888e-13,1.368308e-08,,355.169893,223.799865,,,45.739606,1.840774e+16,0.834396,,1.322088,0.84163,-0.008122000000000001,20.300168,0.476778,,,,,-0.766746,-15,10.018329,-0.106779,0.906955,39.103514,16.979972,,,21.865284,0.258259,23.658705,0.015663,"False","False",3,0.834396,"p-type",0.018,275.6,275.6,1,1,25,1,"Generalized",540,4.653675,0.311854,2.2,0,1000,20.428819,1.66e-30,"Sinton & Swanson (1987)","OFF","Center Point",3000000000000000,30,2000000000000000,4000000000000000,"OFF","Dark Rsh (Cell only)",10,"True","RTD (Internal)",5,10,-0.05,2,0.01,"A",0,"21-134988","True",0,0,"Hunt",,"01/08/24 10:44:49","MultiFlash v1.60.0.3","Default.mfi",,0.65,2.256335,"True",,,0.212476,0
42,"Donald","BTF-Box1-F-BP150-Z6790","C148","01/08/24 10:46:00",10.023266,0.661771,8.772765,0.502694,4.410018,66.484911,16.001517,27.764729,0.011239,0.036369,0.661771,0.031832,0.502694,0.016002,16.001517,7651.959254,3.097559,8.558707,0.513343,66.236609,4.393548,15.941756,0.010866,0.031055,0.513343,0.015942,15.941756,2.994789,3.711134,26.333495,15.733906,0.034153,0.576717,0.019697,81.837788,19.696631,0.990596,1.339255,1.881662e-13,1.471079e-08,,395.371536,236.852256,,,36.271048,1.98177e+16,0.780052,,1.325212,0.844221,-0.007576,13.940025,0.502694,,,,,-0.591942,-15,6.075486,-0.043989,0.927397,32.795701,17.224032,,,15.388951,0.182718,23.788786,0.013721,"False","False",3,0.780052,"p-type",0.018,275.6,275.6,1,1,25,1,"Generalized",540,3.301899,0.311854,2.2,0,1000,16.785073,1.66e-30,"Sinton & Swanson (1987)","OFF","Center Point",3000000000000000,30,2000000000000000,4000000000000000,"OFF","Dark Rsh (Cell only)",10,"True","RTD (Internal)",5,10,-0.05,2,0.01,"A",0,"21-134988","True",0,0,"Hunt",,"01/08/24 10:46:00","MultiFlash v1.60.0.3","Default.mfi",,0.65,2.955704,"True",,,0.212476,0
43,"Donald","BTF-Box2-G-BP25-Z6790","C153","01/08/24 10:49:40",10.20974,0.6525879999999999,8.151293000000001,0.476062,3.88052,58.241973,14.080262,16.338556,0.015768,0.037046,0.6525879999999999,0.029577,0.476062,0.01408,14.080262,4502.905901,4.345741,8.151293000000001,0.476062,58.241973,3.88052,14.080262,0.015768,0.029577,0.476062,0.01408,14.080262,4.345741,5.31863,26.317756,15.612715,0.034113,0.5673010000000001,0.019352,80.04918600000001,19.352255,1.001984,1.731005,2.024761e-13,3.451148e-08,,754.899605,344.915359,,,31.279794,1.612121e+16,0.942371,,1.315866,0.845772,-0.007475,20.658842,0.476062,,,,,-1.549639,-15,8.459111999999999,-0.10808,0.878047,41.510772,19.758048,,,21.456321,0.296402,24.113071,0.009202,"False","False",3,0.942371,"p-type",0.018,275.6,275.6,1,1,25,1,"Generalized",540,4.726882,0.311854,2.2,0,1000,27.488401,1.66e-30,"Sinton & Swanson (1987)","OFF","Center Point",3000000000000000,30,2000000000000000,4000000000000000,"OFF","Dark Rsh (Cell only)",10,"True","RTD (Internal)",5,10,-0.05,2,0.01,"A",0,"21-134988","True",0,0,"Hunt",,"01/08/24 10:49:40","MultiFlash v1.60.0.3","Default.mfi",,0.65,2.962089,"True",,,0.212476,0
44,"Donald","BTF-Box2-G-BP25-Z6790","C161","01/08/24 10:50:37",10.221383,0.654726,7.99441,0.454697,3.63503,54.317414,13.189515,46.133155,0.019195,0.037088,0.654726,0.029007,0.454697,0.01319,13.189515,12714.297637,5.290124,7.887109,0.460436,54.264846,3.631512,13.17675,0.018918,0.028618,0.460436,0.013177,13.17675,5.213901,6.376483,26.244306,15.751818,0.034485,0.566999,0.019553,80.524237,19.553133,1.071915,1.497173,2.167113e-13,2.725494e-08,,677.815207,317.744519,,,20.283747,2.601018e+16,0.6101259999999999,,1.301135,0.8421729999999999,-0.00774,24.469478,0.454697,,,,,-0.8509949999999999,-15,6.052405,-0.08698400000000001,0.859752,45.088394,18.802268,,,26.181099,0.105028,24.075133,0.009218,"False","False",3,0.6101259999999999,"p-type",0.018,275.6,275.6,1,1,25,1,"Generalized",540,5.649163,0.311854,2.2,0,1000,32.151996,1.66e-30,"Sinton & Swanson (1987)","OFF","Center Point",3000000000000000,30,2000000000000000,4000000000000000,"OFF","Dark Rsh (Cell only)",10,"True","RTD (Internal)",5,10,-0.05,2,0.01,"A",0,"21-134988","True",0,0,"Hunt",,"01/08/24 10:50:37","MultiFlash v1.60.0.3","Default.mfi",,0.65,2.393288,"True",,,0.212476,0
45,"Donald","BTF-Box2-G-BP25-Z6790","C171","01/08/24 10:58:47",10.328888,0.658018,8.970065,0.497769,4.465016,65.69494400000001,16.201074,24.761852,0.011427,0.037478,0.658018,0.032547,0.497769,0.016201,16.201074,6824.366536,3.149149,8.569286,0.515553,65.001985,4.417918,16.030183,0.010856,0.031093,0.515553,0.01603,16.030183,2.991956,3.741791,26.312508,15.59327,0.035039,0.57548,0.020164,81.764684,20.164043,0.966167,1.384245,2.09487e-13,1.708092e-08,,456.68629,282.471982,,,33.626002,1.893429e+16,0.8131699999999999,,1.306405,0.841311,-0.006819,14.436126,0.497769,,,,,-0.927705,-15,6.107554,-0.042906,0.927974,33.832484,17.61912,,,16.015056,0.198309,24.471247,0.012584,"False","False",3,0.8131699999999999,"p-type",0.018,275.6,275.6,1,1,25,1,"Generalized",540,3.336053,0.311854,2.2,0,1000,15.970854,1.66e-30,"Sinton & Swanson (1987)","OFF","Center Point",3000000000000000,30,2000000000000000,4000000000000000,"OFF","Dark Rsh (Cell only)",10,"True","RTD (Internal)",5,10,-0.05,2,0.01,"A",0,"21-134988","True",0,0,"Hunt",,"01/08/24 10:58:47","MultiFlash v1.60.0.3","Default.mfi",,0.65,3.110498,"True",,,0.212476,0
67,"Donald","BTF-Box2-H-BP25-Z6790","BH5","01/08/24 11:25:10",10.968119,0.659014,9.715487,0.497579,4.834226,66.880565,17.540732,129.805717,0.009757999999999999,0.039797,0.659014,0.035252,0.497579,0.017541,17.540732,35774.455624,2.689307,9.269644,0.515974,66.170394,4.782894,17.354476,0.009443,0.033634,0.515974,0.017354,17.354476,2.602456,2.855469,26.076427,15.799699,0.036914,0.5746559999999999,0.021213,80.881615,21.212781,1.041307,1.540963,1.880034e-13,2.651399e-08,,557.449239,288.539716,,,28.802764,1.813575e+16,0.845835,,1.311045,0.847285,-0.004497,11.438005,0.497579,,,,,-1.158151,-15,4.697207,-0.008869,0.954122,32.589059,18.610271,,,13.943362,0.035426,26.056416,0.01124,"False","False",3,0.845835,"p-type",0.018,275.6,275.6,1,1,25,1,"Generalized",540,2.732708,0.311854,2.2,0,1000,8.936828,1.66e-30,"Sinton & Swanson (1987)","OFF","Center Point",3000000000000000,30,2000000000000000,4000000000000000,"OFF","Dark Rsh (Cell only)",10,"True","RTD (Internal)",5,10,-0.05,2,0.01,"A",0,"21-134988","True",0,0,"Hunt",,"01/08/24 11:25:10","MultiFlash v1.60.0.3","Default.mfi",,0.65,3.43924,"True",,,0.212476,0
68,"Donald","BTF-Box2-H-BP50-Z6805","BH18","01/08/24 11:26:36",10.911456,0.6600009999999999,8.962923999999999,0.4911,4.401692,61.121241,15.971305,118.489141,0.013317,0.039592,0.6600009999999999,0.032521,0.4911,0.015971,15.971305,32655.607387,3.670039,8.477824999999999,0.51174,60.24296,4.338442,15.741805,0.012475,0.030761,0.51174,0.015742,15.741805,3.438182,4.223075,26.19709,15.593444,0.03685,0.5767409999999999,0.021253,81.332972,21.252738,1.023622,1.458869,1.888708e-13,2.252524e-08,,488.78218,276.231943,,,36.496949,1.801461e+16,0.851039,,1.322391,0.848673,-0.004999,16.586447,0.4911,,,,,-1.073102,-15,9.509316999999999,-0.063512,0.8785539999999999,38.169872,18.108685,,,20.021924,0.039263,25.943253,0.012837,"False","False",3,0.851039,"p-type",0.018,275.6,275.6,1,1,25,1,"Generalized",540,4.010125,0.311854,2.2,0,1000,28.313723,1.66e-30,"Sinton & Swanson (1987)","OFF","Center Point",3000000000000000,30,2000000000000000,4000000000000000,"OFF","Dark Rsh (Cell only)",10,"True","RTD (Internal)",5,10,-0.05,2,0.01,"A",0,"21-134988","True",0,0,"Hunt",,"01/08/24 11:26:36","MultiFlash v1.60.0.3","Default.mfi",,0.65,3.047482,"True",,,0.212476,0
69,"Donald","BTF-Box2-H-BP50-Z6805","BH27","01/08/24 11:27:44",10.997185,0.663112,9.69675,0.518577,5.028514,68.95586400000001,18.245698,95.671475,0.007887999999999999,0.039903,0.663112,0.035184,0.518577,0.018246,18.245698,26367.058541,2.173809,9.408614999999999,0.532698,68.728756,5.011953,18.185605,0.00748,0.034139,0.532698,0.018186,18.185605,2.061397,2.437431,26.191843,15.559343,0.036659,0.5788759999999999,0.021221,80.19973299999999,21.220821,1.044108,1.77083,1.400763e-13,3.108431e-08,,532.1764429999999,246.654041,,,28.416774,2.000892e+16,0.773262,,1.316526,0.841253,-0.004697,9.8362,0.518577,,,,,-1.549001,-15,4.727051,-0.014293,0.944682,30.195244,18.937699,,,11.208989,0.048556,26.173588,0.013641,"False","False",3,0.773262,"p-type",0.018,275.6,275.6,1,1,25,1,"Generalized",540,2.269428,0.311854,2.2,0,1000,13.98748,1.66e-30,"Sinton & Swanson (1987)","OFF","Center Point",3000000000000000,30,2000000000000000,4000000000000000,"OFF","Dark Rsh (Cell only)",10,"True","RTD (Internal)",5,10,-0.05,2,0.01,"A",0,"21-134988","True",0,0,"Hunt",,"01/08/24 11:27:44","MultiFlash v1.60.0.3","Default.mfi",,0.65,3.856875,"True",,,0.212476,0
70,"Donald","BTF-Box2-H-BP50-Z6805","BH28","01/08/24 11:28:54",10.989996,0.662222,9.252437,0.483445,4.473049,61.46137,16.23022,129.083417,0.013636,0.039877,0.662222,0.033572,0.483445,0.01623,16.23022,35575.389702,3.75809,9.075815,0.491083,61.240592,4.456981,16.171919,0.013401,0.032931,0.491083,0.016172,16.171919,3.693251,4.145385,26.260046,15.726925,0.037357,0.578561,0.021614,81.84731600000001,21.613575,1.030955,1.343553,1.910483e-13,1.720406e-08,,418.360764,255.177767,,,39.916607,1.730134e+16,0.883134,,1.311797,0.847147,-0.004677,16.660429,0.483445,,,,,-0.743489,-15,9.577298000000001,-0.044405,0.905431,37.799887,17.471439,,,20.29251,0.035938,26.181492,0.013219,"False","False",3,0.883134,"p-type",0.018,275.6,275.6,1,1,25,1,"Generalized",540,3.917249,0.311854,2.2,0,1000,19.535137,1.66e-30,"Sinton & Swanson (1987)","OFF","Center Point",3000000000000000,30,2000000000000000,4000000000000000,"OFF","Dark Rsh (Cell only)",10,"True","RTD (Internal)",5,10,-0.05,2,0.01,"A",0,"21-134988","True",0,0,"Hunt",,"01/08/24 11:28:54","MultiFlash v1.60.0.3","Default.mfi",,0.65,2.739306,"True",,,0.212476,0
71,"Donald","BTF-Box2-H-BP50-Z6805","BH38","01/08/24 11:30:06",10.955883,0.660687,8.996734,0.499338,4.492415,62.063606,16.30049,29.068701,0.01245,0.039753,0.660687,0.032644,0.499338,0.0163,16.30049,8011.333944,3.431188,8.660221999999999,0.514564,61.563878,4.456243,16.169241,0.011735,0.031423,0.514564,0.016169,16.169241,3.234108,4.177803,26.223325,15.562361,0.037088,0.576911,0.021396,81.466137,21.396403,1.030257,1.415403,1.926221e-13,2.044698e-08,,471.930474,270.05607,,,37.950948,1.718672e+16,0.888536,,1.314837,0.846066,-0.005378,16.512886,0.499338,,,,,-1.670758,-15,10.306148,-0.093167,0.868078,37.404693,17.960101,,,19.285257,0.159336,26.073508,0.012531,"False","False",3,0.888536,"p-type",0.018,275.6,275.6,1,1,25,1,"Generalized",540,3.810132,0.311854,2.2,0,1000,33.633837,1.66e-30,"Sinton & Swanson (1987)","OFF","Center Point",3000000000000000,30,2000000000000000,4000000000000000,"OFF","Dark Rsh (Cell only)",10,"True","RTD (Internal)",5,10,-0.05,2,0.01,"A",0,"21-134988","True",0,0,"Hunt",,"01/08/24 11:30:06","MultiFlash v1.60.0.3","Default.mfi",,0.65,3.148885,"True",,,0.212476,0
72,"Donald","BTF-Box2-H-BP50-Z6805","BH52","01/08/24 11:31:17",10.956648,0.660767,9.417306999999999,0.50823,4.786157,66.10902299999999,17.366315,101.655496,0.009989,0.039756,0.660767,0.03417,0.50823,0.017366,17.366315,28016.254829,2.75303,9.108352,0.522373,65.71951799999999,4.757957,17.263995,0.009469,0.033049,0.522373,0.017264,17.263995,2.609754,3.243851,26.186598,15.837624,0.036788,0.577783,0.021255,80.91369299999999,21.255385,1.015289,1.578049,1.705941e-13,2.619567e-08,,508.015354,269.229112,,,37.486999,1.646246e+16,0.924382,,1.312907,0.842788,-0.004955,12.986703,0.50823,,,,,-1.08584,-15,7.585311,-0.04362,0.916149,33.287827,18.536869,,,14.705276,0.045682,26.08381,0.013323,"False","False",3,0.924382,"p-type",0.018,275.6,275.6,1,1,25,1,"Generalized",540,3.010198,0.311854,2.2,0,1000,20.094753,1.66e-30,"Sinton & Swanson (1987)","OFF","Center Point",3000000000000000,30,2000000000000000,4000000000000000,"OFF","Dark Rsh (Cell only)",10,"True","RTD (Internal)",5,10,-0.05,2,0.01,"A",0,"21-134988","True",0,0,"Hunt",,"01/08/24 11:31:17","MultiFlash v1.60.0.3","Default.mfi",,0.65,3.51283,"True",,,0.212476,0
73,"Donald","BTF-Box2-H-BP50-Z6805","BH9","01/08/24 11:32:28",10.987858,0.659879,9.570688000000001,0.497426,4.760707,65.658986,17.273974,81.10694599999999,0.010455,0.039869,0.659879,0.034727,0.497426,0.017274,17.273974,22353.074224,2.881449,9.116056,0.51591,64.863928,4.70306,17.064806,0.010031,0.033077,0.51591,0.017065,17.064806,2.764525,3.087885,26.270542,15.547373,0.03694,0.57556,0.021261,80.815423,21.261424,1.04263,1.563639,1.766444e-13,2.721212e-08,,546.5893579999999,279.492995,,,31.813318,1.761258e+16,0.868814,,1.287347,0.8466320000000001,-0.004492,12.179807,0.497426,,,,,-1.346625,-15,5.892184,-0.013816,0.939067,33.756791,18.623355,,,15.076699,0.056738,26.119943,0.011574,"False","False",3,0.868814,"p-type",0.018,275.6,275.6,1,1,25,1,"Generalized",540,2.975187,0.311854,2.2,0,1000,12.226622,1.66e-30,"Sinton & Swanson (1987)","OFF","Center Point",3000000000000000,30,2000000000000000,4000000000000000,"OFF","Dark Rsh (Cell only)",10,"True","RTD (Internal)",5,10,-0.05,2,0.01,"A",0,"21-134988","True",0,0,"Hunt",,"01/08/24 11:32:28","MultiFlash v1.60.0.3","Default.mfi",,0.65,3.352807,"True",,,0.212476,0
74,"Donald","BTF-Box2-H-BP100-Z6840","BH11","01/08/24 11:33:48",10.985953,0.657801,8.797563999999999,0.4954,4.358309,60.309527,15.813893,79.277027,0.013073,0.039862,0.657801,0.031921,0.4954,0.015814,15.813893,21848.748645,3.602868,8.431367,0.511303,59.654685,4.310986,15.642186,0.012367,0.030593,0.511303,0.015642,15.642186,3.408432,4.30701,26.055454,15.583271,0.03671,0.574568,0.021092,80.4395,21.092217,1.032284,1.700387,1.81471e-13,3.112758e-08,,611.525939,302.987232,,,36.390756,1.612337e+16,0.942255,,1.322712,0.8473889999999999,-0.005011,16.83701,0.4954,,,,,-1.498501,-15,10.581216,-0.09124400000000001,0.8564000000000001,39.195009,19.229049,,,19.908081,0.057879,26.105503,0.011759,"False","False",3,0.942255,"p-type",0.018,275.6,275.6,1,1,25,1,"Generalized",540,3.99323,0.311854,2.2,0,1000,37.976049,1.66e-30,"Sinton & Swanson (1987)","OFF","Center Point",3000000000000000,30,2000000000000000,4000000000000000,"OFF","Dark Rsh (Cell only)",10,"True","RTD (Internal)",5,10,-0.05,2,0.01,"A",0,"21-134988","True",0,0,"Hunt",,"01/08/24 11:33:48","MultiFlash v1.60.0.3","Default.mfi",,0.65,3.501146,"True",,,0.212476,0
75,"Donald","BTF-Box2-H-BP100-Z6840","BH13","01/08/24 11:34:45",10.985062,0.6578000000000001,9.260598,0.490997,4.546923,62.924726,16.498271,110.641243,0.012115,0.039859,0.6578000000000001,0.033602,0.490997,0.016498,16.498271,30492.726542,3.339002,8.750316,0.511931,61.992512,4.479562,16.253853,0.011413,0.03175,0.511931,0.016254,16.253853,3.145318,3.794572,26.113156,15.5713,0.036919,0.5743,0.021202,80.866178,21.202351,1.031626,1.560708,1.92496e-13,2.789498e-08,,576.3495809999999,302.972599,,,33.841629,1.666847e+16,0.913874,,1.306855,0.84244,-0.005276,14.897325,0.490997,,,,,-1.286481,-15,7.755321,-0.04128,0.90585,36.617101,18.754639,,,17.821001,0.041461,26.088221,0.010961,"False","False",3,0.913874,"p-type",0.018,275.6,275.6,1,1,25,1,"Generalized",540,3.519602,0.311854,2.2,0,1000,20.887439,1.66e-30,"Sinton & Swanson (1987)","OFF","Center Point",3000000000000000,30,2000000000000000,4000000000000000,"OFF","Dark Rsh (Cell only)",10,"True","RTD (Internal)",5,10,-0.05,2,0.01,"A",0,"21-134988","True",0,0,"Hunt",,"01/08/24 11:34:45","MultiFlash v1.60.0.3","Default.mfi",,0.65,3.436288,"True",,,0.212476,0
76,"Donald","BTF-Box2-H-BP100-Z6840","BH21","01/08/24 11:35:49",10.7309,0.655725,8.066701999999999,0.483571,3.900826,55.436832,14.153941,59.608573,0.016565,0.038937,0.655725,0.02927,0.483571,0.014154,14.153941,16428.122602,4.565391,7.734684,0.492661,54.154283,3.810579,13.826485,0.016547,0.028065,0.492661,0.013826,13.826485,4.560403,5.856334,26.197101,15.569347,0.036243,0.573203,0.020775,81.36866000000001,20.774767,1.00154,1.448524,2.193938e-13,2.321601e-08,,550.979906,320.850003,,,32.10013,1.914682e+16,0.804928,,1.30919,0.843789,-0.005572,23.033071,0.483571,,,,,-1.532876,-15,11.615967,-0.201498,0.808745,43.83209,18.225849,,,25.527489,0.078751,25.396269,0.010807,"False","False",3,0.804928,"p-type",0.018,275.6,275.6,1,1,25,1,"Generalized",540,5.514802,0.311854,2.2,0,1000,52.728172,1.66e-30,"Sinton & Swanson (1987)","OFF","Center Point",3000000000000000,30,2000000000000000,4000000000000000,"OFF","Dark Rsh (Cell only)",10,"True","RTD (Internal)",5,10,-0.05,2,0.01,"A",0,"21-134988","True",0,0,"Hunt",,"01/08/24 11:35:49","MultiFlash v1.60.0.3","Default.mfi",,0.65,3.140839,"True",,,0.212476,0
77,"Donald","BTF-Box2-H-BP100-Z6840","BH31","01/08/24 11:36:45",10.903843,0.657972,8.846867,0.5006159999999999,4.428882,61.731562,16.069966,84.573722,0.012303,0.039564,0.657972,0.0321,0.5006159999999999,0.01607,16.069966,23308.51789,3.390716,8.487997999999999,0.516828,61.145445,4.386832,15.917387,0.011533,0.030798,0.516828,0.015917,15.917387,3.178484,4.21234,26.23906,15.863528,0.036692,0.574346,0.021074,80.95284100000001,21.073651,1.033453,1.519796,1.963038e-13,2.601989e-08,,562.0789130000001,298.726922,,,35.185113,1.70027e+16,0.897359,,1.303253,0.847091,-0.005479,16.385706,0.5006159999999999,,,,,-1.309207,-15,9.684998,-0.096428,0.859492,37.721175,18.623879,,,19.042632,0.054664,25.890013,0.011419,"False","False",3,0.897359,"p-type",0.018,275.6,275.6,1,1,25,1,"Generalized",540,3.823741,0.311854,2.2,0,1000,37.783631,1.66e-30,"Sinton & Swanson (1987)","OFF","Center Point",3000000000000000,30,2000000000000000,4000000000000000,"OFF","Dark Rsh (Cell only)",10,"True","RTD (Internal)",5,10,-0.05,2,0.01,"A",0,"21-134988","True",0,0,"Hunt",,"01/08/24 11:36:45","MultiFlash v1.60.0.3","Default.mfi",,0.65,3.703874,"True",,,0.212476,0
78,"Donald","BTF-Box2-H-BP100-Z6840","BH45","01/08/24 11:38:15",10.865616,0.655977,8.68735,0.503376,4.373005,61.35321,15.867218,35.238106,0.011468,0.039425,0.655977,0.031522,0.503376,0.015867,15.867218,9711.622126,3.160548,8.301667999999999,0.521659,60.758806,4.330639,15.713493,0.010589,0.030122,0.521659,0.015713,15.713493,2.918299,3.922059,26.286278,15.567321,0.035239,0.570646,0.020109,77.755759,20.109259,1.051154,2.916825,1.204429e-13,5.505471e-08,,945.956491,321.717899,,,21.41137,2.177729e+16,0.7160260000000001,,1.307455,0.845552,-0.005123,15.353459,0.503376,,,,,-3.2314,-15,5.912421,-0.055915,0.875144,38.117989,21.772182,,,16.215328,0.130479,25.698087,0.010007,"False","False",3,0.7160260000000001,"p-type",0.018,275.6,275.6,1,1,25,1,"Generalized",540,3.604298,0.311854,2.2,0,1000,35.595803,1.66e-30,"Sinton & Swanson (1987)","OFF","Center Point",3000000000000000,30,2000000000000000,4000000000000000,"OFF","Dark Rsh (Cell only)",10,"True","RTD (Internal)",5,10,-0.05,2,0.01,"A",0,"21-134988","True",0,0,"Hunt",,"01/08/24 11:38:15","MultiFlash v1.60.0.3","Default.mfi",,0.65,4.660027,"True",,,0.212476,0
79,"Donald","BTF-Box2-H-BP100-Z6840","BH54","01/08/24 11:39:22",10.87506,0.659967,9.347242,0.523245,4.890899,68.145124,17.746369,58.52208,0.008348,0.03946,0.659967,0.033916,0.523245,0.017746,17.746369,16128.685278,2.300667,9.347242,0.523245,68.145124,4.890899,17.746369,0.008348,0.033916,0.523245,0.017746,17.746369,2.300667,2.774852,26.307261,15.847572,0.036551,0.576292,0.021064,80.885537,21.064231,1.023203,1.56748,1.774304e-13,2.583073e-08,,527.573401,275.676546,,,37.354587,1.598251e+16,0.949899,,1.302163,0.842937,-0.004913,10.974177,0.523245,,,,,-1.235181,-15,7.50578,-0.041502,0.923665,31.251994,18.611506,,,12.560902,0.079586,25.873177,0.011988,"False","False",3,0.949899,"p-type",0.018,275.6,275.6,1,1,25,1,"Generalized",540,2.593249,0.311854,2.2,0,1000,20.032443,1.66e-30,"Sinton & Swanson (1987)","OFF","Center Point",3000000000000000,30,2000000000000000,4000000000000000,"OFF","Dark Rsh (Cell only)",10,"True","RTD (Internal)",5,10,-0.05,2,0.01,"A",0,"21-134988","True",0,0,"Hunt",,"01/08/24 11:39:22","MultiFlash v1.60.0.3","Default.mfi",,0.65,4.037232,"True",,,0.212476,0
80,"Donald","BTF-Box2-P-BP25-Z6790","CI1","01/08/24 11:41:16",10.573055,0.653709,9.156571,0.517754,4.740849,68.591683,17.20192,63.763594,0.007877,0.038364,0.653709,0.033224,0.517754,0.017202,17.20192,17573.246539,2.170974,9.156571,0.517754,68.591683,4.740849,17.20192,0.007877,0.033224,0.517754,0.017202,17.20192,2.170974,2.626893,26.317756,15.826629,0.0352,0.568949,0.020027,79.85710899999999,20.027145,1.039392,1.811644,1.96839e-13,3.555901e-08,,763.739839,341.947081,,,24.303512,1.742959e+16,0.877173,,1.313796,0.843141,-0.006557,10.301783,0.517754,,,,,-1.629378,-15,4.434591,-0.023865,0.936566,31.085922,19.905752,,,11.106491,0.07367899999999999,25.000756,0.009343000000000001,"False","False",3,0.877173,"p-type",0.018,275.6,275.6,1,1,25,1,"Generalized",540,2.383314,0.311854,2.2,0,1000,15.297025,1.66e-30,"Sinton & Swanson (1987)","OFF","Center Point",3000000000000000,30,2000000000000000,4000000000000000,"OFF","Dark Rsh (Cell only)",10,"True","RTD (Internal)",5,10,-0.05,2,0.01,"A",0,"21-134988","True",0,0,"Hunt",,"01/08/24 11:41:16","MultiFlash v1.60.0.3","Default.mfi",,0.65,4.550994,"True",,,0.212476,0
81,"Donald","BTF-Box2-P-BP25-Z6745","CI2","01/08/24 11:43:30",10.616749,0.6578850000000001,9.165692999999999,0.500171,4.584417,65.63604100000001,16.634313,61.150746,0.010742,0.038522,0.6578850000000001,0.033257,0.500171,0.016634,16.634313,16853.145463,2.960515,8.889792,0.513061,65.30090800000001,4.561009,16.549379,0.010309,0.032256,0.513061,0.016549,16.549379,2.841164,3.51039,26.207584,15.985228,0.035828,0.5736560000000001,0.020553,81.099318,20.553212,1.017249,1.498399,1.988277e-13,2.348451e-08,,541.476817,291.843423,,,34.447847,1.643069e+16,0.926026,,1.302408,0.847063,-0.005467,13.841906,0.500171,,,,,-1.044204,-15,6.594911,-0.042996,0.919601,33.898267,18.464163,,,15.35662,0.077484,25.200691,0.011298,"False","False",3,0.926026,"p-type",0.018,275.6,275.6,1,1,25,1,"Generalized",540,3.182857,0.311854,2.2,0,1000,18.678425,1.66e-30,"Sinton & Swanson (1987)","OFF","Center Point",3000000000000000,30,2000000000000000,4000000000000000,"OFF","Dark Rsh (Cell only)",10,"True","RTD (Internal)",5,10,-0.05,2,0.01,"A",0,"21-134988","True",0,0,"Hunt",,"01/08/24 11:43:30","MultiFlash v1.60.0.3","Default.mfi",,0.65,3.482135,"True",,,0.212476,0
82,"Donald","BTF-Box2-P-BP25-Z6745","CI65","01/08/24 11:45:00",10.687113,0.665052,9.075789,0.492861,4.473098,62.934979,16.230399,76.27875299999999,0.012908,0.038778,0.665052,0.032931,0.492861,0.01623,16.230399,21022.424224,3.557529,8.673703,0.509958,62.233252,4.423223,16.049429,0.012387,0.031472,0.509958,0.016049,16.049429,3.413889,4.07453,26.328248,15.569325,0.036066,0.581712,0.02098,81.351895,20.979966,1.00496,1.484926,1.513457e-13,1.993407e-08,,398.363539,222.26319,,,39.876389,1.973962e+16,0.7828619999999999,,1.310252,0.843144,-0.005676,16.187581,0.492861,,,,,-1.072565,-15,8.544886999999999,-0.053296,0.917189,36.045394,17.570749,,,18.411381,0.063263,25.443834,0.015924,"False","False",3,0.7828619999999999,"p-type",0.018,275.6,275.6,1,1,25,1,"Generalized",540,3.75613,0.311854,2.2,0,1000,17.364322,1.66e-30,"Sinton & Swanson (1987)","OFF","Center Point",3000000000000000,30,2000000000000000,4000000000000000,"OFF","Dark Rsh (Cell only)",10,"True","RTD (Internal)",5,10,-0.05,2,0.01,"A",0,"21-134988","True",0,0,"Hunt",,"01/08/24 11:45:00","MultiFlash v1.60.0.3","Default.mfi",,0.65,2.658092,"True",,,0.212476,0
83,"Donald","BTF-Box2-P-BP50-Z6805","CI3","01/08/24 11:46:27",10.602024,0.652342,9.328556000000001,0.512543,4.78129,69.132254,17.348657,58.433025,0.006987,0.038469,0.652342,0.033848,0.512543,0.017349,17.348657,16104.141634,1.925496,9.075609,0.526245,69.055723,4.775997,17.329452,0.006683,0.03293,0.526245,0.017329,17.329452,1.841789,2.210682,26.317754,15.657111,0.034798,0.566717,0.019721,78.58469100000001,19.720735,1.066194,2.320213,1.720925e-13,4.718083e-08,,966.6047579999999,361.610843,,,17.344987,1.805453e+16,0.849316,,1.317517,0.845533,-0.006322,8.666299,0.512543,,,,,-2.325949,-15,2.671496,-0.008824,0.952852,30.48904,21.2564,,,9.152987,0.079654,25.037417,0.008397,"False","False",3,0.849316,"p-type",0.018,275.6,275.6,1,1,25,1,"Generalized",540,2.012393,0.311854,2.2,0,1000,11.314273,1.66e-30,"Sinton & Swanson (1987)","OFF","Center Point",3000000000000000,30,2000000000000000,4000000000000000,"OFF","Dark Rsh (Cell only)",10,"True","RTD (Internal)",5,10,-0.05,2,0.01,"A",0,"21-134988","True",0,0,"Hunt",,"01/08/24 11:46:27","MultiFlash v1.60.0.3","Default.mfi",,0.65,5.189143,"True",,,0.212476,0
84,"Donald","BTF-Box2-P-BP50-Z6805","CI10","01/08/24 11:47:33",10.601952,0.653837,9.279738999999999,0.531344,4.930733,71.13050800000001,17.890904,67.28965100000001,0.005359,0.038469,0.653837,0.033671,0.531344,0.017891,17.890904,18545.027953,1.47698,9.279738999999999,0.531344,71.13050800000001,4.930733,17.890904,0.005359,0.033671,0.531344,0.017891,17.890904,1.47698,1.534659,26.291521,15.55339,0.034705,0.568924,0.019744,78.499218,19.744298,1.051955,2.439243,1.558321e-13,4.743741e-08,,909.573274,341.167047,,,15.864429,2.158167e+16,0.721904,,1.325892,0.843541,-0.006624,5.904105,0.531344,,,,,-2.454137,-15,2.548236,-0.001679,0.973178,28.386024,21.144153,,,7.172147,0.06972399999999999,25.032285,0.009593000000000001,"False","False",3,0.721904,"p-type",0.018,275.6,275.6,1,1,25,1,"Generalized",540,1.511799,0.311854,2.2,0,1000,7.309873,1.66e-30,"Sinton & Swanson (1987)","OFF","Center Point",3000000000000000,30,2000000000000000,4000000000000000,"OFF","Dark Rsh (Cell only)",10,"True","RTD (Internal)",5,10,-0.05,2,0.01,"A",0,"21-134988","True",0,0,"Hunt",,"01/08/24 11:47:33","MultiFlash v1.60.0.3","Default.mfi",,0.65,5.547731,"True",,,0.212476,0
85,"Donald","BTF-Box2-P-BP100-Z6790","CI4","01/08/24 11:49:13",10.650491,0.658812,9.51389,0.511821,4.869406,69.397712,17.668383,131.349168,0.008083,0.038645,0.658812,0.034521,0.511821,0.017668,17.668383,36199.830828,2.227551,9.51389,0.511821,69.397712,4.869406,17.668383,0.008083,0.034521,0.511821,0.017668,17.668383,2.227551,2.506178,26.30726,15.869544,0.035739,0.574632,0.020537,80.663113,20.536509,1.021471,1.607356,1.79274e-13,2.69343e-08,,562.384413,282.402748,,,29.641594,1.705071e+16,0.895039,,1.307996,0.844635,-0.00614,9.802505999999999,0.511821,,,,,-1.133046,-15,4.332152,-0.013676,0.961409,30.055371,18.837406,,,11.181906,0.036059,25.296275,0.011947,"False","False",3,0.895039,"p-type",0.018,275.6,275.6,1,1,25,1,"Generalized",540,2.26569,0.311854,2.2,0,1000,8.541702000000001,1.66e-30,"Sinton & Swanson (1987)","OFF","Center Point",3000000000000000,30,2000000000000000,4000000000000000,"OFF","Dark Rsh (Cell only)",10,"True","RTD (Internal)",5,10,-0.05,2,0.01,"A",0,"21-134988","True",0,0,"Hunt",,"01/08/24 11:49:13","MultiFlash v1.60.0.3","Default.mfi",,0.65,3.809044,"True",,,0.212476,0
86,"Donald","BTF-Box2-P-BP100-Z6790","CI68","01/08/24 11:50:30",10.714691,0.665251,9.004281000000001,0.492588,4.435405,62.225448,16.093631,193.705486,0.013546,0.038878,0.665251,0.032672,0.492588,0.016094,16.093631,53385.231835,3.733332,8.608736,0.5095460000000001,61.53997,4.386544,15.916342,0.012926,0.031236,0.5095460000000001,0.015916,15.916342,3.562488,4.27586,26.296768,15.620211,0.036468,0.583249,0.02127,82.23997,21.270071,0.9837050000000001,1.307106,1.665976e-13,1.395194e-08,,333.399652,221.121291,,,51.747647,1.678044e+16,0.908269,,1.305927,0.843664,-0.005573,16.529022,0.492588,,,,,-0.579407,-15,11.939144,-0.076639,0.899603,36.773904,16.81154,,,19.937434,0.024929,25.561066,0.016752,"False","False",3,0.908269,"p-type",0.018,275.6,275.6,1,1,25,1,"Generalized",540,3.954401,0.311854,2.2,0,1000,22.444661,1.66e-30,"Sinton & Swanson (1987)","OFF","Center Point",3000000000000000,30,2000000000000000,4000000000000000,"OFF","Dark Rsh (Cell only)",10,"True","RTD (Internal)",5,10,-0.05,2,0.01,"A",0,"21-134988","True",0,0,"Hunt",,"01/08/24 11:50:30","MultiFlash v1.60.0.3","Default.mfi",,0.65,2.54778,"True",,,0.212476,0
87,"Donald","BTF-Box2-P-BP100-Z6840","CI9","01/08/24 11:51:55",10.613911,0.654836,9.258787,0.539608,4.996119,71.882755,18.128152,49.789102,0.004051,0.038512,0.654836,0.033595,0.539608,0.018128,18.128152,13721.876384,1.116424,9.258787,0.539608,71.882755,4.996119,18.128152,0.004051,0.033595,0.539608,0.018128,18.128152,1.116424,1.139002,26.359725,15.791752,0.034272,0.569153,0.019506,77.346864,19.506148,1.075452,3.240162,1.212537e-13,5.563285e-08,,1015.454505,328.530828,,,13.702158,2.200853e+16,0.70921,,1.304372,0.849556,-0.006024,4.35265,0.539608,,,,,-3.196895,-15,2.14261,-0.00055,0.979048,27.527217,22.213954,,,5.219096,0.094167,25.069423,0.009244,"False","False",3,0.70921,"p-type",0.018,275.6,275.6,1,1,25,1,"Generalized",540,1.150741,0.311854,2.2,0,1000,7.46888,1.66e-30,"Sinton & Swanson (1987)","OFF","Center Point",3000000000000000,30,2000000000000000,4000000000000000,"OFF","Dark Rsh (Cell only)",10,"True","RTD (Internal)",5,10,-0.05,2,0.01,"A",0,"21-134988","True",0,0,"Hunt",,"01/08/24 11:51:55","MultiFlash v1.60.0.3","Default.mfi",,0.65,6.545977,"True",,,0.212476,0
46,"Donald","BTF-Box2-G-BP25-Z6790","C172","01/08/24 11:00:35",10.261318,0.656762,8.818035,0.488042,4.303571,63.85836,15.615279,26.730118,0.012666,0.037233,0.656762,0.031996,0.488042,0.015615,15.615279,7366.820395,3.490614,8.619861999999999,0.497473,63.629572,4.288152,15.559333,0.012358,0.031277,0.497473,0.015559,15.559333,3.40598,4.081076,26.401697,16.039403,0.034783,0.572425,0.019911,81.424978,19.910842,0.982274,1.416574,2.194312e-13,1.942097e-08,,516.491089,294.67783,,,30.610817,1.924653e+16,0.801123,,1.320191,0.844593,-0.007019,15.591074,0.488042,,,,,-0.751712,-15,5.885649,-0.041495,0.921489,35.734225,18.049208,,,17.501889,0.183128,24.288635,0.011035,"False","False",3,0.801123,"p-type",0.018,275.6,275.6,1,1,25,1,"Generalized",540,3.618654,0.311854,2.2,0,1000,17.010351,1.66e-30,"Sinton & Swanson (1987)","OFF","Center Point",3000000000000000,30,2000000000000000,4000000000000000,"OFF","Dark Rsh (Cell only)",10,"True","RTD (Internal)",5,10,-0.05,2,0.01,"A",0,"21-134988","True",0,0,"Hunt",,"01/08/24 11:00:35","MultiFlash v1.60.0.3","Default.mfi",,0.65,3.071734,"True",,,0.212476,0
47,"Donald","BTF-Box2-G-BP25-Z6790","C180","01/08/24 11:01:44",10.209544,0.6575,8.115443000000001,0.439662,3.568053,53.153196,12.946491,28.75945,0.021081,0.037045,0.6575,0.029446,0.439662,0.012946,12.946491,7926.104541,5.809798,7.938938,0.447994,52.982513,3.556595,12.904918,0.02082,0.028806,0.447994,0.012905,12.904918,5.738109,6.667181,26.291522,15.794744,0.034863,0.570209,0.019879,81.61716800000001,19.879443,1.044475,1.287009,2.392951e-13,1.497808e-08,,501.418419,284.89326,,,24.260491,2.468894e+16,0.639357,,1.314923,0.849184,-0.007303,25.720885,0.439662,,,,,-0.92233,-15,7.046352,-0.07915,0.8786310000000001,46.287782,17.568661,,,28.548985,0.170136,24.110865,0.010119,"False","False",3,0.639357,"p-type",0.018,275.6,275.6,1,1,25,1,"Generalized",540,6.042696,0.311854,2.2,0,1000,26.925682,1.66e-30,"Sinton & Swanson (1987)","OFF","Center Point",3000000000000000,30,2000000000000000,4000000000000000,"OFF","Dark Rsh (Cell only)",10,"True","RTD (Internal)",5,10,-0.05,2,0.01,"A",0,"21-134988","True",0,0,"Hunt",,"01/08/24 11:01:44","MultiFlash v1.60.0.3","Default.mfi",,0.65,2.266646,"True",,,0.212476,0
