Repository: dintalframe/MLPROJECT

File: FCT650csv/MultiFlash_Database WW12 - 2022.csv (part 2 of 3)
nce_(percent),Pm/Pe,Total_IV_Curve_Loss_(percent),BulkSRH_AND_Jo_Power_Loss_(percent),BulkSRH_Power_Loss_(percent),Jo_Power_Loss_(percent),Rs_Power_Loss_(percent),Rsh_Power_Loss_(percent),Richter_Limit_Efficiency_(percent),Delta_Power_per_(fA/cm2)_at_pVmp_(percent),Dark_Break_Interpolated,Calibration,Resistivity_(ohm-cm),Analysis_Resistivity_(ohm-cm),Sample_Type,Thickness_(cm),Cell_Area_(cm2),Total_Area_(cm2),Number_of_Cells_per_String,Number_of_Strings,Temperature_(C),Intensity_(suns),Analysis_Type,Nominal_Load_Voltage_(mV/cell),Rs_Modulation_Target_(ohm-cm2),Reference_Constant_(V/sun),Voltage_Temperature_Coefficient_(mV/C),Temperature_Offset_(C),Power_per_Sun_(W/m2),Conductivity_Modulation_(ohm-cm2/V),Auger_Coefficient,Auger_Method,Band_Gap_Narrowing,Fit_Method,Carrier_Density_Center_Point_(cm-3),Percent_Fit,Lower_Bound_(cm-3),Upper_Bound_(cm-3),Rsh_Lifetime_Correction,Rsh_Measurement_Method,SunsVoc_Rsh_Voltage_(V),Do_Dark_Break_Measurement,Temperature_Measurement_Method,Number_of_dRsh_Points,dRsh_Output_Vlimit_(V),Current_Transfer,Voltage_Transfer,Temperature_Transfer,Final_Bin,Bin_Index,Tester_ID,Do_Doping_Measurement,Doping_Sample_Time_(us),Doping_Measurement_Length_(us),Measurement_Type,Comments,Measurement_Date-Time_String,Software_Version,Recipe_Filename,EL_Pulse_Charge_Delivered_(C),Forward_Dark_IV_(V),Forward_Dark_IV_(A),Forward_Dark_IV_Interpolated?,EL_Pulse_Energy _Delivered_(J),EL_Pulse_Current_(A),Doping_Calibration_Factor_(V/sun),Vmp_Correction_Factor_(percent)
36,"Donald","BS_Z6_PT","V13_66_603_SP4_LS_67UM","03/24/22 16:44:01",10.118279,0.664717,8.972391,0.56049,5.028936,74.77089100000001,18.927123,18.980879,0.0027,0.038082,0.664717,0.033769,0.56049,0.018927,18.927123,5043.219513,0.717476,8.938967,0.562537,74.764386,5.028499,18.925476,0.002691,0.033643,0.562537,0.018925,18.925476,0.715005,0.73149,26.328247,15.537626,0.034385,0.577568,0.01986,78.454551,19.859585,1.093045,2.430287,9.487308e-14,4.118903e-08,-4695.116268,638.12095,221.140621,2.165644,461756.48605,23.042012,2.323363e+16,0.675322,0.960747,1.332663,0.860121,-0.010329,2.858085,0.56049,,,,,-3.850319,-15,3.231788,-0.0005240000000000001,0.995013,23.551575,19.888406,,,3.396252,0.266916,24.781223,0.013105,"False","False",3,0.675322,"p-type",0.018,265.7,265.7,1,1,25,1,"Generalized",540,0.755289,0.31528,2.2,0,1000,0,1.66e-30,"Richter","ON","Auto",1500000000000000,20,3000000000000000,5000000000000000,"OFF","Dark Rsh (Cell only)",10,"True","RTD (Internal)",5,10,-0.05,2,0.01,"Reject",4,"21-134988","True",0,0,"Hunt",,"03/24/22 16:44:01","MultiFlash v1.60.0.3","Default.mfi",,0.65,5.098079,"True",,,0.217186,0
37,"Donald","BS_Z6_PT","V13_67_603_SP4_LS_67UM","03/24/22 16:44:59",10.044425,0.65757,8.365062999999999,0.5334449999999999,4.462299,67.56031400000001,16.794501,21.422208,0.003894,0.037804,0.65757,0.031483,0.5334449999999999,0.016795,16.794501,5691.880592,1.034615,8.365062999999999,0.5334449999999999,67.56031400000001,4.462299,16.794501,0.003894,0.031483,0.5334449999999999,0.016795,16.794501,1.034615,1.089462,26.312506,15.392007,0.031911,0.561957,0.017932,72.137685,17.932368,1.248545,6.123974,1e-18,9.395885e-08,-25121.681187,1867.68993,289.935725,0.400159,2499006.089106,8.801762,2.466045e+16,0.640021,1,1.3296,0.860727,-0.010795,4.18977,0.5334449999999999,,,,,-7.624225,-15,1.482671,-0.000993,0.9822,31.238425,26.913699,,,4.09853,0.226196,24.528148,0.006975,"False","False",3,0.640021,"p-type",0.018,265.7,265.7,1,1,25,1,"Generalized",540,1.078044,0.31528,2.2,0,1000,8.059582000000001,1.66e-30,"Richter","ON","Auto",1500000000000000,20,3000000000000000,5000000000000000,"OFF","Dark Rsh (Cell only)",10,"True","RTD (Internal)",5,10,-0.05,2,0.01,"Reject",4,"21-134988","True",0,0,"Hunt",,"03/24/22 16:44:59","MultiFlash v1.60.0.3","Default.mfi",,0.65,6.039564,"True",,,0.217186,0
38,"Donald","BS_Z6_PT","V13_101_603_SP4_LS_50UM","03/24/22 16:48:47",10.401509,0.667658,9.012855,0.56679,5.108394,73.558696,19.226174,11.222391,0.00431,0.039148,0.667658,0.033921,0.56679,0.019226,19.226174,2981.789371,1.145265,9.012855,0.56679,73.558696,5.108394,19.226174,0.00431,0.033921,0.56679,0.019226,19.226174,1.145265,1.206641,26.244304,15.647765,0.036004,0.58427,0.021036,80.483672,21.036168,1.036272,1.760866,1.249176e-13,2.408787e-08,-661.8066,418.009115,202.7443,15.332945,65219.041608,49.142616,1.784259e+16,0.858548,0.665292,1.328908,0.859912,-0.009171,4.780127,0.56679,,,,,-3.937154,-15,9.172477000000001,-0.006575,0.966011,25.07683,17.99198,,,6.638454,0.446396,25.646652,0.017275,"False","False",3,0.858548,"p-type",0.018,265.7,265.7,1,1,25,1,"Generalized",540,1.554161,0.31528,2.2,0,1000,15.651986,1.66e-30,"Richter","ON","Auto",1500000000000000,20,3000000000000000,5000000000000000,"OFF","Dark Rsh (Cell only)",10,"True","RTD (Internal)",5,10,-0.05,2,0.01,"Reject",4,"21-134988","True",0,0,"Hunt",,"03/24/22 16:48:47","MultiFlash v1.60.0.3","Default.mfi",,0.65,4.144195,"True",,,0.217186,0
40,"Donald","BS_Z6_PT","V13_61_603_SP4_LS_67UM","03/24/22 16:52:01",10.16387,0.643155,7.523162,0.491789,3.699809,56.598476,13.924762,7.202592,0.002905,0.038253,0.643155,0.028314,0.491789,0.013925,13.924762,1913.728667,0.77195,7.598206,0.486754,56.577798,3.698458,13.919675,0.002897,0.028597,0.486754,0.01392,13.919675,0.769802,0.373867,26.317753,15.375461,0.028606,0.509858,0.014585,59.282699,14.585154,1.820699,4.383958,9.22655e-14,1e-07,-21744.330701,23227.204223,514.163852,0.404844,2470087.93101,0.9516,2.852302e+16,0.56186,0.966929,1.317174,0.861266,-0.01057,1.434931,0.491789,,,,,0,-15,0.170084,0.000918,0.996837,43.80788,40.726243,,,2.529488,0.552148,24.601582,0.000886,"False","False",3,0.56186,"p-type",0.018,265.7,265.7,1,1,25,1,"Generalized",540,0.77763,0.31528,2.2,0,1000,0,1.66e-30,"Richter","ON","Auto",1500000000000000,20,3000000000000000,5000000000000000,"OFF","Dark Rsh (Cell only)",10,"True","RTD (Internal)",5,10,-0.05,2,0.01,"Reject",4,"21-134988","True",0,0,"Hunt",,"03/24/22 16:52:01","MultiFlash v1.60.0.3","Default.mfi",,0.65,8.643452999999999,"True",,,0.217186,0
41,"Donald","BS_Z6_PT","V13_102_603_SP4_LS_50UM","03/24/22 16:53:59",10.364227,0.667308,9.480281,0.533068,5.053635,73.07029,19.02008,19.075917,0.006071,0.039007,0.667308,0.03568,0.533068,0.01902,19.02008,5068.47122,1.613009,8.977824,0.562812,73.05859700000001,5.052827,19.017036,0.005021,0.033789,0.562812,0.019017,19.017036,1.334137,1.797409,26.16561,15.404657,0.036229,0.584072,0.02116,81.293052,21.160452,1.027134,1.504387,1.405879e-13,1.897029e-08,-685.733951,372.292242,204.790807,15.838913,63135.644204,46.857567,1.661311e+16,0.916673,0.680508,1.325531,0.861042,-0.009804,7.065319,0.533068,,,,,-2.591056,-15,5.469127,-0.011111,0.956893,25.422895,17.301994,,,7.857795,0.263107,25.581316,0.01707,"False","False",3,0.916673,"p-type",0.018,265.7,265.7,1,1,25,1,"Generalized",540,1.746035,0.31528,2.2,0,1000,15.823085,1.66e-30,"Richter","ON","Auto",1500000000000000,20,3000000000000000,5000000000000000,"OFF","Dark Rsh (Cell only)",10,"True","RTD (Internal)",5,10,-0.05,2,0.01,"Reject",4,"21-134988","True",0,0,"Hunt",,"03/24/22 16:53:59","MultiFlash v1.60.0.3","Default.mfi",,0.65,3.886885,"True",,,0.217186,0
42,"Donald","BS_Z6_PT","V13_27_603_SP4_NLS_67UM","03/24/22 16:59:15",10.036365,0.659914,8.306744999999999,0.532384,4.422382,66.771699,16.644267,51.22565,0.006163,0.037773,0.659914,0.031264,0.532384,0.016644,16.644267,13610.655296,1.637426,8.306744999999999,0.532384,66.771699,4.422382,16.644267,0.006163,0.031264,0.532384,0.016644,16.644267,1.637426,1.842253,26.212827,15.409027,0.032664,0.566901,0.018517,74.286531,18.517499,1.175031,4.790009,1e-18,8.898719e-08,-18354.659848,1335.724209,264.440716,0.458671,2180212.274675,12.488555,3.01992e+16,0.534039,0.9759989999999999,1.312953,0.86176,-0.011018,7.02032,0.532384,,,,,-4.620132,-15,2.457506,-0.006135,0.957352,31.466915,24.127805,,,7.24233,0.09678,24.397804,0.009179,"False","False",3,0.534039,"p-type",0.018,265.7,265.7,1,1,25,1,"Generalized",540,1.839984,0.31528,2.2,0,1000,15.300094,1.66e-30,"Richter","ON","Auto",1500000000000000,20,3000000000000000,5000000000000000,"OFF","Dark Rsh (Cell only)",10,"True","RTD (Internal)",5,10,-0.05,2,0.01,"Reject",4,"21-134988","True",0,0,"Hunt",,"03/24/22 16:59:15","MultiFlash v1.60.0.3","Default.mfi",,0.65,5.072701,"True",,,0.217186,0
43,"Donald","BS_Z6_PT","V13_21_603_SP4_NLS_67UM","03/24/22 17:00:40",10.043056,0.610804,7.308184,0.413471,3.021723,49.259147,11.372688,35.509817,0.003291,0.037798,0.610804,0.027505,0.413471,0.011373,11.372688,9434.958404000001,0.874524,7.308184,0.413471,49.259147,3.021723,11.372688,0.003291,0.027505,0.413471,0.011373,11.372688,0.874524,0.788151,26.202334,15.470513,0.028482,0.423471,0.012061,52.241521,12.061242,2.840974,3.253959,8.089805e-13,1e-07,-1681001.069514,647312.103605,1789.572471,0.010823,92394590,0.087592,1.287497e+16,1.160384,0.640263,1.316097,0.861787,-0.011301,2.985091,0.413471,,,,,-5.484663,-15,0.017901,2.129076e-05,0.998868,52.094156,49.121974,,,2.891997,0.08018500000000001,23.703748,2.491202e-05,"False","False",3,1.160384,"p-type",0.018,265.7,265.7,1,1,25,1,"Generalized",540,0.836662,0.31528,2.2,0,1000,-1.032412,1.66e-30,"Richter","ON","Auto",1500000000000000,20,3000000000000000,5000000000000000,"OFF","Dark Rsh (Cell only)",10,"True","RTD (Internal)",5,10,-0.05,2,0.01,"Reject",4,"21-134988","True",0,0,"Hunt",,"03/24/22 17:00:40","MultiFlash v1.60.0.3","Default.mfi",,0.65,12.063901,"False",,,0.217186,0
44,"Donald","BS_Z6_PT","V13_26_603_SP4_NLS_67UM","03/24/22 17:01:55",10.030023,0.662629,8.74362,0.543538,4.75249,71.50704899999999,17.886676,40.513353,0.005413,0.037749,0.662629,0.032908,0.543538,0.017887,17.886676,10764.397911,1.438266,8.74362,0.543538,71.50704899999999,4.75249,17.886676,0.005413,0.032908,0.543538,0.017887,17.886676,1.438266,1.792086,26.239058,15.766612,0.034202,0.575766,0.019692,78.725832,19.692372,1.090218,2.258806,9.999211e-14,4.333564e-08,-1872.73662,656.82764,237.773031,6.822616,146571.335221,34.507647,1.625093e+16,0.935446,0.915076,1.321503,0.86164,-0.010915,7.031633,0.543538,,,,,-2.37744,-15,5.631168,-0.023756,0.969536,27.461566,20.311307,,,7.025613,0.124646,24.7071,0.012652,"False","False",3,0.935446,"p-type",0.018,265.7,265.7,1,1,25,1,"Generalized",540,1.73215,0.31528,2.2,0,1000,11.537038,1.66e-30,"Richter","ON","Auto",1500000000000000,20,3000000000000000,5000000000000000,"OFF","Dark Rsh (Cell only)",10,"True","RTD (Internal)",5,10,-0.05,2,0.01,"Reject",4,"21-134988","True",0,0,"Hunt",,"03/24/22 17:01:55","MultiFlash v1.60.0.3","Default.mfi",,0.65,4.403407,"True",,,0.217186,0
45,"Donald","BS_Z6_PT","V13_46_610_SP3_LS_67UM","03/24/22 17:06:26",9.815301,0.669583,8.276657999999999,0.521281,4.314465,65.647592,16.238106,66.614733,0.01173,0.036941,0.669583,0.03115,0.521281,0.016238,16.238106,17699.534605,3.116763,7.845702,0.548255,65.449532,4.301448,16.189115,0.009893000000000001,0.029528,0.548255,0.016189,16.189115,2.628616,4.544169,26.170859,15.459338,0.03467,0.587372,0.020364,82.32968,20.364465,0.989152,1.311849,1.316397e-13,1.299347e-08,-169.802569,267.632549,177.506323,29.425815,33983.765436,51.96351,2.427161e+16,0.649238,0.171846,1.31442,0.860889,-0.011422,16.688724,0.521281,,,,,-0.521997,-15,11.454325,-0.192762,0.8623420000000001,32.208621,15.129489,,,16.99787,0.081261,23.987258,0.020781,"False","False",3,0.649238,"p-type",0.018,265.7,265.7,1,1,25,1,"Generalized",540,4.072442,0.31528,2.2,0,1000,53.56077,1.66e-30,"Richter","ON","Auto",1500000000000000,20,3000000000000000,5000000000000000,"OFF","Dark Rsh (Cell only)",10,"True","RTD (Internal)",5,10,-0.05,2,0.01,"Reject",4,"21-134988","True",0,0,"Hunt",,"03/24/22 17:06:26","MultiFlash v1.60.0.3","Default.mfi",,0.65,2.82975,"True",,,0.217186,0
46,"Donald","BS_Z6_PT","V13_44_610_SP3_LS_67UM","03/24/22 17:07:39",9.667883,0.669944,7.597225,0.524089,3.981623,61.473862,14.985407,26.783576,0.01389,0.036386,0.669944,0.028593,0.524089,0.014985,14.985407,7116.396096,3.690548,7.332977,0.53995,61.131403,3.959442,14.901926,0.012668,0.027599,0.53995,0.014902,14.901926,3.365909,5.655891,26.396451,15.398302,0.03449,0.588597,0.020301,83.27820800000001,20.300625,0.972299,1.146726,1.503913e-13,5.110971e-09,252.818441,213.12196,172.405205,-103.510995,-9660.809444,49.022093,3.051915e+16,0.529069,0.723303,1.31588,0.8601490000000001,-0.011533,20.969926,0.524089,,,,,-1.263776,-15,14.512432,-0.369837,0.805694,36.016019,13.512136,,,22.296404,0.207479,23.464002,0.021807,"False","False",3,0.529069,"p-type",0.018,265.7,265.7,1,1,25,1,"Generalized",540,5.292319,0.31528,2.2,0,1000,79.404642,1.66e-30,"Richter","ON","Auto",1500000000000000,20,3000000000000000,5000000000000000,"OFF","Dark Rsh (Cell only)",10,"True","RTD (Internal)",5,10,-0.05,2,0.01,"Reject",4,"21-134988","True",0,0,"Hunt",,"03/24/22 17:07:39","MultiFlash v1.60.0.3","Default.mfi",,0.65,2.560432,"True",,,0.217186,0
47,"Donald","BS_Z6_PT","V13_45_610_SP3_LS_67UM","03/24/22 17:08:56",9.960077999999999,0.672051,8.399160999999999,0.573197,4.81437,71.924149,18.119571,28.577821,0.005684,0.037486,0.672051,0.031611,0.573197,0.01812,18.119571,7593.127165,1.51012,8.399160999999999,0.573197,71.924149,4.81437,18.119571,0.005684,0.031611,0.573197,0.01812,18.119571,1.51012,2.310108,26.328248,15.40821,0.035356,0.58915,0.02083,82.682828,20.829963,1.003792,1.227765,1.336424e-13,9.055150000000001e-09,-412.726827,234.275103,163.630238,14.592439,68528.64114199999,46.31404,3.050875e+16,0.529228,0.491655,1.3222,0.860066,-0.010934,9.158519,0.573197,,,,,-1.225412,-15,10.379085,-0.104134,0.914776,24.392257,13.954513,,,10.248851,0.188892,24.200125,0.02283,"False","False",3,0.529228,"p-type",0.018,265.7,265.7,1,1,25,1,"Generalized",540,2.6204,0.31528,2.2,0,1000,30.967195,1.66e-30,"Richter","ON","Auto",1500000000000000,20,3000000000000000,5000000000000000,"OFF","Dark Rsh (Cell only)",10,"True","RTD (Internal)",5,10,-0.05,2,0.01,"Reject",4,"21-134988","True",0,0,"Hunt",,"03/24/22 17:08:56","MultiFlash v1.60.0.3","Default.mfi",,0.65,3.329234,"True",,,0.217186,0
48,"Donald","BS_Z6_PT","V13_46_610_SP3_LS_67UM","03/24/22 17:10:02",9.697721,0.678802,8.108717,0.532782,4.320177,65.627939,16.259605,30.524511,0.012145,0.036499,0.678802,0.030518,0.532782,0.01626,16.259605,8110.362621,3.227049,7.470881,0.569949,64.68377099999999,4.258024,16.025683,0.009435000000000001,0.028118,0.569949,0.016026,16.025683,2.506839,5.055423,26.239063,15.375143,0.034711,0.596818,0.020716,83.615014,20.71598,0.973901,1.111668,1.108233e-13,3.261723e-09,111.016273,145.903461,122.503845,741.661238,1348.324475,64.040054,3.280255e+16,0.496346,0.449027,1.314864,0.861417,-0.012062,18.885795,0.532782,,,,,-1.140907,-15,14.543517,-0.325501,0.842978,30.824499,11.829919,,,18.807599,0.186981,23.487965,0.030588,"False","False",3,0.496346,"p-type",0.018,265.7,265.7,1,1,25,1,"Generalized",540,4.510814,0.31528,2.2,0,1000,66.008517,1.66e-30,"Richter","ON","Auto",1500000000000000,20,3000000000000000,5000000000000000,"OFF","Dark Rsh (Cell only)",10,"True","RTD (Internal)",5,10,-0.05,2,0.01,"Reject",4,"21-134988","True",0,0,"Hunt",,"03/24/22 17:10:02","MultiFlash v1.60.0.3","Default.mfi",,0.65,2.149696,"True",,,0.217186,0
49,"Donald","BS_Z6_PT","V13_48_610_SP3_LS_67UM","03/24/22 17:10:56",9.447436,0.674925,8.089473,0.535337,4.330593,67.916882,16.298809,46.886402,0.010861,0.035557,0.674925,0.030446,0.535337,0.016299,16.298809,12457.717108,2.885673,7.528702,0.570632,67.376172,4.296116,16.169048,0.008244,0.028335,0.570632,0.016169,16.169048,2.190472,4.738263,26.37022,15.408605,0.033817,0.592526,0.020038,83.496892,20.037726,0.9963920000000001,1.109714,1.280458e-13,3.358549e-09,68.931155,167.7316,138.778732,197.635748,5059.81336,98.133538,1.68589e+16,0.904385,0.613201,1.314159,0.862123,-0.01273,17.379352,0.535337,,,,,-0.466489,-15,18.914346,-0.42214,0.864673,29.883204,13.835392,,,15.926587,0.121225,23.247931,0.026334,"False","False",3,0.904385,"p-type",0.018,265.7,265.7,1,1,25,1,"Generalized",540,4.162018,0.31528,2.2,0,1000,61.218221,1.66e-30,"Richter","ON","Auto",1500000000000000,20,3000000000000000,5000000000000000,"OFF","Dark Rsh (Cell only)",10,"True","RTD (Internal)",5,10,-0.05,2,0.01,"Reject",4,"21-134988","True",0,0,"Hunt",,"03/24/22 17:10:56","MultiFlash v1.60.0.3","Default.mfi",,0.65,2.511054,"True",,,0.217186,0
50,"Donald","BS_Z6_PT","V13_50_610_SP3_LS_67UM","03/24/22 17:12:04",9.306578999999999,0.67716,6.772219,0.486421,3.29415,52.271156,12.398005,5.608855,0.023086,0.035027,0.67716,0.025488,0.486421,0.012398,12.398005,1490.272758,6.134059,6.194876,0.52573,51.678981,3.256831,12.257549,0.019792,0.023315,0.52573,0.012258,12.257549,5.258757,8.187707,26.260047,15.747897,0.033059,0.595208,0.019677,82.95958899999999,19.676883,0.9943,1.21067,1.104042e-13,4.193996e-09,109.623667,170.95585,125.322163,953.693037,1048.555417,116.069084,1.58921e+16,0.954875,0.970737,1.320813,0.861247,-0.013352,27.027538,0.486421,,,,,-4.140172,-15,41.637728,-1.107434,0.727549,46.79696,14.158533,1.752414,12.406118,31.601011,1.037416,22.914961,0.029774,"False","False",3,0.954875,"p-type",0.018,265.7,265.7,1,1,25,1,"Generalized",540,8.016741,0.31528,2.2,0,1000,137.100207,1.66e-30,"Richter","ON","Auto",1500000000000000,20,3000000000000000,5000000000000000,"OFF","Dark Rsh (Cell only)",10,"True","RTD (Internal)",5,10,-0.05,2,0.01,"Reject",4,"21-134988","True",0,0,"Hunt",,"03/24/22 17:12:04","MultiFlash v1.60.0.3","Default.mfi",,0.65,1.680275,"True",,,0.217186,0
51,"Donald","BS_Z6_PT","V13_51_610_SP3_LS_67UM","03/24/22 17:13:12",10.049174,0.673719,8.639272,0.572173,4.943158,73.012147,18.604282,14.54435,0.005536,0.037822,0.673719,0.032515,0.572173,0.018604,18.604282,3864.433915,1.470888,8.639272,0.572173,73.012147,4.943158,18.604282,0.005536,0.032515,0.572173,0.018604,18.604282,1.470888,2.03829,26.364972,15.560273,0.035755,0.590947,0.021129,82.921125,21.129197,0.991361,1.196543,1.320696e-13,6.77103e-09,-476.016579,211.937158,154.712623,11.336506,88210.59769900001,42.55345,3.701094e+16,0.44638,0.422125,1.339372,0.860852,-0.010849,8.047815999999999,0.572173,,,,,-2.544813,-15,8.482849,-0.058447,0.931555,22.878185,12.995131,,,9.510847999999999,0.372206,24.278767,0.02396,"False","False",3,0.44638,"p-type",0.018,265.7,265.7,1,1,25,1,"Generalized",540,2.362302,0.31528,2.2,0,1000,22.494963,1.66e-30,"Richter","ON","Auto",1500000000000000,20,3000000000000000,5000000000000000,"OFF","Dark Rsh (Cell only)",10,"True","RTD (Internal)",5,10,-0.05,2,0.01,"Reject",4,"21-134988","True",0,0,"Hunt",,"03/24/22 17:13:12","MultiFlash v1.60.0.3","Default.mfi",,0.65,3.11745,"True",,,0.217186,0
52,"Donald","BS_Z6_PT","V13_52_610_SP3_LS_67UM","03/24/22 17:15:14",10.155864,0.663819,8.485657,0.544655,4.621756,68.555227,17.394639,16.988242,0.006106,0.038223,0.663819,0.031937,0.544655,0.017395,17.394639,4513.775996,1.622453,8.485657,0.544655,68.555227,4.621756,17.394639,0.006106,0.031937,0.544655,0.017395,17.394639,1.622453,2.11465,26.302014,15.629541,0.033879,0.57501,0.019481,76.776591,19.48066,1.115975,3.371464,4.970467e-14,6.134764000000001e-08,-9368.497799999999,828.384933,229.861519,0.8234,1214476.65208,18.086185,3.302506e+16,0.493393,0.954148,1.302261,0.860984,-0.010537,8.321702999999999,0.544655,,,,,-2.153969,-15,3.753587,-0.022765,0.950004,29.38335,20.934993,,,8.151009999999999,0.297347,24.634662,0.012447,"False","False",3,0.493393,"p-type",0.018,265.7,265.7,1,1,25,1,"Generalized",540,2.04256,0.31528,2.2,0,1000,24.833862,1.66e-30,"Richter","ON","Auto",1500000000000000,20,3000000000000000,5000000000000000,"OFF","Dark Rsh (Cell only)",10,"True","RTD (Internal)",5,10,-0.05,2,0.01,"Reject",4,"21-134988","True",0,0,"Hunt",,"03/24/22 17:15:14","MultiFlash v1.60.0.3","Default.mfi",,0.65,4.728542,"True",,,0.217186,0
53,"Donald","BS_Z6_PT","V13_53_610_SP3_LS_67UM","03/24/22 17:18:24",10.14989,0.666811,8.880417,0.568039,5.04442,74.532701,18.985397,11.045657,0.00401,0.038201,0.666811,0.033423,0.568039,0.018985,18.985397,2934.831116,1.06543,8.880417,0.568039,74.532701,5.04442,18.985397,0.00401,0.033423,0.568039,0.018985,18.985397,1.06543,1.2576,26.291522,15.415693,0.035371,0.5828179999999999,0.020615,80.929053,20.614712,1.021441,1.592775,1.280658e-13,2.328929e-08,-3053.930023,398.19547,204.467073,2.228381,448756.256843,26.386209,3.648826e+16,0.451974,0.725324,1.318895,0.861236,-0.010658,4.924639,0.568039,,,,,-3.730557,-15,4.55255,-0.01025,0.967656,22.82339,16.02441,,,6.327388,0.471592,24.542338,0.017287,"False","False",3,0.451974,"p-type",0.018,265.7,265.7,1,1,25,1,"Generalized",540,1.587177,0.31528,2.2,0,1000,18.031351,1.66e-30,"Richter","ON","Auto",1500000000000000,20,3000000000000000,5000000000000000,"OFF","Dark Rsh (Cell only)",10,"True","RTD (Internal)",5,10,-0.05,2,0.01,"Reject",4,"21-134988","True",0,0,"Hunt",,"03/24/22 17:18:24","MultiFlash v1.60.0.3","Default.mfi",,0.65,4.353576,"True",,,0.217186,0
54,"Donald","BS_Z6_PT","V13_36_610_SP3_LS_67UM","03/24/22 17:19:31",10.253058,0.62769,7.495055,0.444726,3.333246,51.792729,12.545147,23.681226,0.001521,0.038589,0.62769,0.028209,0.444726,0.012545,12.545147,6292.101742,0.404016,7.495055,0.444726,51.792729,3.333246,12.545147,0.001521,0.028209,0.444726,0.012545,12.545147,0.404016,0.029489,26.26529,15.646274,0.028612,0.449297,0.012855,53.073431,12.855357,2.405898,3.40912,2.960797e-13,1e-07,-443153.609969,253688.52004,946.905962,0.036679,27263780,0.174411,1.445241e+16,1.042382,0.620036,1.327491,0.860932,-0.01035,0.114744,0.444726,,,,,-1.612113,-15,0.033235,0.000172,0.998266,49.33036,47.903645,,,1.296702,0.130012,24.67664,7.166383e-05,"False","False",3,1.042382,"p-type",0.018,265.7,265.7,1,1,25,1,"Generalized",540,0.355025,0.31528,2.2,0,1000,-1.932352,1.66e-30,"Richter","ON","Auto",1500000000000000,20,3000000000000000,5000000000000000,"OFF","Dark Rsh (Cell only)",10,"True","RTD (Internal)",5,10,-0.05,2,0.01,"Reject",4,"21-134988","True",0,0,"Hunt",,"03/24/22 17:19:31","MultiFlash v1.60.0.3","Default.mfi",,0.65,11.072269,"False",,,0.217186,0
56,"Donald","BS_Z6_PT","V13_38_610_SP3_LS_67UM","03/24/22 17:22:55",8.238435000000001,0.677795,5.941207,0.474512,2.819177,50.48695,10.610376,80.472565,0.02872,0.031007,0.677795,0.022361,0.474512,0.01061,10.610376,21381.560553,7.630961,5.399845,0.522045,50.483098,2.818962,10.609567,0.023807,0.020323,0.522045,0.01061,10.609567,6.325507,9.963896999999999,26.191842,15.430177,0.029615,0.5965510000000001,0.017667,84.06368500000001,17.666889,0.972438,1.050315,1.030145e-13,1.109715e-09,153.260296,114.730236,108.228859,-273.119072,-3661.406701,123.039637,1.848679e+16,0.831133,0.996615,1.330664,0.861442,-0.017935,27.678739,0.474512,,,,,-0.317968,-15,40.176799,-1.164427,0.701008,47.154033,12.305003,,,34.766386,0.082644,20.139287,0.035623,"False","False",3,0.831133,"p-type",0.018,265.7,265.7,1,1,25,1,"Generalized",540,10.37129,0.31528,2.2,0,1000,193.116006,1.66e-30,"Richter","ON","Auto",1500000000000000,20,3000000000000000,5000000000000000,"OFF","Dark Rsh (Cell only)",10,"True","RTD (Internal)",5,10,-0.05,2,0.01,"Reject",4,"21-134988","True",0,0,"Hunt",,"03/24/22 17:22:55","MultiFlash v1.60.0.3","Default.mfi",,0.65,1.348674,"True",,,0.217186,0
57,"Donald","BS_Z6_PT","V13_39_610_SP3_LS_67UM","03/24/22 17:25:29",6.842288,0.680883,4.579807,0.523518,2.397612,51.464213,9.023757,31.345978,0.028178,0.025752,0.680883,0.017237,0.523518,0.009024000000000001,9.023757,8328.626373999999,7.486961,4.579807,0.523518,51.464213,2.397612,9.023757,0.028178,0.017237,0.523518,0.009024000000000001,9.023757,7.486961,10.734051,26.223321,15.684039,0.024593,0.5995200000000001,0.014744,84.08853000000001,14.744118,0.975747,1.049962,7.632834e-14,6.289263e-10,113.665765,85.11274299999999,79.70957,-286.82108,-3486.494085,130.4853,2.446775e+16,0.644553,0.990245,1.326042,0.860907,-0.025468,25.802225,0.523518,,,,,-0.829896,-15,42.128985,-1.907713,0.716557,44.523334,10.677131,,,33.584666,0.261537,16.500611,0.048374,"False","False",3,0.644553,"p-type",0.018,265.7,265.7,1,1,25,1,"Generalized",540,12.551802,0.31528,2.2,0,1000,188.567104,1.66e-30,"Richter","ON","Auto",1500000000000000,20,3000000000000000,5000000000000000,"OFF","Dark Rsh (Cell only)",10,"True","RTD (Internal)",5,10,-0.05,2,0.01,"Reject",4,"21-134988","True",0,0,"Hunt",,"03/24/22 17:25:29","MultiFlash v1.60.0.3","Default.mfi",,0.65,1.044588,"True",,,0.217186,0
58,"Donald","BS_Z6_PT","V13_40_610_SP3_LS_67UM","03/24/22 17:26:58",10.193079,0.666242,8.954883000000001,0.567972,5.086123,74.894446,19.142353,64.077669,0.003673,0.038363,0.666242,0.033703,0.567972,0.019142,19.142353,17025.436541,0.976025,8.954883000000001,0.567972,74.894446,5.086123,19.142353,0.003673,0.033703,0.567972,0.019142,19.142353,0.976025,1.105762,26.275783,15.609256,0.035447,0.58187,0.020625,80.69686400000001,20.625399,1.035066,1.637806,1.20955e-13,2.757299e-08,-1743.256468,425.799757,209.940366,5.251396,190425.558087,34.982112,2.428692e+16,0.6488699999999999,0.74163,1.323559,0.861554,-0.010375,4.358602,0.567972,,,,,-0.674131,-15,5.816001,-0.008825,0.973848,22.783619,17.332848,,,5.371047,0.079724,24.943824,0.016159,"False","False",3,0.6488699999999999,"p-type",0.018,265.7,265.7,1,1,25,1,"Generalized",540,1.418351,0.31528,2.2,0,1000,7.938075,1.66e-30,"Richter","ON","Auto",1500000000000000,20,3000000000000000,5000000000000000,"OFF","Dark Rsh (Cell only)",10,"True","RTD (Internal)",5,10,-0.05,2,0.01,"Reject",4,"21-134988","True",0,0,"Hunt",,"03/24/22 17:26:58","MultiFlash v1.60.0.3","Default.mfi",,0.65,4.53553,"True",,,0.217186,0
59,"Donald","BS_Z6_PT","V13_41_610_SP3_LS_67UM","03/24/22 17:28:14",10.257449,0.652569,8.725932,0.5273600000000001,4.601708,68.74688999999999,17.319187,39.721684,0.003518,0.038605,0.652569,0.032841,0.5273600000000001,0.017319,17.319187,10554.051422,0.934735,8.725932,0.5273600000000001,68.74688999999999,4.601708,17.319187,0.003518,0.032841,0.5273600000000001,0.017319,17.319187,0.934735,0.926787,26.160366,15.409833,0.033132,0.556246,0.018429,73.15414199999999,18.429493,1.2649,4.774902,1.701672e-14,1e-07,-16644.960817,2166.514404,359.702379,0.856863,1167047.497437,9.883597,1.626763e+16,0.934562,0.988977,1.32498,0.861831,-0.010463,3.643185,0.5273600000000001,,,,,-0.911951,-15,1.575691,0.00015,0.98739,30.791039,26.683323,,,3.991078,0.116638,25.134832,0.005551,"False","False",3,0.934562,"p-type",0.018,265.7,265.7,1,1,25,1,"Generalized",540,0.98345,0.31528,2.2,0,1000,3.85636,1.66e-30,"Richter","ON","Auto",1500000000000000,20,3000000000000000,5000000000000000,"OFF","Dark Rsh (Cell only)",10,"True","RTD (Internal)",5,10,-0.05,2,0.01,"Reject",4,"21-134988","True",0,0,"Hunt",,"03/24/22 17:28:14","MultiFlash v1.60.0.3","Default.mfi",,0.65,6.705243,"True",,,0.217186,0
61,"Donald","BS_Z6_PT","V13_37_610_SP3_LS_67UM","03/24/22 17:31:57",10.284849,0.605899,7.810907,0.38265,2.988843,47.962884,11.248939,13.862998,0.002932,0.038709,0.605899,0.029397,0.38265,0.011249,11.248939,3683.398517,0.779072,7.951973,0.373266,47.631673,2.968204,11.171259,0.002872,0.029928,0.373266,0.011171,11.171259,0.76301,0.324996,26.22332,15.611933,,,0,,0,2.674941,3.536371,1.081928e-12,1e-07,-17533.688423,,2218.198594,2.169895,460851.800379,0.07360899999999999,4935728000000000,2.875887,0.947535,1.327877,0.859577,-0.010176,1.270026,0.38265,,,,,-2.802597,-15,0.012558,7.580031999999999e-05,,,50.259705,,,1.924337,,24.13315,,"False","False",3,2.875887,"p-type",0.018,265.7,265.7,1,1,25,1,"Generalized",540,0.782647,0.31528,2.2,0,1000,-16.095026,1.66e-30,"Richter","ON","Auto",1500000000000000,20,3000000000000000,5000000000000000,"OFF","Dark Rsh (Cell only)",10,"True","RTD (Internal)",5,10,-0.05,2,0.01,"Reject",4,"21-134988","True",0,0,"Hunt",,"03/24/22 17:31:57","MultiFlash v1.60.0.3","Default.mfi",,0.65,13.010797,"False",,,0.217186,0
62,"Donald","BS_Z6_PT","V13_34_610_SP3_LS_67UM","03/24/22 17:33:39",10.162215,0.603028,7.660455,0.375462,2.876211,46.934774,10.825031,11.652104,0.003507,0.038247,0.603028,0.028831,0.375462,0.010825,10.825031,3095.964015,0.931826,7.797485,0.366373,46.617847,2.856789,10.751935,0.003448,0.029347,0.366373,0.010752,10.751935,0.916258,0.506351,26.223319,15.408206,,,0,,0,2.660481,3.478468,1.19368e-12,1e-07,-13575.108821,,2450.816499,3.3454,298917.911039,0.082298,3807332000000000,3.692329,0.951975,1.322902,0.8610640000000001,-0.010771,1.952064,0.375462,,,,,-2.916515,-15,0.01416,8.055708e-05,,,50.835905,,,1.224268,,23.733724,,"False","False",3,3.692329,"p-type",0.018,265.7,265.7,1,1,25,1,"Generalized",540,0.933405,0.31528,2.2,0,1000,-18.120653,1.66e-30,"Richter","ON","Auto",1500000000000000,20,3000000000000000,5000000000000000,"OFF","Dark Rsh (Cell only)",10,"True","RTD (Internal)",5,10,-0.05,2,0.01,"Reject",4,"21-134988","True",0,0,"Hunt",,"03/24/22 17:33:39","MultiFlash v1.60.0.3","Default.mfi",,0.65,12.927208,"False",,,0.217186,0
63,"Donald","BS_Z6_PT","V13_33_610_SP3_LS_67UM","03/24/22 17:35:09",10.187112,0.574147,7.462191,0.363789,2.71466,46.413164,10.217012,14.729501,0.002189,0.038341,0.574147,0.028085,0.363789,0.010217,10.217012,3913.628471,0.581714,7.462191,0.363789,46.413164,2.71466,10.217012,0.002189,0.028085,0.363789,0.010217,10.217012,0.581714,0.285509,26.26529,15.590034,0.028923,0.369911,0.010699,48.602722,10.699004,3.629657,2.914188,4.212852e-12,1e-07,-5998738.36408,5261942.928161,7560.733318,0.007958,125660800,0.022845,4450983000000000,3.1763,0.685445,1.332372,0.861317,-0.010394,1.103936,0.363789,,,,,-7.529745,-15,0.005147,2.098739e-05,0.999004,55.602336,53.387154,,,2.062848,0.152334,22.951783,2.827594e-06,"False","False",3,3.1763,"p-type",0.018,265.7,265.7,1,1,25,1,"Generalized",540,0.587042,0.31528,2.2,0,1000,-0.275304,1.66e-30,"Richter","ON","Auto",1500000000000000,20,3000000000000000,5000000000000000,"OFF","Dark Rsh (Cell only)",10,"True","RTD (Internal)",5,10,-0.05,2,0.01,"Reject",4,"21-134988","True",0,0,"Hunt",,"03/24/22 17:35:09","MultiFlash v1.60.0.3","Default.mfi",,0.65,0,"False",,,0.217186,0
65,"Donald","BS_Z6_PT","V13_95_610_SP3_LS_50UM","03/24/22 17:39:30",8.214047000000001,0.685018,6.027442,0.51514,3.104978,55.182238,11.68603,224.321379,0.022505,0.030915,0.685018,0.022685,0.51514,0.011686,11.68603,59602.190386,5.979469,6.027442,0.51514,55.182238,3.104978,11.68603,0.022505,0.022685,0.51514,0.011686,11.68603,5.979469,8.243262,26.239058,15.423895,0.029559,0.602851,0.01782,84.146708,17.819881,0.982175,1.046937,7.850125e-14,9.611897e-10,92.41289999999999,87.45325699999999,81.463554,-786.264406,-1271.836793,117.407515,2.66242e+16,0.597509,0.974948,1.317428,0.860829,-0.018408,26.827779,0.51514,,,,,-0.219705,-15,36.703411,-1.19203,0.784276,39.996923,10.223004,,,29.743187,0.030732,19.841316,0.047418,"False","False",3,0.597509,"p-type",0.018,265.7,265.7,1,1,25,1,"Generalized",540,8.624993999999999,0.31528,2.2,0,1000,78.617948,1.66e-30,"Richter","ON","Auto",1500000000000000,20,3000000000000000,5000000000000000,"OFF","Dark Rsh (Cell only)",10,"True","RTD (Internal)",5,10,-0.05,2,0.01,"Reject",4,"21-134988","True",0,0,"Hunt",,"03/24/22 17:39:30","MultiFlash v1.60.0.3","Default.mfi",,0.65,1.129079,"True",,,0.217186,0
66,"Donald","BS_Z6_PT","V13_92_610_SP3_LS_50UM","03/24/22 17:41:25",9.445817,0.683902,7.275449,0.516027,3.754331,58.116464,14.129962,56.922805,0.01783,0.035551,0.683902,0.027382,0.516027,0.01413,14.129962,15124.389216,4.737512,6.845351,0.541292,57.358011,3.705335,13.945558,0.01595,0.025763,0.541292,0.013946,13.945558,4.237812,7.085648,26.26529,15.605651,0.033919,0.601899,0.020416,83.969033,20.415544,0.980445,1.072017,9.247582e-14,1.702292e-09,107.686928,109.283903,97.83924399999999,-992.057084,-1008.006511,114.106381,2.220341e+16,0.703574,0.984256,1.320139,0.861183,-0.012769,26.443018,0.516027,,,,,-0.515271,-15,35.290101,-1.129378,0.778372,38.59429,11.668406,,,26.822209,0.103675,23.104397,0.040198,"False","False",3,0.703574,"p-type",0.018,265.7,265.7,1,1,25,1,"Generalized",540,6.44248,0.31528,2.2,0,1000,82.75964500000001,1.66e-30,"Richter","ON","Auto",1500000000000000,20,3000000000000000,5000000000000000,"OFF","Dark Rsh (Cell only)",10,"True","RTD (Internal)",5,10,-0.05,2,0.01,"Reject",4,"21-134988","True",0,0,"Hunt",,"03/24/22 17:41:25","MultiFlash v1.60.0.3","Default.mfi",,0.65,1.495359,"True",,,0.217186,0
67,"Donald","BS_Z6_PT","V13_94_610_SP3_LS_50UM","03/24/22 17:42:42",9.244983,0.677706,7.557647,0.530253,4.007463,63.961994,15.082661,65.095232,0.013551,0.034795,0.677706,0.028444,0.530253,0.015083,15.082661,17295.803035,3.600545,6.964561,0.567266,63.056998,3.950761,14.869257,0.010575,0.026212,0.567266,0.014869,14.869257,2.809793,5.955683,26.317754,15.539804,0.033036,0.5957440000000001,0.019681,83.461344,19.680736,0.98917,1.128703,1.088398e-13,3.743834e-09,85.76010599999999,149.682602,121.873838,313.474802,3190.049073,90.656176,2.16837e+16,0.718826,0.697978,1.328523,0.861466,-0.013813,21.255686,0.530253,,,,,-0.659195,-15,21.877772,-0.646499,0.824323,33.197384,12.973807,,,20.132814,0.090763,22.60842,0.031588,"False","False",3,0.718826,"p-type",0.018,265.7,265.7,1,1,25,1,"Generalized",540,5.124967,0.31528,2.2,0,1000,78.954294,1.66e-30,"Richter","ON","Auto",1500000000000000,20,3000000000000000,5000000000000000,"OFF","Dark Rsh (Cell only)",10,"True","RTD (Internal)",5,10,-0.05,2,0.01,"Reject",4,"21-134988","True",0,0,"Hunt",,"03/24/22 17:42:42","MultiFlash v1.60.0.3","Default.mfi",,0.65,2.074714,"True",,,0.217186,0
68,"Donald","BS_Z6_PT","V13_84_610_SP3_LS_50UM","03/24/22 17:43:48",9.305528000000001,0.677373,7.750206,0.524766,4.067043,64.522283,15.306898,12.47414,0.013591,0.035023,0.677373,0.029169,0.524766,0.015307,15.306898,3314.379017,3.611252,7.150238,0.560907,63.627158,4.01062,15.094544,0.010925,0.026911,0.560907,0.015095,15.094544,2.902808,5.588302,26.28103,15.422901,0.033231,0.595598,0.019792,83.42901500000001,19.792223,0.980992,1.134204,1.117609e-13,3.307579e-09,98.325778,153.324063,124.271884,471.67573,2120.100606,95.752602,2.009098e+16,0.770387,0.781232,1.325628,0.8621259999999999,-0.01393,20.092005,0.524766,,,,,-1.906969,-15,21.174279,-0.515998,0.842971,33.214429,13.229733,,,19.515322,0.469375,22.802592,0.031029,"False","False",3,0.770387,"p-type",0.018,265.7,265.7,1,1,25,1,"Generalized",540,4.828217,0.31528,2.2,0,1000,63.964931,1.66e-30,"Richter","ON","Auto",1500000000000000,20,3000000000000000,5000000000000000,"OFF","Dark Rsh (Cell only)",10,"True","RTD (Internal)",5,10,-0.05,2,0.01,"Reject",4,"21-134988","True",0,0,"Hunt",,"03/24/22 17:43:48","MultiFlash v1.60.0.3","Default.mfi",,0.65,2.053188,"True",,,0.217186,0
69,"Donald","BS_Z6_PT","V13_83_610_SP3_LS_50UM","03/24/22 17:44:48",8.837490000000001,0.681734,6.961585,0.51006,3.550825,58.936638,13.364039,42.425982,0.018689,0.033261,0.681734,0.026201,0.51006,0.013364,13.364039,11272.583523,4.96556,6.573791,0.535652,58.445934,3.521261,13.25277,0.016692,0.024741,0.535652,0.013253,13.25277,4.43505,7.567178,26.249551,15.553984,0.031479,0.598796,0.01885,83.128252,18.849551,0.990605,1.188225,8.486081e-14,5.030779e-09,14.746835,134.641521,99.597078,101.058107,9895.297181,83.69869,2.972886e+16,0.541536,-0.047634,1.322366,0.86105,-0.015911,26.638144,0.51006,,,,,-1.024955,-15,22.280265,-0.7787849999999999,0.805404,37.431602,11.925365,,,25.357564,0.148672,21.394576,0.035877,"False","False",3,0.541536,"p-type",0.018,265.7,265.7,1,1,25,1,"Generalized",540,6.574864,0.31528,2.2,0,1000,75.376752,1.66e-30,"Richter","ON","Auto",1500000000000000,20,3000000000000000,5000000000000000,"OFF","Dark Rsh (Cell only)",10,"True","RTD (Internal)",5,10,-0.05,2,0.01,"Reject",4,"21-134988","True",0,0,"Hunt",,"03/24/22 17:44:48","MultiFlash v1.60.0.3","Default.mfi",,0.65,1.517802,"True",,,0.217186,0
70,"Donald","BS_Z6_PT","V13_82_610_SP3_LS_50UM","03/24/22 17:45:47",8.904292,0.679875,7.502012,0.528826,3.967261,65.53338100000001,14.931354,56.68719,0.013743,0.033513,0.679875,0.028235,0.528826,0.014931,14.931354,15061.78631,3.651646,6.937439,0.563577,64.583905,3.909781,14.715022,0.011141,0.02611,0.563577,0.014715,14.715022,2.960116,5.876573,26.212827,15.531962,0.032015,0.598096,0.019148,84.04167099999999,19.148347,0.9783539999999999,1.051558,1.040076e-13,1.018432e-09,114.427371,116.232156,107.881993,-1580.327222,-632.780342,115.147357,1.96233e+16,0.787088,0.962494,1.326646,0.861024,-0.015982,20.75342,0.528826,,,,,-0.364077,-15,23.167652,-0.644729,0.848011,31.495914,12.184838,,,19.202116,0.10896,21.797018,0.035986,"False","False",3,0.787088,"p-type",0.018,265.7,265.7,1,1,25,1,"Generalized",540,4.934397,0.31528,2.2,0,1000,62.999411,1.66e-30,"Richter","ON","Auto",1500000000000000,20,3000000000000000,5000000000000000,"OFF","Dark Rsh (Cell only)",10,"True","RTD (Internal)",5,10,-0.05,2,0.01,"Reject",4,"21-134988","True",0,0,"Hunt",,"03/24/22 17:45:47","MultiFlash v1.60.0.3","Default.mfi",,0.65,1.816546,"True",,,0.217186,0
71,"Donald","BS_Z6_PT","V13_81_610_SP3_LS_50UM","03/24/22 17:46:49",9.531547,0.6746220000000001,8.068204,0.518338,4.182056,65.037797,15.739766,10.794797,0.012988,0.035873,0.6746220000000001,0.030366,0.518338,0.01574,15.739766,2868.177547,3.450959,7.647684,0.544499,64.75940799999999,4.164155,15.672394,0.011216,0.028783,0.544499,0.015672,15.672394,2.980079,4.997718,26.30726,15.415406,0.033982,0.591102,0.020087,83.001183,20.087077,1.033242,1.165948,1.274831e-13,5.001718e-09,-94.430798,192.744223,141.6762,49.735522,20106.353606,77.511098,2.031391e+16,0.762692,0.483166,1.329408,0.8615080000000001,-0.012866,18.397961,0.518338,,,,,-2.290156,-15,16.056293,-0.301079,0.860378,33.049623,14.076297,,,18.452068,0.521258,23.37039,0.02455,"False","False",3,0.762692,"p-type",0.018,265.7,265.7,1,1,25,1,"Generalized",540,4.436221,0.31528,2.2,0,1000,50.354149,1.66e-30,"Richter","ON","Auto",1500000000000000,20,3000000000000000,5000000000000000,"OFF","Dark Rsh (Cell only)",10,"True","RTD (Internal)",5,10,-0.05,2,0.01,"Reject",4,"21-134988","True",0,0,"Hunt",,"03/24/22 17:46:49","MultiFlash v1.60.0.3","Default.mfi",,0.65,2.273173,"True",,,0.217186,0
72,"Donald","BS_Z6_PT","V13_87_610_SP3_LS_50UM","03/24/22 17:47:58",9.645534,0.680685,8.077468,0.530075,4.281663,65.213877,16.114652,6.889337,0.012432,0.036302,0.680685,0.030401,0.530075,0.016115,16.114652,1830.496966,3.303171,7.48574,0.565379,64.461742,4.232281,15.928796,0.009951,0.028174,0.565379,0.015929,15.928796,2.643962,5.037873,26.228566,15.43027,0.034158,0.597746,0.020418,82.62826,20.417827,0.999248,1.268406,9.431933e-14,6.463391e-09,-144.347077,168.769023,113.233931,32.500634,30768.630918,68.071167,3.047956e+16,0.529678,0.322803,1.320977,0.861788,-0.012626,18.331312,0.530075,,,,,-4.955287,-15,15.030404,-0.312074,0.8569560000000001,31.84233,12.802062,,,18.206417,0.83385,23.408601,0.032639,"False","False",3,0.529678,"p-type",0.018,265.7,265.7,1,1,25,1,"Generalized",540,4.488526,0.31528,2.2,0,1000,56.15092,1.66e-30,"Richter","ON","Auto",1500000000000000,20,3000000000000000,5000000000000000,"OFF","Dark Rsh (Cell only)",10,"True","RTD (Internal)",5,10,-0.05,2,0.01,"Reject",4,"21-134988","True",0,0,"Hunt",,"03/24/22 17:47:58","MultiFlash v1.60.0.3","Default.mfi",,0.65,2.053456,"True",,,0.217186,0
73,"Donald","BS_Z6_PT","V13_86_610_SP3_LS_50UM","03/24/22 17:48:51",9.223876000000001,0.675478,8.105646,0.533407,4.323606,69.393884,16.27251,11.775517,0.010338,0.034715,0.675478,0.030507,0.533407,0.016273,16.27251,3128.754783,2.746798,7.574528,0.568281,69.086636,4.304463,16.200462,0.007965,0.028508,0.568281,0.0162,16.200462,2.116244,4.263974,26.149873,15.463455,0.032799,0.592455,0.019432,82.86777600000001,19.432068,1.001811,1.205709,1.137302e-13,6.053177e-09,-169.425829,185.295317,132.609255,32.560618,30711.947331,65.666848,2.522654e+16,0.627101,0.358728,1.323843,0.861498,-0.015049,15.315685,0.533407,,,,,-2.409325,-15,10.588957,-0.189154,0.894081,27.885114,13.537054,,,13.848755,0.499305,22.468496,0.027665,"False","False",3,0.627101,"p-type",0.018,265.7,265.7,1,1,25,1,"Generalized",540,3.670187,0.31528,2.2,0,1000,47.56944,1.66e-30,"Richter","ON","Auto",1500000000000000,20,3000000000000000,5000000000000000,"OFF","Dark Rsh (Cell only)",10,"True","RTD (Internal)",5,10,-0.05,2,0.01,"Reject",4,"21-134988","True",0,0,"Hunt",,"03/24/22 17:48:51","MultiFlash v1.60.0.3","Default.mfi",,0.65,2.456022,"True",,,0.217186,0
74,"Donald","BS_Z6_PT","V13_85_610_SP3_LS_50UM","03/24/22 17:50:12",10.002215,0.676791,8.587294,0.531807,4.566787,67.46215599999999,17.187757,5.94569,0.010419,0.037645,0.676791,0.03232,0.531807,0.017188,17.187757,1579.769949,2.768452,7.962831,0.568333,66.852799,4.525537,17.032508,0.008067,0.029969,0.568333,0.017033,17.032508,2.143402,3.992057,26.170857,15.600871,0.035306,0.593328,0.020948,82.222031,20.948223,1.01807,1.327892,1.093825e-13,9.275274e-09,-95.598421,218.581286,136.638911,51.533039,19405.02669,77.757367,1.977782e+16,0.781484,0.311477,1.327796,0.860688,-0.011532,15.288156,0.531807,,,,,-4.927264,-15,15.308019,-0.221949,0.879138,30.789196,14.803387,,,15.07922,0.906589,24.580147,0.026425,"False","False",3,0.781484,"p-type",0.018,265.7,265.7,1,1,25,1,"Generalized",540,3.673685,0.31528,2.2,0,1000,48.752862,1.66e-30,"Richter","ON","Auto",1500000000000000,20,3000000000000000,5000000000000000,"OFF","Dark Rsh (Cell only)",10,"True","RTD (Internal)",5,10,-0.05,2,0.01,"Reject",4,"21-134988","True",0,0,"Hunt",,"03/24/22 17:50:12","MultiFlash v1.60.0.3","Default.mfi",,0.65,2.571332,"True",,,0.217186,0
