Repository: dintalframe/MLPROJECT

File: FCT650csv/MultiFlash_Database WW13 - 2022.csv (part 2 of 2)
nce_(percent),Pm/Pe,Total_IV_Curve_Loss_(percent),BulkSRH_AND_Jo_Power_Loss_(percent),BulkSRH_Power_Loss_(percent),Jo_Power_Loss_(percent),Rs_Power_Loss_(percent),Rsh_Power_Loss_(percent),Richter_Limit_Efficiency_(percent),Delta_Power_per_(fA/cm2)_at_pVmp_(percent),Dark_Break_Interpolated,Calibration,Resistivity_(ohm-cm),Analysis_Resistivity_(ohm-cm),Sample_Type,Thickness_(cm),Cell_Area_(cm2),Total_Area_(cm2),Number_of_Cells_per_String,Number_of_Strings,Temperature_(C),Intensity_(suns),Analysis_Type,Nominal_Load_Voltage_(mV/cell),Rs_Modulation_Target_(ohm-cm2),Reference_Constant_(V/sun),Voltage_Temperature_Coefficient_(mV/C),Temperature_Offset_(C),Power_per_Sun_(W/m2),Conductivity_Modulation_(ohm-cm2/V),Auger_Coefficient,Auger_Method,Band_Gap_Narrowing,Fit_Method,Carrier_Density_Center_Point_(cm-3),Percent_Fit,Lower_Bound_(cm-3),Upper_Bound_(cm-3),Rsh_Lifetime_Correction,Rsh_Measurement_Method,SunsVoc_Rsh_Voltage_(V),Do_Dark_Break_Measurement,Temperature_Measurement_Method,Number_of_dRsh_Points,dRsh_Output_Vlimit_(V),Current_Transfer,Voltage_Transfer,Temperature_Transfer,Final_Bin,Bin_Index,Tester_ID,Do_Doping_Measurement,Doping_Sample_Time_(us),Doping_Measurement_Length_(us),Measurement_Type,Comments,Measurement_Date-Time_String,Software_Version,Recipe_Filename,EL_Pulse_Charge_Delivered_(C),Forward_Dark_IV_(V),Forward_Dark_IV_(A),Forward_Dark_IV_Interpolated?,EL_Pulse_Energy _Delivered_(J),EL_Pulse_Current_(A),Doping_Calibration_Factor_(V/sun),Vmp_Correction_Factor_(percent)
34,"Sandra","BS312_Z6725_PT574","V13F_209_603_SP4_LS_50UM","03/28/22 19:15:16",10.003218,0.655249,9.018668999999999,0.5412670000000001,4.881504,74.474543,18.372239,21.049415,0.004821,0.037649,0.655249,0.033943,0.5412670000000001,0.018372,18.372239,5592.82957,1.28105,9.018668999999999,0.5412670000000001,74.474543,4.881504,18.372239,0.004821,0.033943,0.5412670000000001,0.018372,18.372239,1.28105,1.645333,26.186596,15.610067,0.0351,0.5710769999999999,0.020045,81.253377,20.04452,1.048242,1.424302,2.287681e-13,2.128829e-08,-2464.195314,566.4715210000001,316.04985,4.576769,218494.768625,27.374405,1.904414e+16,0.808887,0.744688,1.32073,0.858256,-0.010044,6.38184,0.5412670000000001,,,,,-1.723502,-15,3.858013,-0.01606,0.973633,25.038358,18.139694,,,6.660447,0.238216,24.47856,0.010356,"False","False",3,0.808887,"p-type",0.018,265.7,265.7,1,1,25,1,"Generalized",540,1.545903,0.31517,2.2,0,1000,11.994084,1.66e-30,"Richter","ON","Auto",1500000000000000,20,3000000000000000,5000000000000000,"OFF","Dark Rsh (Cell only)",10,"True","RTD (Internal)",5,10,-0.05,2,0.01,"Reject",4,"21-134988","True",0,0,"Hunt",,"03/28/22 19:15:16","MultiFlash v1.60.0.3","Default.mfi",,0.65,5.583023,"True",,,0.218392,0
35,"Sandra","BS312_Z6725_PT574","V13F_227_603_SP4_LS_50UM","03/28/22 19:17:47",10.015544,0.657986,9.134964,0.546643,4.993561,75.773816,18.793983,20.369933,0.003696,0.037695,0.657986,0.034381,0.546643,0.018794,18.793983,5412.291079,0.981939,9.134964,0.546643,75.773816,4.993561,18.793983,0.003696,0.034381,0.546643,0.018794,18.793983,0.981939,1.109245,26.018726,15.535177,0.034901,0.573882,0.020029,80.75234399999999,20.028794,1.042641,1.571917,1.892166e-13,2.461016e-08,-3794.014841,556.767826,284.457287,2.783757,359226.763309,24.999141,2.169071e+16,0.718615,0.865692,1.30787,0.858374,-0.01039,4.296443,0.546643,,,,,-1.996439,-15,2.904038,-0.004165,0.990791,23.394736,18.266497,,,4.879852,0.248387,24.498221,0.012058,"False","False",3,0.718615,"p-type",0.018,265.7,265.7,1,1,25,1,"Generalized",540,1.025069,0.31517,2.2,0,1000,4.932388,1.66e-30,"Richter","ON","Auto",1500000000000000,20,3000000000000000,5000000000000000,"OFF","Dark Rsh (Cell only)",10,"True","RTD (Internal)",5,10,-0.05,2,0.01,"Reject",4,"21-134988","True",0,0,"Hunt",,"03/28/22 19:17:47","MultiFlash v1.60.0.3","Default.mfi",,0.65,5.260113,"True",,,0.218392,0
36,"Sandra","BS312_Z6725_PT574","V13F_214_603_SP4_LS_50UM","03/28/22 19:19:13",9.933975,0.661263,8.883875,0.546758,4.857329,73.943533,18.281252,10.24528,0.004806,0.037388,0.661263,0.033436,0.546758,0.018281,18.281252,2722.170865,1.276899,8.883875,0.546758,73.943533,4.857329,18.281252,0.004806,0.033436,0.546758,0.018281,18.281252,1.276899,1.622853,26.176108,15.65954,0.034524,0.576311,0.019897,80.477749,19.896723,1.062236,1.653859,1.633706e-13,2.387372e-08,-1879.409108,519.0964760000001,248.35517,5.912099,169144.669217,33.068188,1.917661e+16,0.803787,0.768467,1.329141,0.8573730000000001,-0.010392,6.310071,0.546758,,,,,-3.210222,-15,4.601285,-0.018512,0.9749679999999999,25.372285,18.44054,,,6.431458,0.500287,24.388177,0.012918,"False","False",3,0.803787,"p-type",0.018,265.7,265.7,1,1,25,1,"Generalized",540,1.518569,0.31517,2.2,0,1000,11.80836,1.66e-30,"Richter","ON","Auto",1500000000000000,20,3000000000000000,5000000000000000,"OFF","Dark Rsh (Cell only)",10,"True","RTD (Internal)",5,10,-0.05,2,0.01,"Reject",4,"21-134988","True",0,0,"Hunt",,"03/28/22 19:19:13","MultiFlash v1.60.0.3","Default.mfi",,0.65,4.660021,"True",,,0.218392,0
37,"Sandra","BS312_Z6725_PT574","V13F_168_610_SP3_LS_50UM","03/28/22 19:23:22",10.0743,0.663969,8.927550999999999,0.563662,5.032118,75.229528,18.939096,6.215492,0.004354,0.037916,0.663969,0.0336,0.563662,0.018939,18.939096,1651.456215,1.156908,8.927550999999999,0.563662,75.229528,5.032118,18.939096,0.004354,0.0336,0.563662,0.018939,18.939096,1.156908,1.34801,26.338739,15.743383,0.035646,0.581379,0.020724,82.318219,20.72368,1.014535,1.26936,1.915446e-13,9.034987e-09,-363.735155,337.872774,226.688316,21.489396,46534.578248,48.470346,1.884321e+16,0.816758,0.460865,1.319176,0.858497,-0.009478,5.230231,0.563662,,,,,-5.123068,-15,7.754145,-0.017111,0.965696,23.929672,16.352729,,,6.750629,0.826314,24.768849,0.016163,"False","False",3,0.816758,"p-type",0.018,265.7,265.7,1,1,25,1,"Generalized",540,1.610608,0.31517,2.2,0,1000,14.202071,1.66e-30,"Richter","ON","Auto",1500000000000000,20,3000000000000000,5000000000000000,"OFF","Dark Rsh (Cell only)",10,"True","RTD (Internal)",5,10,-0.05,2,0.01,"Reject",4,"21-134988","True",0,0,"Hunt",,"03/28/22 19:23:22","MultiFlash v1.60.0.3","Default.mfi",,0.65,4.34325,"True",,,0.218392,0
38,"Sandra","BS312_Z6725_PT574","V13F_162_610_SP3_LS_50UM","03/28/22 19:25:08",10.049931,0.660514,9.100364000000001,0.562955,5.123097,77.17687599999999,19.281509,31.857619,0.003186,0.037824,0.660514,0.034251,0.562955,0.019282,19.281509,8464.569339,0.846436,9.100364000000001,0.562955,77.17687599999999,5.123097,19.281509,0.003186,0.034251,0.562955,0.019282,19.281509,0.846436,0.811561,26.307261,15.428715,0.035603,0.576263,0.020517,82.121433,20.516834,1.03869,1.263625,2.102671e-13,1.342752e-08,-1319.138514,403.374131,258.682629,7.412405,134908.974707,35.557736,2.088578e+16,0.743691,0.703349,1.316301,0.856082,-0.009486,3.114187,0.562955,,,,,-1.056131,-15,4.699522,0.001836,0.984426,21.361085,16.727306,,,4.474508,0.159271,24.63195,0.012602,"False","False",3,0.743691,"p-type",0.018,265.7,265.7,1,1,25,1,"Generalized",540,1.06905,0.31517,2.2,0,1000,2.31018,1.66e-30,"Richter","ON","Auto",1500000000000000,20,3000000000000000,5000000000000000,"OFF","Dark Rsh (Cell only)",10,"True","RTD (Internal)",5,10,-0.05,2,0.01,"Reject",4,"21-134988","True",0,0,"Hunt",,"03/28/22 19:25:08","MultiFlash v1.60.0.3","Default.mfi",,0.65,5.173,"True",,,0.218392,0
39,"Sandra","BS312_Z6725_PT574","V13F_164_610_SP3_LS_50UM","03/28/22 19:26:12",9.944791,0.657623,9.168839,0.549516,5.038423,77.041048,18.962827,7.52376,0.003332,0.037429,0.657623,0.034508,0.549516,0.018963,18.962827,1999.062986,0.885193,9.168839,0.549516,77.041048,5.038423,18.962827,0.003332,0.034508,0.549516,0.018963,18.962827,0.885193,1.049725,26.202336,15.602631,0.035039,0.573124,0.020082,81.585987,20.081515,1.046999,1.351065,2.242254e-13,1.626837e-08,-2611.971087,490.441727,286.469825,4.229052,236459.628678,29.388137,1.983949e+16,0.779272,0.805369,1.315604,0.856872,-0.010444,4.036484,0.549516,,,,,-4.36922,-15,3.101713,-0.005687,0.989976,22.708059,17.562283,,,4.471078,0.674698,24.35351,0.011172,"False","False",3,0.779272,"p-type",0.018,265.7,265.7,1,1,25,1,"Generalized",540,1.002691,0.31517,2.2,0,1000,6.904664,1.66e-30,"Richter","ON","Auto",1500000000000000,20,3000000000000000,5000000000000000,"OFF","Dark Rsh (Cell only)",10,"True","RTD (Internal)",5,10,-0.05,2,0.01,"Reject",4,"21-134988","True",0,0,"Hunt",,"03/28/22 19:26:12","MultiFlash v1.60.0.3","Default.mfi",,0.65,5.519028,"True",,,0.218392,0
40,"Sandra","BS312_Z6725_PT574","V13F_163_610_SP3_LS_50UM","03/28/22 19:27:23",10.087415,0.668009,9.161638,0.5623050000000001,5.151639,76.451059,19.38893,5.193107,0.004088,0.037965,0.668009,0.034481,0.5623050000000001,0.019389,19.38893,1379.808526,1.086144,9.161638,0.5623050000000001,76.451059,5.151639,19.38893,0.004088,0.034481,0.5623050000000001,0.019389,19.38893,1.086144,1.183093,26.275782,15.751833,0.035732,0.585234,0.020912,82.455871,20.911824,1.015844,1.250203,1.71283e-13,6.344763e-09,-332.315754,286.014318,193.957732,23.910705,41822.272118,53.977835,1.897445e+16,0.811598,0.48041,1.311208,0.857947,-0.009726,4.496154,0.5623050000000001,,,,,-6.16502,-15,6.922247,-0.007397,0.9760450000000001,22.728002,15.761139,,,5.9667,1.000164,24.818154,0.018413,"False","False",3,0.811598,"p-type",0.018,265.7,265.7,1,1,25,1,"Generalized",540,1.426881,0.31517,2.2,0,1000,12.986876,1.66e-30,"Richter","ON","Auto",1500000000000000,20,3000000000000000,5000000000000000,"OFF","Dark Rsh (Cell only)",10,"True","RTD (Internal)",5,10,-0.05,2,0.01,"Reject",4,"21-134988","True",0,0,"Hunt",,"03/28/22 19:27:23","MultiFlash v1.60.0.3","Default.mfi",,0.65,4.022108,"True",,,0.218392,0
41,"Sandra","BS312_Z6725_PT574","V13F_159_610_SP3_LS_50UM","03/28/22 19:28:27",10.095832,0.66038,9.059702,0.562379,5.094985,76.42001,19.175707,3.929669,0.003095,0.037997,0.66038,0.034097,0.562379,0.019176,19.175707,1044.113142,0.822322,9.059702,0.562379,76.42001,5.094985,19.175707,0.003095,0.034097,0.562379,0.019176,19.175707,0.822322,0.699875,26.244306,15.439069,0.0353,0.57621,0.02034,81.061474,20.340368,1.03846,1.500083,1.972122e-13,1.717787e-08,-2323.697246,490.786143,261.229267,4.343736,230216.557992,30.252213,2.195282e+16,0.710839,0.7261649999999999,1.313341,0.857255,-0.010018,2.662557,0.562379,,,,,0,-15,4.238569,0.005791,0.988635,21.282056,17.755016,,,2.240832,1.286208,24.72307,0.012979,"False","False",3,0.710839,"p-type",0.018,265.7,265.7,1,1,25,1,"Generalized",540,0.950184,0.31517,2.2,0,1000,-16.102872,1.66e-30,"Richter","ON","Auto",1500000000000000,20,3000000000000000,5000000000000000,"OFF","Dark Rsh (Cell only)",10,"True","RTD (Internal)",5,10,-0.05,2,0.01,"Reject",4,"21-134988","True",0,0,"Hunt",,"03/28/22 19:28:27","MultiFlash v1.60.0.3","Default.mfi",,0.65,5.215306,"True",,,0.218392,0
42,"Sandra","BS312_Z6725_PT574","V13F_157_610_SP3_LS_50UM","03/28/22 19:29:32",9.828507999999999,0.665258,8.508959000000001,0.5619189999999999,4.781345,73.12608899999999,17.995278,9.759558999999999,0.005658,0.036991,0.665258,0.032025,0.5619189999999999,0.017995,17.995278,2593.114814,1.503252,8.508959000000001,0.5619189999999999,73.12608899999999,4.781345,17.995278,0.005658,0.032025,0.5619189999999999,0.017995,17.995278,1.503252,2.104624,26.270538,15.699732,0.035061,0.581973,0.020404,82.915747,20.404372,1.021324,1.153261,1.96584e-13,4.55397e-09,-5.5965,280.702843,210.332415,80.53304799999999,12417.262596,78.386931,1.275968e+16,1.170137,-0.058099,1.328373,0.858253,-0.010604,8.197041,0.5619189999999999,,,,,-2.23645,-15,14.596549,-0.106756,0.935758,25.872637,16.045006,,,9.290077,0.5375529999999999,24.29758,0.01622,"False","False",3,1.170137,"p-type",0.018,265.7,265.7,1,1,25,1,"Generalized",540,2.310317,0.31517,2.2,0,1000,24.686126,1.66e-30,"Richter","ON","Auto",1500000000000000,20,3000000000000000,5000000000000000,"OFF","Dark Rsh (Cell only)",10,"True","RTD (Internal)",5,10,-0.05,2,0.01,"Reject",4,"21-134988","True",0,0,"Hunt",,"03/28/22 19:29:32","MultiFlash v1.60.0.3","Default.mfi",,0.65,3.866683,"True",,,0.218392,0
43,"Sandra","BS312_Z6725_PT574","V13F_158_610_SP3_LS_50UM","03/28/22 19:30:36",10.078334,0.65761,9.182651,0.546661,5.019798,75.740606,18.89273,29.62867,0.003741,0.037931,0.65761,0.03456,0.546661,0.018893,18.89273,7872.337663,0.994097,9.182651,0.546661,75.740606,5.019798,18.89273,0.003741,0.03456,0.546661,0.018893,18.89273,0.994097,1.198961,26.244304,15.543684,0.035233,0.572565,0.020173,80.87459800000001,20.173353,1.051092,1.50783,1.861056e-13,2.761758e-08,-3854.57989,565.829207,290.455074,2.781243,359551.493772,25.260349,2.130606e+16,0.730366,0.883301,1.330894,0.857508,-0.009931000000000001,4.668883,0.546661,,,,,-1.170864,-15,3.02166,-0.006975,0.986724,23.447313,18.238575,,,5.039908,0.16883,24.665816,0.011224,"False","False",3,0.730366,"p-type",0.018,265.7,265.7,1,1,25,1,"Generalized",540,1.126911,0.31517,2.2,0,1000,8.475472999999999,1.66e-30,"Richter","ON","Auto",1500000000000000,20,3000000000000000,5000000000000000,"OFF","Dark Rsh (Cell only)",10,"True","RTD (Internal)",5,10,-0.05,2,0.01,"Reject",4,"21-134988","True",0,0,"Hunt",,"03/28/22 19:30:36","MultiFlash v1.60.0.3","Default.mfi",,0.65,5.515682,"True",,,0.218392,0
44,"Sandra","BS312_Z6725_PT574","V13F_156_610_SP3_LS_50UM","03/28/22 19:31:43",9.998996999999999,0.662104,8.893606,0.5626640000000001,5.004116,75.58659400000001,18.833708,23.655662,0.004112,0.037633,0.662104,0.033472,0.5626640000000001,0.018834,18.833708,6285.309411,1.092649,8.893606,0.5626640000000001,75.58659400000001,5.004116,18.833708,0.004112,0.033472,0.5626640000000001,0.018834,18.833708,1.092649,1.368409,26.302015,15.628146,0.035448,0.578311,0.0205,82.27312499999999,20.499773,1.023036,1.251296,1.98493e-13,1.219228e-08,-755.0003,366.414149,241.931001,11.583343,86330.864222,39.884741,2.111721e+16,0.736289,0.599624,1.322639,0.858459,-0.010022,5.310922,0.5626640000000001,,,,,-1.250321,-15,6.173704,-0.01974,0.966603,23.062015,16.397543,,,6.447409,0.217062,24.513829,0.01431,"False","False",3,0.736289,"p-type",0.018,265.7,265.7,1,1,25,1,"Generalized",540,1.618944,0.31517,2.2,0,1000,15.690238,1.66e-30,"Richter","ON","Auto",1500000000000000,20,3000000000000000,5000000000000000,"OFF","Dark Rsh (Cell only)",10,"True","RTD (Internal)",5,10,-0.05,2,0.01,"Reject",4,"21-134988","True",0,0,"Hunt",,"03/28/22 19:31:43","MultiFlash v1.60.0.3","Default.mfi",,0.65,4.814865,"True",,,0.218392,0
45,"Sandra","BS312_Z6725_PT574","V13F_155_610_SP3_LS_50UM","03/28/22 19:32:27",9.906571,0.65252,8.921951999999999,0.536232,4.784238,74.010927,18.006165,23.78593,0.003743,0.037285,0.65252,0.033579,0.536232,0.018006,18.006165,6319.92149,0.994608,8.921951999999999,0.536232,74.010927,4.784238,18.006165,0.003743,0.033579,0.536232,0.018006,18.006165,0.994608,1.246584,26.312507,15.417118,0.034126,0.562781,0.019205,78.94002,19.205367,1.129918,1.887717,1.593637e-13,5.035421e-08,-9752.024835,969.566063,348.070389,1.232234,811534.358026,16.681128,1.955602e+16,0.789555,0.9618910000000001,1.326542,0.859266,-0.010579,4.754827,0.536232,,,,,-1.238525,-15,2.095152,-0.005997,0.97963,25.57366,20.627433,,,4.739084,0.207142,24.193493,0.007443,"False","False",3,0.789555,"p-type",0.018,265.7,265.7,1,1,25,1,"Generalized",540,1.145711,0.31517,2.2,0,1000,8.491149999999999,1.66e-30,"Richter","ON","Auto",1500000000000000,20,3000000000000000,5000000000000000,"OFF","Dark Rsh (Cell only)",10,"True","RTD (Internal)",5,10,-0.05,2,0.01,"Reject",4,"21-134988","True",0,0,"Hunt",,"03/28/22 19:32:27","MultiFlash v1.60.0.3","Default.mfi",,0.65,6.509126,"True",,,0.218392,0
46,"Sandra","BS312_Z6725_PT574","V13F_172_610_SP3_LS_50UM","03/28/22 19:33:27",10.043971,0.654857,9.017893000000001,0.538555,4.856627,73.838469,18.278612,23.238788,0.004112,0.037802,0.654857,0.03394,0.538555,0.018279,18.278612,6174.545891,1.092538,9.017893000000001,0.538555,73.838469,4.856627,18.278612,0.004112,0.03394,0.538555,0.018279,18.278612,1.092538,1.318561,26.223321,15.371631,0.034675,0.566352,0.019639,79.33188800000001,19.638501,1.108686,1.840179,1.559299e-13,4.549443e-08,-6317.224024,835.082733,322.206747,1.887806,529715.508543,20.129316,1.936646e+16,0.796597,0.941137,1.330822,0.857607,-0.009958,5.136619,0.538555,,,,,-1.482387,-15,2.668549,-0.006923,0.975265,25.6594,20.116173,,,5.331877,0.211349,24.579152,0.008621999999999999,"False","False",3,0.796597,"p-type",0.018,265.7,265.7,1,1,25,1,"Generalized",540,1.284661,0.31517,2.2,0,1000,10.804505,1.66e-30,"Richter","ON","Auto",1500000000000000,20,3000000000000000,5000000000000000,"OFF","Dark Rsh (Cell only)",10,"True","RTD (Internal)",5,10,-0.05,2,0.01,"Reject",4,"21-134988","True",0,0,"Hunt",,"03/28/22 19:33:27","MultiFlash v1.60.0.3","Default.mfi",,0.65,6.043791,"True",,,0.218392,0
47,"Sandra","BS312_Z6725_PT574","V13F_173_610_SP3_LS_50UM","03/28/22 19:34:15",10.006355,0.6598270000000001,8.982436,0.547233,4.915485,74.44919899999999,18.50013,18.888687,0.004456,0.03766,0.6598270000000001,0.033807,0.547233,0.0185,18.50013,5018.724264,1.183984,8.982436,0.547233,74.44919899999999,4.915485,18.50013,0.004456,0.033807,0.547233,0.0185,18.50013,1.183984,1.619194,26.307261,15.839322,0.034952,0.5732969999999999,0.020038,80.638091,20.038029,1.053402,1.550035,1.67196e-13,2.792434e-08,-5434.038528,551.998018,264.539982,1.621254,616806.341167,22.341242,2.756328e+16,0.579278,0.899936,1.330002,0.857946,-0.010115,6.346857,0.547233,,,,,-1.920452,-15,3.07049,-0.015494,0.973144,24.250938,17.82634,,,6.155966,0.268632,24.378588,0.011675,"False","False",3,0.579278,"p-type",0.018,265.7,265.7,1,1,25,1,"Generalized",540,1.53995,0.31517,2.2,0,1000,15.409243,1.66e-30,"Richter","ON","Auto",1500000000000000,20,3000000000000000,5000000000000000,"OFF","Dark Rsh (Cell only)",10,"True","RTD (Internal)",5,10,-0.05,2,0.01,"Reject",4,"21-134988","True",0,0,"Hunt",,"03/28/22 19:34:15","MultiFlash v1.60.0.3","Default.mfi",,0.65,5.228055,"True",,,0.218392,0
48,"Sandra","BS312_Z6725_PT574","V13F_153_610_SP3_LS_50UM","03/28/22 19:35:13",10.083199,0.661639,8.999587999999999,0.562687,5.063952,75.904956,19.058909,12.752168,0.004094,0.03795,0.661639,0.033871,0.562687,0.019059,19.058909,3388.251144,1.087678,8.999587999999999,0.562687,75.904956,5.063952,19.058909,0.004094,0.033871,0.562687,0.019059,19.058909,1.087678,1.341008,26.223322,15.407237,0.035933,0.57824,0.020778,82.751344,20.777963,1.024589,1.164166,2.24561e-13,6.839001e-09,-401.785601,339.084414,248.423006,20.745903,48202.287834,48.073452,1.756874e+16,0.870801,0.539029,1.316003,0.858422,-0.01,5.262287,0.562687,,,,,-2.03218,-15,7.344393,-0.021555,0.965824,23.125761,16.228877,,,6.498905,0.397979,24.795957,0.01349,"False","False",3,0.870801,"p-type",0.018,265.7,265.7,1,1,25,1,"Generalized",540,1.618826,0.31517,2.2,0,1000,14.627432,1.66e-30,"Richter","ON","Auto",1500000000000000,20,3000000000000000,5000000000000000,"OFF","Dark Rsh (Cell only)",10,"True","RTD (Internal)",5,10,-0.05,2,0.01,"Reject",4,"21-134988","True",0,0,"Hunt",,"03/28/22 19:35:13","MultiFlash v1.60.0.3","Default.mfi",,0.65,4.749793,"True",,,0.218392,0
49,"Sandra","BS312_Z6725_PT574","V13F_170_610_SP3_LS_50UM","03/28/22 19:37:10",9.975374,0.661154,8.787943,0.561039,4.930382,74.75642499999999,18.5562,6.313544,0.003773,0.037544,0.661154,0.033075,0.561039,0.018556,18.5562,1677.508523,1.002404,8.787943,0.561039,74.75642499999999,4.930382,18.5562,0.003773,0.033075,0.561039,0.018556,18.5562,1.002404,1.086678,26.228565,15.423393,0.034643,0.576532,0.019973,80.462934,19.972682,1.036879,1.672932,1.631584e-13,2.414772e-08,-7310.638587,521.351167,250.446224,0.953541,1048723.02485,19.701889,3.689309e+16,0.447628,0.843149,1.315821,0.856753,-0.010384,4.159159,0.561039,,,,,-6.079653,-15,3.1233,-0.003046,0.977635,23.255736,17.138191,,,5.295237,0.822308,24.096172,0.013105,"False","False",3,0.447628,"p-type",0.018,265.7,265.7,1,1,25,1,"Generalized",540,1.351805,0.31517,2.2,0,1000,5.904606,1.66e-30,"Richter","ON","Auto",1500000000000000,20,3000000000000000,5000000000000000,"OFF","Dark Rsh (Cell only)",10,"True","RTD (Internal)",5,10,-0.05,2,0.01,"Reject",4,"21-134988","True",0,0,"Hunt",,"03/28/22 19:37:10","MultiFlash v1.60.0.3","Default.mfi",,0.65,5.072293,"True",,,0.218392,0
50,"Sandra","BS312_Z6725_PT574","V13F_165_610_SP3_LS_50UM","03/28/22 19:38:15",9.987434,0.66317,8.858321,0.5642509999999999,4.998318,75.46494,18.811887,14.273651,0.004275,0.037589,0.66317,0.03334,0.5642509999999999,0.018812,18.811887,3792.508981,1.135917,8.858321,0.5642509999999999,75.46494,4.998318,18.811887,0.004275,0.03334,0.5642509999999999,0.018812,18.811887,1.135917,1.489853,26.281029,15.530179,0.035502,0.579928,0.020588,82.59170399999999,20.588445,1.011948,1.205698,1.98893e-13,9.023394999999999e-09,-567.402971,328.696206,231.831502,14.044278,71203.37586499999,41.315502,2.182109e+16,0.714724,0.53112,1.319915,0.857508,-0.009745999999999999,5.815176,0.5642509999999999,,,,,-2.116142,-15,6.706893,-0.027791,0.961394,23.07507,15.903967,,,6.808785,0.362319,24.475492,0.014777,"False","False",3,0.714724,"p-type",0.018,265.7,265.7,1,1,25,1,"Generalized",540,1.760711,0.31517,2.2,0,1000,16.422571,1.66e-30,"Richter","ON","Auto",1500000000000000,20,3000000000000000,5000000000000000,"OFF","Dark Rsh (Cell only)",10,"True","RTD (Internal)",5,10,-0.05,2,0.01,"Reject",4,"21-134988","True",0,0,"Hunt",,"03/28/22 19:38:15","MultiFlash v1.60.0.3","Default.mfi",,0.65,4.494564,"True",,,0.218392,0
51,"Sandra","BS312_Z6725_PT574","V13F_151_610_SP3_LS_50UM","03/28/22 19:39:19",9.969719,0.662639,8.875266999999999,0.562813,4.995112,75.611096,18.799818,14.105065,0.004276,0.037522,0.662639,0.033403,0.562813,0.0188,18.799818,3747.715753,1.13623,8.875266999999999,0.562813,75.611096,4.995112,18.799818,0.004276,0.033403,0.562813,0.0188,18.799818,1.13623,1.420379,26.191842,15.396464,0.035423,0.579515,0.020528,82.562144,20.528115,1.012781,1.210633,2.021828e-13,9.1106e-09,-589.813021,335.963469,236.254802,13.577787,73649.705248,41.266195,2.185269e+16,0.713788,0.536343,1.326671,0.85781,-0.010613,5.468339,0.562813,,,,,-2.092634,-15,6.355794,-0.020815,0.965776,22.999819,15.988205,,,6.644769,0.366844,24.427634,0.014483,"False","False",3,0.713788,"p-type",0.018,265.7,265.7,1,1,25,1,"Generalized",540,1.663862,0.31517,2.2,0,1000,14.162528,1.66e-30,"Richter","ON","Auto",1500000000000000,20,3000000000000000,5000000000000000,"OFF","Dark Rsh (Cell only)",10,"True","RTD (Internal)",5,10,-0.05,2,0.01,"Reject",4,"21-134988","True",0,0,"Hunt",,"03/28/22 19:39:19","MultiFlash v1.60.0.3","Default.mfi",,0.65,4.526052,"True",,,0.218392,0
52,"Sandra","BS312_Z6725_PT574","V13F_150_610_SP3_LS_50UM","03/28/22 19:40:19",10.032769,0.66144,9.088334,0.56362,5.122371,77.18973,19.278776,11.316176,0.003394,0.03776,0.66144,0.034205,0.56362,0.019279,19.278776,3006.707937,0.901708,9.088334,0.56362,77.18973,5.122371,19.278776,0.003394,0.034205,0.56362,0.019279,19.278776,0.901708,0.870788,26.322999,15.507024,0.035605,0.578529,0.020599,82.474384,20.598662,1.018044,1.220466,2.110315e-13,9.840622000000001e-09,-924.929771,358.251901,249.099974,9.351974,106929.299105,36.791155,2.247468e+16,0.695888,0.58741,1.31147,0.857225,-0.01004,3.319603,0.56362,,,,,-2.925601,-15,4.857048,0.001674,0.982907,21.520351,16.1608,,,4.906336,0.453216,24.561442,0.014642,"False","False",3,0.695888,"p-type",0.018,265.7,265.7,1,1,25,1,"Generalized",540,1.141044,0.31517,2.2,0,1000,4.863727,1.66e-30,"Richter","ON","Auto",1500000000000000,20,3000000000000000,5000000000000000,"OFF","Dark Rsh (Cell only)",10,"True","RTD (Internal)",5,10,-0.05,2,0.01,"Reject",4,"21-134988","True",0,0,"Hunt",,"03/28/22 19:40:19","MultiFlash v1.60.0.3","Default.mfi",,0.65,4.941449,"True",,,0.218392,0
