Repository: dintalframe/MLPROJECT

File: FCT650csv/MultiFlash_Database WW22 - 2023.csv (part 2 of 4)
nce_(percent),Pm/Pe,Total_IV_Curve_Loss_(percent),BulkSRH_AND_Jo_Power_Loss_(percent),BulkSRH_Power_Loss_(percent),Jo_Power_Loss_(percent),Rs_Power_Loss_(percent),Rsh_Power_Loss_(percent),Richter_Limit_Efficiency_(percent),Delta_Power_per_(fA/cm2)_at_pVmp_(percent),Dark_Break_Interpolated,Calibration,Resistivity_(ohm-cm),Analysis_Resistivity_(ohm-cm),Sample_Type,Thickness_(cm),Cell_Area_(cm2),Total_Area_(cm2),Number_of_Cells_per_String,Number_of_Strings,Temperature_(C),Intensity_(suns),Analysis_Type,Nominal_Load_Voltage_(mV/cell),Rs_Modulation_Target_(ohm-cm2),Reference_Constant_(V/sun),Voltage_Temperature_Coefficient_(mV/C),Temperature_Offset_(C),Power_per_Sun_(W/m2),Conductivity_Modulation_(ohm-cm2/V),Auger_Coefficient,Auger_Method,Band_Gap_Narrowing,Fit_Method,Carrier_Density_Center_Point_(cm-3),Percent_Fit,Lower_Bound_(cm-3),Upper_Bound_(cm-3),Rsh_Lifetime_Correction,Rsh_Measurement_Method,SunsVoc_Rsh_Voltage_(V),Do_Dark_Break_Measurement,Temperature_Measurement_Method,Number_of_dRsh_Points,dRsh_Output_Vlimit_(V),Current_Transfer,Voltage_Transfer,Temperature_Transfer,Final_Bin,Bin_Index,Tester_ID,Do_Doping_Measurement,Doping_Sample_Time_(us),Doping_Measurement_Length_(us),Measurement_Type,Comments,Measurement_Date-Time_String,Software_Version,Recipe_Filename,EL_Pulse_Charge_Delivered_(C),Forward_Dark_IV_(V),Forward_Dark_IV_(A),Forward_Dark_IV_Interpolated?,EL_Pulse_Energy _Delivered_(J),EL_Pulse_Current_(A),Doping_Calibration_Factor_(V/sun),Vmp_Correction_Factor_(percent)
35,"Sandra","GT_DOEPC_B1O2","B1_630C_Below_4","06/02/23 12:15:32",11.198723,0.659335,7.779132,0.430377,3.347962,45.34257,12.147904,87.445206,0.024757,0.040634,0.659335,0.028226,0.430377,0.012148,12.147904,24099.898886,6.823083,7.627079,0.402423,41.568718,3.069312,11.136836,0.029098,0.027674,0.402423,0.011137,11.136836,8.01928,7.186894,26.200236,30.012479,0.036979,0.572435,0.021168,79.010092,21.1679,1.090821,2.089756,1.348376e-13,4.477324e-08,,770.492417,290.955333,,,36.1306,1.690668e+16,0.902038,,1.245952,0.807077,-0.004061,25.804623,0.430377,,,,,-2.021739,-15,16.360801,-0.075715,,54.224354,20.478229,,,33.695033,0.051091,26.612769,0.009969,"False","False",3,0.902038,"p-type",0.018,275.6,275.6,1,1,25,1,"Generalized",562,8.935955999999999,0.330939,2.2,0,1000,59.401385,1.66e-30,"Sinton & Swanson (1987)","OFF","Center Point",3000000000000000,30,2000000000000000,4000000000000000,"OFF","Dark Rsh (Cell only)",10,"True","RTD (Internal)",5,10,-0.05,2,0.01,"A",0,"21-134988","True",0,0,"Full IV",,"06/02/23 12:15:32","MultiFlash v1.60.0.3","BTF_EEPV_by Karoline.mfi",,0.65,2.30427,"True",,,0.225254,0
36,"Sandra","GT_DOEPC_B1O2","B1_630C_Below_8","06/02/23 12:17:02",11.352054,0.6532480000000001,9.050409,0.43376,3.925705,52.937731,14.244212,94.973882,0.017403,0.04119,0.6532480000000001,0.032839,0.43376,0.014244,14.244212,26174.801827,4.796187,9.050409,0.43376,52.937731,3.925705,14.244212,0.017403,0.032839,0.43376,0.014244,14.244212,4.796187,5.49521,26.263191,30.03584,0.03614,0.560929,0.020272,75.339142,20.271869,1.182116,3.907121,6.479668e-14,8.564621000000001e-08,,1666.004492,373.786692,,,13.023099,2.267589e+16,0.690304,,1.25929,0.809957,-0.004206,22.334775,0.43376,,,,,-4.368697,-15,3.602693,-0.031169,,46.656225,24.354029,,,22.257328,0.044868,26.791134,0.006543,"False","False",3,0.690304,"p-type",0.018,275.6,275.6,1,1,25,1,"Generalized",562,4.786729,0.330939,2.2,0,1000,12.776878,1.66e-30,"Sinton & Swanson (1987)","OFF","Center Point",3000000000000000,30,2000000000000000,4000000000000000,"OFF","Dark Rsh (Cell only)",10,"True","RTD (Internal)",5,10,-0.05,2,0.01,"A",0,"21-134988","True",0,0,"Full IV",,"06/02/23 12:17:02","MultiFlash v1.60.0.3","BTF_EEPV_by Karoline.mfi",,0.65,2.474557,"True",,,0.225254,0
37,"Sandra","GT_DOEPC_B1O2","B1_630C_Below_10","06/02/23 12:18:34",11.324192,0.659161,9.116693,0.515348,4.698271,62.941866,17.047428,43.750961,0.009242999999999999,0.041089,0.659161,0.033079,0.515348,0.017047,17.047428,12057.764951,2.547303,8.835162,0.510645,60.441457,4.511629,16.370207,0.010738,0.032058,0.510645,0.01637,16.370207,2.959494,2.490278,26.331994,28.278179,0.036086,0.57121,0.020613,76.10557799999999,20.612741,1.100541,4.067051,7.001142000000001e-14,6.778260999999999e-08,,1106.086325,296.215406,,,12.302356,3.431179e+16,0.477053,,1.256318,0.81115,-0.004466,10.870673,0.515348,,,,,-5.086387,-15,3.29896,0.002483,,35.536083,22.769111,,,12.665547,0.101425,26.679578,0.009353999999999999,"False","False",3,0.477053,"p-type",0.018,275.6,275.6,1,1,25,1,"Generalized",562,2.7023,0.330939,2.2,0,1000,8.323624000000001,1.66e-30,"Sinton & Swanson (1987)","OFF","Center Point",3000000000000000,30,2000000000000000,4000000000000000,"OFF","Dark Rsh (Cell only)",10,"True","RTD (Internal)",5,10,-0.05,2,0.01,"A",0,"21-134988","True",0,0,"Full IV",,"06/02/23 12:18:34","MultiFlash v1.60.0.3","BTF_EEPV_by Karoline.mfi",,0.65,4.273677,"True",,,0.225254,0
38,"Sandra","GT_DOEPC_B1O2","B1_630C_Below_12","06/02/23 12:20:09",11.381316,0.664662,9.915307,0.527532,5.230638,69.145065,18.979091,72.287308,0.006953,0.041297,0.664662,0.035977,0.527532,0.018979,18.979091,19922.382038,1.916342,9.794399,0.532243,68.911897,5.212999,18.915091,0.006958,0.035538,0.532243,0.018915,18.915091,1.917494,2.249281,26.293769,28.373978,0.03734,0.58178,0.021724,79.143765,21.723557,1.00969,2.304316,1.108244e-13,3.883658e-08,,579.720096,240.324259,,,19.06726,2.908532e+16,0.5521779999999999,,1.250724,0.809292,-0.004319,9.320069999999999,0.527532,,,,,-3.364649,-15,3.443305,-0.013203,,29.442104,19.43257,,,9.94651,0.063024,26.956857,0.014955,"False","False",3,0.5521779999999999,"p-type",0.018,275.6,275.6,1,1,25,1,"Generalized",562,1.984887,0.330939,2.2,0,1000,7.510951,1.66e-30,"Sinton & Swanson (1987)","OFF","Center Point",3000000000000000,30,2000000000000000,4000000000000000,"OFF","Dark Rsh (Cell only)",10,"True","RTD (Internal)",5,10,-0.05,2,0.01,"A",0,"21-134988","True",0,0,"Full IV",,"06/02/23 12:20:09","MultiFlash v1.60.0.3","BTF_EEPV_by Karoline.mfi",,0.65,3.681177,"True",,,0.225254,0
39,"Sandra","GT_DOEPC_B1O2","B1_630C_Below_14","06/02/23 12:22:40",11.342989,0.660914,8.736520000000001,0.457451,3.996528,53.3102,14.501189,151.369217,0.018034,0.041157,0.660914,0.0317,0.457451,0.014501,14.501189,41717.35633,4.970186,8.629761,0.460795,53.043725,3.976551,14.428703,0.018028,0.031313,0.460795,0.014429,14.428703,4.968546,4.733931,26.282528,28.396172,0.037426,0.574425,0.021499,79.03480999999999,21.498676,1.0599,2.117395,1.283544e-13,4.342866e-08,,727.835537,277.133008,,,24.490974,2.455783e+16,0.6424260000000001,,1.250558,0.807435,-0.003522,16.251629,0.457451,,,,,-2.748365,-15,8.355186,0.021377,,45.780753,20.057944,,,25.69339,0.029418,26.886327,0.010685,"False","False",3,0.6424260000000001,"p-type",0.018,275.6,275.6,1,1,25,1,"Generalized",562,3.412489,0.330939,2.2,0,1000,63.644115,1.66e-30,"Sinton & Swanson (1987)","OFF","Center Point",3000000000000000,30,2000000000000000,4000000000000000,"OFF","Dark Rsh (Cell only)",10,"True","RTD (Internal)",5,10,-0.05,2,0.01,"A",0,"21-134988","True",0,0,"Full IV",,"06/02/23 12:22:40","MultiFlash v1.60.0.3","BTF_EEPV_by Karoline.mfi",,0.65,3.922749,"True",,,0.225254,0
40,"Sandra","GT_DOEPC_B1O2","B1_630C_Below_16","06/02/23 12:24:05",11.2933,0.659873,8.458456999999999,0.434607,3.676104,49.329503,13.338548,93.466472,0.021323,0.040977,0.659873,0.030691,0.434607,0.013339,13.338548,25759.359614,5.876527,8.693996,0.422442,49.283988,3.672712,13.32624,0.021735,0.031546,0.422442,0.013326,13.32624,5.99013,6.176097,26.284177,30.110502,0.036551,0.573649,0.020967,77.542402,20.967229,1.103106,2.979134,1.023613e-13,5.449897e-08,,889.999234,287.332408,,,30.218269,1.845163e+16,0.832581,,1.257467,0.808728,-0.004281,25.252772,0.434607,,,,,-3.011975,-15,11.050998,-0.044104,,50.169475,21.908586,,,28.213295,0.047594,26.841147,0.010926,"False","False",3,0.832581,"p-type",0.018,275.6,275.6,1,1,25,1,"Generalized",562,7.583375,0.330939,2.2,0,1000,34.440454,1.66e-30,"Sinton & Swanson (1987)","OFF","Center Point",3000000000000000,30,2000000000000000,4000000000000000,"OFF","Dark Rsh (Cell only)",10,"True","RTD (Internal)",5,10,-0.05,2,0.01,"A",0,"21-134988","True",0,0,"Full IV",,"06/02/23 12:24:05","MultiFlash v1.60.0.3","BTF_EEPV_by Karoline.mfi",,0.65,2.558568,"True",,,0.225254,0
41,"Sandra","GT_DOEPC_B1O2","B1_630C_Below_18","06/02/23 12:25:42",8.775625,0.659718,4.913828,0.357965,1.758976,30.382501,6.382352,180.248431,0.056288,0.031842,0.659718,0.01783,0.357965,0.006382,6.382352,49676.467719,15.513028,8.716625000000001,0.004286,0.6453179999999999,0.03736,0.13556,0.031043,0.031628,0.004286,0.000136,0.13556,8.555541,14.746867,26.299391,31.307719,0.028581,0.572013,0.016349,77.82738999999999,16.348944,1.111622,2.611885,8.221457e-14,4.221586e-08,,698.657382,224.623525,,,39.309986,2.14305e+16,0.726519,,1.257878,0.808199,-0.014895,28.170045,0.357965,,,,,-2.304708,-15,20.271265,0.166398,,69.138216,21.082802,,,48.023612,0.031802,20.711226,0.013003,"False","False",3,0.726519,"p-type",0.018,275.6,275.6,1,1,25,1,"Generalized",562,15.339102,0.330939,2.2,0,1000,30.504087,1.66e-30,"Sinton & Swanson (1987)","OFF","Center Point",3000000000000000,30,2000000000000000,4000000000000000,"OFF","Dark Rsh (Cell only)",10,"True","RTD (Internal)",5,10,-0.05,2,0.01,"A",0,"21-134988","True",0,0,"Full IV",,"06/02/23 12:25:42","MultiFlash v1.60.0.3","BTF_EEPV_by Karoline.mfi",,0.65,0,"True",,,0.225254,0
42,"Sandra","GT_DOEPC_B1O2","B1_630C_Below_20","06/02/23 12:27:13",11.402484,0.661017,9.621886,0.455901,4.386623,58.199384,15.916628,119.723806,0.014967,0.041373,0.661017,0.034913,0.455901,0.015917,15.916628,32995.880931,4.124936,9.621886,0.455901,58.199384,4.386623,15.916628,0.014967,0.034913,0.455901,0.015917,15.916628,4.124936,4.826231,26.261093,29.726936,0.037637,0.57455,0.021624,79.069087,21.624168,1.08997,2.061046,1.300752e-13,4.329342e-08,,725.385093,277.475761,,,29.207372,1.719985e+16,0.887914,,1.253233,0.809666,-0.004175,19.237724,0.455901,,,,,-1.861302,-15,6.624366,-0.053041,,41.243711,20.353482,,,20.85337,0.036859,27.142663,0.011003,"False","False",3,0.887914,"p-type",0.018,275.6,275.6,1,1,25,1,"Generalized",562,4.22742,0.330939,2.2,0,1000,7.124341,1.66e-30,"Sinton & Swanson (1987)","OFF","Center Point",3000000000000000,30,2000000000000000,4000000000000000,"OFF","Dark Rsh (Cell only)",10,"True","RTD (Internal)",5,10,-0.05,2,0.01,"A",0,"21-134988","True",0,0,"Full IV",,"06/02/23 12:27:13","MultiFlash v1.60.0.3","BTF_EEPV_by Karoline.mfi",,0.65,2.942232,"True",,,0.225254,0
43,"Sandra","GT_DOEPC_B1O2","B1_630C_Below_22","06/02/23 12:28:48",11.29214,0.658601,7.53292,0.448137,3.37578,45.391638,12.24884,67.904798,0.023407,0.040973,0.658601,0.027333,0.448137,0.012249,12.24884,18714.562444,6.451103,7.53292,0.448137,45.391638,3.37578,12.24884,0.023407,0.027333,0.448137,0.012249,12.24884,6.451103,7.329402,26.317753,29.882824,0.03709,0.571018,0.021179,78.48457500000001,21.178901,1.105052,2.228419,1.313405e-13,4.887725e-08,,864.940925,301.886334,,,34.242185,1.720847e+16,0.887505,,1.251604,0.809783,-0.004281,26.046756,0.448137,,,,,-2.082728,-15,17.031493,-0.194489,,54.192843,21.06701,,,33.060884,0.06494999999999999,26.825137,0.009794000000000001,"False","False",3,0.887505,"p-type",0.018,275.6,275.6,1,1,25,1,"Generalized",562,9.408061999999999,0.330939,2.2,0,1000,99.17152900000001,1.66e-30,"Sinton & Swanson (1987)","OFF","Center Point",3000000000000000,30,2000000000000000,4000000000000000,"OFF","Dark Rsh (Cell only)",10,"True","RTD (Internal)",5,10,-0.05,2,0.01,"A",0,"21-134988","True",0,0,"Full IV",,"06/02/23 12:28:48","MultiFlash v1.60.0.3","BTF_EEPV_by Karoline.mfi",,0.65,2.233889,"True",,,0.225254,0
44,"Sandra","GT_DOEPC_B1O2","B1_630C_Below_24","06/02/23 12:30:13",11.220277,0.651857,8.390363000000001,0.3641,3.054933,41.768191,11.084662,101.17465,0.029343,0.040712,0.651857,0.030444,0.3641,0.011085,11.084662,27883.733474,8.086952999999999,8.390363000000001,0.3641,41.768191,3.054933,11.084662,0.029343,0.030444,0.3641,0.011085,11.084662,8.086952999999999,8.175988,26.326147,30.022233,0.037196,0.566603,0.021075,79.414293,21.075382,1.062924,1.901895,1.999344e-13,4.554365e-08,,930.029103,389.994026,,,24.455304,1.854673e+16,0.828678,,1.251395,0.809596,-0.004426,27.323625,0.3641,,,,,-2.193459,-15,9.185964999999999,-0.008978,,57.759763,20.372618,,,37.343633,0.043511,26.461047,0.007960999999999999,"False","False",3,0.828678,"p-type",0.018,275.6,275.6,1,1,25,1,"Generalized",562,10.188474,0.330939,2.2,0,1000,36.017278,1.66e-30,"Sinton & Swanson (1987)","OFF","Center Point",3000000000000000,30,2000000000000000,4000000000000000,"OFF","Dark Rsh (Cell only)",10,"True","RTD (Internal)",5,10,-0.05,2,0.01,"A",0,"21-134988","True",0,0,"Full IV",,"06/02/23 12:30:13","MultiFlash v1.60.0.3","BTF_EEPV_by Karoline.mfi",,0.65,1.772892,"True",,,0.225254,0
45,"Sandra","GT_DOEPC_B1O2","B1_630C_Below_26","06/02/23 12:31:42",11.227913,0.659461,8.687018999999999,0.406414,3.530523,47.681615,12.810316,56.482214,0.023645,0.04074,0.659461,0.03152,0.406414,0.01281,12.810316,15566.498156,6.516469,8.687018999999999,0.406414,47.681615,3.530523,12.810316,0.023645,0.03152,0.406414,0.01281,12.810316,6.516469,7.166431,26.248501,29.752698,0.036781,0.572958,0.021074,78.44005,21.073988,1.073971,2.35236,1.199415e-13,4.901133e-08,,817.661576,290.284226,,,22.002627,2.507198e+16,0.630572,,1.251837,0.80946,-0.004543,25.63901,0.406414,,,,,-3.160428,-15,7.234832,-0.053373,,51.629716,20.723949,,,30.826416,0.07935,26.57701,0.010401,"False","False",3,0.630572,"p-type",0.018,275.6,275.6,1,1,25,1,"Generalized",562,7.695433,0.330939,2.2,0,1000,2.540749,1.66e-30,"Sinton & Swanson (1987)","OFF","Center Point",3000000000000000,30,2000000000000000,4000000000000000,"OFF","Dark Rsh (Cell only)",10,"True","RTD (Internal)",5,10,-0.05,2,0.01,"A",0,"21-134988","True",0,0,"Full IV",,"06/02/23 12:31:42","MultiFlash v1.60.0.3","BTF_EEPV_by Karoline.mfi",,0.65,3.094888,"True",,,0.225254,0
46,"Sandra","GT_DOEPC_B1O2","B1_630C_Below_28","06/02/23 12:33:13",11.34076,0.65712,8.928174,0.446091,3.982781,53.444066,14.451311,174.352398,0.017235,0.041149,0.65712,0.032395,0.446091,0.014451,14.451311,48051.521015,4.749828,8.928174,0.446091,53.444066,3.982781,14.451311,0.017235,0.032395,0.446091,0.014451,14.451311,4.749828,5.738051,26.279981,29.760221,0.036012,0.568271,0.020465,75.68306200000001,20.464751,1.126399,4.286437,6.426757999999999e-14,7.521942e-08,,1273.343323,321.167733,,,15.808161,2.474368e+16,0.638085,,1.261337,0.8097839999999999,-0.004832,24.651647,0.446091,,,,,-4.309221,-15,4.630308,-0.060682,,45.841623,23.709777,,,22.106788,0.025059,26.819124,0.008670000000000001,"False","False",3,0.638085,"p-type",0.018,275.6,275.6,1,1,25,1,"Generalized",562,6.116849,0.330939,2.2,0,1000,21.678054,1.66e-30,"Sinton & Swanson (1987)","OFF","Center Point",3000000000000000,30,2000000000000000,4000000000000000,"OFF","Dark Rsh (Cell only)",10,"True","RTD (Internal)",5,10,-0.05,2,0.01,"A",0,"21-134988","True",0,0,"Full IV",,"06/02/23 12:33:13","MultiFlash v1.60.0.3","BTF_EEPV_by Karoline.mfi",,0.65,3.072763,"True",,,0.225254,0
47,"Sandra","GT_DOEPC_B1O2","B1_630C_Below_30","06/02/23 12:34:42",10.426601,0.658689,7.328614,0.381863,2.798523,40.747924,10.154292,82.075192,0.032063,0.037832,0.658689,0.026591,0.381863,0.010154,10.154292,22619.922945,8.836682,7.328614,0.381863,40.747924,2.798523,10.154292,0.032063,0.026591,0.381863,0.010154,10.154292,8.836682,8.885608,26.271586,29.790694,0.033124,0.569318,0.018858,75.674992,18.85804,1.12734,4.235538,5.332349e-14,6.791946e-08,,1120.494193,277.785335,,,20.716478,2.710103e+16,0.588097,,1.251162,0.808989,-0.007105,27.96932,0.381863,,,,,-4.478028,-15,8.138177000000001,-0.004713,,58.580229,23.38052,,,35.141476,0.058233,24.606701,0.009887,"False","False",3,0.588097,"p-type",0.018,275.6,275.6,1,1,25,1,"Generalized",562,9.892208,0.330939,2.2,0,1000,28.697495,1.66e-30,"Sinton & Swanson (1987)","OFF","Center Point",3000000000000000,30,2000000000000000,4000000000000000,"OFF","Dark Rsh (Cell only)",10,"True","RTD (Internal)",5,10,-0.05,2,0.01,"A",0,"21-134988","True",0,0,"Full IV",,"06/02/23 12:34:42","MultiFlash v1.60.0.3","BTF_EEPV_by Karoline.mfi",,0.65,0,"True",,,0.225254,0
50,"Sandra","GT_DOEPC_B1O2","B1_630C_Below_38","06/02/23 12:39:15",11.195578,0.657627,8.52211,0.419353,3.573771,48.540089,12.967238,106.204023,0.020972,0.040623,0.657627,0.030922,0.419353,0.012967,12.967238,29269.828841,5.779839,8.52211,0.419353,48.540089,3.573771,12.967238,0.020972,0.030922,0.419353,0.012967,12.967238,5.779839,6.079575,26.265294,29.765272,0.034881,0.561758,0.019595,73.347888,19.594515,1.218394,5.535383,6.546681e-15,9.449084e-08,,1833.921103,310.864734,,,13.941048,2.433513e+16,0.647713,,1.251771,0.809469,-0.004707,25.642515,0.419353,,,,,-5.394527,-15,4.375246,-0.017888,,50.772806,26.043319,,,24.688787,0.0407,26.490263,0.006799,"False","False",3,0.647713,"p-type",0.018,275.6,275.6,1,1,25,1,"Generalized",562,6.886974,0.330939,2.2,0,1000,22.030682,1.66e-30,"Sinton & Swanson (1987)","OFF","Center Point",3000000000000000,30,2000000000000000,4000000000000000,"OFF","Dark Rsh (Cell only)",10,"True","RTD (Internal)",5,10,-0.05,2,0.01,"A",0,"21-134988","True",0,0,"Full IV",,"06/02/23 12:39:15","MultiFlash v1.60.0.3","BTF_EEPV_by Karoline.mfi",,0.65,2.301637,"True",,,0.225254,0
51,"Sandra","GT_DOEPC_B1O2","B1_630C_Below_41","06/02/23 12:40:57",10.995115,0.660359,7.236696,0.426685,3.087787,42.527263,11.20387,163.374849,0.027521,0.039895,0.660359,0.026258,0.426685,0.011204,11.20387,45026.10849,7.584763,7.563378,0.404094,42.093837,3.056317,11.089684,0.028897,0.027443,0.404094,0.01109,11.089684,7.963947,8.136506000000001,26.315656,29.729015,0.035531,0.571614,0.02031,77.091328,20.309824,1.104681,3.040793,8.701573e-14,5.695577e-08,,949.863884,274.501075,,,22.687764,2.805595e+16,0.570191,,1.255704,0.807952,-0.004989,26.177487,0.426685,,,,,-3.70308,-15,11.140504,-0.075313,,56.663312,21.875599,,,34.759792,0.027921,25.990163,0.010169,"False","False",3,0.570191,"p-type",0.018,275.6,275.6,1,1,25,1,"Generalized",562,9.731995,0.330939,2.2,0,1000,92.68265599999999,1.66e-30,"Sinton & Swanson (1987)","OFF","Center Point",3000000000000000,30,2000000000000000,4000000000000000,"OFF","Dark Rsh (Cell only)",10,"True","RTD (Internal)",5,10,-0.05,2,0.01,"A",0,"21-134988","True",0,0,"Full IV",,"06/02/23 12:40:57","MultiFlash v1.60.0.3","BTF_EEPV_by Karoline.mfi",,0.65,2.184922,"True",,,0.225254,0
48,"Sandra","GT_DOEPC_B1O2","B1_630C_Below_34","06/02/23 12:36:07",11.317714,0.658631,8.824341,0.445693,3.932947,52.761488,14.270488,69.46759,0.01748,0.041066,0.658631,0.032019,0.445693,0.01427,14.270488,19145.267913,4.817512,8.831045,0.429451,50.877388,3.792502,13.760893,0.019285,0.032043,0.429451,0.013761,13.760893,5.314821,5.011459,26.317754,29.808601,0.03526,0.5700460000000001,0.0201,74.314841,20.10006,1.139132,6.002367,3.568055e-14,8.130417000000001e-08,,1342.935735,302.209533,,,11.943395,3.267086e+16,0.498112,,1.261089,0.807211,-0.00478,20.799902,0.445693,,,,,-5.649538,-15,3.508965,-0.008822,,46.308044,24.689792,,,21.554645,0.063607,26.684221,0.009448,"False","False",3,0.498112,"p-type",0.018,275.6,275.6,1,1,25,1,"Generalized",562,4.597653,0.330939,2.2,0,1000,8.086736,1.66e-30,"Sinton & Swanson (1987)","OFF","Center Point",3000000000000000,30,2000000000000000,4000000000000000,"OFF","Dark Rsh (Cell only)",10,"True","RTD (Internal)",5,10,-0.05,2,0.01,"A",0,"21-134988","True",0,0,"Full IV",,"06/02/23 12:36:07","MultiFlash v1.60.0.3","BTF_EEPV_by Karoline.mfi",,0.65,2.894909,"True",,,0.225254,0
49,"Sandra","GT_DOEPC_B1O2","B1_630C_Below_36","06/02/23 12:37:35",9.305237999999999,0.6606300000000001,5.85561,0.364566,2.134757,34.726613,7.745852,79.90966299999999,0.044909,0.033764,0.6606300000000001,0.021247,0.364566,0.007746,7.745852,22023.103063,12.377017,6.025401,0.352443,34.545299,2.123611,7.70541,0.045344,0.021863,0.352443,0.007705,7.70541,12.496821,11.454515,26.401698,29.778372,0.02967,0.569641,0.016901,75.773213,16.901393,1.13082,3.878928,4.919566e-14,5.679253e-08,,961.944222,229.870924,,,21.129026,3.539896e+16,0.464151,,1.249152,0.808352,-0.013081,27.768954,0.364566,,,,,-4.373001,-15,9.452750999999999,0.099498,,64.266887,22.472232,,,41.727051,0.067603,21.794968,0.010828,"False","False",3,0.464151,"p-type",0.018,275.6,275.6,1,1,25,1,"Generalized",562,15.919936,0.330939,2.2,0,1000,64.53769699999999,1.66e-30,"Sinton & Swanson (1987)","OFF","Center Point",3000000000000000,30,2000000000000000,4000000000000000,"OFF","Dark Rsh (Cell only)",10,"True","RTD (Internal)",5,10,-0.05,2,0.01,"A",0,"21-134988","True",0,0,"Full IV",,"06/02/23 12:37:35","MultiFlash v1.60.0.3","BTF_EEPV_by Karoline.mfi",,0.65,0,"True",,,0.225254,0
52,"Sandra","GT_DOEPC_B1O2","B1_630C_Below_43","06/02/23 12:42:17",10.627827,0.661944,8.069338999999999,0.472427,3.812174,54.188522,13.832272,73.02510599999999,0.017103,0.038563,0.661944,0.029279,0.472427,0.013832,13.832272,20125.719199,4.713555,8.069338999999999,0.472427,54.188522,3.812174,13.832272,0.017103,0.029279,0.472427,0.013832,13.832272,4.713555,6.570666,26.374417,29.739674,0.033934,0.570414,0.019356,75.829882,19.35649,1.141725,3.753033,5.39183e-14,6.322045999999999e-08,,1055.462978,249.461174,,,18.776008,2.872902e+16,0.55827,,1.256188,0.805957,-0.007186,25.63644,0.472427,,,,,-4.27497,-15,5.992412,-0.148296,,44.779193,22.932872,,,21.781943,0.064378,25.112641,0.009861,"False","False",3,0.55827,"p-type",0.018,275.6,275.6,1,1,25,1,"Generalized",562,7.938685,0.330939,2.2,0,1000,45.435202,1.66e-30,"Sinton & Swanson (1987)","OFF","Center Point",3000000000000000,30,2000000000000000,4000000000000000,"OFF","Dark Rsh (Cell only)",10,"True","RTD (Internal)",5,10,-0.05,2,0.01,"A",0,"21-134988","True",0,0,"Full IV",,"06/02/23 12:42:17","MultiFlash v1.60.0.3","BTF_EEPV_by Karoline.mfi",,0.65,2.262244,"True",,,0.225254,0
53,"Sandra","GT_DOEPC_B1O2","B1_630C_Below_45","06/02/23 12:43:39",8.617929999999999,0.656551,5.714932,0.465178,2.658461,46.984952,9.646083000000001,55.056943,0.026724,0.03127,0.656551,0.020736,0.465178,0.009646,9.646083000000001,15173.693483,7.365044,6.010921,0.441992,46.955226,2.656779,9.639981000000001,0.028385,0.02181,0.441992,0.009639999999999999,9.639981000000001,7.822879,8.647010999999999,26.31356,29.739409,0.026617,0.566966,0.015091,73.504744,15.090638,1.150137,6.398833,1.515576e-14,6.93175e-08,,1213.532056,249.52544,,,14.966559,4.200618e+16,0.399761,,1.254061,0.80747,-0.01864,26.042818,0.465178,,,,,-6.189656,-15,5.487981,-0.102183,,51.624747,24.697324,,,26.821679,0.105744,20.033878,0.010586,"False","False",3,0.399761,"p-type",0.018,275.6,275.6,1,1,25,1,"Generalized",562,10.896517,0.330939,2.2,0,1000,97.457926,1.66e-30,"Sinton & Swanson (1987)","OFF","Center Point",3000000000000000,30,2000000000000000,4000000000000000,"OFF","Dark Rsh (Cell only)",10,"True","RTD (Internal)",5,10,-0.05,2,0.01,"A",0,"21-134988","True",0,0,"Full IV",,"06/02/23 12:43:39","MultiFlash v1.60.0.3","BTF_EEPV_by Karoline.mfi",,0.65,2.317071,"True",,,0.225254,0
54,"Sandra","GT_DOEPC_B1O2","B1_630C_Below_48","06/02/23 12:45:00",11.295305,0.657799,8.496994000000001,0.434927,3.69557,49.738254,13.409179,147.68585,0.020865,0.040984,0.657799,0.030831,0.434927,0.013409,13.409179,40702.220256,5.750493,8.691977,0.42442,49.650521,3.689051,13.385526,0.021266,0.031538,0.42442,0.013386,13.385526,5.860926,6.635086,26.282078,30.112092,0.036571,0.571126,0.020887,77.474304,20.886676,1.080374,2.923347,1.035501e-13,5.91431e-08,,978.9105949999999,311.545783,,,19.253284,2.658049e+16,0.598388,,1.26095,0.804895,-0.004744,25.539003,0.434927,,,,,-3.710394,-15,6.935877,-0.076598,,49.587092,21.780326,,,27.776744,0.030022,26.693275,0.009960999999999999,"False","False",3,0.598388,"p-type",0.018,275.6,275.6,1,1,25,1,"Generalized",562,6.338435,0.330939,2.2,0,1000,40.530062,1.66e-30,"Sinton & Swanson (1987)","OFF","Center Point",3000000000000000,30,2000000000000000,4000000000000000,"OFF","Dark Rsh (Cell only)",10,"True","RTD (Internal)",5,10,-0.05,2,0.01,"A",0,"21-134988","True",0,0,"Full IV",,"06/02/23 12:45:00","MultiFlash v1.60.0.3","BTF_EEPV_by Karoline.mfi",,0.65,2.198468,"True",,,0.225254,0
55,"Sandra","GT_DOEPC_B1O2","B1_630C_Below_50","06/02/23 12:46:21",11.237408,0.65973,8.506212,0.435071,3.700802,49.918728,13.428166,138.58389,0.021112,0.040774,0.65973,0.030864,0.435071,0.013428,13.428166,38193.72007,5.818555,8.911292,0.413841,49.744147,3.68786,13.381203,0.021861,0.032334,0.413841,0.013381,13.381203,6.024791,6.318053,26.391205,29.97503,0.036841,0.57301,0.02111,78.475629,21.109988,1.081642,2.303858,1.218976e-13,4.794833e-08,,810.857946,287.501946,,,22.568218,2.523118e+16,0.6269980000000001,,1.256657,0.805428,-0.00466,25.122661,0.435071,,,,,-2.870023,-15,8.025582,-0.051646,,49.204532,20.672769,,,28.499451,0.032312,26.605617,0.010561,"False","False",3,0.6269980000000001,"p-type",0.018,275.6,275.6,1,1,25,1,"Generalized",562,7.815818,0.330939,2.2,0,1000,16.82186,1.66e-30,"Sinton & Swanson (1987)","OFF","Center Point",3000000000000000,30,2000000000000000,4000000000000000,"OFF","Dark Rsh (Cell only)",10,"True","RTD (Internal)",5,10,-0.05,2,0.01,"A",0,"21-134988","True",0,0,"Full IV",,"06/02/23 12:46:21","MultiFlash v1.60.0.3","BTF_EEPV_by Karoline.mfi",,0.65,1.852034,"True",,,0.225254,0
56,"Sandra","GT_DOEPC_B1O2","B1_630C_Below_52","06/02/23 12:47:42",8.528782,0.663583,5.721816,0.415772,2.37897,42.034595,8.631968000000001,153.19475,0.03757,0.030946,0.663583,0.020761,0.415772,0.008632000000000001,8.631968000000001,42220.473232,10.354205,6.100913,0.384039,41.398849,2.34299,8.501415,0.039635,0.022137,0.384039,0.008501,8.501415,10.923483,10.857767,26.32405,29.979189,0.027794,0.580796,0.016143,78.609441,16.142756,1.046838,2.624535,8.053774000000001e-14,3.226438e-08,,479.848078,187.816956,,,25.497377,3.955941e+16,0.421166,,1.255858,0.805385,-0.01929,27.106463,0.415772,,,,,-3.353303,-15,9.585145000000001,-0.05804,,56.378528,18.723789,,,37.614499,0.04024,19.854686,0.019662,"False","False",3,0.421166,"p-type",0.018,275.6,275.6,1,1,25,1,"Generalized",562,14.442859,0.330939,2.2,0,1000,109.265216,1.66e-30,"Sinton & Swanson (1987)","OFF","Center Point",3000000000000000,30,2000000000000000,4000000000000000,"OFF","Dark Rsh (Cell only)",10,"True","RTD (Internal)",5,10,-0.05,2,0.01,"A",0,"21-134988","True",0,0,"Full IV",,"06/02/23 12:47:42","MultiFlash v1.60.0.3","BTF_EEPV_by Karoline.mfi",,0.65,1.400328,"True",,,0.225254,0
57,"Sandra","GT_DOEPC_B1O2","B1_630C_Below_54","06/02/23 12:49:03",11.233436,0.661281,8.262572,0.351858,2.907251,39.136643,10.548806,105.648782,0.032129,0.04076,0.661281,0.02998,0.351858,0.010549,10.548806,29116.804268,8.854647,8.262572,0.351858,39.136643,2.907251,10.548806,0.032129,0.02998,0.351858,0.010549,10.548806,8.854647,7.241969,26.303066,30.081779,0.036096,0.574411,0.020734,76.92373499999999,20.733857,1.09356,3.433826,8.043752e-14,5.831745e-08,,910.349156,270.559777,,,21.97814,2.682163e+16,0.593572,,1.258763,0.809848,-0.00415,24.074772,0.351858,,,,,-4.382226,-15,8.376184,0.149783,,60.309549,22.07543,,,38.191517,0.042602,26.599477,0.010768,"False","False",3,0.593572,"p-type",0.018,275.6,275.6,1,1,25,1,"Generalized",562,8.096195,0.330939,2.2,0,1000,-11.061665,1.66e-30,"Sinton & Swanson (1987)","OFF","Center Point",3000000000000000,30,2000000000000000,4000000000000000,"OFF","Dark Rsh (Cell only)",10,"True","RTD (Internal)",5,10,-0.05,2,0.01,"A",0,"21-134988","True",0,0,"Full IV",,"06/02/23 12:49:03","MultiFlash v1.60.0.3","BTF_EEPV_by Karoline.mfi",,0.65,2.07993,"True",,,0.225254,0
58,"Sandra","GT_DOEPC_B1O2","B1_630C_Below_56","06/02/23 12:50:18",10.484512,0.65694,7.229664,0.373415,2.699663,39.195456,9.795584,132.689842,0.033658,0.038042,0.65694,0.026232,0.373415,0.009795999999999999,9.795584,36569.320521,9.276135999999999,7.402457,0.362725,38.983379,2.685056,9.742582000000001,0.034009,0.026859,0.362725,0.009743,9.742582000000001,9.372864,8.816316,26.254799,29.788721,0.032955,0.568783,0.018744,75.002988,18.74447,1.124186,5.520471,5.152078e-14,7.209608e-08,,1236.083953,299.010738,,,16.123299,3.29586e+16,0.494271,,1.254461,0.809372,-0.007654,26.584196,0.373415,,,,,-5.524214,-15,6.679383,0.035304,,60.079991,23.97254,,,36.071555,0.035897,24.644696,0.009783999999999999,"False","False",3,0.494271,"p-type",0.018,275.6,275.6,1,1,25,1,"Generalized",562,10.41439,0.330939,2.2,0,1000,30.767009,1.66e-30,"Sinton & Swanson (1987)","OFF","Center Point",3000000000000000,30,2000000000000000,4000000000000000,"OFF","Dark Rsh (Cell only)",10,"True","RTD (Internal)",5,10,-0.05,2,0.01,"A",0,"21-134988","True",0,0,"Full IV",,"06/02/23 12:50:18","MultiFlash v1.60.0.3","BTF_EEPV_by Karoline.mfi",,0.65,0,"True",,,0.225254,0
59,"Sandra","GT_DOEPC_B1O2","B1_630C_Below_58","06/02/23 12:51:34",11.013988,0.653266,8.039232999999999,0.431599,3.469724,48.223658,12.58971,99.483662,0.021775,0.039964,0.653266,0.02917,0.431599,0.01259,12.58971,27417.69718,6.001158,8.172264999999999,0.420743,47.788578,3.43842,12.476124,0.022507,0.029653,0.420743,0.012476,12.476124,6.202897,6.430145,26.324052,30.081172,0.034769,0.563998,0.01961,75.11292899999999,19.609669,1.140605,4.690812,5.011719e-14,8.571739999999999e-08,,1520.594211,362.394183,,,12.461884,3.204542e+16,0.506692,,1.255205,0.80489,-0.005904,25.534414,0.431599,,,,,-5.071787,-15,4.641837,-0.027108,,51.144208,24.217875,,,26.881485,0.044849,25.868779,0.007309,"False","False",3,0.506692,"p-type",0.018,275.6,275.6,1,1,25,1,"Generalized",562,7.816011,0.330939,2.2,0,1000,40.87063,1.66e-30,"Sinton & Swanson (1987)","OFF","Center Point",3000000000000000,30,2000000000000000,4000000000000000,"OFF","Dark Rsh (Cell only)",10,"True","RTD (Internal)",5,10,-0.05,2,0.01,"A",0,"21-134988","True",0,0,"Full IV",,"06/02/23 12:51:34","MultiFlash v1.60.0.3","BTF_EEPV_by Karoline.mfi",,0.65,2.574455,"True",,,0.225254,0
60,"Sandra","GT_DOEPC_B1O2","B1_630C_Below_60","06/02/23 12:53:11",9.409231,0.654707,6.14291,0.418773,2.572484,41.759156,9.334122000000001,117.485082,0.032604,0.034141,0.654707,0.022289,0.418773,0.009334,9.334122000000001,32378.888525,8.985734000000001,6.625812,0.385564,41.47006,2.554675,9.269503,0.034232,0.024041,0.385564,0.00927,9.269503,9.434202000000001,9.487894000000001,26.349235,29.873043,0.029822,0.565491,0.016864,75.44765200000001,16.864268,1.137007,4.391925,5.277193e-14,6.721259e-08,,1192.777827,292.71117,,,15.19367,3.762831e+16,0.439967,,1.254405,0.810843,-0.013273,26.13298,0.418773,,,,,-5.041945,-15,6.403901,-0.039738,,57.353141,23.282383,,,34.02582,0.044937,21.977825,0.009339999999999999,"False","False",3,0.439967,"p-type",0.018,275.6,275.6,1,1,25,1,"Generalized",562,9.930054,0.330939,2.2,0,1000,79.605729,1.66e-30,"Sinton & Swanson (1987)","OFF","Center Point",3000000000000000,30,2000000000000000,4000000000000000,"OFF","Dark Rsh (Cell only)",10,"True","RTD (Internal)",5,10,-0.05,2,0.01,"A",0,"21-134988","True",0,0,"Full IV",,"06/02/23 12:53:11","MultiFlash v1.60.0.3","BTF_EEPV_by Karoline.mfi",,0.65,2.838852,"True",,,0.225254,0
61,"Sandra","GT_DOEPC_B1O2","B1_610C_Below_3","06/02/23 12:55:48",11.133112,0.66198,8.101661,0.446483,3.617256,49.081468,13.125021,108.741547,0.022113,0.040396,0.66198,0.029396,0.446483,0.013125,13.125021,29969.17022,6.094268,8.101661,0.446483,49.081468,3.617256,13.125021,0.022113,0.029396,0.446483,0.013125,13.125021,6.094268,7.563667,26.189745,29.753183,0.037543,0.578708,0.021727,81.247618,21.726666,1.014402,1.482119,1.741991e-13,2.287665e-08,,471.020388,260.947944,,,33.503731,2.240039e+16,0.697975,,1.234228,0.805862,-0.004938,26.444013,0.446483,,,,,-1.502955,-15,13.784823,-0.240902,,50.212678,17.788497,,,32.381881,0.0423,26.418069,0.013736,"False","False",3,0.697975,"p-type",0.018,275.6,275.6,1,1,25,1,"Generalized",562,9.786356,0.330939,2.2,0,1000,67.808055,1.66e-30,"Sinton & Swanson (1987)","OFF","Center Point",3000000000000000,30,2000000000000000,4000000000000000,"OFF","Dark Rsh (Cell only)",10,"True","RTD (Internal)",5,10,-0.05,2,0.01,"A",0,"21-134988","True",0,0,"Full IV",,"06/02/23 12:55:48","MultiFlash v1.60.0.3","BTF_EEPV_by Karoline.mfi",,0.65,2.069311,"True",,,0.225254,0
62,"Sandra","GT_DOEPC_B1O2","B1_610C_Below_5","06/02/23 13:23:48",10.468618,0.661469,7.777842,0.326523,2.539642,36.67528,9.214957999999999,136.180025,0.038231,0.037985,0.661469,0.028221,0.326523,0.009214999999999999,9.214957999999999,37531.21486,10.536358,6.96801,0.343177,34.532533,2.391264,8.676576000000001,0.041376,0.025283,0.343177,0.008677000000000001,8.676576000000001,11.403149,7.058513,26.149873,29.806018,0.035415,0.5787910000000001,0.020498,81.580352,20.497718,1.012569,1.427801,1.735871e-13,1.935037e-08,,423.020794,250.300401,,,39.518763,1.964014e+16,0.786473,,1.236396,0.8054249999999999,-0.007238,25.20378,0.326523,,,,,-1.173223,-15,14.647957,0.644555,,6.258214,17.504948,,,-11.282669,0.035935,24.838993,0.013955,"False","False",3,0.786473,"p-type",0.018,275.6,275.6,1,1,25,1,"Generalized",562,13.678883,0.330939,2.2,0,1000,-42.854944,1.66e-30,"Sinton & Swanson (1987)","OFF","Center Point",3000000000000000,30,2000000000000000,4000000000000000,"OFF","Dark Rsh (Cell only)",10,"True","RTD (Internal)",5,10,-0.05,2,0.01,"A",0,"21-134988","True",0,0,"Full IV",,"06/02/23 13:23:48","MultiFlash v1.60.0.3","BTF_EEPV_by Karoline.mfi",,0.65,1.593731,"True",,,0.225254,0
63,"Sandra","GT_DOEPC_B1O2","B1_610C_Below_7","06/02/23 13:25:10",9.538470999999999,0.6649929999999999,6.897346,0.355336,2.450874,38.638921,8.892868,174.66073,0.039821,0.03461,0.6649929999999999,0.025027,0.355336,0.008893,8.892868,48136.497293,10.974803,6.897346,0.355336,38.638921,2.450874,8.892868,0.039821,0.025027,0.355336,0.008893,8.892868,10.974803,10.612757,26.267389,30.045756,0.032255,0.582924,0.018802,81.69363300000001,18.802043,0.991586,1.420038,1.364995e-13,1.637466e-08,,330.032401,198.831525,,,36.52058,2.753302e+16,0.579846,,1.25131,0.806412,-0.011777,27.944926,0.355336,,,,,-1.396979,-15,13.323289,0.050751,,60.217535,16.463443,,,43.722719,0.031373,22.500821,0.018662,"False","False",3,0.579846,"p-type",0.018,275.6,275.6,1,1,25,1,"Generalized",562,14.120792,0.330939,2.2,0,1000,40.244458,1.66e-30,"Sinton & Swanson (1987)","OFF","Center Point",3000000000000000,30,2000000000000000,4000000000000000,"OFF","Dark Rsh (Cell only)",10,"True","RTD (Internal)",5,10,-0.05,2,0.01,"A",0,"21-134988","True",0,0,"Full IV",,"06/02/23 13:25:10","MultiFlash v1.60.0.3","BTF_EEPV_by Karoline.mfi",,0.65,1.438665,"True",,,0.225254,0
64,"Sandra","GT_DOEPC_B1O2","B1_610C_Below_9","06/02/23 13:26:31",11.417181,0.66769,8.46743,0.435315,3.685998,48.352743,13.37445,96.601046,0.023152,0.041427,0.66769,0.030724,0.435315,0.013374,13.37445,26623.248292,6.380734,8.962932,0.409915,48.195847,3.674038,13.331052,0.024113,0.032522,0.409915,0.013331,13.331052,6.64557,6.757014,26.231714,29.756331,0.038729,0.5862849999999999,0.022706,82.08974499999999,22.706161,0.975486,1.355639,1.548234e-13,1.551103e-08,,331.691863,214.277018,,,39.51021,2.396716e+16,0.656659,,1.255794,0.808853,-0.003563,25.661979,0.435315,,,,,-1.452343,-15,16.081162,-0.074798,,50.626248,16.442313,,,34.136409,0.047526,27.165853,0.017424,"False","False",3,0.656659,"p-type",0.018,275.6,275.6,1,1,25,1,"Generalized",562,8.504042999999999,0.330939,2.2,0,1000,44.6441,1.66e-30,"Sinton & Swanson (1987)","OFF","Center Point",3000000000000000,30,2000000000000000,4000000000000000,"OFF","Dark Rsh (Cell only)",10,"True","RTD (Internal)",5,10,-0.05,2,0.01,"A",0,"21-134988","True",0,0,"Full IV",,"06/02/23 13:26:31","MultiFlash v1.60.0.3","BTF_EEPV_by Karoline.mfi",,0.65,1.774052,"True",,,0.225254,0
65,"Sandra","GT_DOEPC_B1O2","B1_610C_Below_11","06/02/23 13:27:54",10.26038,0.6625799999999999,8.087896000000001,0.43281,3.500523,51.490978,12.701463,154.024641,0.022549,0.037229,0.6625799999999999,0.029347,0.43281,0.012701,12.701463,42449.191165,6.214514,8.153775,0.427549,51.279405,3.48614,12.649273,0.022889,0.029586,0.427549,0.012649,12.649273,6.308218,7.294645,26.2506,29.777858,0.033797,0.578846,0.019563,79.308984,19.563429,1.02704,2.127097,1.151357e-13,3.46733e-08,,563.6641090000001,234.943248,,,23.292836,3.131249e+16,0.517171,,1.250849,0.806409,-0.008248,26.023294,0.43281,,,,,-2.897139,-15,6.613742,-0.086841,,47.214225,19.110877,,,28.070704,0.032644,24.17952,0.014403,"False","False",3,0.517171,"p-type",0.018,275.6,275.6,1,1,25,1,"Generalized",562,9.179009000000001,0.330939,2.2,0,1000,44.609538,1.66e-30,"Sinton & Swanson (1987)","OFF","Center Point",3000000000000000,30,2000000000000000,4000000000000000,"OFF","Dark Rsh (Cell only)",10,"True","RTD (Internal)",5,10,-0.05,2,0.01,"A",0,"21-134988","True",0,0,"Full IV",,"06/02/23 13:27:54","MultiFlash v1.60.0.3","BTF_EEPV_by Karoline.mfi",,0.65,1.764375,"True",,,0.225254,0
66,"Sandra","GT_DOEPC_B1O2","B1_610C_Below_13","06/02/23 13:29:22",10.8868,0.668069,7.362317,0.427875,3.15015,43.312128,11.430151,140.895907,0.028535,0.039502,0.668069,0.026714,0.427875,0.01143,11.430151,38830.911896,7.864141,8.197628,0.381066,42.950379,3.123839,11.334685,0.030387,0.029745,0.381066,0.011335,11.334685,8.374675999999999,8.113678999999999,26.258994,29.805566,0.036786,0.586629,0.021579,81.770731,21.579448,0.977017,1.430639,1.364499e-13,1.761774e-08,,329.576212,201.332868,,,41.336197,2.498327e+16,0.632583,,1.247807,0.808929,-0.005127,26.350811,0.427875,,,,,-1.667184,-15,19.902184,-0.060378,,55.550283,16.557018,,,38.958984,0.034281,25.852342,0.018846,"False","False",3,0.632583,"p-type",0.018,275.6,275.6,1,1,25,1,"Generalized",562,11.210787,0.330939,2.2,0,1000,61.134424,1.66e-30,"Sinton & Swanson (1987)","OFF","Center Point",3000000000000000,30,2000000000000000,4000000000000000,"OFF","Dark Rsh (Cell only)",10,"True","RTD (Internal)",5,10,-0.05,2,0.01,"A",0,"21-134988","True",0,0,"Full IV",,"06/02/23 13:29:22","MultiFlash v1.60.0.3","BTF_EEPV_by Karoline.mfi",,0.65,1.430911,"True",,,0.225254,0
67,"Sandra","GT_DOEPC_B1O2","B1_610C_Below_15","06/02/23 13:30:40",10.091848,0.6657690000000001,7.380695,0.42818,3.160269,47.035921,11.466867,144.238323,0.027205,0.036618,0.6657690000000001,0.02678,0.42818,0.011467,11.466867,39752.081848,7.497742,7.646434,0.409407,46.592898,3.130503,11.358863,0.028299,0.027745,0.409407,0.011359,11.358863,7.799309,8.160258000000001,26.292571,30.196337,0.034111,0.582319,0.019864,81.478767,19.863675,1.030358,1.44652,1.405119e-13,1.809514e-08,,359.600364,204.109773,,,51.980454,1.829789e+16,0.838975,,1.258554,0.81006,-0.009227000000000001,26.557704,0.42818,,,,,-1.039105,-15,19.072837,-0.153561,,52.102531,17.311103,,,34.755908,0.03552,24.015322,0.01732,"False","False",3,0.838975,"p-type",0.018,275.6,275.6,1,1,25,1,"Generalized",562,11.942702,0.330939,2.2,0,1000,85.592868,1.66e-30,"Sinton & Swanson (1987)","OFF","Center Point",3000000000000000,30,2000000000000000,4000000000000000,"OFF","Dark Rsh (Cell only)",10,"True","RTD (Internal)",5,10,-0.05,2,0.01,"A",0,"21-134988","True",0,0,"Full IV",,"06/02/23 13:30:40","MultiFlash v1.60.0.3","BTF_EEPV_by Karoline.mfi",,0.65,1.72557,"True",,,0.225254,0
68,"Sandra","GT_DOEPC_B1O2","B1_610C_Below_17","06/02/23 13:32:10",9.622292,0.664175,6.247371,0.367703,2.297178,35.944563,8.335186999999999,184.937767,0.042756,0.034914,0.664175,0.022668,0.367703,0.008335,8.335186999999999,50968.848718,11.783569,6.577978,0.34732,35.748742,2.284663,8.289778999999999,0.043236,0.023868,0.34732,0.00829,8.289778999999999,11.915763,11.26143,26.238009,29.795721,0.032535,0.579794,0.018864,81.347798,18.863747,1.041936,1.439766,1.428046e-13,1.836428e-08,,376.528518,207.066357,,,51.00791,1.869264e+16,0.822765,,1.257616,0.809546,-0.011318,27.383291,0.367703,,,,,-0.821717,-15,23.351087,0.130788,,63.457013,17.462558,,,45.965589,0.028866,22.848491,0.016281,"False","False",3,0.822765,"p-type",0.018,275.6,275.6,1,1,25,1,"Generalized",562,14.398116,0.330939,2.2,0,1000,57.514137,1.66e-30,"Sinton & Swanson (1987)","OFF","Center Point",3000000000000000,30,2000000000000000,4000000000000000,"OFF","Dark Rsh (Cell only)",10,"True","RTD (Internal)",5,10,-0.05,2,0.01,"A",0,"21-134988","True",0,0,"Full IV",,"06/02/23 13:32:10","MultiFlash v1.60.0.3","BTF_EEPV_by Karoline.mfi",,0.65,1.364467,"True",,,0.225254,0
69,"Sandra","GT_DOEPC_B1O2","B1_610C_Below_21","06/02/23 13:33:46",11.141963,0.660818,7.11953,0.42607,3.033415,41.199155,11.006584,117.407584,0.028867,0.040428,0.660818,0.025833,0.42607,0.011007,11.006584,32357.530042,7.955687,7.296662,0.374496,37.11316,2.732571,9.914987999999999,0.035053,0.026476,0.374496,0.009915,9.914987999999999,9.660615,8.130291,26.345035,29.716879,0.037094,0.57661,0.021389,80.062038,21.38902,1.039689,1.783938,1.523845e-13,3.341661e-08,,597.28641,273.243016,,,30.725369,2.333974e+16,0.672551,,1.261063,0.807644,-0.004035,26.69518,0.42607,,,,,-2.052329,-15,16.651485,-0.036954,,58.028755,19.057067,,,38.932795,0.038894,26.418658,0.012475,"False","False",3,0.672551,"p-type",0.018,275.6,275.6,1,1,25,1,"Generalized",562,16.554526,0.330939,2.2,0,1000,70.33117300000001,1.66e-30,"Sinton & Swanson (1987)","OFF","Center Point",3000000000000000,30,2000000000000000,4000000000000000,"OFF","Dark Rsh (Cell only)",10,"True","RTD (Internal)",5,10,-0.05,2,0.01,"A",0,"21-134988","True",0,0,"Full IV",,"06/02/23 13:33:46","MultiFlash v1.60.0.3","BTF_EEPV_by Karoline.mfi",,0.65,1.960411,"True",,,0.225254,0
