Repository: dintalframe/MLPROJECT

File: FCT650csv/MultiFlash_Database WW26 - 2022.csv (part 2 of 5)
nce_(percent),Pm/Pe,Total_IV_Curve_Loss_(percent),BulkSRH_AND_Jo_Power_Loss_(percent),BulkSRH_Power_Loss_(percent),Jo_Power_Loss_(percent),Rs_Power_Loss_(percent),Rsh_Power_Loss_(percent),Richter_Limit_Efficiency_(percent),Delta_Power_per_(fA/cm2)_at_pVmp_(percent),Dark_Break_Interpolated,Calibration,Resistivity_(ohm-cm),Analysis_Resistivity_(ohm-cm),Sample_Type,Thickness_(cm),Cell_Area_(cm2),Total_Area_(cm2),Number_of_Cells_per_String,Number_of_Strings,Temperature_(C),Intensity_(suns),Analysis_Type,Nominal_Load_Voltage_(mV/cell),Rs_Modulation_Target_(ohm-cm2),Reference_Constant_(V/sun),Voltage_Temperature_Coefficient_(mV/C),Temperature_Offset_(C),Power_per_Sun_(W/m2),Conductivity_Modulation_(ohm-cm2/V),Auger_Coefficient,Auger_Method,Band_Gap_Narrowing,Fit_Method,Carrier_Density_Center_Point_(cm-3),Percent_Fit,Lower_Bound_(cm-3),Upper_Bound_(cm-3),Rsh_Lifetime_Correction,Rsh_Measurement_Method,SunsVoc_Rsh_Voltage_(V),Do_Dark_Break_Measurement,Temperature_Measurement_Method,Number_of_dRsh_Points,dRsh_Output_Vlimit_(V),Current_Transfer,Voltage_Transfer,Temperature_Transfer,Final_Bin,Bin_Index,Tester_ID,Do_Doping_Measurement,Doping_Sample_Time_(us),Doping_Measurement_Length_(us),Measurement_Type,Comments,Measurement_Date-Time_String,Software_Version,Recipe_Filename,EL_Pulse_Charge_Delivered_(C),Forward_Dark_IV_(V),Forward_Dark_IV_(A),Forward_Dark_IV_Interpolated?,EL_Pulse_Energy _Delivered_(J),EL_Pulse_Current_(A),Doping_Calibration_Factor_(V/sun),Vmp_Correction_Factor_(percent)
34,"Sandra","BS300-Z6715-PT602-150SCFH","SETA-11","06/28/22 16:04:45",5.329045,0.662303,1.586771,0.51622,0.819123,23.208265,3.082885,206.892928,0.086781,0.020057,0.662303,0.005972,0.51622,0.003083,3.082885,54971.450863,23.057739,5.549576,-0.005597,-0.879989,-0.031059,-0.116894,-0.019306,0.020887,-0.005597,-0.000117,-0.116894,-5.129709,-4.600024,26.26529,15.384376,0.019161,0.585122,0.011211,84.399715,11.211292,0.901214,1.0067,1.166285e-13,9.999999999999999e-12,,115.267594,127.942688,,,39.950318,4.237011e+16,0.396782,,1.259671,0.819342,-0.042083,-0.634045,0.51622,,,,,-0.227755,-15,21.954615,1.401458,0.689864,65.276611,11.272819,,,53.954483,0.049308,12.630994,0.035667,"False","False",3,0.396782,"p-type",0.018,265.7,265.7,1,1,25,1,"Generalized",562,-3.640458,0.329222,2.2,0,1000,0,1.66e-30,"Sinton & Swanson (1987)","OFF","Center Point",3000000000000000,30,2000000000000000,4000000000000000,"OFF","Dark Rsh (Cell only)",10,"True","RTD (Internal)",5,10,-0.05,2,0.01,"A",0,"21-134988","True",0,0,"Hunt",,"06/28/22 16:04:45","MultiFlash v1.60.0.3","BTF_EEPV_by Karoline.mfi",,0.65,0,"True",,,0.224993,0
35,"Sandra","BS300-Z6715-PT602-150SCFH","SETA-131","06/28/22 16:05:53",2.291695,0.632266,0.69803,0.444357,0.310175,21.406701,1.167386,240.720493,0.260342,0.008625000000000001,0.632266,0.002627,0.444357,0.001167,1.167386,63959.435009,69.172738,1.964332,0.001591,0.21575,0.003126,0.011766,0.302544,0.007393,0.001591,1.176565e-05,0.011766,80.38588799999999,66.07326999999999,26.302014,15.657863,0.008234999999999999,0.5689689999999999,0.004685,85.916479,4.685342,0.639447,0.897241,1.249268e-13,9.999999999999999e-12,,94.15906200000001,177.117526,,,34.854087,3.916962e+16,0.424815,,1.267973,0.819674,-0.07264,20.508319,0.444357,,,,,-0.184477,-15,8.08135,0.295933,0.8285670000000001,73.708698,11.096595,,,62.515996,0.096107,5.266441,0.04409,"False","False",3,0.424815,"p-type",0.018,265.7,265.7,1,1,25,1,"Generalized",562,3.194157,0.329222,2.2,0,1000,0,1.66e-30,"Sinton & Swanson (1987)","OFF","Center Point",3000000000000000,30,2000000000000000,4000000000000000,"OFF","Dark Rsh (Cell only)",10,"True","RTD (Internal)",5,10,-0.05,2,0.01,"A",0,"21-134988","True",0,0,"Hunt",,"06/28/22 16:05:53","MultiFlash v1.60.0.3","BTF_EEPV_by Karoline.mfi",,0.65,0,"False",,,0.224993,0
36,"Sandra","BS300-Z6715-PT602-150SCFH","SETA-179","06/28/22 16:07:20",2.621846,0.62706,0.905309,0.432854,0.391867,23.835368,1.474846,61.544822,0.206912,0.009868,0.62706,0.003407,0.432854,0.001475,1.474846,16352.45915,54.976488,2.333611,0.001155,0.164007,0.002696,0.010148,0.251621,0.008782999999999999,0.001155,1.014816e-05,0.010148,66.85569,57.863962,26.375465,15.532754,0.009466,0.567423,0.005371,86.804514,5.371149,0.610417,0.790097,1.640299e-13,9.999999999999999e-12,,102.945411,248.143917,,,30.721973,3.279505e+16,0.496446,,1.255132,0.819133,-0.068287,29.812508,0.432854,,,,,-0.382981,-15,7.664995,-0.334669,0.841235,72.084425,11.589585,,,60.170398,0.324442,6.068679,0.037159,"False","False",3,0.496446,"p-type",0.018,265.7,265.7,1,1,25,1,"Generalized",562,11.607709,0.329222,2.2,0,1000,0,1.66e-30,"Sinton & Swanson (1987)","OFF","Center Point",3000000000000000,30,2000000000000000,4000000000000000,"OFF","Dark Rsh (Cell only)",10,"True","RTD (Internal)",5,10,-0.05,2,0.01,"A",0,"21-134988","True",0,0,"Hunt",,"06/28/22 16:07:20","MultiFlash v1.60.0.3","BTF_EEPV_by Karoline.mfi",,0.65,0,"False",,,0.224993,0
37,"Sandra","BS300-Z6715-PT602-150SCFH","SETA-88","06/28/22 16:09:11",3.467211,0.654443,2.10244,0.341492,0.717966,31.641118,2.702169,105.403984,0.138851,0.013049,0.654443,0.007913,0.341492,0.002702,2.702169,28005.838462,36.892705,2.10244,0.341492,31.641118,0.717966,2.702169,0.138851,0.007913,0.341492,0.002702,2.702169,36.892705,35.393741,26.354483,15.786982,0.012468,0.580095,0.007233,84.69038399999999,7.232606,0.847261,0.981094,9.670525e-14,9.999999999999999e-12,,90.954097,113.033581,,,40.603409,5.273417e+16,0.32876,,1.251028,0.819402,-0.059137,30.016355,0.341492,,,,,-0.305323,-15,7.993619,0.12842,0.8890169999999999,66.122862,9.918234999999999,,,56.054902,0.149726,8.025145,0.045369,"False","False",3,0.32876,"p-type",0.018,265.7,265.7,1,1,25,1,"Generalized",562,5.77447,0.329222,2.2,0,1000,334.663756,1.66e-30,"Sinton & Swanson (1987)","OFF","Center Point",3000000000000000,30,2000000000000000,4000000000000000,"OFF","Dark Rsh (Cell only)",10,"True","RTD (Internal)",5,10,-0.05,2,0.01,"A",0,"21-134988","True",0,0,"Hunt",,"06/28/22 16:09:11","MultiFlash v1.60.0.3","BTF_EEPV_by Karoline.mfi",,0.65,0,"True",,,0.224993,0
38,"Sandra","BS300-Z6715-PT602-150SCFH","SETA-37","06/28/22 16:10:35",3.182879,0.666915,0.740232,0.448535,0.33202,15.64135,1.249606,139.176556,0.286622,0.011979,0.666915,0.002786,0.448535,0.00125,1.249606,36979.21086,76.155598,2.127745,0.005246,0.525823,0.011162,0.042009,0.298473,0.008007999999999999,0.005246,4.200862e-05,0.042009,79.304405,71.825216,26.354479,15.469934,0.011444,0.589274,0.006744,84.41195999999999,6.743771,0.9148309999999999,1.013235,5.899339e-14,9.999999999999999e-12,,58.556688,63.861254,,,57.03823,5.964437e+16,0.296168,,1.260182,0.819308,-0.061892,28.592478,0.448535,,,,,-0.339261,-15,20.370527,1.260453,0.91495,80.782169,7.814413,,,72.839341,0.128415,7.312424,0.07270699999999999,"False","False",3,0.296168,"p-type",0.018,265.7,265.7,1,1,25,1,"Generalized",562,69.75232200000001,0.329222,2.2,0,1000,0,1.66e-30,"Sinton & Swanson (1987)","OFF","Center Point",3000000000000000,30,2000000000000000,4000000000000000,"OFF","Dark Rsh (Cell only)",10,"True","RTD (Internal)",5,10,-0.05,2,0.01,"A",0,"21-134988","True",0,0,"Hunt",,"06/28/22 16:10:35","MultiFlash v1.60.0.3","BTF_EEPV_by Karoline.mfi",,0.65,0,"False",,,0.224993,0
39,"Sandra","BS300-Z6715-PT602-150SCFH","SETA-110","06/28/22 16:12:18",5.971312,0.649037,4.038318,0.37461,1.512796,39.033823,5.693623,116.630964,0.061731,0.022474,0.649037,0.015199,0.37461,0.005694,5.693623,30988.847029,16.401913,4.038318,0.37461,39.033823,1.512796,5.693623,0.061731,0.015199,0.37461,0.005694,5.693623,16.401913,17.156721,26.359724,15.409032,0.021437,0.5753239999999999,0.012333,84.55353599999999,12.333303,0.827431,1.00094,2.040325e-13,9.999999999999999e-12,,195.290961,240.260216,,,36.972809,2.770542e+16,0.576624,,1.257449,0.819393,-0.037395,28.156418,0.37461,,,,,-0.424828,-15,10.462366,-0.085271,0.793023,59.60721,14.037415,,,45.495315,0.07448,14.341085,0.02182,"False","False",3,0.576624,"p-type",0.018,265.7,265.7,1,1,25,1,"Generalized",562,23.988711,0.329222,2.2,0,1000,309.423456,1.66e-30,"Sinton & Swanson (1987)","OFF","Center Point",3000000000000000,30,2000000000000000,4000000000000000,"OFF","Dark Rsh (Cell only)",10,"True","RTD (Internal)",5,10,-0.05,2,0.01,"A",0,"21-134988","True",0,0,"Hunt",,"06/28/22 16:12:18","MultiFlash v1.60.0.3","BTF_EEPV_by Karoline.mfi",,0.65,1.058126,"True",,,0.224993,0
40,"Sandra","BS300-Z6715-PT602-150SCFH","SETA-156","06/28/22 16:14:07",8.837228,0.6502329999999999,6.467547,0.444221,2.873019,49.998112,10.813017,27.333142,0.026734,0.03326,0.6502329999999999,0.024342,0.444221,0.010813,10.813017,7262.415903,7.103303,6.467547,0.444221,49.998112,2.873019,10.813017,0.026734,0.024342,0.444221,0.010813,10.813017,7.103303,9.098077999999999,26.396452,15.40801,0.031621,0.571287,0.018065,83.52829699999999,18.06454,0.94545,1.072815,3.100698e-13,2.90439e-09,,361.356024,339.404543,,,25.691847,2.535736e+16,0.624196,,1.253844,0.821174,-0.018882,27.326346,0.444221,,,,,-1.109391,-15,8.786910000000001,-0.216279,0.8023130000000001,49.387412,15.813511,,,33.364395,0.209506,21.450153,0.012396,"False","False",3,0.624196,"p-type",0.018,265.7,265.7,1,1,25,1,"Generalized",562,12.351818,0.329222,2.2,0,1000,178.565718,1.66e-30,"Sinton & Swanson (1987)","OFF","Center Point",3000000000000000,30,2000000000000000,4000000000000000,"OFF","Dark Rsh (Cell only)",10,"True","RTD (Internal)",5,10,-0.05,2,0.01,"A",0,"21-134988","True",0,0,"Hunt",,"06/28/22 16:14:07","MultiFlash v1.60.0.3","BTF_EEPV_by Karoline.mfi",,0.65,2.33449,"True",,,0.224993,0
41,"Sandra","BS325-Z6715-PT567-150SCFH","SETB-151","06/28/22 18:33:33",10.258238,0.662152,8.010966,0.43806,3.509282,51.664001,13.207686,139.235754,0.023237,0.038608,0.662152,0.03015,0.43806,0.013208,13.207686,36994.939957,6.174059,8.010966,0.43806,51.664001,3.509282,13.207686,0.023237,0.03015,0.43806,0.013208,13.207686,6.174059,6.995397,26.249552,15.439602,0.036779,0.582913,0.021439,83.862188,21.439018,0.932773,1.062548,2.273455e-13,2.267594e-09,,256.450156,247.743204,,,39.687928,2.275275e+16,0.6881969999999999,,1.255869,0.821756,-0.011665,26.239301,0.43806,,,,,-0.314385,-15,12.8518,-0.131321,0.8710830000000001,47.559511,15.022758,,,32.500337,0.036417,25.221212,0.016195,"False","False",3,0.6881969999999999,"p-type",0.018,265.7,265.7,1,1,25,1,"Generalized",562,9.300318000000001,0.329222,2.2,0,1000,45.95025,1.66e-30,"Sinton & Swanson (1987)","OFF","Center Point",3000000000000000,30,2000000000000000,4000000000000000,"OFF","Dark Rsh (Cell only)",10,"True","RTD (Internal)",5,10,-0.05,2,0.01,"A",0,"21-134988","True",0,0,"Hunt",,"06/28/22 18:33:33","MultiFlash v1.60.0.3","BTF_EEPV_by Karoline.mfi",,0.65,1.771615,"True",,,0.224993,0
42,"Sandra","BS325-Z6715-PT567-150SCFH","SETB-197","06/28/22 18:34:54",9.737723000000001,0.662574,7.474741,0.359726,2.688856,41.674987,10.119894,134.915875,0.035703,0.036649,0.662574,0.028132,0.359726,0.01012,10.119894,35847.148061,9.486318000000001,7.474741,0.359726,41.674987,2.688856,10.119894,0.035703,0.028132,0.359726,0.01012,10.119894,9.486318000000001,9.243028000000001,26.343986,15.521333,0.034954,0.584032,0.020414,84.067452,20.414011,0.9229349999999999,1.040969,2.137493e-13,1.197731e-09,,227.600177,231.335291,,,34.289721,2.869907e+16,0.558789,,1.252887,0.821478,-0.013813,27.232812,0.359726,,,,,-0.324931,-15,11.215639,0.028577,1.021115,57.069425,14.357015,,,42.672477,0.039933,23.827732,0.018865,"False","False",3,0.558789,"p-type",0.018,265.7,265.7,1,1,25,1,"Generalized",562,11.76298,0.329222,2.2,0,1000,-24.88216,1.66e-30,"Sinton & Swanson (1987)","OFF","Center Point",3000000000000000,30,2000000000000000,4000000000000000,"OFF","Dark Rsh (Cell only)",10,"True","RTD (Internal)",5,10,-0.05,2,0.01,"A",0,"21-134988","True",0,0,"Hunt",,"06/28/22 18:34:54","MultiFlash v1.60.0.3","BTF_EEPV_by Karoline.mfi",,0.65,0.904993,"True",,,0.224993,0
43,"Sandra","BS325-Z6715-PT567-150SCFH","SETB-106","06/28/22 18:36:10",7.631631,0.667608,2.768583,0.482579,1.336061,26.223313,5.028456,152.603745,0.062745,0.028723,0.667608,0.01042,0.482579,0.005028,5.028456,40546.815079,16.671251,8.015167,0.001345,0.211589,0.01078,0.040573,-0.005003,0.030166,0.001345,4.057325e-05,0.040573,-1.329194,16.275524,26.228568,15.416574,0.02738,0.587758,0.016093,83.92479400000001,16.093012,0.948192,1.061581,1.374461e-13,1.745171e-09,,155.853025,149.046413,,,45.955017,3.156247e+16,0.513544,,1.266725,0.821476,-0.02622,27.618803,0.482579,,,,,-0.28605,-15,32.037187,0.206469,0.949634,66.63490299999999,12.993621,,,53.595201,0.046081,18.489388,0.028026,"False","False",3,0.513544,"p-type",0.018,265.7,265.7,1,1,25,1,"Generalized",562,16.547412,0.329222,2.2,0,1000,0,1.66e-30,"Sinton & Swanson (1987)","OFF","Center Point",3000000000000000,30,2000000000000000,4000000000000000,"OFF","Dark Rsh (Cell only)",10,"True","RTD (Internal)",5,10,-0.05,2,0.01,"A",0,"21-134988","True",0,0,"Hunt",,"06/28/22 18:36:10","MultiFlash v1.60.0.3","BTF_EEPV_by Karoline.mfi",,0.65,0,"True",,,0.224993,0
44,"Sandra","BS325-Z6715-PT567-150SCFH","SETB-59","06/28/22 18:37:19",2.429842,0.665015,0.827523,0.448597,0.371225,22.973497,1.397157,173.657528,0.249366,0.009145,0.665015,0.003115,0.448597,0.001397,1.397157,46140.805191,66.25644,2.004655,0.002082,0.258282,0.004174,0.015708,0.309436,0.007545,0.002082,1.570768e-05,0.015708,82.21719400000001,65.16507,26.37022,15.435822,0.008741000000000001,0.587014,0.005131,84.367805,5.130914,0.916032,1.01085,4.877743e-14,9.999999999999999e-12,,48.32521,52.493264,,,36.83317,1.127929e+17,0.175557,,1.259925,0.821682,-0.07134,29.585702,0.448597,,,,,-0.232597,-15,8.652689000000001,0.137658,0.852769,70.86185399999999,5.011567,,,65.711972,0.138316,5.399333,0.093281,"False","False",3,0.175557,"p-type",0.018,265.7,265.7,1,1,25,1,"Generalized",562,84.800383,0.329222,2.2,0,1000,0,1.66e-30,"Sinton & Swanson (1987)","OFF","Center Point",3000000000000000,30,2000000000000000,4000000000000000,"OFF","Dark Rsh (Cell only)",10,"True","RTD (Internal)",5,10,-0.05,2,0.01,"A",0,"21-134988","True",0,0,"Hunt",,"06/28/22 18:37:19","MultiFlash v1.60.0.3","BTF_EEPV_by Karoline.mfi",,0.65,0,"False",,,0.224993,0
45,"Sandra","BS325-Z6715-PT567-150SCFH","SETB-127","06/28/22 18:38:26",5.055551,0.66367,3.18451,0.351232,1.118502,33.33618,4.209643,178.128078,0.090657,0.019027,0.66367,0.011985,0.351232,0.00421,4.209643,47328.630389,24.087548,3.18451,0.351232,33.33618,1.118502,4.209643,0.090657,0.011985,0.351232,0.00421,4.209643,24.087548,3.161192,26.359725,15.593665,0.018205,0.5862619999999999,0.010673,84.51964099999999,10.673014,0.904182,0.9948900000000001,1.044019e-13,9.999999999999999e-12,,101.168096,115.086506,,,59.761183,3.355784e+16,0.486479,,1.27457,0.821824,-0.044598,1.367278,0.351232,,,,,-0.148121,-15,16.091012,1.215155,0.910795,64.992836,11.385337,,,53.547178,0.06032,12.039207,0.038492,"False","False",3,0.486479,"p-type",0.018,265.7,265.7,1,1,25,1,"Generalized",562,-0.783447,0.329222,2.2,0,1000,109.237801,1.66e-30,"Sinton & Swanson (1987)","OFF","Center Point",3000000000000000,30,2000000000000000,4000000000000000,"OFF","Dark Rsh (Cell only)",10,"True","RTD (Internal)",5,10,-0.05,2,0.01,"A",0,"21-134988","True",0,0,"Hunt",,"06/28/22 18:38:26","MultiFlash v1.60.0.3","BTF_EEPV_by Karoline.mfi",,0.65,0,"True",,,0.224993,0
46,"Sandra","BS325-Z6715-PT567-150SCFH","SETB-176","06/28/22 18:39:31",9.575374999999999,0.66769,7.417747,0.38289,2.840183,44.423817,10.689434,387.88173,0.033219,0.036038,0.66769,0.027918,0.38289,0.010689,10.689434,103060.175558,8.826307999999999,7.417747,0.38289,44.423817,2.840183,10.689434,0.033219,0.027918,0.38289,0.010689,10.689434,8.826307999999999,8.782992999999999,26.569619,15.493636,0.034329,0.586823,0.020145,83.720812,20.145232,0.970121,1.07734,1.716736e-13,3.234415e-09,,205.766825,186.412071,,,52.366975,2.193989e+16,0.711219,,1.273107,0.821438,-0.01473,27.658479,0.38289,,,,,-0.103653,-15,16.198346,0.007913999999999999,0.924536,54.608349,14.583269,,,40.010907,0.014172,23.576641,0.021154,"False","False",3,0.711219,"p-type",0.018,265.7,265.7,1,1,25,1,"Generalized",562,11.458751,0.329222,2.2,0,1000,19.286037,1.66e-30,"Sinton & Swanson (1987)","OFF","Center Point",3000000000000000,30,2000000000000000,4000000000000000,"OFF","Dark Rsh (Cell only)",10,"True","RTD (Internal)",5,10,-0.05,2,0.01,"A",0,"21-134988","True",0,0,"Hunt",,"06/28/22 18:39:31","MultiFlash v1.60.0.3","BTF_EEPV_by Karoline.mfi",,0.65,1.10341,"True",,,0.224993,0
47,"Sandra","BS325-Z6715-PT567-150SCFH","SETB-85","06/28/22 18:40:36",9.195743,0.6705140000000001,6.946712,0.383755,2.665836,43.235298,10.033256,154.639025,0.036133,0.034609,0.6705140000000001,0.026145,0.383755,0.010033,10.033256,41087.588875,9.600618000000001,6.946712,0.383755,43.235298,2.665836,10.033256,0.036133,0.026145,0.383755,0.010033,10.033256,9.600618000000001,9.518364,26.669298,15.421287,0.033025,0.589978,0.019484,83.961755,19.484305,0.957477,1.054847,1.498238e-13,1.826989e-09,,168.681447,160.38192,,,47.369354,2.880316e+16,0.55699,,1.273485,0.82137,-0.016784,27.991836,0.383755,,,,,-0.276462,-15,15.317466,0.014172,0.901734,55.321301,13.370074,,,41.913549,0.037678,22.484066,0.024374,"False","False",3,0.55699,"p-type",0.018,265.7,265.7,1,1,25,1,"Generalized",562,12.746363,0.329222,2.2,0,1000,35.827514,1.66e-30,"Sinton & Swanson (1987)","OFF","Center Point",3000000000000000,30,2000000000000000,4000000000000000,"OFF","Dark Rsh (Cell only)",10,"True","RTD (Internal)",5,10,-0.05,2,0.01,"A",0,"21-134988","True",0,0,"Hunt",,"06/28/22 18:40:36","MultiFlash v1.60.0.3","BTF_EEPV_by Karoline.mfi",,0.65,1.017112,"True",,,0.224993,0
48,"Sandra","BS325-Z6715-PT567-150SCFH","SETB-26","06/28/22 18:41:42",2.778324,0.6699270000000001,0.976845,0.455335,0.444792,23.897157,1.674038,109.956581,0.208775,0.010457,0.6699270000000001,0.003676,0.455335,0.001674,1.674038,29215.463482,55.471453,2.845822,0.002164,0.330923,0.006159,0.023182,0.006484,0.010711,0.002164,2.318171e-05,0.023182,1.722869,54.214614,26.060693,15.397462,0.009986999999999999,0.591127,0.005904,84.27439200000001,5.903568,0.93109,1.025001,4.638735e-14,1.424992e-10,,47.825527,49.576837,,,47.102965,9.309348e+16,0.204875,,1.270661,0.821151,-0.067583,29.882684,0.455335,,,,,-0.281446,-15,12.392151,0.233505,0.962646,69.661114,5.594406,,,63.875377,0.19133,6.251235,0.09360400000000001,"False","False",3,0.204875,"p-type",0.018,265.7,265.7,1,1,25,1,"Generalized",562,55.377112,0.329222,2.2,0,1000,0,1.66e-30,"Sinton & Swanson (1987)","OFF","Center Point",3000000000000000,30,2000000000000000,4000000000000000,"OFF","Dark Rsh (Cell only)",10,"True","RTD (Internal)",5,10,-0.05,2,0.01,"A",0,"21-134988","True",0,0,"Hunt",,"06/28/22 18:41:42","MultiFlash v1.60.0.3","BTF_EEPV_by Karoline.mfi",,0.65,0,"False",,,0.224993,0
49,"Sandra","BS325-Z6715-PT567-150SCFH","SETB-170","06/28/22 18:42:50",8.689605,0.665925,6.576181,0.406256,2.67161,46.168743,10.054988,64.337504,0.034017,0.032705,0.665925,0.02475,0.406256,0.010055,10.054988,17094.474681,9.038301000000001,6.576181,0.406256,46.168743,2.67161,10.054988,0.034017,0.02475,0.406256,0.010055,10.054988,9.038301000000001,9.481312000000001,26.128893,15.506747,0.031202,0.585432,0.018267,83.874212,18.266779,0.955066,1.054466,1.704253e-13,1.609639e-09,,190.950914,181.197948,,,38.727258,3.115019e+16,0.519557,,1.274574,0.82254,-0.020844,27.25402,0.406256,,,,,-0.468433,-15,11.77945,-0.060606,0.875441,52.472111,13.704317,,,38.673049,0.094745,21.161188,0.021327,"False","False",3,0.519557,"p-type",0.018,265.7,265.7,1,1,25,1,"Generalized",562,12.630657,0.329222,2.2,0,1000,55.975632,1.66e-30,"Sinton & Swanson (1987)","OFF","Center Point",3000000000000000,30,2000000000000000,4000000000000000,"OFF","Dark Rsh (Cell only)",10,"True","RTD (Internal)",5,10,-0.05,2,0.01,"A",0,"21-134988","True",0,0,"Hunt",,"06/28/22 18:42:50","MultiFlash v1.60.0.3","BTF_EEPV_by Karoline.mfi",,0.65,1.119009,"True",,,0.224993,0
50,"Sandra","BS325-Z6715-PT567-150SCFH","SETB-102","06/28/22 18:44:01",9.558119,0.665075,7.457436,0.389305,2.903218,45.670613,10.926677,177.356134,0.031907,0.035973,0.665075,0.028067,0.389305,0.010927,10.926677,47123.524795,8.477615,7.457436,0.389305,45.670613,2.903218,10.926677,0.031907,0.028067,0.389305,0.010927,10.926677,8.477615,8.662482000000001,26.071188,15.609261,0.034343,0.585633,0.020113,84.065382,20.11261,0.940439,1.037093,1.932389e-13,1.07441e-09,,205.558336,206.012232,,,44.96179,2.414512e+16,0.652299,,1.273303,0.821559,-0.015957,26.37129,0.389305,,,,,-0.378078,-15,13.63044,-0.027331,0.913436,53.425828,14.347915,,,39.046909,0.031003,23.474946,0.019705,"False","False",3,0.652299,"p-type",0.018,265.7,265.7,1,1,25,1,"Generalized",562,11.347022,0.329222,2.2,0,1000,26.177763,1.66e-30,"Sinton & Swanson (1987)","OFF","Center Point",3000000000000000,30,2000000000000000,4000000000000000,"OFF","Dark Rsh (Cell only)",10,"True","RTD (Internal)",5,10,-0.05,2,0.01,"A",0,"21-134988","True",0,0,"Hunt",,"06/28/22 18:44:01","MultiFlash v1.60.0.3","BTF_EEPV_by Karoline.mfi",,0.65,1.117072,"True",,,0.224993,0
51,"Sandra","BS325-Z6715-PT567-150SCFH","SETB-193","06/28/22 18:45:23",8.888125,0.65682,6.591322,0.368888,2.431457,41.649498,9.151135999999999,57.60014,0.038479,0.033452,0.65682,0.024807,0.368888,0.009150999999999999,9.151135999999999,15304.357106,10.223825,6.591322,0.368888,41.649498,2.431457,9.151135999999999,0.038479,0.024807,0.368888,0.009150999999999999,9.151135999999999,10.223825,10.157795,26.023971,15.674012,0.031816,0.5769879999999999,0.018357,83.549063,18.357216,0.949312,1.085564,2.398663e-13,3.525625e-09,,288.871089,264.153138,,,38.083401,2.179239e+16,0.715577,,1.274137,0.822834,-0.01946,26.730469,0.368888,,,,,-0.423799,-15,12.558296,0.008796,0.913783,57.898703,15.555376,,,42.243232,0.100095,21.732303,0.014707,"False","False",3,0.715577,"p-type",0.018,265.7,265.7,1,1,25,1,"Generalized",562,13.221799,0.329222,2.2,0,1000,32.506823,1.66e-30,"Sinton & Swanson (1987)","OFF","Center Point",3000000000000000,30,2000000000000000,4000000000000000,"OFF","Dark Rsh (Cell only)",10,"True","RTD (Internal)",5,10,-0.05,2,0.01,"A",0,"21-134988","True",0,0,"Hunt",,"06/28/22 18:45:23","MultiFlash v1.60.0.3","BTF_EEPV_by Karoline.mfi",,0.65,1.083871,"True",,,0.224993,0
52,"Sandra","BS325-Z6715-PT567-150SCFH","SETB-123","06/28/22 18:46:32",7.027592,0.659335,5.008754,0.377918,1.892898,40.852129,7.124194,161.637796,0.050256,0.026449,0.659335,0.018851,0.377918,0.007124,7.124194,42947.162446,13.352962,5.008754,0.377918,40.852129,1.892898,7.124194,0.050256,0.018851,0.377918,0.007124,7.124194,13.352962,13.629056,26.239059,15.416648,0.025283,0.582301,0.014722,84.42191099999999,14.722319,0.893354,0.9989479999999999,1.718635e-13,9.999999999999999e-12,,167.456443,189.386118,,,36.741589,3.359906e+16,0.485953,,1.267608,0.820601,-0.030551,28.680261,0.377918,,,,,-0.244359,-15,10.796526,-0.033275,0.842242,57.669668,13.153954,,,44.469123,0.046592,16.94549,0.024374,"False","False",3,0.485953,"p-type",0.018,265.7,265.7,1,1,25,1,"Generalized",562,18.515417,0.329222,2.2,0,1000,131.105757,1.66e-30,"Sinton & Swanson (1987)","OFF","Center Point",3000000000000000,30,2000000000000000,4000000000000000,"OFF","Dark Rsh (Cell only)",10,"True","RTD (Internal)",5,10,-0.05,2,0.01,"A",0,"21-134988","True",0,0,"Hunt",,"06/28/22 18:46:32","MultiFlash v1.60.0.3","BTF_EEPV_by Karoline.mfi",,0.65,0.882471,"True",,,0.224993,0
53,"Sandra","BS325-Z6715-PT567-150SCFH","SETB-55","06/28/22 18:47:41",2.639318,0.66855,0.613487,0.444505,0.272698,15.454543,1.026338,126.80145,0.354805,0.009933000000000001,0.66855,0.002309,0.444505,0.001026,1.026338,33691.14523,94.27168500000001,1.802562,0.005323,0.543801,0.009594999999999999,0.036114,0.352221,0.006784,0.005323,3.61139e-05,0.036114,93.585032,89.96642799999999,26.265291,15.413214,0.009497,0.589903,0.005602,84.359438,5.602318,0.939313,1.008692,4.676626e-14,9.999999999999999e-12,,46.611878,49.689685,,,47.018382,9.262143e+16,0.205722,,1.264364,0.820832,-0.06870800000000001,29.10927,0.444505,,,,,-0.332217,-15,13.937988,0.840885,0.943702,80.788237,5.51533,,,75.098641,0.174266,5.92696,0.09598,"False","False",3,0.205722,"p-type",0.018,265.7,265.7,1,1,25,1,"Generalized",562,92.89771500000001,0.329222,2.2,0,1000,0,1.66e-30,"Sinton & Swanson (1987)","OFF","Center Point",3000000000000000,30,2000000000000000,4000000000000000,"OFF","Dark Rsh (Cell only)",10,"True","RTD (Internal)",5,10,-0.05,2,0.01,"A",0,"21-134988","True",0,0,"Hunt",,"06/28/22 18:47:41","MultiFlash v1.60.0.3","BTF_EEPV_by Karoline.mfi",,0.65,0,"False",,,0.224993,0
54,"Sandra","BS325-Z6715-PT567-150SCFH","SETB-80","06/28/22 18:48:47",9.791307,0.665467,7.697166,0.444978,3.425072,52.565737,12.890748,149.696079,0.023606,0.036851,0.665467,0.028969,0.444978,0.012891,12.890748,39774.248222,6.272136,7.697166,0.444978,52.565737,3.425072,12.890748,0.023606,0.028969,0.444978,0.012891,12.890748,6.272136,7.281976,26.186596,15.399266,0.035175,0.585665,0.020601,84.00489,20.600603,0.943507,1.04457,1.948371e-13,1.428506e-09,,211.132308,207.843023,,,50.40705,2.11773e+16,0.734393,,1.255686,0.82051,-0.014622,26.346992,0.444978,,,,,-0.204802,-15,15.159205,-0.191193,0.870483,46.436915,14.592294,,,31.808858,0.035764,24.113296,0.019072,"False","False",3,0.734393,"p-type",0.018,265.7,265.7,1,1,25,1,"Generalized",562,9.613683,0.329222,2.2,0,1000,48.775373,1.66e-30,"Sinton & Swanson (1987)","OFF","Center Point",3000000000000000,30,2000000000000000,4000000000000000,"OFF","Dark Rsh (Cell only)",10,"True","RTD (Internal)",5,10,-0.05,2,0.01,"A",0,"21-134988","True",0,0,"Hunt",,"06/28/22 18:48:47","MultiFlash v1.60.0.3","BTF_EEPV_by Karoline.mfi",,0.65,1.613342,"True",,,0.224993,0
55,"Sandra","BS325-Z6715-PT567-150SCFH","SETB-20","06/28/22 18:49:52",3.174525,0.670127,0.8821560000000001,0.454024,0.40052,18.827307,1.507414,102.340285,0.235868,0.011948,0.670127,0.00332,0.454024,0.001507,1.507414,27191.813617,62.670039,2.853115,0.005527,0.741213,0.015768,0.059345,0.212853,0.010738,0.005527,5.934543e-05,0.059345,56.5551,59.98435,26.197089,15.542336,0.011422,0.591274,0.006754,84.35102000000001,6.753588,0.946125,1.011521,5.320174e-14,9.999999999999999e-12,,53.226059,56.207924,,,64.56000299999999,5.965425e+16,0.296127,,1.270642,0.820794,-0.062595,29.506751,0.454024,,,,,-0.241153,-15,21.495133,0.855314,0.924841,76.609515,7.424987,,,69.008219,0.176309,7.292297,0.082534,"False","False",3,0.296127,"p-type",0.018,265.7,265.7,1,1,25,1,"Generalized",562,20.534708,0.329222,2.2,0,1000,0,1.66e-30,"Sinton & Swanson (1987)","OFF","Center Point",3000000000000000,30,2000000000000000,4000000000000000,"OFF","Dark Rsh (Cell only)",10,"True","RTD (Internal)",5,10,-0.05,2,0.01,"A",0,"21-134988","True",0,0,"Hunt",,"06/28/22 18:49:52","MultiFlash v1.60.0.3","BTF_EEPV_by Karoline.mfi",,0.65,0,"False",,,0.224993,0
56,"Sandra","BS325-Z6715-PT567-150SCFH","SETB-142","06/28/22 18:50:59",6.363546,0.660483,4.479459,0.376018,1.684359,40.075015,6.339328,150.113743,0.056917,0.02395,0.660483,0.016859,0.376018,0.006339,6.339328,39885.221537,15.122778,4.479459,0.376018,40.075015,1.684359,6.339328,0.056917,0.016859,0.376018,0.006339,6.339328,15.122778,15.401706,26.155119,15.428153,0.02289,0.5825129999999999,0.013334,84.291798,13.333827,0.905216,1.010759,1.524987e-13,9.999999999999999e-12,,150.928937,163.994203,,,37.397593,3.770534e+16,0.439181,,1.272614,0.822118,-0.035654,27.943315,0.376018,,,,,-0.216682,-15,10.144396,-0.03045,0.839486,58.068723,12.527687,,,45.485206,0.055831,15.237949,0.027513,"False","False",3,0.439181,"p-type",0.018,265.7,265.7,1,1,25,1,"Generalized",562,21.398871,0.329222,2.2,0,1000,152.683639,1.66e-30,"Sinton & Swanson (1987)","OFF","Center Point",3000000000000000,30,2000000000000000,4000000000000000,"OFF","Dark Rsh (Cell only)",10,"True","RTD (Internal)",5,10,-0.05,2,0.01,"A",0,"21-134988","True",0,0,"Hunt",,"06/28/22 18:50:59","MultiFlash v1.60.0.3","BTF_EEPV_by Karoline.mfi",,0.65,0,"True",,,0.224993,0
57,"Sandra","BS325-Z6715-PT567-150SCFH","SETB-188","06/28/22 18:52:05",2.895075,0.6460050000000001,0.979804,0.440456,0.431561,23.075235,1.62424,56.094905,0.200775,0.010896,0.6460050000000001,0.003688,0.440456,0.001624,1.62424,14904.416214,53.345964,2.496509,0.001477,0.197147,0.003687,0.013877,0.240656,0.009396,0.001477,1.387694e-05,0.013877,63.942273,54.134092,26.12889,15.69697,0.010409,0.5746,0.005981,84.96830799999999,5.980824,0.810314,0.949419,1.066041e-13,9.999999999999999e-12,,94.426633,131.076523,,,44.255616,3.957883e+16,0.420986,,1.255303,0.82112,-0.066256,29.516427,0.440456,,,,,-0.486007,-15,12.293418,-0.143257,0.851596,72.64291900000001,10.953632,,,61.359311,0.329977,6.713258,0.045001,"False","False",3,0.420986,"p-type",0.018,265.7,265.7,1,1,25,1,"Generalized",562,14.809945,0.329222,2.2,0,1000,0,1.66e-30,"Sinton & Swanson (1987)","OFF","Center Point",3000000000000000,30,2000000000000000,4000000000000000,"OFF","Dark Rsh (Cell only)",10,"True","RTD (Internal)",5,10,-0.05,2,0.01,"A",0,"21-134988","True",0,0,"Hunt",,"06/28/22 18:52:05","MultiFlash v1.60.0.3","BTF_EEPV_by Karoline.mfi",,0.65,0,"False",,,0.224993,0
58,"Sandra","BS325-Z6715-PT567-150SCFH","SETB-98","06/28/22 18:54:02",3.25021,0.662438,2.197021,0.367952,0.8083979999999999,37.546425,3.042523,147.845948,0.121598,0.012233,0.662438,0.008269,0.367952,0.003043,3.042523,39282.668277,32.30865,2.197021,0.367952,37.546425,0.8083979999999999,3.042523,0.121598,0.008269,0.367952,0.003043,3.042523,32.30865,32.779274,26.312509,15.68914,0.011687,0.5841460000000001,0.006827,84.249938,6.827077,0.910323,1.019944,7.2733e-14,1.773756e-11,,72.872697,77.624044,,,46.109396,6.383045e+16,0.279742,,1.258488,0.821365,-0.062073,30.386939,0.367952,,,,,-0.305448,-15,7.057627,-0.037237,0.830724,58.562127,8.467406,,,49.978227,0.116495,7.456526,0.058558,"False","False",3,0.279742,"p-type",0.018,265.7,265.7,1,1,25,1,"Generalized",562,44.252619,0.329222,2.2,0,1000,443.156934,1.66e-30,"Sinton & Swanson (1987)","OFF","Center Point",3000000000000000,30,2000000000000000,4000000000000000,"OFF","Dark Rsh (Cell only)",10,"True","RTD (Internal)",5,10,-0.05,2,0.01,"A",0,"21-134988","True",0,0,"Hunt",,"06/28/22 18:54:02","MultiFlash v1.60.0.3","BTF_EEPV_by Karoline.mfi",,0.65,0,"True",,,0.224993,0
59,"Sandra","BS325-Z6715-PT567-150SCFH","SETB-50","06/28/22 18:55:12",2.764872,0.66819,0.874183,0.451058,0.394307,21.343212,1.484032,255.398878,0.237655,0.010406,0.66819,0.00329,0.451058,0.001484,1.484032,67859.48189900001,63.144823,2.473,0.003587,0.480125,0.008869999999999999,0.033384,0.245953,0.009306999999999999,0.003587,3.338399e-05,0.033384,65.3498,60.790867,26.218077,15.453731,0.009949,0.58907,0.005861,84.29136800000001,5.86093,0.935662,1.015988,5.017614e-14,9.999999999999999e-12,,50.364511,52.788053,,,43.1431,9.575693e+16,0.200243,,1.249073,0.821004,-0.06768,29.777759,0.451058,,,,,-0.246899,-15,11.833871,0.414733,0.958473,73.011566,5.71021,,,67.219058,0.082298,6.213502,0.088759,"False","False",3,0.200243,"p-type",0.018,265.7,265.7,1,1,25,1,"Generalized",562,14.742979,0.329222,2.2,0,1000,0,1.66e-30,"Sinton & Swanson (1987)","OFF","Center Point",3000000000000000,30,2000000000000000,4000000000000000,"OFF","Dark Rsh (Cell only)",10,"True","RTD (Internal)",5,10,-0.05,2,0.01,"A",0,"21-134988","True",0,0,"Hunt",,"06/28/22 18:55:12","MultiFlash v1.60.0.3","BTF_EEPV_by Karoline.mfi",,0.65,0,"False",,,0.224993,0
60,"Sandra","BS325-Z6715-PT567-150SCFH","SETB-119","06/28/22 18:56:24",5.840365,0.654686,3.847924,0.350331,1.348046,35.255914,5.073565,292.741554,0.072245,0.021981,0.654686,0.014482,0.350331,0.005074,5.073565,77781.43092,19.195497,3.847924,0.350331,35.255914,1.348046,5.073565,0.072245,0.014482,0.350331,0.005074,5.073565,19.195497,3.188749,26.181354,15.582664,0.02095,0.576245,0.012072,83.890351,12.07239,0.919477,1.046339,1.737236e-13,1.144531e-09,,187.362492,188.613131,,,29.284018,4.1099e+16,0.407408,,1.26286,0.82128,-0.039397,1.937369,0.350331,,,,,-0.168026,-15,8.404123999999999,0.5643550000000001,0.929496,63.460418,13.206546,,,50.223169,0.030703,13.904544,0.023506,"False","False",3,0.407408,"p-type",0.018,265.7,265.7,1,1,25,1,"Generalized",562,-0.552952,0.329222,2.2,0,1000,55.274318,1.66e-30,"Sinton & Swanson (1987)","OFF","Center Point",3000000000000000,30,2000000000000000,4000000000000000,"OFF","Dark Rsh (Cell only)",10,"True","RTD (Internal)",5,10,-0.05,2,0.01,"A",0,"21-134988","True",0,0,"Hunt",,"06/28/22 18:56:24","MultiFlash v1.60.0.3","BTF_EEPV_by Karoline.mfi",,0.65,0,"True",,,0.224993,0
61,"Sandra","BS325-Z6715-PT567-150SCFH","SETB-166","06/28/22 18:57:29",8.287523,0.664824,6.275265,0.407843,2.559323,46.450835,9.632377999999999,89.48775999999999,0.035247,0.031191,0.664824,0.023618,0.407843,0.009632,9.632377999999999,23776.89785,9.365185,6.275265,0.407843,46.450835,2.559323,9.632377999999999,0.035247,0.023618,0.407843,0.009632,9.632377999999999,9.365185,9.894995,26.406955,15.786152,0.029756,0.584732,0.017399,83.906505,17.399454,0.949311,1.050821,1.689103e-13,1.519139e-09,,187.426955,180.375938,,,39.669055,3.081535e+16,0.5245570000000001,,1.263024,0.820846,-0.022788,27.65808,0.407843,,,,,-0.397153,-15,11.485884,-0.07202,0.872271,52.167531,13.686467,,,38.409708,0.071356,20.152386,0.021896,"False","False",3,0.5245570000000001,"p-type",0.018,265.7,265.7,1,1,25,1,"Generalized",562,13.443727,0.329222,2.2,0,1000,59.601262,1.66e-30,"Sinton & Swanson (1987)","OFF","Center Point",3000000000000000,30,2000000000000000,4000000000000000,"OFF","Dark Rsh (Cell only)",10,"True","RTD (Internal)",5,10,-0.05,2,0.01,"A",0,"21-134988","True",0,0,"Hunt",,"06/28/22 18:57:29","MultiFlash v1.60.0.3","BTF_EEPV_by Karoline.mfi",,0.65,1.121028,"True",,,0.224993,0
62,"Sandra","BS325-Z6715-PT567-150SCFH","SETB-74","06/28/22 18:58:32",7.49128,0.661703,5.636448,0.419598,2.365044,47.711176,8.901182,157.964132,0.03673,0.028195,0.661703,0.021214,0.419598,0.008900999999999999,8.901182,41971.069933,9.759162,5.636448,0.419598,47.711176,2.365044,8.901182,0.03673,0.021214,0.419598,0.008900999999999999,8.901182,9.759162,10.899716,26.233828,15.639861,0.026938,0.582029,0.015679,84.03877300000001,15.6786,0.948913,1.025821,1.761239e-13,4.766202e-10,,182.345814,184.106508,,,46.244555,2.600394e+16,0.610257,,1.272967,0.821791,-0.028175,27.800417,0.419598,,,,,-0.192634,-15,12.372768,-0.16967,0.846622,51.066884,13.981054,,,37.041533,0.044297,18.220743,0.022352,"False","False",3,0.610257,"p-type",0.018,265.7,265.7,1,1,25,1,"Generalized",562,15.120412,0.329222,2.2,0,1000,98.71809,1.66e-30,"Sinton & Swanson (1987)","OFF","Center Point",3000000000000000,30,2000000000000000,4000000000000000,"OFF","Dark Rsh (Cell only)",10,"True","RTD (Internal)",5,10,-0.05,2,0.01,"A",0,"21-134988","True",0,0,"Hunt",,"06/28/22 18:58:32","MultiFlash v1.60.0.3","BTF_EEPV_by Karoline.mfi",,0.65,1.09363,"True",,,0.224993,0
63,"Sandra","BS325-Z6715-PT567-150SCFH","SETB-16","06/28/22 18:59:35",3.242461,0.668218,0.741399,0.448266,0.332344,15.338917,1.250823,119.165513,0.288252,0.012203,0.668218,0.00279,0.448266,0.001251,1.250823,31662.276931,76.588447,2.275466,0.006564,0.689316,0.014935,0.056211,0.277605,0.008564,0.006564,5.621079e-05,0.056211,73.759534,73.34009,26.469909,15.631121,0.011665,0.58916,0.006873,84.28103900000001,6.872759,0.936651,1.018205,5.880376e-14,9.999999999999999e-12,,59.157477,61.839395,,,41.466337,8.436399e+16,0.221999,,1.266354,0.820953,-0.061545,29.744816,0.448266,,,,,-0.434018,-15,15.176761,0.71656,0.933489,80.972611,6.749457,,,74.074352,0.148802,7.367404,0.07481500000000001,"False","False",3,0.221999,"p-type",0.018,265.7,265.7,1,1,25,1,"Generalized",562,23.113138,0.329222,2.2,0,1000,0,1.66e-30,"Sinton & Swanson (1987)","OFF","Center Point",3000000000000000,30,2000000000000000,4000000000000000,"OFF","Dark Rsh (Cell only)",10,"True","RTD (Internal)",5,10,-0.05,2,0.01,"A",0,"21-134988","True",0,0,"Hunt",,"06/28/22 18:59:35","MultiFlash v1.60.0.3","BTF_EEPV_by Karoline.mfi",,0.65,0,"False",,,0.224993,0
64,"Sandra","BS325-Z6715-PT567-150SCFH","SETB-138","06/28/22 19:00:35",7.021277,0.659651,5.086819,0.390514,1.986474,42.889668,7.476378,155.367118,0.046669,0.026426,0.659651,0.019145,0.390514,0.007476,7.476378,41281.043219,12.400058,5.086819,0.390514,42.889668,1.986474,7.476378,0.046669,0.019145,0.390514,0.007476,7.476378,12.400058,12.992141,26.207585,15.405021,0.025242,0.580804,0.014661,84.10418799999999,14.660749,0.929236,1.022736,1.765704e-13,2.782503e-10,,180.10207,186.904848,,,45.369525,2.669921e+16,0.596007,,1.257181,0.823101,-0.031265,27.777436,0.390514,,,,,-0.243564,-15,12.670156,-0.083776,0.8353660000000001,55.862644,13.910375,,,41.904269,0.048,17.024142,0.022781,"False","False",3,0.596007,"p-type",0.018,265.7,265.7,1,1,25,1,"Generalized",562,18.638781,0.329222,2.2,0,1000,127.656797,1.66e-30,"Sinton & Swanson (1987)","OFF","Center Point",3000000000000000,30,2000000000000000,4000000000000000,"OFF","Dark Rsh (Cell only)",10,"True","RTD (Internal)",5,10,-0.05,2,0.01,"A",0,"21-134988","True",0,0,"Hunt",,"06/28/22 19:00:35","MultiFlash v1.60.0.3","BTF_EEPV_by Karoline.mfi",,0.65,0.937164,"True",,,0.224993,0
65,"Sandra","BS325-Z6715-PT567-150SCFH","SETB-184","06/28/22 19:01:40",2.837847,0.657299,1.681293,0.342844,0.576422,30.902108,2.169445,91.773206,0.174873,0.010681,0.657299,0.006328,0.342844,0.002169,2.169445,24384.140916,46.463861,1.681293,0.342844,30.902108,0.576422,2.169445,0.174873,0.006328,0.342844,0.002169,2.169445,46.463861,45.14386,26.317753,15.693368,0.010213,0.582326,0.005947,84.71363700000001,5.947219,0.856795,0.976644,7.149684e-14,9.999999999999999e-12,,67.094917,82.782555,,,40.307214,7.045873e+16,0.257581,,1.277758,0.8214360000000001,-0.066955,30.04977,0.342844,,,,,-0.364069,-15,6.846473,0.095067,0.872872,66.16555,7.879948,,,58.070099,0.215503,6.45316,0.06525599999999999,"False","False",3,0.257581,"p-type",0.018,265.7,265.7,1,1,25,1,"Generalized",562,61.561491,0.329222,2.2,0,1000,512.121165,1.66e-30,"Sinton & Swanson (1987)","OFF","Center Point",3000000000000000,30,2000000000000000,4000000000000000,"OFF","Dark Rsh (Cell only)",10,"True","RTD (Internal)",5,10,-0.05,2,0.01,"A",0,"21-134988","True",0,0,"Hunt",,"06/28/22 19:01:40","MultiFlash v1.60.0.3","BTF_EEPV_by Karoline.mfi",,0.65,0,"False",,,0.224993,0
66,"Sandra","BS325-Z6715-PT567-150SCFH","SETB-93","06/28/22 19:02:39",3.734105,0.655977,2.354358,0.347515,0.818174,33.401835,3.079314,209.497058,0.120824,0.014054,0.655977,0.008861000000000001,0.347515,0.003079,3.079314,55663.368286,32.103,2.354358,0.347515,33.401835,0.818174,3.079314,0.120824,0.008861000000000001,0.347515,0.003079,3.079314,32.103,22.909712,26.202335,15.429589,0.013414,0.5784280000000001,0.007759,84.165173,7.759184,0.911246,1.0182,1.064044e-13,9.999999999999999e-12,,106.766376,114.679391,,,47.151107,4.245349e+16,0.396107,,1.279175,0.823383,-0.057463,15.597211,0.347515,,,,,-0.28461,-15,9.376697,0.662319,0.884202,64.506843,11.126361,,,53.311613,0.068869,8.727803,0.039655,"False","False",3,0.396107,"p-type",0.018,265.7,265.7,1,1,25,1,"Generalized",562,2.296381,0.329222,2.2,0,1000,235.134974,1.66e-30,"Sinton & Swanson (1987)","OFF","Center Point",3000000000000000,30,2000000000000000,4000000000000000,"OFF","Dark Rsh (Cell only)",10,"True","RTD (Internal)",5,10,-0.05,2,0.01,"A",0,"21-134988","True",0,0,"Hunt",,"06/28/22 19:02:39","MultiFlash v1.60.0.3","BTF_EEPV_by Karoline.mfi",,0.65,0,"True",,,0.224993,0
67,"Sandra","BS325-Z6715-PT567-150SCFH","SETB-42","06/28/22 19:03:42",2.614014,0.667733,0.894079,0.452626,0.404684,23.184893,1.523085,216.456089,0.22928,0.009838,0.667733,0.003365,0.452626,0.001523,1.523085,57512.382837,60.919729,2.235139,0.001805,0.231136,0.004034,0.015184,0.276724,0.008411999999999999,0.001805,1.518404e-05,0.015184,73.525666,59.104844,26.323003,15.410823,0.009403,0.589614,0.005544,84.398698,5.544404,0.9144099999999999,1.012903,4.714439e-14,9.999999999999999e-12,,46.958965,50.803507,,,41.214475,1.041858e+17,0.187073,,1.273477,0.820837,-0.069523,29.947062,0.452626,,,,,-0.269596,-15,10.38835,0.283885,0.851867,70.484059,5.151467,,,65.229142,0.10345,5.843128,0.09668599999999999,"False","False",3,0.187073,"p-type",0.018,265.7,265.7,1,1,25,1,"Generalized",562,74.800409,0.329222,2.2,0,1000,0,1.66e-30,"Sinton & Swanson (1987)","OFF","Center Point",3000000000000000,30,2000000000000000,4000000000000000,"OFF","Dark Rsh (Cell only)",10,"True","RTD (Internal)",5,10,-0.05,2,0.01,"A",0,"21-134988","True",0,0,"Hunt",,"06/28/22 19:03:42","MultiFlash v1.60.0.3","BTF_EEPV_by Karoline.mfi",,0.65,0,"False",,,0.224993,0
68,"Sandra","BS325-Z6715-PT567-150SCFH","SETB-115","06/28/22 19:04:44",8.706671999999999,0.6579390000000001,6.55078,0.394433,2.583843,45.105408,9.724665,196.264176,0.035003,0.032769,0.6579390000000001,0.024655,0.394433,0.009724999999999999,9.724665,52147.391654,9.300387000000001,6.55078,0.394433,45.105408,2.583843,9.724665,0.035003,0.024655,0.394433,0.009724999999999999,9.724665,9.300387000000001,9.740952,26.233812,15.411795,0.031286,0.579788,0.018139,84.13473999999999,18.139336,0.925955,1.019624,2.328972e-13,3.839187e-11,,234.743443,247.739356,,,46.638638,1.971095e+16,0.783899,,1.270113,0.820593,-0.020479,27.99659,0.394433,,,,,-0.17863,-15,14.517105,-0.074558,0.85945,54.256293,14.936928,,,39.289127,0.030238,21.318151,0.017306,"False","False",3,0.783899,"p-type",0.018,265.7,265.7,1,1,25,1,"Generalized",562,13.402824,0.329222,2.2,0,1000,69.793161,1.66e-30,"Sinton & Swanson (1987)","OFF","Center Point",3000000000000000,30,2000000000000000,4000000000000000,"OFF","Dark Rsh (Cell only)",10,"True","RTD (Internal)",5,10,-0.05,2,0.01,"A",0,"21-134988","True",0,0,"Hunt",,"06/28/22 19:04:44","MultiFlash v1.60.0.3","BTF_EEPV_by Karoline.mfi",,0.65,1.258886,"True",,,0.224993,0
