Repository: dintalframe/MLPROJECT

File: FCT650csv/MultiFlash_Database WW22 - 2023.csv (part 3 of 4)
nce_(percent),Pm/Pe,Total_IV_Curve_Loss_(percent),BulkSRH_AND_Jo_Power_Loss_(percent),BulkSRH_Power_Loss_(percent),Jo_Power_Loss_(percent),Rs_Power_Loss_(percent),Rsh_Power_Loss_(percent),Richter_Limit_Efficiency_(percent),Delta_Power_per_(fA/cm2)_at_pVmp_(percent),Dark_Break_Interpolated,Calibration,Resistivity_(ohm-cm),Analysis_Resistivity_(ohm-cm),Sample_Type,Thickness_(cm),Cell_Area_(cm2),Total_Area_(cm2),Number_of_Cells_per_String,Number_of_Strings,Temperature_(C),Intensity_(suns),Analysis_Type,Nominal_Load_Voltage_(mV/cell),Rs_Modulation_Target_(ohm-cm2),Reference_Constant_(V/sun),Voltage_Temperature_Coefficient_(mV/C),Temperature_Offset_(C),Power_per_Sun_(W/m2),Conductivity_Modulation_(ohm-cm2/V),Auger_Coefficient,Auger_Method,Band_Gap_Narrowing,Fit_Method,Carrier_Density_Center_Point_(cm-3),Percent_Fit,Lower_Bound_(cm-3),Upper_Bound_(cm-3),Rsh_Lifetime_Correction,Rsh_Measurement_Method,SunsVoc_Rsh_Voltage_(V),Do_Dark_Break_Measurement,Temperature_Measurement_Method,Number_of_dRsh_Points,dRsh_Output_Vlimit_(V),Current_Transfer,Voltage_Transfer,Temperature_Transfer,Final_Bin,Bin_Index,Tester_ID,Do_Doping_Measurement,Doping_Sample_Time_(us),Doping_Measurement_Length_(us),Measurement_Type,Comments,Measurement_Date-Time_String,Software_Version,Recipe_Filename,EL_Pulse_Charge_Delivered_(C),Forward_Dark_IV_(V),Forward_Dark_IV_(A),Forward_Dark_IV_Interpolated?,EL_Pulse_Energy _Delivered_(J),EL_Pulse_Current_(A),Doping_Calibration_Factor_(V/sun),Vmp_Correction_Factor_(percent)
70,"Sandra","GT_DOEPC_B1O2","B1_610C_Below_23","06/02/23 13:35:02",11.110207,0.664839,8.462514000000001,0.435273,3.683503,49.868035,13.365395,133.89845,0.022396,0.040313,0.664839,0.030706,0.435273,0.013365,13.365395,36902.412886,6.172229,8.727764000000001,0.419361,49.550999,3.660085,13.280425,0.02316,0.031668,0.419361,0.01328,13.280425,6.382939,6.910545,26.282078,29.717041,0.03764,0.581192,0.021876,81.622055,21.875957,1.016749,1.399268,1.644882e-13,1.902578e-08,,400.696983,232.988804,,,49.077853,1.687127e+16,0.903776,,1.252691,0.807034,-0.004169,25.798599,0.435273,,,,,-0.846797,-15,17.581618,-0.157821,,49.472596,17.483329,,,31.95473,0.034537,26.503135,0.014324,"False","False",3,0.903776,"p-type",0.018,275.6,275.6,1,1,25,1,"Generalized",562,9.809626,0.330939,2.2,0,1000,58.374292,1.66e-30,"Sinton & Swanson (1987)","OFF","Center Point",3000000000000000,30,2000000000000000,4000000000000000,"OFF","Dark Rsh (Cell only)",10,"True","RTD (Internal)",5,10,-0.05,2,0.01,"A",0,"21-134988","True",0,0,"Full IV",,"06/02/23 13:35:02","MultiFlash v1.60.0.3","BTF_EEPV_by Karoline.mfi",,0.65,1.931758,"True",,,0.225254,0
71,"Sandra","GT_DOEPC_B1O2","B1_610C_Below_25","06/02/23 13:36:18",9.093562,0.661411,5.637883,0.363263,2.048035,34.05118,7.431188,109.995719,0.048136,0.032996,0.661411,0.020457,0.363263,0.007431,7.431188,30314.820021,13.266255,5.909277,0.343552,33.753731,2.030145,7.366274,0.048855,0.021441,0.343552,0.007366,7.366274,13.464477,12.478217,26.254798,29.75323,0.030685,0.577662,0.017725,81.221254,17.725389,1.022229,1.471272,1.456554e-13,1.906153e-08,,397.424733,217.920645,,,31.60496,2.942139e+16,0.546564,,1.263899,0.8090079999999999,-0.01429,27.838336,0.363263,,,,,-1.657727,-15,14.93511,0.128354,,65.13628300000001,17.09858,,,47.986204,0.051499,21.374259,0.015519,"False","False",3,0.546564,"p-type",0.018,275.6,275.6,1,1,25,1,"Generalized",562,15.230227,0.330939,2.2,0,1000,86.404742,1.66e-30,"Sinton & Swanson (1987)","OFF","Center Point",3000000000000000,30,2000000000000000,4000000000000000,"OFF","Dark Rsh (Cell only)",10,"True","RTD (Internal)",5,10,-0.05,2,0.01,"A",0,"21-134988","True",0,0,"Full IV",,"06/02/23 13:36:18","MultiFlash v1.60.0.3","BTF_EEPV_by Karoline.mfi",,0.65,1.237442,"True",,,0.225254,0
72,"Sandra","GT_DOEPC_B1O2","B1_610C_Below_27","06/02/23 13:38:17",11.37269,0.663689,8.892440000000001,0.438145,3.896175,51.619154,14.137066,156.277588,0.020573,0.041265,0.663689,0.032266,0.438145,0.014137,14.137066,43070.103222,5.669801,9.021827999999999,0.430107,51.409457,3.880348,14.079635,0.020989,0.032735,0.430107,0.01408,14.079635,5.784467,6.577915,26.326148,29.741335,0.038381,0.581078,0.022302,81.43278599999999,22.302199,1.001009,1.461224,1.67963e-13,2.150888e-08,,434.327322,249.415319,,,33.332017,2.321945e+16,0.675694,,1.245508,0.80706,-0.003433,25.544043,0.438145,,,,,-1.514644,-15,11.167805,-0.122058,,47.480754,17.473568,,,29.978169,0.029017,27.016997,0.014034,"False","False",3,0.675694,"p-type",0.018,275.6,275.6,1,1,25,1,"Generalized",562,8.127518,0.330939,2.2,0,1000,56.972068,1.66e-30,"Sinton & Swanson (1987)","OFF","Center Point",3000000000000000,30,2000000000000000,4000000000000000,"OFF","Dark Rsh (Cell only)",10,"True","RTD (Internal)",5,10,-0.05,2,0.01,"A",0,"21-134988","True",0,0,"Full IV",,"06/02/23 13:38:17","MultiFlash v1.60.0.3","BTF_EEPV_by Karoline.mfi",,0.65,2.326864,"True",,,0.225254,0
73,"Sandra","GT_DOEPC_B1O2","B1_610C_Below_29","06/02/23 13:39:39",10.515276,0.663569,7.398871,0.428096,3.167423,45.39412,11.492828,166.79794,0.026896,0.038154,0.663569,0.026846,0.428096,0.011493,11.492828,45969.512277,7.412466,7.851767,0.400949,45.117975,3.148155,11.422914,0.02814,0.02849,0.400949,0.011423,11.422914,7.755498,7.739758,26.32195,29.759986,0.034853,0.57712,0.020115,79.44840600000001,20.114651,1.049601,1.95022,1.166886e-13,3.486285e-08,,579.760228,231.691308,,,28.586454,2.769206e+16,0.5768720000000001,,1.251552,0.809509,-0.007036,26.238503,0.428096,,,,,-2.101731,-15,11.842502,-0.048945,,53.59596,19.129771,,,34.437051,0.029138,24.865765,0.012904,"False","False",3,0.5768720000000001,"p-type",0.018,275.6,275.6,1,1,25,1,"Generalized",562,10.825466,0.330939,2.2,0,1000,52.140996,1.66e-30,"Sinton & Swanson (1987)","OFF","Center Point",3000000000000000,30,2000000000000000,4000000000000000,"OFF","Dark Rsh (Cell only)",10,"True","RTD (Internal)",5,10,-0.05,2,0.01,"A",0,"21-134988","True",0,0,"Full IV",,"06/02/23 13:39:39","MultiFlash v1.60.0.3","BTF_EEPV_by Karoline.mfi",,0.65,1.971814,"True",,,0.225254,0
74,"Sandra","GT_DOEPC_B1O2","B1_610C_Below_32","06/02/23 13:41:10",11.311715,0.664842,9.137428,0.439051,4.011794,53.344799,14.556583,171.448781,0.019285,0.041044,0.664842,0.033155,0.439051,0.014557,14.556583,47251.284081,5.315022,9.137428,0.439051,53.344799,4.011794,14.556583,0.019285,0.033155,0.439051,0.014557,14.556583,5.315022,6.447505,26.315654,29.907201,0.037634,0.580794,0.021858,80.100342,21.857562,1.028389,1.809593,1.307568e-13,3.157867e-08,,519.1641949999999,237.19287,,,31.510129,2.289649e+16,0.684293,,1.250606,0.807581,-0.004028,26.356933,0.439051,,,,,-2.094956,-15,9.044748,-0.126295,,45.590832,18.7497,,,26.814589,0.026543,26.895103,0.014448,"False","False",3,0.684293,"p-type",0.018,275.6,275.6,1,1,25,1,"Generalized",562,7.401407,0.330939,2.2,0,1000,41.606164,1.66e-30,"Sinton & Swanson (1987)","OFF","Center Point",3000000000000000,30,2000000000000000,4000000000000000,"OFF","Dark Rsh (Cell only)",10,"True","RTD (Internal)",5,10,-0.05,2,0.01,"A",0,"21-134988","True",0,0,"Full IV",,"06/02/23 13:41:10","MultiFlash v1.60.0.3","BTF_EEPV_by Karoline.mfi",,0.65,2.527466,"True",,,0.225254,0
75,"Sandra","GT_DOEPC_B1O2","B1_610C_Below_35","06/02/23 13:42:32",11.404672,0.667399,9.363602,0.485948,4.550222,59.781113,16.510239,120.543543,0.014164,0.041381,0.667399,0.033975,0.485948,0.01651,16.510239,33221.800336,3.90347,9.363602,0.485948,59.781113,4.550222,16.510239,0.014164,0.033975,0.485948,0.01651,16.510239,3.90347,5.421671,26.258994,29.741762,0.038423,0.584932,0.022475,81.37782300000001,22.47478,0.996387,1.49466,1.428905e-13,2.080938e-08,,383.399057,216.480676,,,42.458449,2.023056e+16,0.76555,,1.253285,0.808285,-0.003981,23.922753,0.485948,,,,,-1.632282,-15,11.603111,-0.22878,,39.19771,17.401013,,,21.758835,0.037862,27.201113,0.016121,"False","False",3,0.76555,"p-type",0.018,275.6,275.6,1,1,25,1,"Generalized",562,5.162607,0.330939,2.2,0,1000,37.931805,1.66e-30,"Sinton & Swanson (1987)","OFF","Center Point",3000000000000000,30,2000000000000000,4000000000000000,"OFF","Dark Rsh (Cell only)",10,"True","RTD (Internal)",5,10,-0.05,2,0.01,"A",0,"21-134988","True",0,0,"Full IV",,"06/02/23 13:42:32","MultiFlash v1.60.0.3","BTF_EEPV_by Karoline.mfi",,0.65,2.816139,"True",,,0.225254,0
76,"Sandra","GT_DOEPC_B1O2","B1_610C_Below_37","06/02/23 13:43:52",11.177999,0.663443,7.789327,0.430815,3.355761,45.25051,12.176202,131.86558,0.025555,0.040559,0.663443,0.028263,0.430815,0.012176,12.176202,36342.153712,7.043011,8.503439999999999,0.390769,44.807142,3.322881,12.056898,0.027269,0.030854,0.390769,0.012057,12.056898,7.515348,7.406145,26.330344,29.803929,0.03752,0.57975,0.021752,80.838944,21.75249,1.013874,1.583152,1.53955e-13,2.59429e-08,,481.760311,247.502594,,,32.655068,2.433897e+16,0.647621,,1.24641,0.8066140000000001,-0.004568,25.754628,0.430815,,,,,-1.813039,-15,14.963404,-0.066856,,53.908255,18.007788,,,35.865599,0.034868,26.524225,0.013731,"False","False",3,0.647621,"p-type",0.018,275.6,275.6,1,1,25,1,"Generalized",562,10.109462,0.330939,2.2,0,1000,57.897488,1.66e-30,"Sinton & Swanson (1987)","OFF","Center Point",3000000000000000,30,2000000000000000,4000000000000000,"OFF","Dark Rsh (Cell only)",10,"True","RTD (Internal)",5,10,-0.05,2,0.01,"A",0,"21-134988","True",0,0,"Full IV",,"06/02/23 13:43:52","MultiFlash v1.60.0.3","BTF_EEPV_by Karoline.mfi",,0.65,1.822372,"True",,,0.225254,0
77,"Sandra","GT_DOEPC_B1O2","B1_610C_Below_39","06/02/23 13:45:08",11.34837,0.664852,9.509729999999999,0.464998,4.422005,58.608561,16.045011,148.449844,0.015096,0.041177,0.664852,0.034506,0.464998,0.016045,16.045011,40912.776877,4.160363,9.509729999999999,0.464998,58.608561,4.422005,16.045011,0.015096,0.034506,0.464998,0.016045,16.045011,4.160363,4.546577,26.300515,28.402147,0.037615,0.58113,0.021859,79.84562200000001,21.858989,1.021016,1.939086,1.246636e-13,3.355754e-08,,535.306402,237.868071,,,28.810718,2.331456e+16,0.673206,,1.2542,0.8085,-0.003656,18.225111,0.464998,,,,,-2.47917,-15,6.851966,-0.030743,,40.358164,19.00115,,,21.326417,0.030597,26.978127,0.014007,"False","False",3,0.673206,"p-type",0.018,275.6,275.6,1,1,25,1,"Generalized",562,3.795707,0.330939,2.2,0,1000,22.212499,1.66e-30,"Sinton & Swanson (1987)","OFF","Center Point",3000000000000000,30,2000000000000000,4000000000000000,"OFF","Dark Rsh (Cell only)",10,"True","RTD (Internal)",5,10,-0.05,2,0.01,"A",0,"21-134988","True",0,0,"Full IV",,"06/02/23 13:45:08","MultiFlash v1.60.0.3","BTF_EEPV_by Karoline.mfi",,0.65,1.740041,"True",,,0.225254,0
78,"Sandra","GT_DOEPC_B1O2","B1_610C_Below_42","06/02/23 13:46:45",11.34545,0.6660199999999999,8.565060000000001,0.435595,3.730893,49.374619,13.537348,113.087517,0.022219,0.041166,0.6660199999999999,0.031078,0.435595,0.013537,13.537348,31166.919633,6.123629,9.026953000000001,0.411232,49.126825,3.712169,13.469409,0.023133,0.032754,0.411232,0.013469,13.469409,6.375478,6.016159,26.300965,29.73488,0.037957,0.582804,0.022121,80.682906,22.121338,1.006923,1.667278,1.349155e-13,2.683479e-08,,451.887198,227.233527,,,34.652153,2.419611e+16,0.651061,,1.256969,0.808666,-0.004061,24.149618,0.435595,,,,,-2.090314,-15,12.915763,0.017929,,49.600229,18.001081,,,31.558741,0.040407,26.970681,0.01556,"False","False",3,0.651061,"p-type",0.018,275.6,275.6,1,1,25,1,"Generalized",562,8.372259,0.330939,2.2,0,1000,28.711018,1.66e-30,"Sinton & Swanson (1987)","OFF","Center Point",3000000000000000,30,2000000000000000,4000000000000000,"OFF","Dark Rsh (Cell only)",10,"True","RTD (Internal)",5,10,-0.05,2,0.01,"A",0,"21-134988","True",0,0,"Full IV",,"06/02/23 13:46:45","MultiFlash v1.60.0.3","BTF_EEPV_by Karoline.mfi",,0.65,1.835806,"True",,,0.225254,0
79,"Sandra","GT_DOEPC_B1O2","B1_610C_Below_44","06/02/23 13:48:11",11.382063,0.666106,9.356648,0.444654,4.160476,54.875552,15.096066,128.936714,0.018209,0.041299,0.666106,0.03395,0.444654,0.015096,15.096066,35534.958359,5.01844,9.356648,0.444654,54.875552,4.160476,15.096066,0.018209,0.03395,0.444654,0.015096,15.096066,5.01844,6.232353,26.311457,29.725067,0.038069,0.582458,0.022174,80.603764,22.173803,1.013787,1.672734,1.342031e-13,2.742799e-08,,460.899377,227.209434,,,32.204423,2.378496e+16,0.661189,,1.257793,0.8092,-0.004114,25.948049,0.444654,,,,,-1.971918,-15,8.631716000000001,-0.128498,,44.003094,18.104334,,,25.863491,0.03527,27.068978,0.015343,"False","False",3,0.661189,"p-type",0.018,275.6,275.6,1,1,25,1,"Generalized",562,6.40462,0.330939,2.2,0,1000,35.537806,1.66e-30,"Sinton & Swanson (1987)","OFF","Center Point",3000000000000000,30,2000000000000000,4000000000000000,"OFF","Dark Rsh (Cell only)",10,"True","RTD (Internal)",5,10,-0.05,2,0.01,"A",0,"21-134988","True",0,0,"Full IV",,"06/02/23 13:48:11","MultiFlash v1.60.0.3","BTF_EEPV_by Karoline.mfi",,0.65,2.403827,"True",,,0.225254,0
80,"Sandra","GT_DOEPC_B1O2","B1_610C_Below_46","06/02/23 13:49:36",11.265113,0.664623,8.481318999999999,0.435267,3.691637,49.306943,13.394909,203.306318,0.022132,0.040875,0.664623,0.030774,0.435267,0.013395,13.394909,56031.221228,6.099634,8.646573999999999,0.424147,48.983436,3.667416,13.307024,0.022757,0.031374,0.424147,0.013307,13.307024,6.271952,7.074656,26.298867,29.734292,0.03748,0.579477,0.021719,79.948082,21.718995,1.041695,1.817066,1.298088e-13,3.259896e-08,,543.9896230000001,238.233775,,,29.138075,2.588956e+16,0.612673,,1.255791,0.809057,-0.00492,25.351624,0.435267,,,,,-2.126023,-15,10.793762,-0.122547,,49.646657,18.767236,,,30.857001,0.022419,26.731242,0.013831,"False","False",3,0.612673,"p-type",0.018,275.6,275.6,1,1,25,1,"Generalized",562,8.510908000000001,0.330939,2.2,0,1000,64.851534,1.66e-30,"Sinton & Swanson (1987)","OFF","Center Point",3000000000000000,30,2000000000000000,4000000000000000,"OFF","Dark Rsh (Cell only)",10,"True","RTD (Internal)",5,10,-0.05,2,0.01,"A",0,"21-134988","True",0,0,"Full IV",,"06/02/23 13:49:36","MultiFlash v1.60.0.3","BTF_EEPV_by Karoline.mfi",,0.65,2.066356,"True",,,0.225254,0
81,"Sandra","GT_DOEPC_B1O2","B1_610C_Below_49","06/02/23 13:51:05",10.410808,0.660775,8.197723999999999,0.381137,3.124453,45.418815,11.336913,172.32476,0.028672,0.037775,0.660775,0.029745,0.381137,0.011337,11.336913,47492.70376,7.901883,8.135966,0.377295,44.622296,3.069659,11.138095,0.029479,0.029521,0.377295,0.011138,11.138095,8.124473999999999,9.643072,26.342936,29.849696,0.034973,0.577292,0.02019,80.88541499999999,20.189671,1.013119,1.559975,1.617561e-13,2.46405e-08,,488.893374,255.735646,,,28.435643,2.470082e+16,0.639081,,1.257794,0.806897,-0.008529999999999999,27.346085,0.381137,,,,,-1.728805,-15,8.692904,-0.144303,,53.794728,18.029284,,,35.736947,0.028496,24.624836,0.013445,"False","False",3,0.639081,"p-type",0.018,275.6,275.6,1,1,25,1,"Generalized",562,10.550855,0.330939,2.2,0,1000,22.318768,1.66e-30,"Sinton & Swanson (1987)","OFF","Center Point",3000000000000000,30,2000000000000000,4000000000000000,"OFF","Dark Rsh (Cell only)",10,"True","RTD (Internal)",5,10,-0.05,2,0.01,"A",0,"21-134988","True",0,0,"Full IV",,"06/02/23 13:51:05","MultiFlash v1.60.0.3","BTF_EEPV_by Karoline.mfi",,0.65,1.413106,"True",,,0.225254,0
82,"Sandra","GT_DOEPC_B1O2","B1_610C_Below_51","06/02/23 13:52:35",7.94646,0.663543,2.3344,0.331716,0.774357,14.685829,2.809712,218.783312,0.138224,0.028833,0.663543,0.00847,0.331716,0.00281,2.809712,60296.680767,38.094597,4.035904,-0.019345,-1.480713,-0.07807500000000001,-0.283292,0.164494,0.014644,-0.019345,-0.000283,-0.283292,45.334412,34.108936,26.27775,31.470582,0.026849,0.58116,0.015604,81.557126,15.603616,0.996187,1.430058,1.194586e-13,1.451383e-08,,297.821514,175.268046,,,34.981632,3.447421e+16,0.475075,,1.248132,0.809617,-0.021904,28.781479,0.331716,,,,,-1.705943,-15,27.341054,1.085587,,84.911736,15.772658,,,69.108833,0.030245,18.519962,0.02116,"False","False",3,0.475075,"p-type",0.018,275.6,275.6,1,1,25,1,"Generalized",562,22.061158,0.330939,2.2,0,1000,342.162624,1.66e-30,"Sinton & Swanson (1987)","OFF","Center Point",3000000000000000,30,2000000000000000,4000000000000000,"OFF","Dark Rsh (Cell only)",10,"True","RTD (Internal)",5,10,-0.05,2,0.01,"A",0,"21-134988","True",0,0,"Full IV",,"06/02/23 13:52:35","MultiFlash v1.60.0.3","BTF_EEPV_by Karoline.mfi",,0.65,0,"True",,,0.225254,0
83,"Sandra","GT_DOEPC_B1O2","B1_610C_Below_53","06/02/23 13:53:50",9.931013,0.662622,6.40191,0.362906,2.323292,35.305669,8.429940999999999,168.931529,0.042244,0.036034,0.662622,0.023229,0.362906,0.00843,8.429940999999999,46557.529512,11.642496,6.40191,0.362906,35.305669,2.323292,8.429940999999999,0.042244,0.023229,0.362906,0.00843,8.429940999999999,11.642496,36.514322,26.307261,29.745039,0.033108,0.578842,0.019165,80.26357899999999,19.164549,1.02786,1.743658,1.276438e-13,2.790011e-08,,480.590266,227.031955,,,33.034414,2.637304e+16,0.6026,,1.257713,0.807908,-0.008878,41.384618,0.362906,,,,,-2.163214,-15,15.814425,-1.919139,,-74.167563,18.328408,,,-92.526647,0.030676,23.459871,0.014699,"False","False",3,0.6026,"p-type",0.018,275.6,275.6,1,1,25,1,"Generalized",562,15.64996,0.330939,2.2,0,1000,-68.274277,1.66e-30,"Sinton & Swanson (1987)","OFF","Center Point",3000000000000000,30,2000000000000000,4000000000000000,"OFF","Dark Rsh (Cell only)",10,"True","RTD (Internal)",5,10,-0.05,2,0.01,"A",0,"21-134988","True",0,0,"Full IV",,"06/02/23 13:53:50","MultiFlash v1.60.0.3","BTF_EEPV_by Karoline.mfi",,0.65,0,"True",,,0.225254,0
84,"Sandra","GT_DOEPC_B1O2","B1_610C_Below_55","06/02/23 13:55:12",8.259703999999999,0.660802,5.401165,0.413033,2.23086,40.872987,8.094556000000001,175.786643,0.040163,0.02997,0.660802,0.019598,0.413033,0.008095,8.094556000000001,48446.798926,11.069041,5.850202,0.373114,39.992282,2.182791,7.92014,0.042985,0.021227,0.373114,0.00792,7.92014,11.846581,10.77259,26.275782,29.721191,0.027283,0.576835,0.015738,79.46702500000001,15.737786,1.045886,2.023832,1.007568e-13,2.853951e-08,,477.229274,202.683468,,,29.375134,3.24712e+16,0.500816,,1.255252,0.809895,-0.02027,26.54443,0.413033,,,,,-2.505707,-15,11.308537,0.042151,,57.931697,18.51421,,,39.381914,0.035572,19.307453,0.017116,"False","False",3,0.500816,"p-type",0.018,275.6,275.6,1,1,25,1,"Generalized",562,14.903409,0.330939,2.2,0,1000,122.438966,1.66e-30,"Sinton & Swanson (1987)","OFF","Center Point",3000000000000000,30,2000000000000000,4000000000000000,"OFF","Dark Rsh (Cell only)",10,"True","RTD (Internal)",5,10,-0.05,2,0.01,"A",0,"21-134988","True",0,0,"Full IV",,"06/02/23 13:55:12","MultiFlash v1.60.0.3","BTF_EEPV_by Karoline.mfi",,0.65,0,"True",,,0.225254,0
85,"Sandra","GT_DOEPC_B1O2","B1_610C_Below_57","06/02/23 13:56:33",10.910826,0.659935,6.625043,0.421783,2.794329,38.807762,10.139076,129.690407,0.031886,0.039589,0.659935,0.024039,0.421783,0.010139,10.139076,35742.676131,8.787773,6.109831,0.337662,28.651827,2.063057,7.485694,0.048924,0.022169,0.337662,0.007486,7.485694,13.483433,6.717608,26.317754,29.756835,0.036057,0.575793,0.020761,79.46495899999999,20.761342,1.039594,1.999375,1.380098e-13,3.833324e-08,,653.355213,276.925292,,,25.693562,2.713827e+16,0.587376,,1.247425,0.807585,-0.004219,23.772595,0.421783,,,,,-2.707567,-15,15.188636,0.462888,,58.183407,19.510234,,,38.637201,0.035972,25.785575,0.012402,"False","False",3,0.587376,"p-type",0.018,275.6,275.6,1,1,25,1,"Generalized",562,10.569286,0.330939,2.2,0,1000,-10.882233,1.66e-30,"Sinton & Swanson (1987)","OFF","Center Point",3000000000000000,30,2000000000000000,4000000000000000,"OFF","Dark Rsh (Cell only)",10,"True","RTD (Internal)",5,10,-0.05,2,0.01,"A",0,"21-134988","True",0,0,"Full IV",,"06/02/23 13:56:33","MultiFlash v1.60.0.3","BTF_EEPV_by Karoline.mfi",,0.65,-0.404588,"True",,,0.225254,0
86,"Sandra","GT_DOEPC_B1O2","B1_610C_Below_59","06/02/23 13:57:54",11.077298,0.661448,8.064069,0.432549,3.488108,47.605859,12.656414,204.242523,0.023956,0.040193,0.661448,0.02926,0.432549,0.012656,12.656414,56289.239374,6.602247,8.232225,0.412711,46.369604,3.397527,12.327745,0.025672,0.02987,0.412711,0.012328,12.327745,7.075195,7.535388,26.342936,29.768528,0.037274,0.579765,0.02161,81.28358799999999,21.609919,0.996436,1.5004,1.72501e-13,2.32724e-08,,462.697886,265.075978,,,31.043323,2.438294e+16,0.64657,,1.24973,0.803268,-0.004529,26.245435,0.432549,,,,,-1.748153,-15,12.733694,-0.141441,,51.67203,17.693818,,,33.955463,0.022749,26.24863,0.014298,"False","False",3,0.64657,"p-type",0.018,275.6,275.6,1,1,25,1,"Generalized",562,10.538666,0.330939,2.2,0,1000,56.48282,1.66e-30,"Sinton & Swanson (1987)","OFF","Center Point",3000000000000000,30,2000000000000000,4000000000000000,"OFF","Dark Rsh (Cell only)",10,"True","RTD (Internal)",5,10,-0.05,2,0.01,"A",0,"21-134988","True",0,0,"Full IV",,"06/02/23 13:57:54","MultiFlash v1.60.0.3","BTF_EEPV_by Karoline.mfi",,0.65,2.271064,"True",,,0.225254,0
87,"Sandra","GT_DOEPC_B1O2","B1_610C_Below_61","06/02/23 13:59:23",11.361452,0.6632479999999999,9.593842,0.442048,4.240934,56.279675,15.388006,224.623086,0.017342,0.041224,0.6632479999999999,0.034811,0.442048,0.015388,15.388006,61906.122451,4.779466,9.563442,0.441678,56.054417,4.22396,15.326415,0.017503,0.0347,0.441678,0.015326,15.326415,4.82395,6.072108,26.298869,29.714591,0.038206,0.579692,0.022148,81.00270399999999,22.147784,1.012614,1.538386,1.599743e-13,2.57288e-08,,479.667723,253.476799,,,28.163569,2.408333e+16,0.653806,,1.258606,0.804246,-0.004259,25.199143,0.442048,,,,,-1.428726,-15,6.602272,-0.101743,,42.684077,17.913417,,,24.750537,0.020123,26.974945,0.013727,"False","False",3,0.653806,"p-type",0.018,275.6,275.6,1,1,25,1,"Generalized",562,6.652255,0.330939,2.2,0,1000,28.022754,1.66e-30,"Sinton & Swanson (1987)","OFF","Center Point",3000000000000000,30,2000000000000000,4000000000000000,"OFF","Dark Rsh (Cell only)",10,"True","RTD (Internal)",5,10,-0.05,2,0.01,"A",0,"21-134988","True",0,0,"Full IV",,"06/02/23 13:59:23","MultiFlash v1.60.0.3","BTF_EEPV_by Karoline.mfi",,0.65,2.480349,"True",,,0.225254,0
88,"Sandra","GT_DOEPC_B2O2","B2_630C_Below_62","06/02/23 14:03:25",11.311557,0.660602,7.87427,0.446657,3.517096,47.067586,12.761596,48.923443,0.022453,0.041043,0.660602,0.028571,0.446657,0.012762,12.761596,13483.300824,6.187979,7.87427,0.446657,47.067586,3.517096,12.761596,0.022453,0.028571,0.446657,0.012762,12.761596,6.187979,7.204691,26.229615,29.813568,0.036446,0.575631,0.02098,77.377501,20.979627,1.061731,3.386642,9.435971e-14,5.503839e-08,,855.663705,279.742162,,,21.236636,2.982844e+16,0.53993,,1.244423,0.80782,-0.004314,26.41897,0.446657,,,,,-4.166468,-15,9.561038,-0.124759,,52.018271,21.519662,,,30.406656,0.09195399999999999,26.725294,0.011913,"False","False",3,0.53993,"p-type",0.018,275.6,275.6,1,1,25,1,"Generalized",562,6.103885,0.330939,2.2,0,1000,99.631927,1.66e-30,"Sinton & Swanson (1987)","OFF","Center Point",3000000000000000,30,2000000000000000,4000000000000000,"OFF","Dark Rsh (Cell only)",10,"True","RTD (Internal)",5,10,-0.05,2,0.01,"A",0,"21-134988","True",0,0,"Full IV",,"06/02/23 14:03:25","MultiFlash v1.60.0.3","BTF_EEPV_by Karoline.mfi",,0.65,2.922215,"True",,,0.225254,0
89,"Sandra","GT_DOEPC_B2O2","B2_630C_Below_64","06/02/23 14:04:42",11.402184,0.657276,10.17073,0.40226,4.091282,54.591302,14.845,150.161302,0.015935,0.041372,0.657276,0.036904,0.40226,0.014845,14.845,41384.454795,4.391707,9.171124000000001,0.432045,52.870727,3.962335,14.377124,0.018409,0.033277,0.432045,0.014377,14.377124,5.073652,4.989492,26.305162,30.13107,0.036687,0.571332,0.02096,77.07969,20.960262,1.080085,3.388845,9.961869e-14,6.232158000000001e-08,,1030.977224,320.952799,,,8.225266,2.718256e+16,0.58652,,1.252148,0.80841,-0.004337,20.882927,0.40226,,,,,-4.07879,-15,1.055897,-0.007159,,44.493585,22.190414,,,22.273881,0.02929,26.929229,0.00936,"False","False",3,0.58652,"p-type",0.018,275.6,275.6,1,1,25,1,"Generalized",562,4.321377,0.330939,2.2,0,1000,-11.96208,1.66e-30,"Sinton & Swanson (1987)","OFF","Center Point",3000000000000000,30,2000000000000000,4000000000000000,"OFF","Dark Rsh (Cell only)",10,"True","RTD (Internal)",5,10,-0.05,2,0.01,"A",0,"21-134988","True",0,0,"Full IV",,"06/02/23 14:04:42","MultiFlash v1.60.0.3","BTF_EEPV_by Karoline.mfi",,0.65,3.009092,"True",,,0.225254,0
90,"Sandra","GT_DOEPC_B2O2","B2_630C_Below_66","06/02/23 14:05:59",8.876880999999999,0.658399,6.353268,0.431676,2.742552,46.92512,9.951205,199.202394,0.02948,0.032209,0.658399,0.023052,0.431676,0.009951,9.951205,54900.179831,8.124647,6.353268,0.431676,46.92512,2.742552,9.951205,0.02948,0.023052,0.431676,0.009951,9.951205,8.124647,9.174766,26.269487,29.832472,0.028861,0.572396,0.01652,77.898957,16.51969,1.067556,2.689698,9.159091e-14,4.166421e-08,,706.941572,239.186564,,,21.794382,3.3303e+16,0.48976,,1.254785,0.808554,-0.018935,26.807975,0.431676,,,,,-3.495781,-15,7.204745,-0.095898,,51.943331,20.513981,,,31.400628,0.028722,20.777763,0.013089,"False","False",3,0.48976,"p-type",0.018,275.6,275.6,1,1,25,1,"Generalized",562,11.839646,0.330939,2.2,0,1000,65.249532,1.66e-30,"Sinton & Swanson (1987)","OFF","Center Point",3000000000000000,30,2000000000000000,4000000000000000,"OFF","Dark Rsh (Cell only)",10,"True","RTD (Internal)",5,10,-0.05,2,0.01,"A",0,"21-134988","True",0,0,"Full IV",,"06/02/23 14:05:59","MultiFlash v1.60.0.3","BTF_EEPV_by Karoline.mfi",,0.65,1.989213,"True",,,0.225254,0
91,"Sandra","GT_DOEPC_B2O2","B2_630C_Below_68","06/02/23 14:07:11",10.942636,0.657814,7.972093,0.377822,3.012032,41.844119,10.928999,149.408157,0.030036,0.039705,0.657814,0.028926,0.377822,0.010929,10.928999,41176.888042,8.277827,8.055282999999999,0.36988,41.392052,2.979491,10.810927,0.030563,0.029228,0.36988,0.010811,10.810927,8.423173999999999,7.671071,26.328248,29.797855,0.035287,0.574103,0.020258,77.563052,20.2582,1.051098,3.463997,1.068806e-13,5.382324e-08,,872.747872,301.635187,,,18.420985,3.138327e+16,0.516138,,1.243895,0.806624,-0.005895,26.590974,0.377822,,,,,-4.227518,-15,7.154447,0.052021,,57.4225,21.406186,,,35.985255,0.031059,25.771387,0.011391,"False","False",3,0.516138,"p-type",0.018,275.6,275.6,1,1,25,1,"Generalized",562,9.167289,0.330939,2.2,0,1000,29.44761,1.66e-30,"Sinton & Swanson (1987)","OFF","Center Point",3000000000000000,30,2000000000000000,4000000000000000,"OFF","Dark Rsh (Cell only)",10,"True","RTD (Internal)",5,10,-0.05,2,0.01,"A",0,"21-134988","True",0,0,"Full IV",,"06/02/23 14:07:11","MultiFlash v1.60.0.3","BTF_EEPV_by Karoline.mfi",,0.65,2.010455,"True",,,0.225254,0
92,"Sandra","GT_DOEPC_B2O2","B2_630C_Below_74","06/02/23 14:08:49",10.102527,0.655363,6.666064,0.369915,2.465875,37.244258,8.947295,92.72165,0.037489,0.036656,0.655363,0.024187,0.369915,0.008947,8.947295,25554.086657,10.33196,6.7527,0.359405,36.656415,2.426954,8.806075999999999,0.038446,0.024502,0.359405,0.008806,8.806075999999999,10.595626,9.726704,26.363924,30.002783,0.0322,0.567262,0.018266,76.03304300000001,18.265636,1.116938,4.039495,7.210409e-14,6.547260999999999e-08,,1148.987596,306.358893,,,17.360188,3.209153e+16,0.5060480000000001,,1.248975,0.808328,-0.008826000000000001,26.184868,0.369915,,,,,-4.957045,-15,7.724661,0.052037,,61.992312,22.997281,,,38.941928,0.053103,23.712943,0.008998000000000001,"False","False",3,0.5060480000000001,"p-type",0.018,275.6,275.6,1,1,25,1,"Generalized",562,11.961534,0.330939,2.2,0,1000,61.566205,1.66e-30,"Sinton & Swanson (1987)","OFF","Center Point",3000000000000000,30,2000000000000000,4000000000000000,"OFF","Dark Rsh (Cell only)",10,"True","RTD (Internal)",5,10,-0.05,2,0.01,"A",0,"21-134988","True",0,0,"Full IV",,"06/02/23 14:08:49","MultiFlash v1.60.0.3","BTF_EEPV_by Karoline.mfi",,0.65,2.098144,"True",,,0.225254,0
93,"Sandra","GT_DOEPC_B2O2","B2_630C_Below_76","06/02/23 14:10:04",11.166815,0.6609350000000001,8.496394,0.434743,3.693744,50.047071,13.402556,85.806394,0.020909,0.040518,0.6609350000000001,0.030829,0.434743,0.013403,13.402556,23648.242123,5.762431,8.629747999999999,0.427081,49.936789,3.685605,13.373022,0.021176,0.031313,0.427081,0.013373,13.373022,5.836214,6.53436,26.305163,29.745507,0.035753,0.573975,0.020521,76.630093,20.521463,1.094626,3.642926,7.824906e-14,5.944538e-08,,945.959863,272.604813,,,21.372546,2.563577e+16,0.618109,,1.25315,0.804238,-0.005251,25.580023,0.434743,,,,,-4.641652,-15,7.236856,-0.070937,,49.164428,22.42715,,,26.684605,0.052673,26.448518,0.011136,"False","False",3,0.618109,"p-type",0.018,275.6,275.6,1,1,25,1,"Generalized",562,7.153453,0.330939,2.2,0,1000,35.722615,1.66e-30,"Sinton & Swanson (1987)","OFF","Center Point",3000000000000000,30,2000000000000000,4000000000000000,"OFF","Dark Rsh (Cell only)",10,"True","RTD (Internal)",5,10,-0.05,2,0.01,"A",0,"21-134988","True",0,0,"Full IV",,"06/02/23 14:10:04","MultiFlash v1.60.0.3","BTF_EEPV_by Karoline.mfi",,0.65,2.533917,"True",,,0.225254,0
94,"Sandra","GT_DOEPC_B2O2","B2_630C_Below_78","06/02/23 14:11:17",10.227516,0.659768,7.142514,0.425891,3.041935,45.0805,11.037501,121.973673,0.027263,0.03711,0.659768,0.025916,0.425891,0.011038,11.037501,33615.944203,7.513741,7.551826,0.4018,44.967692,3.034323,11.009881,0.028226,0.027401,0.4018,0.01101,11.009881,7.77911,7.914054,26.349233,29.983629,0.032919,0.571985,0.018829,76.90306099999999,18.828931,1.104547,3.383034,8.049676e-14,5.411768e-08,,899.1235,261.28122,,,18.765951,3.40511e+16,0.480266,,1.253327,0.807198,-0.009028,26.571719,0.425891,,,,,-4.233634,-15,7.513285,-0.038965,,53.891335,21.690499,,,32.160352,0.040485,24.039783,0.010976,"False","False",3,0.480266,"p-type",0.018,275.6,275.6,1,1,25,1,"Generalized",562,9.963660000000001,0.330939,2.2,0,1000,47.161458,1.66e-30,"Sinton & Swanson (1987)","OFF","Center Point",3000000000000000,30,2000000000000000,4000000000000000,"OFF","Dark Rsh (Cell only)",10,"True","RTD (Internal)",5,10,-0.05,2,0.01,"A",0,"21-134988","True",0,0,"Full IV",,"06/02/23 14:11:17","MultiFlash v1.60.0.3","BTF_EEPV_by Karoline.mfi",,0.65,2.028185,"True",,,0.225254,0
95,"Sandra","GT_DOEPC_B2O2","B2_630C_Below_80","06/02/23 14:12:40",10.709445,0.658276,7.720493,0.429804,3.3183,47.069587,12.040275,97.363192,0.023978,0.038859,0.658276,0.028013,0.429804,0.01204,12.040275,26833.295849,6.6083,7.896449,0.418672,46.89547,3.306025,11.995737,0.024533,0.028652,0.418672,0.011996,11.995737,6.761188,7.3058,26.292574,29.748455,0.034289,0.569284,0.01952,76.310227,19.519953,1.111063,3.605269,7.003226e-14,6.525929e-08,,1089.013706,289.943388,,,20.461019,2.629314e+16,0.60424,,1.255053,0.807429,-0.006805,25.694577,0.429804,,,,,-4.632924,-15,7.785438,-0.068177,,52.158503,22.837695,,,29.273058,0.04775,25.293739,0.009513000000000001,"False","False",3,0.60424,"p-type",0.018,275.6,275.6,1,1,25,1,"Generalized",562,8.854965999999999,0.330939,2.2,0,1000,56.486619,1.66e-30,"Sinton & Swanson (1987)","OFF","Center Point",3000000000000000,30,2000000000000000,4000000000000000,"OFF","Dark Rsh (Cell only)",10,"True","RTD (Internal)",5,10,-0.05,2,0.01,"A",0,"21-134988","True",0,0,"Full IV",,"06/02/23 14:12:40","MultiFlash v1.60.0.3","BTF_EEPV_by Karoline.mfi",,0.65,2.259979,"True",,,0.225254,0
96,"Sandra","GT_DOEPC_B2O2","B2_630C_Below_82","06/02/23 14:13:53",10.663662,0.661613,7.669316,0.422518,3.240421,45.929409,11.757696,71.07229100000001,0.025945,0.038693,0.661613,0.027828,0.422518,0.011758,11.757696,19587.523519,7.150456,7.669316,0.422518,45.929409,3.240421,11.757696,0.025945,0.027828,0.422518,0.011758,11.757696,7.150456,7.232489,26.277883,30.0381,0.034595,0.5758,0.01992,77.812448,19.919592,1.074007,2.946269,9.881229e-14,4.641473e-08,,757.743786,253.541347,,,25.253581,2.673474e+16,0.595298,,1.246243,0.80768,-0.007085,26.420592,0.422518,,,,,-4.155327,-15,9.876289,-0.010636,,53.037022,21.026496,,,31.943409,0.067117,25.219366,0.012205,"False","False",3,0.595298,"p-type",0.018,275.6,275.6,1,1,25,1,"Generalized",562,9.527794999999999,0.330939,2.2,0,1000,81.203436,1.66e-30,"Sinton & Swanson (1987)","OFF","Center Point",3000000000000000,30,2000000000000000,4000000000000000,"OFF","Dark Rsh (Cell only)",10,"True","RTD (Internal)",5,10,-0.05,2,0.01,"A",0,"21-134988","True",0,0,"Full IV",,"06/02/23 14:13:53","MultiFlash v1.60.0.3","BTF_EEPV_by Karoline.mfi",,0.65,1.943339,"True",,,0.225254,0
97,"Sandra","GT_DOEPC_B2O2","B2_630C_Below_86","06/02/23 14:15:08",10.846431,0.6607189999999999,8.390278,0.465435,3.905128,54.4919,14.16955,66.48681500000001,0.017746,0.039356,0.6607189999999999,0.030444,0.465435,0.01417,14.16955,18323.76629,4.890667,8.390278,0.465435,54.4919,3.905128,14.16955,0.017746,0.030444,0.465435,0.01417,14.16955,4.890667,6.647291,26.372322,29.903756,0.035772,0.574237,0.020541,78.996455,20.541479,1.072523,2.171223,1.265588e-13,4.087126e-08,,704.272577,267.025642,,,31.813459,1.941918e+16,0.794625,,1.235612,0.808646,-0.006201,26.132676,0.465435,,,,,-2.181454,-15,10.255396,-0.232634,,44.87544,20.248993,,,24.55656,0.069887,25.749565,0.011491,"False","False",3,0.794625,"p-type",0.018,275.6,275.6,1,1,25,1,"Generalized",562,8.468749000000001,0.330939,2.2,0,1000,55.378984,1.66e-30,"Sinton & Swanson (1987)","OFF","Center Point",3000000000000000,30,2000000000000000,4000000000000000,"OFF","Dark Rsh (Cell only)",10,"True","RTD (Internal)",5,10,-0.05,2,0.01,"A",0,"21-134988","True",0,0,"Full IV",,"06/02/23 14:15:08","MultiFlash v1.60.0.3","BTF_EEPV_by Karoline.mfi",,0.65,3.060902,"True",,,0.225254,0
98,"Sandra","GT_DOEPC_B2O2","B2_630C_Below_88","06/02/23 14:16:20",11.373327,0.661376,8.684044,0.435964,3.785934,50.331157,13.737062,58.069029,0.021073,0.041268,0.661376,0.03151,0.435964,0.013737,13.737062,16003.824363,5.807589,9.120141,0.414456,50.250847,3.779893,13.715142,0.021768,0.033092,0.414456,0.013715,13.715142,5.999216,6.41179,26.267389,29.816263,0.037775,0.577924,0.021831,79.98616800000001,21.830909,1.035522,1.903368,1.492511e-13,3.419238e-08,,594.621793,272.919664,,,38.34321,1.730894e+16,0.882778,,1.253315,0.809393,-0.004715,25.234746,0.435964,,,,,-2.055488,-15,13.715306,-0.103506,,49.092559,19.38316,,,29.63231,0.077089,27.072246,0.012797,"False","False",3,0.882778,"p-type",0.018,275.6,275.6,1,1,25,1,"Generalized",562,6.689268,0.330939,2.2,0,1000,24.118618,1.66e-30,"Sinton & Swanson (1987)","OFF","Center Point",3000000000000000,30,2000000000000000,4000000000000000,"OFF","Dark Rsh (Cell only)",10,"True","RTD (Internal)",5,10,-0.05,2,0.01,"A",0,"21-134988","True",0,0,"Full IV",,"06/02/23 14:16:20","MultiFlash v1.60.0.3","BTF_EEPV_by Karoline.mfi",,0.65,1.730022,"True",,,0.225254,0
99,"Sandra","GT_DOEPC_B2O2","B2_630C_Below_90","06/02/23 14:17:38",11.177206,0.661355,8.159465000000001,0.432616,3.529917,47.752563,12.808116,68.18439100000001,0.022639,0.040556,0.661355,0.029606,0.432616,0.012808,12.808116,18791.618162,6.239357,8.407062,0.419323,47.689787,3.525276,12.791278,0.023088,0.030505,0.419323,0.012791,12.791278,6.362925,6.86187,26.319853,29.744403,0.035355,0.5754860000000001,0.020346,75.857282,20.346319,1.084232,5.083927,6.372636999999999e-14,6.320376e-08,,973.5413590000001,268.437844,,,17.819934,3.301307e+16,0.493551,,1.251951,0.808188,-0.005352,25.724221,0.432616,,,,,-5.538883,-15,6.822576,-0.053779,,51.263352,22.855393,,,28.341119,0.06684,26.367507,0.011659,"False","False",3,0.493551,"p-type",0.018,275.6,275.6,1,1,25,1,"Generalized",562,7.14307,0.330939,2.2,0,1000,35.999067,1.66e-30,"Sinton & Swanson (1987)","OFF","Center Point",3000000000000000,30,2000000000000000,4000000000000000,"OFF","Dark Rsh (Cell only)",10,"True","RTD (Internal)",5,10,-0.05,2,0.01,"A",0,"21-134988","True",0,0,"Full IV",,"06/02/23 14:17:38","MultiFlash v1.60.0.3","BTF_EEPV_by Karoline.mfi",,0.65,2.037803,"True",,,0.225254,0
100,"Sandra","GT_DOEPC_B2O2","B2_630C_Below_92","06/02/23 14:18:59",10.611646,0.656419,7.087416,0.425574,3.016217,43.301062,10.944183,112.28823,0.027667,0.038504,0.656419,0.025716,0.425574,0.010944,10.944183,30946.636315,7.625153,7.815844,0.383376,43.016641,2.996405,10.872297,0.029373,0.028359,0.383376,0.010872,10.872297,8.09515,7.922917,26.361825,30.116117,0.034392,0.56916,0.019574,77.44631800000001,19.57427,1.106301,2.827253,1.097808e-13,5.511672e-08,,984.670509,308.832594,,,26.355883,2.164891e+16,0.719872,,1.256869,0.803997,-0.007048,26.154676,0.425574,,,,,-3.078524,-15,12.232804,-0.046758,,56.078907,21.984839,,,34.052338,0.04173,25.084776,0.009226,"False","False",3,0.719872,"p-type",0.018,275.6,275.6,1,1,25,1,"Generalized",562,9.923226,0.330939,2.2,0,1000,45.914689,1.66e-30,"Sinton & Swanson (1987)","OFF","Center Point",3000000000000000,30,2000000000000000,4000000000000000,"OFF","Dark Rsh (Cell only)",10,"True","RTD (Internal)",5,10,-0.05,2,0.01,"A",0,"21-134988","True",0,0,"Full IV",,"06/02/23 14:18:59","MultiFlash v1.60.0.3","BTF_EEPV_by Karoline.mfi",,0.65,1.860877,"True",,,0.225254,0
101,"Sandra","GT_DOEPC_B2O2","B2_630C_Below_94","06/02/23 14:20:17",10.502912,0.651605,7.902853,0.470817,3.720797,54.367794,13.500715,83.499979,0.016258,0.038109,0.651605,0.028675,0.470817,0.013501,13.500715,23012.59421,4.480587,7.902853,0.470817,54.367794,3.720797,13.500715,0.016258,0.028675,0.470817,0.013501,13.500715,4.480587,6.563499,26.321951,29.92783,0.033128,0.560652,0.018573,74.794432,18.573098,1.176179,4.848727,4.807306e-14,8.586756e-08,,1661.075903,368.656493,,,11.37094,3.081797e+16,0.524517,,1.251802,0.807687,-0.008102,25.059074,0.470817,,,,,-5.264545,-15,3.627038,-0.100588,,44.929265,24.614227,,,20.259582,0.055456,24.630647,0.006657,"False","False",3,0.524517,"p-type",0.018,275.6,275.6,1,1,25,1,"Generalized",562,6.91045,0.330939,2.2,0,1000,41.938938,1.66e-30,"Sinton & Swanson (1987)","OFF","Center Point",3000000000000000,30,2000000000000000,4000000000000000,"OFF","Dark Rsh (Cell only)",10,"True","RTD (Internal)",5,10,-0.05,2,0.01,"A",0,"21-134988","True",0,0,"Full IV",,"06/02/23 14:20:17","MultiFlash v1.60.0.3","BTF_EEPV_by Karoline.mfi",,0.65,3.75719,"True",,,0.225254,0
102,"Sandra","GT_DOEPC_B2O2","B2_630C_Below_96","06/02/23 14:21:33",10.676527,0.660521,7.737396,0.429771,3.32531,47.153696,12.065712,96.199658,0.024558,0.038739,0.660521,0.028075,0.429771,0.012066,12.065712,26512.625677,6.768163,8.091430000000001,0.402244,46.152812,3.254727,11.809605,0.026223,0.029359,0.402244,0.01181,11.809605,7.227077,6.729264,26.307261,29.982044,0.034301,0.576102,0.019761,77.226231,19.760688,1.063659,3.517497,8.66494e-14,5.265313e-08,,811.151834,264.874161,,,20.836895,3.098705e+16,0.52198,,1.252035,0.808203,-0.006173,24.496861,0.429771,,,,,-4.334938,-15,7.987329,0.004029,,51.936488,21.536063,,,30.3507,0.049725,25.174965,0.012166,"False","False",3,0.52198,"p-type",0.018,275.6,275.6,1,1,25,1,"Generalized",562,10.060964,0.330939,2.2,0,1000,35.632102,1.66e-30,"Sinton & Swanson (1987)","OFF","Center Point",3000000000000000,30,2000000000000000,4000000000000000,"OFF","Dark Rsh (Cell only)",10,"True","RTD (Internal)",5,10,-0.05,2,0.01,"A",0,"21-134988","True",0,0,"Full IV",,"06/02/23 14:21:33","MultiFlash v1.60.0.3","BTF_EEPV_by Karoline.mfi",,0.65,2.020619,"True",,,0.225254,0
103,"Sandra","GT_DOEPC_B2O2","B2_630C_Below_98","06/02/23 14:22:51",9.477050999999999,0.6625259999999999,7.022327,0.436034,3.061976,48.766949,11.110218,99.81288000000001,0.026218,0.034387,0.6625259999999999,0.02548,0.436034,0.01111,11.110218,27508.429639,7.225692,7.022327,0.436034,48.766949,3.061976,11.110218,0.026218,0.02548,0.436034,0.01111,11.110218,7.225692,8.700945000000001,26.292571,29.972699,0.030511,0.579238,0.017673,77.57505399999999,17.673358,1.048367,3.385581,7.612665e-14,4.275145e-08,,626.879318,217.46282,,,20.39423,3.873697e+16,0.42895,,1.258802,0.805151,-0.013995,26.032503,0.436034,,,,,-4.308837,-15,6.490037,-0.112425,,49.680019,20.276864,,,29.348123,0.055033,22.163029,0.015968,"False","False",3,0.42895,"p-type",0.018,275.6,275.6,1,1,25,1,"Generalized",562,11.332312,0.330939,2.2,0,1000,55.5429,1.66e-30,"Sinton & Swanson (1987)","OFF","Center Point",3000000000000000,30,2000000000000000,4000000000000000,"OFF","Dark Rsh (Cell only)",10,"True","RTD (Internal)",5,10,-0.05,2,0.01,"A",0,"21-134988","True",0,0,"Full IV",,"06/02/23 14:22:51","MultiFlash v1.60.0.3","BTF_EEPV_by Karoline.mfi",,0.65,2.19879,"True",,,0.225254,0
104,"Sandra","GT_DOEPC_B2O2","B2_630C_Below_100","06/02/23 14:24:06",9.651282,0.6584100000000001,6.750394,0.423067,2.855872,44.942509,10.362379,143.339138,0.029214,0.035019,0.6584100000000001,0.024493,0.423067,0.010362,10.362379,39504.266349,8.051265000000001,7.002856,0.404555,44.583237,2.833042,10.279541,0.030341,0.025409,0.404555,0.01028,10.279541,8.362052,8.87299,26.317753,29.98386,0.03108,0.572908,0.017806,77.226625,17.806116,1.09157,3.495761,8.76309e-14,4.918032e-08,,815.1333519999999,259.941298,,,24.360161,2.731019e+16,0.58407,,1.244704,0.807438,-0.011571,26.871185,0.423067,,,,,-3.243949,-15,9.222263999999999,-0.093698,,54.197154,21.657429,,,32.503163,0.036562,22.724328,0.012176,"False","False",3,0.58407,"p-type",0.018,275.6,275.6,1,1,25,1,"Generalized",562,12.161764,0.330939,2.2,0,1000,73.896782,1.66e-30,"Sinton & Swanson (1987)","OFF","Center Point",3000000000000000,30,2000000000000000,4000000000000000,"OFF","Dark Rsh (Cell only)",10,"True","RTD (Internal)",5,10,-0.05,2,0.01,"A",0,"21-134988","True",0,0,"Full IV",,"06/02/23 14:24:06","MultiFlash v1.60.0.3","BTF_EEPV_by Karoline.mfi",,0.65,1.927783,"True",,,0.225254,0
