Repository: dintalframe/MLPROJECT

File: FCT650csv/MultiFlash_Database WW47 - 2023.csv (part 3 of 4)
nce_(percent),Pm/Pe,Total_IV_Curve_Loss_(percent),BulkSRH_AND_Jo_Power_Loss_(percent),BulkSRH_Power_Loss_(percent),Jo_Power_Loss_(percent),Rs_Power_Loss_(percent),Rsh_Power_Loss_(percent),Richter_Limit_Efficiency_(percent),Delta_Power_per_(fA/cm2)_at_pVmp_(percent),Dark_Break_Interpolated,Calibration,Resistivity_(ohm-cm),Analysis_Resistivity_(ohm-cm),Sample_Type,Thickness_(cm),Cell_Area_(cm2),Total_Area_(cm2),Number_of_Cells_per_String,Number_of_Strings,Temperature_(C),Intensity_(suns),Analysis_Type,Nominal_Load_Voltage_(mV/cell),Rs_Modulation_Target_(ohm-cm2),Reference_Constant_(V/sun),Voltage_Temperature_Coefficient_(mV/C),Temperature_Offset_(C),Power_per_Sun_(W/m2),Conductivity_Modulation_(ohm-cm2/V),Auger_Coefficient,Auger_Method,Band_Gap_Narrowing,Fit_Method,Carrier_Density_Center_Point_(cm-3),Percent_Fit,Lower_Bound_(cm-3),Upper_Bound_(cm-3),Rsh_Lifetime_Correction,Rsh_Measurement_Method,SunsVoc_Rsh_Voltage_(V),Do_Dark_Break_Measurement,Temperature_Measurement_Method,Number_of_dRsh_Points,dRsh_Output_Vlimit_(V),Current_Transfer,Voltage_Transfer,Temperature_Transfer,Final_Bin,Bin_Index,Tester_ID,Do_Doping_Measurement,Doping_Sample_Time_(us),Doping_Measurement_Length_(us),Measurement_Type,Comments,Measurement_Date-Time_String,Software_Version,Recipe_Filename,EL_Pulse_Charge_Delivered_(C),Forward_Dark_IV_(V),Forward_Dark_IV_(A),Forward_Dark_IV_Interpolated?,EL_Pulse_Energy _Delivered_(J),EL_Pulse_Current_(A),Doping_Calibration_Factor_(V/sun),Vmp_Correction_Factor_(percent)
105,"Donald","BTF-Box2-800C-E","BE42","11/20/23 20:13:16",10.431606,0.657343,7.451144,0.467652,3.484539,50.81618,12.643465,108.20121,0.020946,0.037851,0.657343,0.027036,0.467652,0.012643,12.643465,29820.253486,5.772761,7.451144,0.467652,50.81618,3.484539,12.643465,0.020946,0.027036,0.467652,0.012643,12.643465,5.772761,6.882323,26.197088,15.913382,0.035318,0.576091,0.020347,81.77648600000001,20.346633,0.985246,1.382171,2.101755e-13,1.854619e-08,,462.942896,292.868589,,,46.588985,1.497396e+16,1.008765,,1.329293,0.849271,-0.002576,25.760574,0.467652,,,,,-0.879755,-15,18.925189,-0.290716,0.788369,48.38119,17.881806,,,30.454451,0.044933,24.768688,0.013043,"False","False",3,1.008765,"p-type",0.018,275.6,275.6,1,1,25,1,"Generalized",540,6.410802,0.310868,2.2,0,1000,61.090273,1.66e-30,"Sinton & Swanson (1987)","OFF","Center Point",3000000000000000,30,2000000000000000,4000000000000000,"OFF","Dark Rsh (Cell only)",10,"True","RTD (Internal)",5,10,-0.05,2,0.01,"A",0,"21-134988","True",0,0,"Hunt",,"11/20/23 20:13:16","MultiFlash v1.60.0.3","Default.mfi",,0.65,2.337166,"True",,,0.212947,0
106,"Donald","BTF-Box2-820C-E","BE19","11/20/23 20:14:31",10.440073,0.65294,7.526417,0.497458,3.744076,54.92475,13.585183,59.134453,0.015596,0.037881,0.65294,0.027309,0.497458,0.013585,13.585183,16297.455201,4.298134,7.262338,0.5088819999999999,54.21467,3.695672,13.40955,0.015004,0.026351,0.5088819999999999,0.01341,13.40955,4.13512,5.47427,26.317754,15.892465,0.034276,0.56875,0.019494,78.815038,19.494248,1.03128,2.271595,1.623694e-13,4.606091e-08,,877.242469,347.903556,,,27.285351,1.92976e+16,0.799189,,1.320721,0.849125,-0.002834,21.20054,0.497458,,,,,-2.358259,-15,10.524416,-0.175536,0.805208,43.905545,20.911331,,,22.913673,0.080541,24.643644,0.009469,"False","False",3,0.799189,"p-type",0.018,275.6,275.6,1,1,25,1,"Generalized",540,5.085781,0.310868,2.2,0,1000,49.744301,1.66e-30,"Sinton & Swanson (1987)","OFF","Center Point",3000000000000000,30,2000000000000000,4000000000000000,"OFF","Dark Rsh (Cell only)",10,"True","RTD (Internal)",5,10,-0.05,2,0.01,"A",0,"21-134988","True",0,0,"Hunt",,"11/20/23 20:14:31","MultiFlash v1.60.0.3","Default.mfi",,0.65,3.446116,"True",,,0.212947,0
107,"Donald","BTF-Box2-820C-E","BE37","11/20/23 20:15:28",10.342524,0.648054,7.169035,0.471072,3.377133,50.386038,12.253749,67.98749599999999,0.019911,0.037527,0.648054,0.026012,0.471072,0.012254,12.253749,18737.353763,5.487528,7.169035,0.471072,50.386038,3.377133,12.253749,0.019911,0.026012,0.471072,0.012254,12.253749,5.487528,6.743081,26.223319,16.026106,0.034142,0.564079,0.019259,79.19050799999999,19.258919,1.017305,2.063483,2.087762e-13,4.614281e-08,,987.782189,416.832011,,,29.178848,1.569421e+16,0.965965,,1.332128,0.852319,-0.003043,25.860124,0.471072,,,,,-1.83052,-15,12.383132,-0.229222,0.772253,49.043765,20.871009,,,28.102969,0.069787,24.332938,0.007823999999999999,"False","False",3,0.965965,"p-type",0.018,275.6,275.6,1,1,25,1,"Generalized",540,6.228396,0.310868,2.2,0,1000,66.87207100000001,1.66e-30,"Sinton & Swanson (1987)","OFF","Center Point",3000000000000000,30,2000000000000000,4000000000000000,"OFF","Dark Rsh (Cell only)",10,"True","RTD (Internal)",5,10,-0.05,2,0.01,"A",0,"21-134988","True",0,0,"Hunt",,"11/20/23 20:15:28","MultiFlash v1.60.0.3","Default.mfi",,0.65,2.984257,"True",,,0.212947,0
108,"Donald","BTF-Box2-820C-E","BE10","11/20/23 20:16:24",10.286368,0.648532,7.208942,0.474445,3.420244,51.270056,12.410175,53.738916,0.019148,0.037324,0.648532,0.026157,0.474445,0.01241,12.410175,14810.445196,5.277068,7.208942,0.474445,51.270056,3.420244,12.410175,0.019148,0.026157,0.474445,0.01241,12.410175,5.277068,6.558661,26.333493,16.013112,0.033332,0.565169,0.018838,77.826307,18.838249,1.010042,2.901386,1.602238e-13,5.715502e-08,,1116.359527,406.936037,,,19.983692,2.292849e+16,0.68343,,1.319483,0.8492,-0.003253,25.071927,0.474445,,,,,-3.376302,-15,8.108603,-0.151872,0.794988,47.961585,21.971983,,,25.900243,0.08935899999999999,24.135114,0.008553,"False","False",3,0.68343,"p-type",0.018,275.6,275.6,1,1,25,1,"Generalized",540,5.900063,0.310868,2.2,0,1000,58.100972,1.66e-30,"Sinton & Swanson (1987)","OFF","Center Point",3000000000000000,30,2000000000000000,4000000000000000,"OFF","Dark Rsh (Cell only)",10,"True","RTD (Internal)",5,10,-0.05,2,0.01,"A",0,"21-134988","True",0,0,"Hunt",,"11/20/23 20:16:24","MultiFlash v1.60.0.3","Default.mfi",,0.65,3.248513,"True",,,0.212947,0
109,"Donald","BTF-Box2-820C-E","BE46","11/20/23 20:17:37",10.1788,0.654818,7.248647,0.504843,3.659427,54.902961,13.278036,65.903159,0.01581,0.036933,0.654818,0.026301,0.504843,0.013278,13.278036,18162.910554,4.357338,7.011785,0.515379,54.217294,3.613725,13.11221,0.01517,0.025442,0.515379,0.013112,13.11221,4.180823,5.810929,26.260044,16.123813,0.033665,0.572327,0.019267,79.668097,19.267373,0.997429,2.010862,1.661965e-13,3.654493e-08,,691.805672,315.282128,,,33.951045,1.813459e+16,0.845884,,1.303256,0.852926,-0.00408,21.042681,0.504843,,,,,-1.871148,-15,13.354841,-0.267275,0.788853,43.710981,19.936548,,,23.699472,0.074962,24.058321,0.011248,"False","False",3,0.845884,"p-type",0.018,275.6,275.6,1,1,25,1,"Generalized",540,5.323687,0.310868,2.2,0,1000,60.315094,1.66e-30,"Sinton & Swanson (1987)","OFF","Center Point",3000000000000000,30,2000000000000000,4000000000000000,"OFF","Dark Rsh (Cell only)",10,"True","RTD (Internal)",5,10,-0.05,2,0.01,"A",0,"21-134988","True",0,0,"Hunt",,"11/20/23 20:17:37","MultiFlash v1.60.0.3","Default.mfi",,0.65,3.130786,"True",,,0.212947,0
110,"Donald","BTF-Box2-820C-E","BE45","11/20/23 20:18:28",10.407251,0.6523060000000001,7.739631,0.503517,3.897035,57.404637,14.140183,25.039021,0.013782,0.037762,0.6523060000000001,0.028083,0.503517,0.01414,14.140183,6900.754323,3.798242,7.582078,0.510607,57.027998,3.871466,14.047408,0.013407,0.027511,0.510607,0.014047,14.047408,3.694937,4.956932,26.317754,15.866503,0.033964,0.5672700000000001,0.019267,78.21713200000001,19.266816,1.029144,2.510245,1.551471e-13,4.988908e-08,,978.850828,355.472507,,,26.08181,1.872385e+16,0.821512,,1.319193,0.849688,-0.00287,19.184659,0.503517,,,,,-3.129746,-15,9.059564999999999,-0.144669,0.827061,41.743631,21.559022,,,19.994711,0.189898,24.556254,0.00912,"False","False",3,0.821512,"p-type",0.018,275.6,275.6,1,1,25,1,"Generalized",540,4.539678,0.310868,2.2,0,1000,43.376294,1.66e-30,"Sinton & Swanson (1987)","OFF","Center Point",3000000000000000,30,2000000000000000,4000000000000000,"OFF","Dark Rsh (Cell only)",10,"True","RTD (Internal)",5,10,-0.05,2,0.01,"A",0,"21-134988","True",0,0,"Hunt",,"11/20/23 20:18:28","MultiFlash v1.60.0.3","Default.mfi",,0.65,4.074124,"True",,,0.212947,0
111,"Donald","BTF-Box2-820C-E","BE28","11/20/23 20:20:19",10.401714,0.651506,6.583815,0.481726,3.171597,46.800923,11.507972,54.787396,0.021442,0.037742,0.651506,0.023889,0.481726,0.011508,11.507972,15099.406325,5.909303,6.544988,0.483802,46.725377,3.166477,11.489396,0.021304,0.023748,0.483802,0.011489,11.489396,5.871283,7.338974,26.212826,15.758824,0.034436,0.5675750000000001,0.019545,79.48624599999999,19.545031,1.024656,1.980696,1.937176e-13,4.072123e-08,,841.977909,366.511811,,,32.384973,1.657573e+16,0.918573,,1.326265,0.847763,-0.002491,25.404016,0.481726,,,,,-1.779971,-15,16.629541,-0.344497,0.700007,52.312292,20.407736,,,31.817654,0.08690199999999999,24.550357,0.009087,"False","False",3,0.918573,"p-type",0.018,275.6,275.6,1,1,25,1,"Generalized",540,7.388536,0.310868,2.2,0,1000,109.632189,1.66e-30,"Sinton & Swanson (1987)","OFF","Center Point",3000000000000000,30,2000000000000000,4000000000000000,"OFF","Dark Rsh (Cell only)",10,"True","RTD (Internal)",5,10,-0.05,2,0.01,"A",0,"21-134988","True",0,0,"Hunt",,"11/20/23 20:20:19","MultiFlash v1.60.0.3","Default.mfi",,0.65,3.3972,"True",,,0.212947,0
112,"Donald","BTF-Box2-840C-E","BE39","11/20/23 20:21:33",6.800569,0.645017,4.42553,0.411872,1.822751,41.55381,6.613754,52.877746,0.04458,0.024676,0.645017,0.016058,0.411872,0.006614,6.613754,14573.106754,12.286241,4.053428,0.445319,41.150735,1.80507,6.5496,0.041836,0.014708,0.445319,0.00655,6.5496,11.529903,12.856512,26.291522,15.600244,0.021483,0.554879,0.011921,74.895791,11.920503,1.141344,4.328567,4.706149e-14,6.261583e-08,,1332.67266,308.477228,,,18.619867,2.879333e+16,0.557159,,1.316822,0.855244,-0.019788,26.605228,0.411872,,,,,-3.420557,-15,5.690814,-0.041823,0.726502,57.824939,24.389839,,,33.301061,0.134039,15.762051,0.008626,"False","False",3,0.557159,"p-type",0.018,275.6,275.6,1,1,25,1,"Generalized",540,14.389068,0.310868,2.2,0,1000,167.823761,1.66e-30,"Sinton & Swanson (1987)","OFF","Center Point",3000000000000000,30,2000000000000000,4000000000000000,"OFF","Dark Rsh (Cell only)",10,"True","RTD (Internal)",5,10,-0.05,2,0.01,"A",0,"21-134988","True",0,0,"Hunt",,"11/20/23 20:21:33","MultiFlash v1.60.0.3","Default.mfi",,0.65,2.970859,"True",,,0.212947,0
113,"Donald","BTF-Box2-840C-E","BE11","11/20/23 20:22:26",9.852320000000001,0.648456,6.35441,0.485635,3.085922,48.302118,11.197103,71.695099,0.020668,0.035749,0.648456,0.023057,0.485635,0.011197,11.197103,19759.16935,5.696191,6.351415,0.484553,48.171774,3.077594,11.166887,0.020853,0.023046,0.484553,0.011167,11.166887,5.747211,7.199992,26.244304,15.824648,0.031861,0.5631890000000001,0.017944,77.40703499999999,17.944028,1.05279,2.989676,1.401085e-13,5.962159999999999e-08,,1174.256842,390.923492,,,24.536327,1.946415e+16,0.792951,,1.330665,0.847975,-0.004975,25.275087,0.485635,,,,,-2.660927,-15,11.330196,-0.259413,0.734363,50.586976,22.49451,,,28.023113,0.069353,23.145937,0.008092,"False","False",3,0.792951,"p-type",0.018,275.6,275.6,1,1,25,1,"Generalized",540,7.04102,0.310868,2.2,0,1000,90.05516299999999,1.66e-30,"Sinton & Swanson (1987)","OFF","Center Point",3000000000000000,30,2000000000000000,4000000000000000,"OFF","Dark Rsh (Cell only)",10,"True","RTD (Internal)",5,10,-0.05,2,0.01,"A",0,"21-134988","True",0,0,"Hunt",,"11/20/23 20:22:26","MultiFlash v1.60.0.3","Default.mfi",,0.65,3.987686,"True",,,0.212947,0
114,"Donald","BTF-Box2-840C-E","BE20","11/20/23 20:23:19",8.640062,0.6469009999999999,5.214186,0.413416,2.155628,38.567285,7.821581,63.954589,0.038511,0.03135,0.6469009999999999,0.018919,0.413416,0.007822000000000001,7.821581,17625.884833,10.61375,5.214186,0.413416,38.567285,2.155628,7.821581,0.038511,0.018919,0.413416,0.007822000000000001,7.821581,10.61375,10.903212,26.302014,15.799716,0.027321,0.550956,0.015053,74.224215,15.052931,1.183564,4.063133,3.72106e-14,8.308487999999999e-08,,1959.143261,364.206115,,,21.36904,2.125142e+16,0.732069,,1.32494,0.849336,-0.010178,26.88903,0.413416,,,,,-3.227215,-15,9.348352999999999,-0.035273,0.748929,61.159588,25.603053,,,35.471397,0.08513800000000001,20.228265,0.005406,"False","False",3,0.732069,"p-type",0.018,275.6,275.6,1,1,25,1,"Generalized",540,12.182081,0.310868,2.2,0,1000,117.848966,1.66e-30,"Sinton & Swanson (1987)","OFF","Center Point",3000000000000000,30,2000000000000000,4000000000000000,"OFF","Dark Rsh (Cell only)",10,"True","RTD (Internal)",5,10,-0.05,2,0.01,"A",0,"21-134988","True",0,0,"Hunt",,"11/20/23 20:23:19","MultiFlash v1.60.0.3","Default.mfi",,0.65,3.049178,"True",,,0.212947,0
115,"Donald","BTF-Box2-840C-E","BE29","11/20/23 20:24:21",9.275646,0.650184,5.964155,0.487864,2.909698,48.246714,10.557684,30.93649,0.021952,0.033656,0.650184,0.021641,0.487864,0.010558,10.557684,8526.096632999999,6.050047,5.92464,0.490538,48.18977,2.906264,10.545223,0.02168,0.021497,0.490538,0.010545,10.545223,5.975083,7.75744,26.197088,16.003168,0.029704,0.565176,0.016788,76.71749699999999,16.787861,1.05145,3.622558,1.055595e-13,5.937072e-08,,1105.122234,344.10231,,,23.731219,2.278688e+16,0.687266,,1.317126,0.855353,-0.007477,24.312907,0.487864,,,,,-3.164723,-15,10.412216,-0.257469,0.735307,50.698313,22.890433,,,27.63577,0.172111,21.76755,0.009257,"False","False",3,0.687266,"p-type",0.018,275.6,275.6,1,1,25,1,"Generalized",540,7.651387,0.310868,2.2,0,1000,99.61626,1.66e-30,"Sinton & Swanson (1987)","OFF","Center Point",3000000000000000,30,2000000000000000,4000000000000000,"OFF","Dark Rsh (Cell only)",10,"True","RTD (Internal)",5,10,-0.05,2,0.01,"A",0,"21-134988","True",0,0,"Hunt",,"11/20/23 20:24:21","MultiFlash v1.60.0.3","Default.mfi",,0.65,3.743176,"True",,,0.212947,0
116,"Donald","BTF-Box2-840C-E","BE38","11/20/23 20:25:15",10.443597,0.6486420000000001,7.95214,0.513871,4.086374,60.323032,14.827193,83.350694,0.011032,0.037894,0.6486420000000001,0.028854,0.513871,0.014827,14.827193,22971.451174,3.040334,7.689452,0.526949,59.814793,4.051946,14.70227,0.010262,0.027901,0.526949,0.014702,14.70227,2.828159,4.294665,26.338739,16.073945,0.03358,0.563428,0.01892,76.973285,18.919768,1.050677,3.350036,1.388317e-13,6.550015e-08,,1291.23924,411.391643,,,22.565139,1.703998e+16,0.895556,,1.323617,0.849806,-0.002398,16.117958,0.513871,,,,,-2.763234,-15,7.13526,-0.116412,0.843214,39.104751,23.031114,,,16.017406,0.056231,24.575885,0.007837,"False","False",3,0.895556,"p-type",0.018,275.6,275.6,1,1,25,1,"Generalized",540,3.699057,0.310868,2.2,0,1000,43.553991,1.66e-30,"Sinton & Swanson (1987)","OFF","Center Point",3000000000000000,30,2000000000000000,4000000000000000,"OFF","Dark Rsh (Cell only)",10,"True","RTD (Internal)",5,10,-0.05,2,0.01,"A",0,"21-134988","True",0,0,"Hunt",,"11/20/23 20:25:15","MultiFlash v1.60.0.3","Default.mfi",,0.65,5.732839,"True",,,0.212947,0
117,"Donald","BTF-Box2-840C-E","BE1","11/20/23 20:26:14",8.376403,0.6490629999999999,5.579658,0.406407,2.267615,41.708512,8.227919999999999,74.465525,0.036766,0.030393,0.6490629999999999,0.020245,0.406407,0.008227999999999999,8.227919999999999,20522.698561,10.132573,5.265473,0.429593,41.605462,2.262012,8.207591000000001,0.035432,0.019105,0.429593,0.008208,8.207591000000001,9.765154000000001,10.203192,26.18135,15.572287,0.026191,0.559837,0.014663,74.327096,14.662652,1.090631,5.302719,4.495243e-14,7.181495e-08,,1446.41509,324.592765,,,16.782276,3.031472e+16,0.532233,,1.312203,0.848339,-0.011012,26.428759,0.406407,,,,,-4.07162,-15,5.931139,-0.005359,0.781298,57.578304,24.954004,,,32.546114,0.07818600000000001,19.532673,0.008047,"False","False",3,0.532233,"p-type",0.018,275.6,275.6,1,1,25,1,"Generalized",540,11.155751,0.310868,2.2,0,1000,93.63428399999999,1.66e-30,"Sinton & Swanson (1987)","OFF","Center Point",3000000000000000,30,2000000000000000,4000000000000000,"OFF","Dark Rsh (Cell only)",10,"True","RTD (Internal)",5,10,-0.05,2,0.01,"A",0,"21-134988","True",0,0,"Hunt",,"11/20/23 20:26:14","MultiFlash v1.60.0.3","Default.mfi",,0.65,1.975809,"True",,,0.212947,0
67,"Donald","BTF-Box2-800C-C","BC39","11/20/23 19:32:34",10.509631,0.657124,7.755617,0.459466,3.563445,51.598284,12.929772,115.755769,0.02067,0.038134,0.657124,0.028141,0.459466,0.01293,12.929772,31902.289928,5.696533,7.755617,0.459466,51.598284,3.563445,12.929772,0.02067,0.028141,0.459466,0.01293,12.929772,5.696533,6.710497,26.165615,15.564332,0.035723,0.573514,0.020488,81.758977,20.487598,1.032536,1.335364,2.270926e-13,1.755483e-08,,487.249025,297.586763,,,46.092778,1.414042e+16,1.06366,,1.330104,0.852333,-0.002557,26.010669,0.459466,,,,,-0.79213,-15,17.1976,-0.240187,0.813981,47.784864,17.976492,,,29.767082,0.04129,24.970227,0.011423,"False","False",3,1.06366,"p-type",0.018,275.6,275.6,1,1,25,1,"Generalized",540,6.189998,0.310868,2.2,0,1000,48.430275,1.66e-30,"Sinton & Swanson (1987)","OFF","Center Point",3000000000000000,30,2000000000000000,4000000000000000,"OFF","Dark Rsh (Cell only)",10,"True","RTD (Internal)",5,10,-0.05,2,0.01,"A",0,"21-134988","True",0,0,"Hunt",,"11/20/23 19:32:34","MultiFlash v1.60.0.3","Default.mfi",,0.65,2.433807,"True",,,0.212947,0
68,"Donald","BTF-Box2-800C-C","BC47","11/20/23 19:33:32",10.668576,0.655747,8.329641000000001,0.469426,3.910146,55.892066,14.187757,102.634975,0.017342,0.03871,0.655747,0.030224,0.469426,0.014188,14.187757,28286.199245,4.779481,8.329641000000001,0.469426,55.892066,3.910146,14.187757,0.017342,0.030224,0.469426,0.014188,14.187757,4.779481,5.572035,26.385963,15.86753,0.036169,0.573403,0.02074,81.70272799999999,20.739589,1.007894,1.368189,2.311895e-13,1.971591e-08,,515.819257,318.719099,,,37.222382,1.648662e+16,0.923137,,1.327303,0.84831,-0.001912,21.758457,0.469426,,,,,-0.904061,-15,11.831732,-0.121156,0.844836,43.568769,18.016156,,,25.506649,0.045964,25.288705,0.010793,"False","False",3,0.923137,"p-type",0.018,275.6,275.6,1,1,25,1,"Generalized",540,5.132677,0.310868,2.2,0,1000,37.437723,1.66e-30,"Sinton & Swanson (1987)","OFF","Center Point",3000000000000000,30,2000000000000000,4000000000000000,"OFF","Dark Rsh (Cell only)",10,"True","RTD (Internal)",5,10,-0.05,2,0.01,"A",0,"21-134988","True",0,0,"Hunt",,"11/20/23 19:33:32","MultiFlash v1.60.0.3","Default.mfi",,0.65,2.747842,"True",,,0.212947,0
69,"Donald","BTF-Box2-800C-C","BC22","11/20/23 19:34:35",10.803,0.656641,8.521407,0.508051,4.329306,61.030329,15.708658,36.169119,0.012368,0.039198,0.656641,0.030919,0.508051,0.015709,15.708658,9968.209150000001,3.408726,8.315156999999999,0.517173,60.62248,4.300374,15.603681,0.011902,0.030171,0.517173,0.015604,15.603681,3.280254,4.253706,26.055445,15.555332,0.036456,0.574832,0.020956,81.416416,20.955853,0.9826009999999999,1.456274,2.126721e-13,2.272536e-08,,526.593516,311.694643,,,41.241005,1.511986e+16,0.999771,,1.325618,0.849769,-0.002412,16.551633,0.508051,,,,,-1.364334,-15,12.658995,-0.134613,0.844377,38.211362,18.313595,,,19.768504,0.129263,25.644286,0.012125,"False","False",3,0.999771,"p-type",0.018,275.6,275.6,1,1,25,1,"Generalized",540,3.921938,0.310868,2.2,0,1000,39.586851,1.66e-30,"Sinton & Swanson (1987)","OFF","Center Point",3000000000000000,30,2000000000000000,4000000000000000,"OFF","Dark Rsh (Cell only)",10,"True","RTD (Internal)",5,10,-0.05,2,0.01,"A",0,"21-134988","True",0,0,"Hunt",,"11/20/23 19:34:35","MultiFlash v1.60.0.3","Default.mfi",,0.65,3.633662,"True",,,0.212947,0
70,"Donald","BTF-Box2-800C-C","BC13","11/20/23 19:35:32",10.823036,0.655152,8.519012,0.492476,4.195408,59.167461,15.222816,25.26537,0.013974,0.039271,0.655152,0.030911,0.492476,0.015223,15.222816,6963.135905,3.851125,8.422561999999999,0.496475,58.972565,4.181588,15.172672,0.013828,0.030561,0.496475,0.015173,15.172672,3.811095,4.458575,26.202335,15.562348,0.036306,0.573256,0.020813,80.893826,20.812652,0.984657,1.585199,2.097603e-13,2.797664e-08,,605.285444,330.907515,,,34.412732,1.677016e+16,0.9087809999999999,,1.315038,0.85358,-0.002026,17.555668,0.492476,,,,,-1.891061,-15,10.626034,-0.082223,0.86067,40.15665,18.829216,,,21.143311,0.184123,25.63211,0.011293,"False","False",3,0.9087809999999999,"p-type",0.018,275.6,275.6,1,1,25,1,"Generalized",540,4.138376,0.310868,2.2,0,1000,31.724137,1.66e-30,"Sinton & Swanson (1987)","OFF","Center Point",3000000000000000,30,2000000000000000,4000000000000000,"OFF","Dark Rsh (Cell only)",10,"True","RTD (Internal)",5,10,-0.05,2,0.01,"A",0,"21-134988","True",0,0,"Hunt",,"11/20/23 19:35:32","MultiFlash v1.60.0.3","Default.mfi",,0.65,3.299985,"True",,,0.212947,0
71,"Donald","BTF-Box2-800C-C","BC3","11/20/23 19:36:35",10.914418,0.6583639999999999,8.748504000000001,0.497759,4.354649,60.601961,15.800613,42.954043,0.013361,0.039602,0.6583639999999999,0.031743,0.497759,0.015801,15.800613,11838.134113,3.682346,8.408338000000001,0.510873,59.78009,4.295592,15.586329,0.012847,0.030509,0.510873,0.015586,15.586329,3.540725,4.287321,26.186599,16.114872,0.0372,0.576725,0.021454,82.28610500000001,21.454272,0.974618,1.278926,2.2961e-13,1.406667e-08,,428.492416,294.490132,,,43.644303,1.56128e+16,0.970608,,1.334465,0.8494660000000001,-0.001952,16.832794,0.497759,,,,,-1.073123,-15,12.850306,-0.096154,0.861656,38.556448,17.345794,,,21.102374,0.108281,25.947881,0.012112,"False","False",3,0.970608,"p-type",0.018,275.6,275.6,1,1,25,1,"Generalized",540,3.976481,0.310868,2.2,0,1000,31.320663,1.66e-30,"Sinton & Swanson (1987)","OFF","Center Point",3000000000000000,30,2000000000000000,4000000000000000,"OFF","Dark Rsh (Cell only)",10,"True","RTD (Internal)",5,10,-0.05,2,0.01,"A",0,"21-134988","True",0,0,"Hunt",,"11/20/23 19:36:35","MultiFlash v1.60.0.3","Default.mfi",,0.65,3.117224,"True",,,0.212947,0
72,"Donald","BTF-Box2-800C-C","BC48","11/20/23 19:37:43",10.591281,0.65591,7.815639,0.461315,3.605468,51.900197,13.082248,220.859631,0.020267,0.03843,0.65591,0.028359,0.461315,0.013082,13.082248,60868.914315,5.585667,7.815639,0.461315,51.900197,3.605468,13.082248,0.020267,0.028359,0.461315,0.013082,13.082248,5.585667,6.609116,26.249552,15.561357,0.036057,0.57413,0.020701,82.125997,20.70113,1.003011,1.289312,2.43016e-13,1.554318e-08,,468.339378,314.411917,,,42.982038,1.495453e+16,1.009976,,1.326995,0.848595,-0.002388,25.515967,0.461315,,,,,-0.549249,-15,16.263678,-0.226604,0.7970660000000001,47.544499,17.630581,,,29.892363,0.021554,25.12414,0.011892,"False","False",3,1.009976,"p-type",0.018,275.6,275.6,1,1,25,1,"Generalized",540,6.046442,0.310868,2.2,0,1000,56.817907,1.66e-30,"Sinton & Swanson (1987)","OFF","Center Point",3000000000000000,30,2000000000000000,4000000000000000,"OFF","Dark Rsh (Cell only)",10,"True","RTD (Internal)",5,10,-0.05,2,0.01,"A",0,"21-134988","True",0,0,"Hunt",,"11/20/23 19:37:43","MultiFlash v1.60.0.3","Default.mfi",,0.65,2.510925,"True",,,0.212947,0
73,"Donald","BTF-Box2-820C-C","BC34","11/20/23 19:38:49",9.954457,0.65484,6.994449,0.431595,3.018768,46.310265,10.953439,42.25063,0.027244,0.036119,0.65484,0.025379,0.431595,0.010953,10.953439,11644.273681,7.508542,6.994449,0.431595,46.310265,3.018768,10.953439,0.027244,0.025379,0.431595,0.010953,10.953439,7.508542,8.07812,26.149874,16.120868,0.033634,0.573232,0.01928,81.51507700000001,19.280184,0.9818170000000001,1.439181,2.136989e-13,2.053372e-08,,507.815533,308.07699,,,35.066238,1.902321e+16,0.8097,,1.324321,0.851903,-0.00466,25.986252,0.431595,,,,,-1.581354,-15,14.144061,-0.102114,0.794347,53.310524,18.043156,,,35.147369,0.119999,23.516377,0.01167,"False","False",3,0.8097,"p-type",0.018,275.6,275.6,1,1,25,1,"Generalized",540,8.342879999999999,0.310868,2.2,0,1000,69.993336,1.66e-30,"Sinton & Swanson (1987)","OFF","Center Point",3000000000000000,30,2000000000000000,4000000000000000,"OFF","Dark Rsh (Cell only)",10,"True","RTD (Internal)",5,10,-0.05,2,0.01,"A",0,"21-134988","True",0,0,"Hunt",,"11/20/23 19:38:49","MultiFlash v1.60.0.3","Default.mfi",,0.65,1.972611,"True",,,0.212947,0
74,"Donald","BTF-Box2-820C-C","BC15","11/20/23 19:39:55",8.920995,0.649382,6.529841,0.409016,2.670806,46.102969,9.69088,22.749668,0.030977,0.032369,0.649382,0.023693,0.409016,0.009691,9.69088,6269.808612,8.537284,6.512914,0.409631,46.052634,2.667891,9.680299,0.031002,0.023632,0.409631,0.009679999999999999,9.680299,8.544065,8.794,26.207585,15.558326,0.029687,0.565762,0.016796,79.903741,16.795828,1.018159,1.803051,1.94294e-13,3.266284e-08,,733.068135,341.433767,,,32.086828,1.718723e+16,0.888512,,1.303362,0.84837,-0.009162,26.116028,0.409016,,,,,-2.152246,-15,10.283753,-0.03309,0.842805,53.87342,19.851407,,,33.778354,0.243659,20.952217,0.009848000000000001,"False","False",3,0.888512,"p-type",0.018,275.6,275.6,1,1,25,1,"Generalized",540,8.958769999999999,0.310868,2.2,0,1000,51.878168,1.66e-30,"Sinton & Swanson (1987)","OFF","Center Point",3000000000000000,30,2000000000000000,4000000000000000,"OFF","Dark Rsh (Cell only)",10,"True","RTD (Internal)",5,10,-0.05,2,0.01,"A",0,"21-134988","True",0,0,"Hunt",,"11/20/23 19:39:55","MultiFlash v1.60.0.3","Default.mfi",,0.65,2.136728,"True",,,0.212947,0
75,"Donald","BTF-Box2-820C-C","BC42","11/20/23 19:41:06",8.744344999999999,0.6517810000000001,5.846438,0.40204,2.3505,41.241224,8.528665999999999,48.598234,0.037399,0.031728,0.6517810000000001,0.021213,0.40204,0.008529,8.528665999999999,13393.673263,10.307234,5.846438,0.40204,41.241224,2.3505,8.528665999999999,0.037399,0.021213,0.40204,0.008529,8.528665999999999,10.307234,10.43623,26.197105,15.565307,0.028985,0.568914,0.01649,79.739462,16.490083,1.007344,1.924446,1.644911e-13,3.260478e-08,,663.168981,304.84166,,,33.810787,1.876866e+16,0.81972,,1.323069,0.85414,-0.01049,26.936485,0.40204,,,,,-1.71284,-15,13.548182,-0.021264,0.788455,58.539145,19.842571,,,38.579075,0.117498,20.566569,0.011731,"False","False",3,0.81972,"p-type",0.018,275.6,275.6,1,1,25,1,"Generalized",540,11.098097,0.310868,2.2,0,1000,92.51374300000001,1.66e-30,"Sinton & Swanson (1987)","OFF","Center Point",3000000000000000,30,2000000000000000,4000000000000000,"OFF","Dark Rsh (Cell only)",10,"True","RTD (Internal)",5,10,-0.05,2,0.01,"A",0,"21-134988","True",0,0,"Hunt",,"11/20/23 19:41:06","MultiFlash v1.60.0.3","Default.mfi",,0.65,1.821964,"True",,,0.212947,0
76,"Donald","BTF-Box2-820C-C","BC7","11/20/23 19:42:16",10.848745,0.655097,8.112385,0.450327,3.653223,51.403331,13.255525,47.423285,0.020411,0.039364,0.655097,0.029435,0.450327,0.013256,13.255525,13069.85722,5.625354,8.112385,0.450327,51.403331,3.653223,13.255525,0.020411,0.029435,0.450327,0.013256,13.255525,5.625354,6.548204,26.181353,15.71591,0.036354,0.571545,0.020778,80.573308,20.77767,1.006606,1.630547,2.064879e-13,3.02722e-08,,656.962116,332.41045,,,37.497104,1.52504e+16,0.9918670000000001,,1.329064,0.853324,-0.003833,24.871181,0.450327,,,,,-1.337706,-15,13.79745,-0.164299,0.841545,48.247082,19.242991,,,28.90692,0.09717099999999999,25.721388,0.010338,"False","False",3,0.9918670000000001,"p-type",0.018,275.6,275.6,1,1,25,1,"Generalized",540,5.887649,0.310868,2.2,0,1000,39.148351,1.66e-30,"Sinton & Swanson (1987)","OFF","Center Point",3000000000000000,30,2000000000000000,4000000000000000,"OFF","Dark Rsh (Cell only)",10,"True","RTD (Internal)",5,10,-0.05,2,0.01,"A",0,"21-134988","True",0,0,"Hunt",,"11/20/23 19:42:16","MultiFlash v1.60.0.3","Default.mfi",,0.65,2.155705,"True",,,0.212947,0
77,"Donald","BTF-Box2-820C-C","BC33","11/20/23 19:43:13",10.678154,0.652179,8.107953999999999,0.463786,3.760357,53.996593,13.644257,24.627779,0.018257,0.038745,0.652179,0.029419,0.463786,0.013644,13.644257,6787.415931,5.031743,8.107953999999999,0.463786,53.996593,3.760357,13.644257,0.018257,0.029419,0.463786,0.013644,13.644257,5.031743,5.863797,26.275783,15.948313,0.035963,0.569067,0.020465,80.98965800000001,20.465064,1.017318,1.504791,2.457635e-13,2.697405e-08,,668.705779,366.534856,,,34.558701,1.467923e+16,1.027473,,1.330592,0.848294,-0.002219,22.696227,0.463786,,,,,-2.075133,-15,12.238157,-0.133971,0.829315,45.72163,18.974555,,,26.558111,0.188965,25.248834,0.009514,"False","False",3,1.027473,"p-type",0.018,275.6,275.6,1,1,25,1,"Generalized",540,5.408848,0.310868,2.2,0,1000,41.611797,1.66e-30,"Sinton & Swanson (1987)","OFF","Center Point",3000000000000000,30,2000000000000000,4000000000000000,"OFF","Dark Rsh (Cell only)",10,"True","RTD (Internal)",5,10,-0.05,2,0.01,"A",0,"21-134988","True",0,0,"Hunt",,"11/20/23 19:43:13","MultiFlash v1.60.0.3","Default.mfi",,0.65,2.843237,"True",,,0.212947,0
78,"Donald","BTF-Box2-820C-C","BC51","11/20/23 19:44:11",10.191465,0.655648,6.917065,0.395156,2.733322,40.905649,9.917712999999999,52.600429,0.033071,0.036979,0.655648,0.025098,0.395156,0.009918,9.917712999999999,14496.678333,9.114449,6.917065,0.395156,40.905649,2.733322,9.917712999999999,0.033071,0.025098,0.395156,0.009918,9.917712999999999,9.114449,8.648228,26.343986,15.729876,0.034157,0.572317,0.019549,80.629334,19.548855,1.008156,1.622868,1.916287e-13,2.762689e-08,,597.538588,305.63905,,,35.350604,1.835875e+16,0.836432,,1.333269,0.851702,-0.003219,26.167951,0.395156,,,,,-1.666278,-15,15.663622,0.08804099999999999,0.814696,58.843922,18.969477,,,39.780763,0.093682,24.118331,0.011399,"False","False",3,0.836432,"p-type",0.018,275.6,275.6,1,1,25,1,"Generalized",540,9.966142,0.310868,2.2,0,1000,67.458139,1.66e-30,"Sinton & Swanson (1987)","OFF","Center Point",3000000000000000,30,2000000000000000,4000000000000000,"OFF","Dark Rsh (Cell only)",10,"True","RTD (Internal)",5,10,-0.05,2,0.01,"A",0,"21-134988","True",0,0,"Hunt",,"11/20/23 19:44:11","MultiFlash v1.60.0.3","Default.mfi",,0.65,2.25745,"True",,,0.212947,0
79,"Donald","BTF-Box2-820C-C","BC29","11/20/23 19:45:08",10.752999,0.656882,7.807303,0.506186,3.951944,55.949214,14.339421,47.836989,0.014545,0.039017,0.656882,0.028328,0.506186,0.014339,14.339421,13183.874169,4.008702,7.465416,0.51961,54.917945,3.879101,14.075113,0.013887,0.027088,0.51961,0.014075,14.075113,3.82738,5.227656,26.270536,15.554334,0.035972,0.572751,0.020603,80.38778600000001,20.602868,1.012963,1.681343,1.860383e-13,3.074751e-08,,633.983108,307.361783,,,34.77647,1.735771e+16,0.880503,,1.321569,0.849031,-0.00279,20.015128,0.506186,,,,,-1.380972,-15,14.096922,-0.232242,0.777725,43.082193,19.237175,,,23.747454,0.097564,25.503399,0.010742,"False","False",3,0.880503,"p-type",0.018,275.6,275.6,1,1,25,1,"Generalized",540,4.700615,0.310868,2.2,0,1000,67.58484,1.66e-30,"Sinton & Swanson (1987)","OFF","Center Point",3000000000000000,30,2000000000000000,4000000000000000,"OFF","Dark Rsh (Cell only)",10,"True","RTD (Internal)",5,10,-0.05,2,0.01,"A",0,"21-134988","True",0,0,"Hunt",,"11/20/23 19:45:08","MultiFlash v1.60.0.3","Default.mfi",,0.65,3.595201,"True",,,0.212947,0
80,"Donald","BTF-Box2-840C-C","BC9","11/20/23 19:46:16",8.607248,0.651969,5.317052,0.392927,2.089211,37.229833,7.580592,70.531032,0.043383,0.031231,0.651969,0.019293,0.392927,0.007581,7.580592,19438.352536,11.956456,5.317052,0.392927,37.229833,2.089211,7.580592,0.043383,0.019293,0.392927,0.007581,7.580592,11.956456,11.725538,26.254797,16.060014,0.028073,0.566766,0.015911,78.14209,15.910986,1.036712,2.554542,1.220788e-13,4.398603e-08,,829.91638,297.870628,,,26.99351,2.412735e+16,0.652732,,1.318179,0.853442,-0.009323,26.884702,0.392927,,,,,-2.294858,-15,11.84986,0.03252,0.767687,62.321684,21.194742,,,41.045075,0.081868,20.185297,0.010694,"False","False",3,0.652732,"p-type",0.018,275.6,275.6,1,1,25,1,"Generalized",540,13.78938,0.310868,2.2,0,1000,122.815336,1.66e-30,"Sinton & Swanson (1987)","OFF","Center Point",3000000000000000,30,2000000000000000,4000000000000000,"OFF","Dark Rsh (Cell only)",10,"True","RTD (Internal)",5,10,-0.05,2,0.01,"A",0,"21-134988","True",0,0,"Hunt",,"11/20/23 19:46:16","MultiFlash v1.60.0.3","Default.mfi",,0.65,2.132725,"True",,,0.212947,0
81,"Donald","BTF-Box2-840C-C","BC43","11/20/23 19:47:16",7.794861,0.647837,4.944926,0.365244,1.806106,35.765871,6.553361,78.874402,0.050948,0.028283,0.647837,0.017942,0.365244,0.006553,6.553361,21737.785261,14.041313,4.944926,0.365244,35.765871,1.806106,6.553361,0.050948,0.017942,0.365244,0.006553,6.553361,14.041313,13.328086,26.260044,15.619194,0.025653,0.560494,0.014378,78.471265,14.378246,1.080721,2.15974,1.427899e-13,4.08319e-08,,882.51307,316.817417,,,30.349775,1.931848e+16,0.798401,,1.329902,0.84837,-0.01217,27.039585,0.365244,,,,,-1.806685,-15,11.506357,0.092793,0.840507,64.013667,21.20363,,,42.730817,0.079219,18.242937,0.009365999999999999,"False","False",3,0.798401,"p-type",0.018,275.6,275.6,1,1,25,1,"Generalized",540,16.384054,0.310868,2.2,0,1000,82.449322,1.66e-30,"Sinton & Swanson (1987)","OFF","Center Point",3000000000000000,30,2000000000000000,4000000000000000,"OFF","Dark Rsh (Cell only)",10,"True","RTD (Internal)",5,10,-0.05,2,0.01,"A",0,"21-134988","True",0,0,"Hunt",,"11/20/23 19:47:16","MultiFlash v1.60.0.3","Default.mfi",,0.65,0,"True",,,0.212947,0
82,"Donald","BTF-Box2-840C-C","BC18","11/20/23 19:48:14",8.018184,0.646936,5.292191,0.420518,2.225463,42.902534,8.074973,41.830538,0.034995,0.029094,0.646936,0.019202,0.420518,0.008075000000000001,8.074973,11528.496169,9.644640000000001,4.919856,0.449394,42.62282,2.210953,8.022326,0.033,0.017851,0.449394,0.008022,8.022326,9.094706,10.215229,26.312508,15.727906,0.024661,0.552248,0.013619,72.35913499999999,13.619197,1.184284,5.909678,1e-18,8.771301e-08,,2049.702254,337.532352,,,13.105442,3.282413e+16,0.496058,,1.32951,0.849236,-0.012989,26.653185,0.420518,,,,,-4.70743,-15,4.370928,-0.033888,0.772916,56.433883,26.955041,,,29.336945,0.141896,18.643374,0.006371,"False","False",3,0.496058,"p-type",0.018,275.6,275.6,1,1,25,1,"Generalized",540,10.731816,0.310868,2.2,0,1000,95.450654,1.66e-30,"Sinton & Swanson (1987)","OFF","Center Point",3000000000000000,30,2000000000000000,4000000000000000,"OFF","Dark Rsh (Cell only)",10,"True","RTD (Internal)",5,10,-0.05,2,0.01,"A",0,"21-134988","True",0,0,"Hunt",,"11/20/23 19:48:14","MultiFlash v1.60.0.3","Default.mfi",,0.65,3.027326,"True",,,0.212947,0
83,"Donald","BTF-Box2-840C-C","BC25","11/20/23 19:49:14",9.765886,0.648411,6.773528,0.393289,2.663957,42.069266,9.666024999999999,57.145063,0.032239,0.035435,0.648411,0.024577,0.393289,0.009665999999999999,9.666024999999999,15749.179488,8.885204999999999,6.584418,0.404227,42.03206,2.661601,9.657477,0.031829,0.023891,0.404227,0.009657000000000001,9.657477,8.771979,8.76684,26.233812,15.862544,0.03188,0.561441,0.017899,77.900994,17.898885,1.074072,2.479707,1.56464e-13,5.519839e-08,,1149.461967,388.16261,,,27.248902,1.670737e+16,0.911918,,1.318932,0.850235,-0.005223,26.218254,0.393289,,,,,-2.248775,-15,10.725704,0.015448,0.8029579999999999,57.783385,22.065674,,,35.630548,0.087163,22.962404,0.007641,"False","False",3,0.911918,"p-type",0.018,275.6,275.6,1,1,25,1,"Generalized",540,9.584987999999999,0.310868,2.2,0,1000,68.603368,1.66e-30,"Sinton & Swanson (1987)","OFF","Center Point",3000000000000000,30,2000000000000000,4000000000000000,"OFF","Dark Rsh (Cell only)",10,"True","RTD (Internal)",5,10,-0.05,2,0.01,"A",0,"21-134988","True",0,0,"Hunt",,"11/20/23 19:49:14","MultiFlash v1.60.0.3","Default.mfi",,0.65,2.058778,"True",,,0.212947,0
84,"Donald","BTF-Box2-840C-C","BC26","11/20/23 19:50:27",7.216445,0.648665,4.671086,0.405459,1.893936,40.459579,6.872046,49.13299,0.0453,0.026184,0.648665,0.016949,0.405459,0.006872,6.872046,13541.052042,12.484699,4.671086,0.405459,40.459579,1.893936,6.872046,0.0453,0.016949,0.405459,0.006872,6.872046,12.484699,8.21231,26.286275,15.847552,0.023199,0.563775,0.013079,77.003013,13.078936,1.053402,3.341127,9.501211e-14,4.533718e-08,,881.583929,284.009044,,,23.828057,2.764293e+16,0.5777870000000001,,1.331652,0.850031,-0.016547,25.274309,0.405459,,,,,-2.852884,-15,8.047601999999999,0.624328,0.7874989999999999,59.0486,22.13897,,,36.769866,0.139763,16.794525,0.011569,"False","False",3,0.5777870000000001,"p-type",0.018,275.6,275.6,1,1,25,1,"Generalized",540,16.137293,0.310868,2.2,0,1000,104.964326,1.66e-30,"Sinton & Swanson (1987)","OFF","Center Point",3000000000000000,30,2000000000000000,4000000000000000,"OFF","Dark Rsh (Cell only)",10,"True","RTD (Internal)",5,10,-0.05,2,0.01,"A",0,"21-134988","True",0,0,"Hunt",,"11/20/23 19:50:27","MultiFlash v1.60.0.3","Default.mfi",,0.65,2.332073,"True",,,0.212947,0
85,"Donald","BTF-Box2-840C-C","BC35","11/20/23 19:51:25",7.413583,0.649802,5.922547,0.162437,0.962044,19.970355,3.490724,108.423051,0.074156,0.0269,0.649802,0.02149,0.162437,0.003491,3.490724,29881.392754,20.437478,7.064422,-0.016484,-2.417316,-0.116451,-0.422536,0.076019,0.025633,-0.016484,-0.000423,-0.422536,20.950876,16.985912,26.317753,15.593268,0.024592,0.566242,0.013925,79.665026,13.925073,1.035315,1.898339,1.504036e-13,2.914939e-08,,619.031637,279.142861,,,29.997204,2.06831e+16,0.7503069999999999,,1.312186,0.849131,-0.013884,27.435391,0.162437,,,,,-1.486471,-15,5.900499,0.153073,0.650734,70.822727,19.713798,,,51.047045,0.061884,17.338988,0.01178,"False","False",3,0.7503069999999999,"p-type",0.018,275.6,275.6,1,1,25,1,"Generalized",540,21.101633,0.310868,2.2,0,1000,44.580023,1.66e-30,"Sinton & Swanson (1987)","OFF","Center Point",3000000000000000,30,2000000000000000,4000000000000000,"OFF","Dark Rsh (Cell only)",10,"True","RTD (Internal)",5,10,-0.05,2,0.01,"A",0,"21-134988","True",0,0,"Hunt",,"11/20/23 19:51:25","MultiFlash v1.60.0.3","Default.mfi",,0.65,0,"True",,,0.212947,0
86,"Donald","BTF-Box2-820C-D","BD51","11/20/23 19:52:40",6.114951,0.652765,0.9641420000000001,0.56107,0.540951,13.552149,1.962813,131.367945,0.090988,0.022188,0.652765,0.003498,0.56107,0.001963,1.962813,36205.005756,25.076335,5.989952,-0.005681,-0.852515,-0.034029,-0.123473,0.091875,0.021734,-0.005681,-0.000123,-0.123473,25.320641,23.934039,26.328246,16.123859,0.021076,0.57513,0.012121,83.69116699999999,12.121331,0.922269,1.077454,1.810604e-13,2.245488e-09,,211.047912,205.163636,,,46.171583,2.248252e+16,0.695669,,1.330822,0.851809,-0.020803,24.577024,0.56107,,,,,-0.384871,-15,33.314905,1.117041,0.485137,71.990178,14.927871,,,56.998162,0.06414499999999999,14.243054,0.021855,"False","False",3,0.695669,"p-type",0.018,275.6,275.6,1,1,25,1,"Generalized",540,26.692653,0.310868,2.2,0,1000,0,1.66e-30,"Sinton & Swanson (1987)","OFF","Center Point",3000000000000000,30,2000000000000000,4000000000000000,"OFF","Dark Rsh (Cell only)",10,"True","RTD (Internal)",5,10,-0.05,2,0.01,"A",0,"21-134988","True",0,0,"Hunt",,"11/20/23 19:52:40","MultiFlash v1.60.0.3","Default.mfi",,0.65,0,"True",,,0.212947,0
87,"Donald","BTF-Box2-820C-D","BD39","11/20/23 19:53:41",9.051296000000001,0.648579,5.75805,0.353196,2.033723,34.643216,7.379255,45.620812,0.047012,0.032842,0.648579,0.020893,0.353196,0.007379,7.379255,12573.095658,12.956528,5.75805,0.353196,34.643216,2.033723,7.379255,0.047012,0.020893,0.353196,0.007379,7.379255,12.956528,12.009308,26.228567,16.012144,0.03108,0.571069,0.017749,83.324265,17.748671,0.913477,1.126726,3.037916e-13,5.762522e-09,,391.781086,357.420167,,,32.980158,1.915739e+16,0.804523,,1.325039,0.852526,-0.006383,27.099371,0.353196,,,,,-1.129319,-15,15.018477,0.153646,0.850395,65.199017,16.406212,,,48.67059,0.122214,21.223343,0.012381,"False","False",3,0.804523,"p-type",0.018,275.6,275.6,1,1,25,1,"Generalized",540,14.407425,0.310868,2.2,0,1000,87.205978,1.66e-30,"Sinton & Swanson (1987)","OFF","Center Point",3000000000000000,30,2000000000000000,4000000000000000,"OFF","Dark Rsh (Cell only)",10,"True","RTD (Internal)",5,10,-0.05,2,0.01,"A",0,"21-134988","True",0,0,"Hunt",,"11/20/23 19:53:41","MultiFlash v1.60.0.3","Default.mfi",,0.65,1.299404,"True",,,0.212947,0
88,"Donald","BTF-Box2-840C-D","BD23","11/20/23 19:54:56",7.549145,0.646755,6.007911,0.18549,1.114407,22.824765,4.043566,151.862846,0.07028,0.027392,0.646755,0.021799,0.18549,0.004044,4.043566,41853.40035,19.369037,7.666075,-0.01776,-2.788539,-0.136149,-0.494009,0.002314,0.027816,-0.01776,-0.000494,-0.494009,0.637753,15.447889,26.254797,15.600389,0.025988,0.569727,0.014806,83.575382,14.805962,0.919791,1.08144,2.790285e-13,3.347298e-09,,328.808963,320.035979,,,44.878092,1.600838e+16,0.948485,,1.313031,0.8516089999999999,-0.012469,28.110048,0.18549,,,,,-0.401521,-15,9.609154,0.314519,0.683783,69.43831400000001,16.125272,,,53.269094,0.043948,17.646752,0.013687,"False","False",3,0.948485,"p-type",0.018,275.6,275.6,1,1,25,1,"Generalized",540,19.836822,0.310868,2.2,0,1000,74.291544,1.66e-30,"Sinton & Swanson (1987)","OFF","Center Point",3000000000000000,30,2000000000000000,4000000000000000,"OFF","Dark Rsh (Cell only)",10,"True","RTD (Internal)",5,10,-0.05,2,0.01,"A",0,"21-134988","True",0,0,"Hunt",,"11/20/23 19:54:56","MultiFlash v1.60.0.3","Default.mfi",,0.65,0,"True",,,0.212947,0
89,"Donald","BTF-Box2-840C-D","BD32","11/20/23 19:55:57",8.117163,0.648105,4.846105,0.346059,1.67704,31.87821,6.08505,77.48010600000001,0.057747,0.029453,0.648105,0.017584,0.346059,0.006085,6.08505,21353.517288,15.915104,4.846105,0.346059,31.87821,1.67704,6.08505,0.057747,0.017584,0.346059,0.006085,6.08505,15.915104,14.462515,26.354478,15.579025,0.027866,0.5705440000000001,0.015899,83.288847,15.898533,0.921965,1.127316,2.767685e-13,5.482267e-09,,360.100741,326.504487,,,37.970828,1.803173e+16,0.850299,,1.328403,0.851291,-0.009639999999999999,26.475244,0.346059,,,,,-0.79664,-15,17.20457,0.260177,0.86477,67.932517,16.38707,,,51.465242,0.080205,19.006581,0.013495,"False","False",3,0.850299,"p-type",0.018,275.6,275.6,1,1,25,1,"Generalized",540,17.61128,0.310868,2.2,0,1000,105.205237,1.66e-30,"Sinton & Swanson (1987)","OFF","Center Point",3000000000000000,30,2000000000000000,4000000000000000,"OFF","Dark Rsh (Cell only)",10,"True","RTD (Internal)",5,10,-0.05,2,0.01,"A",0,"21-134988","True",0,0,"Hunt",,"11/20/23 19:55:57","MultiFlash v1.60.0.3","Default.mfi",,0.65,1.10982,"True",,,0.212947,0
