Repository: dintalframe/MLPROJECT

File: FCT650csv/MultiFlash_Database WW22 - 2023.csv (part 4 of 4)
nce_(percent),Pm/Pe,Total_IV_Curve_Loss_(percent),BulkSRH_AND_Jo_Power_Loss_(percent),BulkSRH_Power_Loss_(percent),Jo_Power_Loss_(percent),Rs_Power_Loss_(percent),Rsh_Power_Loss_(percent),Richter_Limit_Efficiency_(percent),Delta_Power_per_(fA/cm2)_at_pVmp_(percent),Dark_Break_Interpolated,Calibration,Resistivity_(ohm-cm),Analysis_Resistivity_(ohm-cm),Sample_Type,Thickness_(cm),Cell_Area_(cm2),Total_Area_(cm2),Number_of_Cells_per_String,Number_of_Strings,Temperature_(C),Intensity_(suns),Analysis_Type,Nominal_Load_Voltage_(mV/cell),Rs_Modulation_Target_(ohm-cm2),Reference_Constant_(V/sun),Voltage_Temperature_Coefficient_(mV/C),Temperature_Offset_(C),Power_per_Sun_(W/m2),Conductivity_Modulation_(ohm-cm2/V),Auger_Coefficient,Auger_Method,Band_Gap_Narrowing,Fit_Method,Carrier_Density_Center_Point_(cm-3),Percent_Fit,Lower_Bound_(cm-3),Upper_Bound_(cm-3),Rsh_Lifetime_Correction,Rsh_Measurement_Method,SunsVoc_Rsh_Voltage_(V),Do_Dark_Break_Measurement,Temperature_Measurement_Method,Number_of_dRsh_Points,dRsh_Output_Vlimit_(V),Current_Transfer,Voltage_Transfer,Temperature_Transfer,Final_Bin,Bin_Index,Tester_ID,Do_Doping_Measurement,Doping_Sample_Time_(us),Doping_Measurement_Length_(us),Measurement_Type,Comments,Measurement_Date-Time_String,Software_Version,Recipe_Filename,EL_Pulse_Charge_Delivered_(C),Forward_Dark_IV_(V),Forward_Dark_IV_(A),Forward_Dark_IV_Interpolated?,EL_Pulse_Energy _Delivered_(J),EL_Pulse_Current_(A),Doping_Calibration_Factor_(V/sun),Vmp_Correction_Factor_(percent)
105,"Sandra","GT_DOEPC_B2O2","B2_630C_Below_102","06/02/23 14:25:22",10.082656,0.654976,6.588476,0.367413,2.420692,36.655502,8.783352000000001,163.886692,0.038212,0.036584,0.654976,0.023906,0.367413,0.008782999999999999,8.783352000000001,45167.172378,10.531155,9.958003,0.020171,3.041573,0.200862,0.728818,0.026886,0.036132,0.020171,0.000729,0.728818,7.409842,7.627581,26.292572,29.715669,0.032122,0.564381,0.018129,75.65772,18.129021,1.146408,3.883411,6.790204e-14,6.806823e-08,,1286.936138,310.39172,,,24.40215,2.190126e+16,0.712355,,1.254993,0.805646,-0.010233,25.904426,0.367413,,,,,-3.796477,-15,10.985568,0.453145,,62.879995,23.80035,,,39.049997,0.029648,23.786197,0.008023000000000001,"False","False",3,0.712355,"p-type",0.018,275.6,275.6,1,1,25,1,"Generalized",562,18.016471,0.330939,2.2,0,1000,48.799649,1.66e-30,"Sinton & Swanson (1987)","OFF","Center Point",3000000000000000,30,2000000000000000,4000000000000000,"OFF","Dark Rsh (Cell only)",10,"True","RTD (Internal)",5,10,-0.05,2,0.01,"A",0,"21-134988","True",0,0,"Full IV",,"06/02/23 14:25:22","MultiFlash v1.60.0.3","BTF_EEPV_by Karoline.mfi",,0.65,0,"True",,,0.225254,0
106,"Sandra","GT_DOEPC_B2O2","B2_630C_Below_104","06/02/23 14:26:49",10.052692,0.655652,7.463581,0.374531,2.795343,42.411054,10.142752,121.40254,0.031857,0.036476,0.655652,0.027081,0.374531,0.010143,10.142752,33458.540145,8.779817,7.544475,0.369625,42.309137,2.788625,10.118378,0.031993,0.027375,0.369625,0.010118,10.118378,8.817202,8.544865,26.26529,29.733921,0.032973,0.568015,0.018729,78.314464,18.729179,1.10964,2.266868,1.287156e-13,4.679961e-08,,876.9030760000001,301.429574,,,28.130925,1.928677e+16,0.799598,,1.254294,0.806965,-0.010716,27.136698,0.374531,,,,,-2.191751,-15,9.548553999999999,0.026309,,56.977127,21.167351,,,35.76918,0.040596,23.753817,0.009678000000000001,"False","False",3,0.799598,"p-type",0.018,275.6,275.6,1,1,25,1,"Generalized",562,11.232729,0.330939,2.2,0,1000,43.072955,1.66e-30,"Sinton & Swanson (1987)","OFF","Center Point",3000000000000000,30,2000000000000000,4000000000000000,"OFF","Dark Rsh (Cell only)",10,"True","RTD (Internal)",5,10,-0.05,2,0.01,"A",0,"21-134988","True",0,0,"Full IV",,"06/02/23 14:26:49","MultiFlash v1.60.0.3","BTF_EEPV_by Karoline.mfi",,0.65,1.914214,"True",,,0.225254,0
107,"Sandra","GT_DOEPC_B2O2","B2_630C_Below_110","06/02/23 14:28:03",10.858485,0.65738,8.099162,0.457127,3.702346,51.866989,13.433765,138.780994,0.019548,0.039399,0.65738,0.029387,0.457127,0.013434,13.433765,38248.041952,5.387476,8.099162,0.457127,51.866989,3.702346,13.433765,0.019548,0.029387,0.457127,0.013434,13.433765,5.387476,6.663507,26.389106,29.872694,0.03593,0.571337,0.020528,79.258022,20.528156,1.076626,2.015772,1.531005e-13,4.074721e-08,,763.233077,304.412562,,,34.658845,1.638424e+16,0.92844,,1.247538,0.809593,-0.005635,25.142218,0.457127,,,,,-2.073122,-15,12.644611,-0.20716,,47.703005,20.324162,,,27.345707,0.033136,25.756144,0.009789000000000001,"False","False",3,0.92844,"p-type",0.018,275.6,275.6,1,1,25,1,"Generalized",562,9.077302,0.330939,2.2,0,1000,55.112357,1.66e-30,"Sinton & Swanson (1987)","OFF","Center Point",3000000000000000,30,2000000000000000,4000000000000000,"OFF","Dark Rsh (Cell only)",10,"True","RTD (Internal)",5,10,-0.05,2,0.01,"A",0,"21-134988","True",0,0,"Full IV",,"06/02/23 14:28:03","MultiFlash v1.60.0.3","BTF_EEPV_by Karoline.mfi",,0.65,2.78668,"True",,,0.225254,0
108,"Sandra","GT_DOEPC_B2O2","B2_630C_Below_112","06/02/23 14:29:37",10.576746,0.656934,7.153641,0.425947,3.047069,43.853934,11.056127,122.942364,0.027565,0.038377,0.656934,0.025957,0.425947,0.011056,11.056127,33882.915468,7.596809,7.753121,0.390183,43.53826,3.025135,10.976542,0.029199,0.028132,0.390183,0.010977,10.976542,8.047313000000001,8.217757000000001,26.309359,29.72834,0.0346,0.572376,0.019804,78.55355299999999,19.804336,1.062293,2.422397,1.284226e-13,4.6462e-08,,797.9574679999999,301.712343,,,27.415751,2.245819e+16,0.69635,,1.256821,0.803154,-0.006843,26.46623,0.425947,,,,,-2.708351,-15,12.488125,-0.09621499999999999,,55.594173,20.79621,,,34.759281,0.038682,24.996064,0.010628,"False","False",3,0.69635,"p-type",0.018,275.6,275.6,1,1,25,1,"Generalized",562,10.976248,0.330939,2.2,0,1000,71.380208,1.66e-30,"Sinton & Swanson (1987)","OFF","Center Point",3000000000000000,30,2000000000000000,4000000000000000,"OFF","Dark Rsh (Cell only)",10,"True","RTD (Internal)",5,10,-0.05,2,0.01,"A",0,"21-134988","True",0,0,"Full IV",,"06/02/23 14:29:37","MultiFlash v1.60.0.3","BTF_EEPV_by Karoline.mfi",,0.65,1.869277,"True",,,0.225254,0
109,"Sandra","GT_DOEPC_B2O2","B2_630C_Below_114","06/02/23 14:30:50",11.314531,0.655647,9.362947999999999,0.447386,4.188847,56.466097,15.199011,168.867979,0.016179,0.041054,0.655647,0.033973,0.447386,0.015199,15.199011,46540.014939,4.459007,9.362947999999999,0.447386,56.466097,4.188847,15.199011,0.016179,0.033973,0.447386,0.015199,15.199011,4.459007,5.658259,26.334542,29.791199,0.037212,0.570182,0.021218,78.825692,21.217555,1.072503,2.172454,1.558264e-13,4.797935e-08,,884.126093,339.332754,,,24.81409,1.75692e+16,0.87078,,1.256842,0.807472,-0.004949,23.822171,0.447386,,,,,-2.165929,-15,6.230941,-0.09260400000000001,,43.136108,20.856564,,,22.25348,0.026064,26.801823,0.009018999999999999,"False","False",3,0.87078,"p-type",0.018,275.6,275.6,1,1,25,1,"Generalized",562,5.281591,0.330939,2.2,0,1000,23.22358,1.66e-30,"Sinton & Swanson (1987)","OFF","Center Point",3000000000000000,30,2000000000000000,4000000000000000,"OFF","Dark Rsh (Cell only)",10,"True","RTD (Internal)",5,10,-0.05,2,0.01,"A",0,"21-134988","True",0,0,"Full IV",,"06/02/23 14:30:50","MultiFlash v1.60.0.3","BTF_EEPV_by Karoline.mfi",,0.65,2.913322,"True",,,0.225254,0
110,"Sandra","GT_DOEPC_B2O2","B2_630C_Below_116","06/02/23 14:32:10",11.227875,0.658247,8.183393000000001,0.432718,3.5411,47.912793,12.848693,135.24905,0.022687,0.04074,0.658247,0.029693,0.432718,0.012849,12.848693,37274.638048,6.252577,8.575614,0.412345,47.845341,3.536115,12.830604,0.023447,0.031116,0.412345,0.012831,12.830604,6.462081,6.833348,26.330345,29.887018,0.036812,0.57328,0.021104,78.6955,21.10364,1.068337,2.295363,1.341065e-13,4.696768e-08,,801.11071,304.323441,,,29.451096,1.967711e+16,0.785127,,1.243807,0.8068340000000001,-0.004857,25.959728,0.432718,,,,,-2.242688,-15,11.833906,-0.087932,,51.599443,20.742311,,,30.82401,0.033122,26.620101,0.010689,"False","False",3,0.785127,"p-type",0.018,275.6,275.6,1,1,25,1,"Generalized",562,8.378712,0.330939,2.2,0,1000,44.983406,1.66e-30,"Sinton & Swanson (1987)","OFF","Center Point",3000000000000000,30,2000000000000000,4000000000000000,"OFF","Dark Rsh (Cell only)",10,"True","RTD (Internal)",5,10,-0.05,2,0.01,"A",0,"21-134988","True",0,0,"Full IV",,"06/02/23 14:32:10","MultiFlash v1.60.0.3","BTF_EEPV_by Karoline.mfi",,0.65,2.133581,"True",,,0.225254,0
111,"Sandra","GT_DOEPC_B2O2","B2_630C_Below_118","06/02/23 14:33:32",10.821234,0.659061,7.243793,0.426507,3.08953,43.320148,11.210196,78.734285,0.027613,0.039264,0.659061,0.026284,0.426507,0.01121,11.210196,21699.168814,7.610225,7.837344,0.388201,42.660274,3.042469,11.039437,0.029662,0.028437,0.388201,0.011039,11.039437,8.174925999999999,8.062806,26.330345,30.014613,0.035711,0.574534,0.020517,79.28484,20.51698,1.054927,2.10739,1.409721e-13,3.918114e-08,,690.304616,284.156723,,,34.289678,1.943815e+16,0.793918,,1.250607,0.806607,-0.006276,26.561798,0.426507,,,,,-2.172281,-15,16.384811,-0.092944,,56.19763,20.073892,,,36.06446,0.059278,25.662019,0.011668,"False","False",3,0.793918,"p-type",0.018,275.6,275.6,1,1,25,1,"Generalized",562,10.815876,0.330939,2.2,0,1000,81.387108,1.66e-30,"Sinton & Swanson (1987)","OFF","Center Point",3000000000000000,30,2000000000000000,4000000000000000,"OFF","Dark Rsh (Cell only)",10,"True","RTD (Internal)",5,10,-0.05,2,0.01,"A",0,"21-134988","True",0,0,"Full IV",,"06/02/23 14:33:32","MultiFlash v1.60.0.3","BTF_EEPV_by Karoline.mfi",,0.65,2.094973,"True",,,0.225254,0
112,"Sandra","GT_DOEPC_B2O2","B2_630C_Below_122","06/02/23 14:34:50",10.267561,0.659176,6.590949,0.422077,2.781888,41.102762,10.093935,149.786323,0.031466,0.037255,0.659176,0.023915,0.422077,0.010094,10.093935,41281.110502,8.671897,7.288668,0.378399,40.750144,2.758023,10.00734,0.033536,0.026447,0.378399,0.010007,10.00734,9.242523,9.051940999999999,26.342936,29.761866,0.034309,0.57353,0.019677,80.12573500000001,19.677119,1.053417,1.696914,1.553355e-13,3.083381e-08,,595.180282,268.414706,,,34.119248,2.109375e+16,0.737032,,1.254323,0.807409,-0.008448000000000001,26.379704,0.422077,,,,,-1.44283,-15,16.936373,-0.07843600000000001,,58.354794,19.061513,,,39.260498,0.032784,24.305438,0.011812,"False","False",3,0.737032,"p-type",0.018,275.6,275.6,1,1,25,1,"Generalized",562,12.839282,0.330939,2.2,0,1000,110.299689,1.66e-30,"Sinton & Swanson (1987)","OFF","Center Point",3000000000000000,30,2000000000000000,4000000000000000,"OFF","Dark Rsh (Cell only)",10,"True","RTD (Internal)",5,10,-0.05,2,0.01,"A",0,"21-134988","True",0,0,"Full IV",,"06/02/23 14:34:50","MultiFlash v1.60.0.3","BTF_EEPV_by Karoline.mfi",,0.65,2.184288,"True",,,0.225254,0
113,"Sandra","GT_DOEPC_B2O2","B2_630C_Below_124","06/02/23 14:36:11",9.39662,0.658228,6.278875,0.419357,2.633088,42.571374,9.554022,100.688716,0.032705,0.034095,0.658228,0.022783,0.419357,0.009554,9.554022,27749.810067,9.013524,6.839647,0.382815,42.332546,2.618317,9.500423,0.034358,0.024817,0.382815,0.0095,9.500423,9.469042999999999,9.41493,26.256895,29.981386,0.030738,0.572067,0.017584,78.35294,17.58425,1.073015,2.39904,1.037648e-13,4.23735e-08,,717.838584,254.88379,,,30.976613,2.322648e+16,0.675509,,1.250012,0.803262,-0.01401,27.132059,0.419357,,,,,-2.327226,-15,12.838672,-0.065188,,56.76053,20.676421,,,36.030895,0.053213,22.162214,0.011944,"False","False",3,0.675509,"p-type",0.018,275.6,275.6,1,1,25,1,"Generalized",562,12.901619,0.330939,2.2,0,1000,71.901197,1.66e-30,"Sinton & Swanson (1987)","OFF","Center Point",3000000000000000,30,2000000000000000,4000000000000000,"OFF","Dark Rsh (Cell only)",10,"True","RTD (Internal)",5,10,-0.05,2,0.01,"A",0,"21-134988","True",0,0,"Full IV",,"06/02/23 14:36:11","MultiFlash v1.60.0.3","BTF_EEPV_by Karoline.mfi",,0.65,2.042352,"True",,,0.225254,0
114,"Sandra","GT_DOEPC_B2O2","B2_630C_Below_126","06/02/23 14:37:27",11.380657,0.659535,9.194955,0.363423,3.341662,44.520246,12.125043,105.51082,0.026455,0.041294,0.659535,0.033363,0.363423,0.012125,12.125043,29078.78204,7.291067,9.194955,0.363423,44.520246,3.341662,12.125043,0.026455,0.033363,0.363423,0.012125,12.125043,7.291067,6.220954,26.319855,29.726677,0.037531,0.573028,0.021506,78.965239,21.506102,1.073247,2.097735,1.360562e-13,4.484358e-08,,775.204624,293.389863,,,30.867308,1.69408e+16,0.900369,,1.255144,0.807663,-0.004117,25.569927,0.363423,,,,,-2.134755,-15,8.731604000000001,0.115113,,54.488611,20.546058,,,33.900824,0.041729,27.060785,0.010277,"False","False",3,0.900369,"p-type",0.018,275.6,275.6,1,1,25,1,"Generalized",562,7.012292,0.330939,2.2,0,1000,-23.015401,1.66e-30,"Sinton & Swanson (1987)","OFF","Center Point",3000000000000000,30,2000000000000000,4000000000000000,"OFF","Dark Rsh (Cell only)",10,"True","RTD (Internal)",5,10,-0.05,2,0.01,"A",0,"21-134988","True",0,0,"Full IV",,"06/02/23 14:37:27","MultiFlash v1.60.0.3","BTF_EEPV_by Karoline.mfi",,0.65,2.171684,"True",,,0.225254,0
115,"Sandra","GT_DOEPC_B2O2","B2_610C_Below_65","06/02/23 14:39:22",10.803771,0.660126,8.185771000000001,0.432638,3.541477,49.657195,12.850063,177.498631,0.022806,0.039201,0.660126,0.029702,0.432638,0.01285,12.850063,48918.622794,6.285227,8.460129999999999,0.417235,49.494369,3.529865,12.807928,0.023466,0.030697,0.417235,0.012808,12.807928,6.46724,7.131154,26.168759,29.740881,0.036057,0.577009,0.020805,80.398332,20.805115,1.009841,1.720124,1.552452e-13,3.07871e-08,,554.657221,272.179246,,,26.159317,2.566061e+16,0.617573,,1.247768,0.803638,-0.006514,25.820795,0.432638,,,,,-2.15124,-15,9.453328000000001,-0.097487,,49.574141,18.584795,,,30.962707,0.02664,25.548275,0.012533,"False","False",3,0.617573,"p-type",0.018,275.6,275.6,1,1,25,1,"Generalized",562,6.507547,0.330939,2.2,0,1000,47.861199,1.66e-30,"Sinton & Swanson (1987)","OFF","Center Point",3000000000000000,30,2000000000000000,4000000000000000,"OFF","Dark Rsh (Cell only)",10,"True","RTD (Internal)",5,10,-0.05,2,0.01,"A",0,"21-134988","True",0,0,"Full IV",,"06/02/23 14:39:22","MultiFlash v1.60.0.3","BTF_EEPV_by Karoline.mfi",,0.65,1.891139,"True",,,0.225254,0
116,"Sandra","GT_DOEPC_B2O2","B2_610C_Below_67","06/02/23 14:40:44",11.379206,0.660613,9.277063,0.477061,4.425724,58.874259,16.058506,144.007038,0.014229,0.041289,0.660613,0.033661,0.477061,0.016059,16.058506,39688.339581,3.92142,9.277063,0.477061,58.874259,4.425724,16.058506,0.014229,0.033661,0.477061,0.016059,16.058506,3.92142,5.607595,26.372316,30.178038,0.03779,0.576385,0.021782,79.856236,21.781537,1.031829,1.867044,1.479554e-13,3.682146e-08,,632.431961,281.297716,,,24.165884,2.452017e+16,0.643313,,1.25449,0.807725,-0.003986,25.340784,0.477061,,,,,-2.431071,-15,6.647749,-0.150484,,40.298881,19.252344,,,21.015497,0.031039,26.968193,0.011792,"False","False",3,0.643313,"p-type",0.018,275.6,275.6,1,1,25,1,"Generalized",562,5.732023,0.330939,2.2,0,1000,33.233172,1.66e-30,"Sinton & Swanson (1987)","OFF","Center Point",3000000000000000,30,2000000000000000,4000000000000000,"OFF","Dark Rsh (Cell only)",10,"True","RTD (Internal)",5,10,-0.05,2,0.01,"A",0,"21-134988","True",0,0,"Full IV",,"06/02/23 14:40:44","MultiFlash v1.60.0.3","BTF_EEPV_by Karoline.mfi",,0.65,3.151581,"True",,,0.225254,0
117,"Sandra","GT_DOEPC_B2O2","B2_610C_Below_69","06/02/23 14:41:57",11.310922,0.660922,8.443431,0.380685,3.214284,42.996805,11.66286,213.789173,0.028546,0.041041,0.660922,0.030637,0.380685,0.011663,11.66286,58920.296202,7.867223,8.672965,0.368751,42.781154,3.198163,11.604365,0.028854,0.031469,0.368751,0.011604,11.604365,7.95208,7.774421,26.296768,29.743,0.037863,0.577468,0.021864,80.60653499999999,21.86448,1.017371,1.637466,1.628088e-13,3.034974e-08,,550.778898,276.265618,,,27.233895,2.529069e+16,0.625673,,1.247613,0.807261,-0.004762,26.977034,0.380685,,,,,-1.870636,-15,10.517492,0.011055,,56.298728,18.417395,,,37.86021,0.021124,26.793069,0.012812,"False","False",3,0.625673,"p-type",0.018,275.6,275.6,1,1,25,1,"Generalized",562,8.887053999999999,0.330939,2.2,0,1000,35.642624,1.66e-30,"Sinton & Swanson (1987)","OFF","Center Point",3000000000000000,30,2000000000000000,4000000000000000,"OFF","Dark Rsh (Cell only)",10,"True","RTD (Internal)",5,10,-0.05,2,0.01,"A",0,"21-134988","True",0,0,"Full IV",,"06/02/23 14:41:57","MultiFlash v1.60.0.3","BTF_EEPV_by Karoline.mfi",,0.65,1.915903,"True",,,0.225254,0
118,"Sandra","GT_DOEPC_B2O2","B2_610C_Below_71","06/02/23 14:43:11",11.261565,0.660268,8.143770999999999,0.432502,3.522196,47.36901,12.780103,102.903601,0.023448,0.040862,0.660268,0.029549,0.432502,0.01278,12.780103,28360.232551,6.462183,8.586658,0.408699,47.196402,3.509362,12.733533,0.02446,0.031156,0.408699,0.012734,12.733533,6.741245,7.029654,26.273684,30.213313,0.037748,0.576161,0.021749,80.61221,21.749079,1.026832,1.612106,1.711415e-13,2.949652e-08,,567.727595,282.146064,,,28.266375,2.398133e+16,0.6563099999999999,,1.247588,0.808051,-0.004829,25.682942,0.432502,,,,,-1.963402,-15,11.854828,-0.083177,,51.959223,18.510615,,,33.404739,0.04387,26.681816,0.011589,"False","False",3,0.6563099999999999,"p-type",0.018,275.6,275.6,1,1,25,1,"Generalized",562,9.036536,0.330939,2.2,0,1000,56.050258,1.66e-30,"Sinton & Swanson (1987)","OFF","Center Point",3000000000000000,30,2000000000000000,4000000000000000,"OFF","Dark Rsh (Cell only)",10,"True","RTD (Internal)",5,10,-0.05,2,0.01,"A",0,"21-134988","True",0,0,"Full IV",,"06/02/23 14:43:11","MultiFlash v1.60.0.3","BTF_EEPV_by Karoline.mfi",,0.65,2.046754,"True",,,0.225254,0
119,"Sandra","GT_DOEPC_B2O2","B2_610C_Below_73","06/02/23 14:44:21",11.310253,0.6620200000000001,7.801871,0.430195,3.356326,44.825045,12.178252,180.988081,0.025447,0.041039,0.6620200000000001,0.028309,0.430195,0.012178,12.178252,49880.315192,7.013294,8.649257,0.387084,44.713666,3.347987,12.147992,0.026926,0.031383,0.387084,0.012148,12.147992,7.420722,7.24812,26.326148,30.009455,0.03789,0.577457,0.02188,80.53315499999999,21.879577,1.023785,1.662426,1.574409e-13,2.970475e-08,,545.939945,264.690486,,,30.616407,2.399873e+16,0.655881,,1.252076,0.806413,-0.004811,26.107154,0.430195,,,,,-1.925641,-15,14.51892,-0.04338,,54.360773,18.476973,,,35.858885,0.024915,26.831349,0.012092,"False","False",3,0.655881,"p-type",0.018,275.6,275.6,1,1,25,1,"Generalized",562,9.044309,0.330939,2.2,0,1000,49.614049,1.66e-30,"Sinton & Swanson (1987)","OFF","Center Point",3000000000000000,30,2000000000000000,4000000000000000,"OFF","Dark Rsh (Cell only)",10,"True","RTD (Internal)",5,10,-0.05,2,0.01,"A",0,"21-134988","True",0,0,"Full IV",,"06/02/23 14:44:21","MultiFlash v1.60.0.3","BTF_EEPV_by Karoline.mfi",,0.65,1.994723,"True",,,0.225254,0
120,"Sandra","GT_DOEPC_B2O2","B2_610C_Below_75","06/02/23 14:45:30",11.285044,0.66251,7.920219,0.430923,3.413005,45.650075,12.383909,171.933553,0.024946,0.040947,0.66251,0.028738,0.430923,0.012384,12.383909,47384.887207,6.875245,8.528457,0.399608,45.583637,3.408038,12.365885,0.026111,0.030945,0.399608,0.012366,12.365885,7.196328,7.171415,26.284176,30.244282,0.03772,0.579703,0.021866,80.60486899999999,21.866412,1.011094,1.720063,1.540781e-13,2.840545e-08,,512.640238,259.115037,,,31.743374,2.343389e+16,0.670113,,1.255299,0.807794,-0.004374,25.886496,0.430923,,,,,-2.184971,-15,14.731536,-0.054802,,53.527207,18.394134,,,35.106597,0.026476,26.786723,0.013976,"False","False",3,0.670113,"p-type",0.018,275.6,275.6,1,1,25,1,"Generalized",562,9.286161999999999,0.330939,2.2,0,1000,50.358436,1.66e-30,"Sinton & Swanson (1987)","OFF","Center Point",3000000000000000,30,2000000000000000,4000000000000000,"OFF","Dark Rsh (Cell only)",10,"True","RTD (Internal)",5,10,-0.05,2,0.01,"A",0,"21-134988","True",0,0,"Full IV",,"06/02/23 14:45:30","MultiFlash v1.60.0.3","BTF_EEPV_by Karoline.mfi",,0.65,1.88923,"True",,,0.225254,0
121,"Sandra","GT_DOEPC_B2O2","B2_610C_Below_77","06/02/23 14:46:45",10.49185,0.666616,6.721929,0.422753,2.841718,40.630597,10.311022,149.283823,0.032002,0.038069,0.666616,0.02439,0.422753,0.010311,10.311022,41142.621598,8.819705000000001,7.298693,0.382599,39.926511,2.792474,10.132342,0.034271,0.026483,0.382599,0.010132,10.132342,9.445024,8.961544,26.324049,29.74306,0.035002,0.582913,0.020403,80.398167,20.403029,1.02516,1.758957,1.18154e-13,2.62206e-08,,430.016397,205.320526,,,36.847115,2.629939e+16,0.604111,,1.259372,0.806691,-0.007765,26.986564,0.422753,,,,,-2.253961,-15,18.867918,-0.033042,,58.406309,17.931289,,,40.441796,0.033225,24.85721,0.016671,"False","False",3,0.604111,"p-type",0.018,275.6,275.6,1,1,25,1,"Generalized",562,12.465984,0.330939,2.2,0,1000,133.37113,1.66e-30,"Sinton & Swanson (1987)","OFF","Center Point",3000000000000000,30,2000000000000000,4000000000000000,"OFF","Dark Rsh (Cell only)",10,"True","RTD (Internal)",5,10,-0.05,2,0.01,"A",0,"21-134988","True",0,0,"Full IV",,"06/02/23 14:46:45","MultiFlash v1.60.0.3","BTF_EEPV_by Karoline.mfi",,0.65,1.895617,"True",,,0.225254,0
122,"Sandra","GT_DOEPC_B2O2","B2_610C_Below_79","06/02/23 14:48:26",11.323061,0.659371,8.814156000000001,0.436771,3.849766,51.56331,13.968673,118.504106,0.019489,0.041085,0.659371,0.031982,0.436771,0.013969,13.968673,32659.731749,5.371209,8.855364,0.434451,51.529285,3.847226,13.959455,0.01957,0.032131,0.434451,0.013959,13.959455,5.393493,6.30409,26.334542,29.844744,0.036651,0.571636,0.020951,77.337204,20.950907,1.096911,2.94065,9.73705e-14,5.802097e-08,,964.219069,293.772209,,,22.258255,2.246994e+16,0.696021,,1.244216,0.806206,-0.004764,25.63584,0.436771,,,,,-4.150735,-15,7.106032,-0.08429,,47.723,21.966304,,,25.719419,0.037277,26.840248,0.010087,"False","False",3,0.696021,"p-type",0.018,275.6,275.6,1,1,25,1,"Generalized",562,6.500553,0.330939,2.2,0,1000,38.150894,1.66e-30,"Sinton & Swanson (1987)","OFF","Center Point",3000000000000000,30,2000000000000000,4000000000000000,"OFF","Dark Rsh (Cell only)",10,"True","RTD (Internal)",5,10,-0.05,2,0.01,"A",0,"21-134988","True",0,0,"Full IV",,"06/02/23 14:48:26","MultiFlash v1.60.0.3","BTF_EEPV_by Karoline.mfi",,0.65,2.624721,"True",,,0.225254,0
123,"Sandra","GT_DOEPC_B2O2","B2_610C_Below_81","06/02/23 14:49:41",11.070778,0.663102,6.929769,0.371743,2.576095,35.091625,9.347224000000001,53.327534,0.038072,0.04017,0.663102,0.025144,0.371743,0.009346999999999999,9.347224000000001,14697.068415,10.492736,7.311367,0.34518,34.378369,2.523734,9.157235999999999,0.039313,0.026529,0.34518,0.009157,9.157235999999999,10.83459,9.708805,26.303063,29.772303,0.036901,0.5797060000000001,0.021392,80.309516,21.391742,1.015608,1.750889,1.418352e-13,2.98155e-08,,519.183639,248.403776,,,33.409132,2.417022e+16,0.651689,,1.251061,0.80666,-0.005547,26.566121,0.371743,,,,,-2.88225,-15,18.758553,0.160029,,64.41550700000001,18.570296,,,45.75815,0.087061,26.263896,0.013593,"False","False",3,0.651689,"p-type",0.018,275.6,275.6,1,1,25,1,"Generalized",562,12.651127,0.330939,2.2,0,1000,39.983823,1.66e-30,"Sinton & Swanson (1987)","OFF","Center Point",3000000000000000,30,2000000000000000,4000000000000000,"OFF","Dark Rsh (Cell only)",10,"True","RTD (Internal)",5,10,-0.05,2,0.01,"A",0,"21-134988","True",0,0,"Full IV",,"06/02/23 14:49:41","MultiFlash v1.60.0.3","BTF_EEPV_by Karoline.mfi",,0.65,1.625164,"True",,,0.225254,0
124,"Sandra","GT_DOEPC_B2O2","B2_610C_Below_84","06/02/23 14:50:58",11.395092,0.66494,9.095053,0.438656,3.989604,52.6538,14.476067,114.451956,0.019919,0.041346,0.66494,0.033001,0.438656,0.014476,14.476067,31542.959163,5.489608,9.395440000000001,0.42429,52.611429,3.986393,14.464418,0.020347,0.034091,0.42429,0.014464,14.464418,5.60767,6.319507,26.30726,29.777157,0.038674,0.581192,0.022477,81.755369,22.476938,1.018226,1.367293,1.746583e-13,1.767786e-08,,400.647635,238.030184,,,47.804103,1.654114e+16,0.920339,,1.248283,0.806423,-0.004664,25.369189,0.438656,,,,,-1.044356,-15,14.812875,-0.149542,,46.711476,17.397733,,,29.274376,0.039367,27.202074,0.014389,"False","False",3,0.920339,"p-type",0.018,275.6,275.6,1,1,25,1,"Generalized",562,6.161266,0.330939,2.2,0,1000,31.055603,1.66e-30,"Sinton & Swanson (1987)","OFF","Center Point",3000000000000000,30,2000000000000000,4000000000000000,"OFF","Dark Rsh (Cell only)",10,"True","RTD (Internal)",5,10,-0.05,2,0.01,"A",0,"21-134988","True",0,0,"Full IV",,"06/02/23 14:50:58","MultiFlash v1.60.0.3","BTF_EEPV_by Karoline.mfi",,0.65,2.534189,"True",,,0.225254,0
125,"Sandra","GT_DOEPC_B2O2","B2_610C_Below_85","06/02/23 14:52:11",11.250327,0.665477,7.309902,0.427004,3.121355,41.691245,11.325672,91.823493,0.028691,0.040821,0.665477,0.026524,0.427004,0.011326,11.325672,25306.554806,7.907103,8.119960000000001,0.375219,40.694986,3.046767,11.055032,0.031379,0.029463,0.375219,0.011055,11.055032,8.647932000000001,8.035788999999999,26.317754,29.938828,0.038112,0.581906,0.022178,81.639135,22.177751,1.014352,1.423283,1.639326e-13,1.843432e-08,,394.963592,230.140411,,,49.619966,1.762923e+16,0.868062,,1.253471,0.8028419999999999,-0.004485,26.128188,0.427004,,,,,-1.112987,-15,26.551168,-0.041886,,57.603084,17.401812,,,40.151425,0.049847,26.842915,0.014684,"False","False",3,0.868062,"p-type",0.018,275.6,275.6,1,1,25,1,"Generalized",562,11.335899,0.330939,2.2,0,1000,72.598585,1.66e-30,"Sinton & Swanson (1987)","OFF","Center Point",3000000000000000,30,2000000000000000,4000000000000000,"OFF","Dark Rsh (Cell only)",10,"True","RTD (Internal)",5,10,-0.05,2,0.01,"A",0,"21-134988","True",0,0,"Full IV",,"06/02/23 14:52:11","MultiFlash v1.60.0.3","BTF_EEPV_by Karoline.mfi",,0.65,1.870751,"True",,,0.225254,0
126,"Sandra","GT_DOEPC_B2O2","B2_610C_Below_87","06/02/23 14:53:25",11.381489,0.665646,8.969668,0.438056,3.929219,51.863736,14.256963,148.460947,0.020513,0.041297,0.665646,0.032546,0.438056,0.014257,14.256963,40915.836867,5.653284,9.159317,0.427188,51.646412,3.912754,14.197222,0.020991,0.033234,0.427188,0.014197,14.197222,5.78525,6.556064,26.349232,29.726704,0.038452,0.582583,0.022402,81.49190900000001,22.401531,1.012725,1.467906,1.577613e-13,2.047971e-08,,404.01767,231.2988,,,47.650142,1.720959e+16,0.887453,,1.251432,0.803834,-0.004542,25.491756,0.438056,,,,,-1.008755,-15,15.526172,-0.167458,,47.451563,17.577943,,,29.84309,0.030529,27.170987,0.015511,"False","False",3,0.887453,"p-type",0.018,275.6,275.6,1,1,25,1,"Generalized",562,7.858012,0.330939,2.2,0,1000,41.503162,1.66e-30,"Sinton & Swanson (1987)","OFF","Center Point",3000000000000000,30,2000000000000000,4000000000000000,"OFF","Dark Rsh (Cell only)",10,"True","RTD (Internal)",5,10,-0.05,2,0.01,"A",0,"21-134988","True",0,0,"Full IV",,"06/02/23 14:53:25","MultiFlash v1.60.0.3","BTF_EEPV_by Karoline.mfi",,0.65,2.126053,"True",,,0.225254,0
127,"Sandra","GT_DOEPC_B2O2","B2_610C_Below_89","06/02/23 14:54:41",11.104149,0.667682,7.387283,0.427575,3.158617,42.603172,11.460875,125.780128,0.028534,0.040291,0.667682,0.026804,0.427575,0.011461,11.460875,34665.00326,7.863923,8.368588000000001,0.375908,42.430594,3.145822,11.414449,0.030308,0.030365,0.375908,0.011414,11.414449,8.353016,7.993132,26.334543,30.033238,0.037612,0.585994,0.02204,81.930335,22.040457,0.99548,1.401803,1.481199e-13,1.622917e-08,,333.102734,208.468684,,,56.793592,1.728049e+16,0.884112,,1.251909,0.806612,-0.005017,26.458587,0.427575,,,,,-1.059464,-15,28.783714,-0.045929,,56.457906,16.9274,,,39.493157,0.037349,26.522942,0.017638,"False","False",3,0.884112,"p-type",0.018,275.6,275.6,1,1,25,1,"Generalized",562,11.102497,0.330939,2.2,0,1000,53.297482,1.66e-30,"Sinton & Swanson (1987)","OFF","Center Point",3000000000000000,30,2000000000000000,4000000000000000,"OFF","Dark Rsh (Cell only)",10,"True","RTD (Internal)",5,10,-0.05,2,0.01,"A",0,"21-134988","True",0,0,"Full IV",,"06/02/23 14:54:41","MultiFlash v1.60.0.3","BTF_EEPV_by Karoline.mfi",,0.65,1.60274,"True",,,0.225254,0
128,"Sandra","GT_DOEPC_B2O2","B2_610C_Below_91","06/02/23 14:55:56",11.269615,0.667196,8.424625000000001,0.4345,3.660499,48.683073,13.281927,149.686015,0.022956,0.040891,0.667196,0.030568,0.4345,0.013282,13.281927,41253.465638,6.326686,8.744813000000001,0.416804,48.475228,3.644871,13.225222,0.023703,0.03173,0.416804,0.013225,13.225222,6.532429,6.904662,26.328246,29.825747,0.037637,0.583867,0.021975,80.54729500000001,21.975262,1.007578,1.734893,1.251083e-13,2.704939e-08,,439.534341,215.619769,,,34.208282,2.584999e+16,0.613514,,1.256883,0.805971,-0.004884,25.536993,0.4345,,,,,-2.398171,-15,13.070668,-0.091404,,50.271858,17.924344,,,32.316643,0.030871,26.767753,0.01633,"False","False",3,0.613514,"p-type",0.018,275.6,275.6,1,1,25,1,"Generalized",562,8.582420000000001,0.330939,2.2,0,1000,51.659033,1.66e-30,"Sinton & Swanson (1987)","OFF","Center Point",3000000000000000,30,2000000000000000,4000000000000000,"OFF","Dark Rsh (Cell only)",10,"True","RTD (Internal)",5,10,-0.05,2,0.01,"A",0,"21-134988","True",0,0,"Full IV",,"06/02/23 14:55:56","MultiFlash v1.60.0.3","BTF_EEPV_by Karoline.mfi",,0.65,1.705992,"True",,,0.225254,0
129,"Sandra","GT_DOEPC_B2O2","B2_610C_Below_93","06/02/23 14:57:13",11.338002,0.659618,9.035437,0.438259,3.959863,52.948216,14.368152,139.317626,0.019277,0.041139,0.659618,0.032785,0.438259,0.014368,14.368152,38395.93761,5.312655,9.198233,0.429657,52.844201,3.952084,14.339927,0.019598,0.033375,0.429657,0.01434,14.339927,5.401337,6.228392,26.309359,29.882314,0.037988,0.574937,0.021841,80.485975,21.840864,1.046235,1.631579,1.730015e-13,3.167744e-08,,602.570496,291.347234,,,34.586831,1.744563e+16,0.876433,,1.251042,0.806406,-0.00474,25.051898,0.438259,,,,,-1.41467,-15,10.59005,-0.118977,,46.566945,18.974727,,,27.56027,0.031948,26.947174,0.010832,"False","False",3,0.876433,"p-type",0.018,275.6,275.6,1,1,25,1,"Generalized",562,7.037815,0.330939,2.2,0,1000,35.495854,1.66e-30,"Sinton & Swanson (1987)","OFF","Center Point",3000000000000000,30,2000000000000000,4000000000000000,"OFF","Dark Rsh (Cell only)",10,"True","RTD (Internal)",5,10,-0.05,2,0.01,"A",0,"21-134988","True",0,0,"Full IV",,"06/02/23 14:57:13","MultiFlash v1.60.0.3","BTF_EEPV_by Karoline.mfi",,0.65,2.479069,"True",,,0.225254,0
130,"Sandra","GT_DOEPC_B2O2","B2_610C_Below_95","06/02/23 14:58:25",11.356389,0.660293,8.801823000000001,0.43646,3.84164,51.231813,13.939189,126.05051,0.020393,0.041206,0.660293,0.031937,0.43646,0.013939,13.939189,34739.520482,5.620414,8.81714,0.435628,51.22317,3.840992,13.936837,0.020427,0.031993,0.435628,0.013937,13.936837,5.629568,6.483064,26.29467,29.883398,0.037725,0.576471,0.021747,79.92899199999999,21.747138,1.034929,1.864449,1.547976e-13,3.528396e-08,,627.169846,284.24854,,,26.209743,2.386224e+16,0.65926,,1.252715,0.806848,-0.005038,25.842827,0.43646,,,,,-2.413491,-15,8.918295000000001,-0.096025,,47.807212,19.227198,,,28.544475,0.035539,26.916975,0.01209,"False","False",3,0.65926,"p-type",0.018,275.6,275.6,1,1,25,1,"Generalized",562,6.8389,0.330939,2.2,0,1000,70.284325,1.66e-30,"Sinton & Swanson (1987)","OFF","Center Point",3000000000000000,30,2000000000000000,4000000000000000,"OFF","Dark Rsh (Cell only)",10,"True","RTD (Internal)",5,10,-0.05,2,0.01,"A",0,"21-134988","True",0,0,"Full IV",,"06/02/23 14:58:25","MultiFlash v1.60.0.3","BTF_EEPV_by Karoline.mfi",,0.65,2.826531,"True",,,0.225254,0
131,"Sandra","GT_DOEPC_B2O2","B2_610C_Below_97","06/02/23 14:59:52",11.283775,0.661649,8.879077000000001,0.437089,3.880948,51.982336,14.081813,100.974629,0.020114,0.040943,0.661649,0.032217,0.437089,0.014082,14.081813,27828.607675,5.543387,8.336543000000001,0.423602,47.30009,3.531376,12.813411,0.023869,0.030249,0.423602,0.012813,12.813411,6.578234,6.150393,26.269487,29.730196,0.037334,0.578916,0.021613,79.783328,21.612994,1.018488,1.973704,1.389463e-13,3.570139e-08,,591.135854,267.913129,,,25.043856,2.650939e+16,0.5998250000000001,,1.259007,0.803801,-0.005011,25.080026,0.437089,,,,,-2.83534,-15,7.952211,-0.061097,,47.167146,19.158244,,,27.96384,0.045062,26.725576,0.01359,"False","False",3,0.5998250000000001,"p-type",0.018,275.6,275.6,1,1,25,1,"Generalized",562,9.015086999999999,0.330939,2.2,0,1000,36.902689,1.66e-30,"Sinton & Swanson (1987)","OFF","Center Point",3000000000000000,30,2000000000000000,4000000000000000,"OFF","Dark Rsh (Cell only)",10,"True","RTD (Internal)",5,10,-0.05,2,0.01,"A",0,"21-134988","True",0,0,"Full IV",,"06/02/23 14:59:52","MultiFlash v1.60.0.3","BTF_EEPV_by Karoline.mfi",,0.65,2.232215,"True",,,0.225254,0
132,"Sandra","GT_DOEPC_B2O2","B2_610C_Below_99","06/02/23 15:01:00",11.333572,0.65784,8.24799,0.379889,3.133323,42.025992,11.369098,137.558151,0.029108,0.041123,0.65784,0.029927,0.379889,0.011369,11.369098,37911.026298,8.022088,8.544961000000001,0.364169,41.737458,3.111811,11.291043,0.029542,0.031005,0.364169,0.011291,11.291043,8.141870000000001,7.88952,26.340838,29.772305,0.037824,0.573536,0.021694,80.190961,21.693692,1.049425,1.76472,1.773922e-13,3.501032e-08,,666.178684,312.093724,,,37.363682,1.594187e+16,0.952129,,1.244331,0.804532,-0.004032,26.52622,0.379889,,,,,-1.596076,-15,15.440168,0.022996,,57.621209,19.408136,,,38.180831,0.032243,26.910813,0.010621,"False","False",3,0.952129,"p-type",0.018,275.6,275.6,1,1,25,1,"Generalized",562,8.759100999999999,0.330939,2.2,0,1000,38.312929,1.66e-30,"Sinton & Swanson (1987)","OFF","Center Point",3000000000000000,30,2000000000000000,4000000000000000,"OFF","Dark Rsh (Cell only)",10,"True","RTD (Internal)",5,10,-0.05,2,0.01,"A",0,"21-134988","True",0,0,"Full IV",,"06/02/23 15:01:00","MultiFlash v1.60.0.3","BTF_EEPV_by Karoline.mfi",,0.65,1.804951,"True",,,0.225254,0
133,"Sandra","GT_DOEPC_B2O2","B2_610C_Below_101","06/02/23 15:02:14",11.352003,0.656506,9.150231,0.440502,4.030692,54.08393,14.625154,150.254311,0.018035,0.04119,0.656506,0.033201,0.440502,0.014625,14.625154,41410.08802,4.970576,9.222799,0.428418,53.017478,3.951213,14.336769,0.019058,0.033464,0.428418,0.014337,14.336769,5.25237,5.816865,26.286276,29.737135,0.03775,0.570433,0.021534,79.632623,21.533927,1.072093,1.814255,1.760427e-13,4.043697e-08,,783.875927,329.260092,,,28.454369,1.719502e+16,0.888142,,1.25863,0.802646,-0.004886,24.530143,0.440502,,,,,-1.620186,-15,8.232035,-0.088488,,45.578873,20.022172,,,25.52751,0.02919,26.919222,0.009521,"False","False",3,0.888142,"p-type",0.018,275.6,275.6,1,1,25,1,"Generalized",562,5.352394,0.330939,2.2,0,1000,19.861766,1.66e-30,"Sinton & Swanson (1987)","OFF","Center Point",3000000000000000,30,2000000000000000,4000000000000000,"OFF","Dark Rsh (Cell only)",10,"True","RTD (Internal)",5,10,-0.05,2,0.01,"A",0,"21-134988","True",0,0,"Full IV",,"06/02/23 15:02:14","MultiFlash v1.60.0.3","BTF_EEPV_by Karoline.mfi",,0.65,2.339724,"True",,,0.225254,0
134,"Sandra","GT_DOEPC_B2O2","B2_610C_Below_105","06/02/23 15:03:28",11.255914,0.660539,8.089028000000001,0.378737,3.063617,41.205517,11.116173,129.388943,0.030475,0.040841,0.660539,0.029351,0.378737,0.011116,11.116173,35659.59279,8.398828,8.447177,0.360818,40.994082,3.047897,11.059133,0.030885,0.03065,0.360818,0.011059,11.059133,8.511990000000001,8.082877999999999,26.387007,30.255914,0.038054,0.57746,0.021975,81.45610000000001,21.974729,1.02643,1.419254,1.949349e-13,2.141723e-08,,483.168899,279.051031,,,44.421601,1.581791e+16,0.959001,,1.260519,0.8057029999999999,-0.004243,27.035923,0.378737,,,,,-1.250715,-15,19.030644,0.068522,,58.356684,18.011535,,,40.310248,0.034901,26.79388,0.012725,"False","False",3,0.959001,"p-type",0.018,275.6,275.6,1,1,25,1,"Generalized",562,10.584823,0.330939,2.2,0,1000,47.573152,1.66e-30,"Sinton & Swanson (1987)","OFF","Center Point",3000000000000000,30,2000000000000000,4000000000000000,"OFF","Dark Rsh (Cell only)",10,"True","RTD (Internal)",5,10,-0.05,2,0.01,"A",0,"21-134988","True",0,0,"Full IV",,"06/02/23 15:03:28","MultiFlash v1.60.0.3","BTF_EEPV_by Karoline.mfi",,0.65,1.831801,"True",,,0.225254,0
135,"Sandra","GT_DOEPC_B2O2","B2_610C_Below_107","06/02/23 15:04:38",11.27409,0.659287,7.608479,0.428576,3.260812,43.870229,11.831684,128.761561,0.026154,0.040907,0.659287,0.027607,0.428576,0.011832,11.831684,35486.686202,7.208062,8.566071000000001,0.379121,43.692129,3.247574,11.783651,0.027935,0.031082,0.379121,0.011784,11.783651,7.698937,6.920856,26.267389,29.751818,0.037936,0.575294,0.021824,80.920913,21.824155,1.035905,1.554577,1.899773e-13,2.685154e-08,,560.4491389999999,293.45969,,,43.034833,1.543501e+16,0.980914,,1.245482,0.803557,-0.004851,25.352894,0.428576,,,,,-1.305172,-15,21.279675,0.081097,,55.457792,18.616486,,,36.806516,0.03479,26.807398,0.011811,"False","False",3,0.980914,"p-type",0.018,275.6,275.6,1,1,25,1,"Generalized",562,9.706301,0.330939,2.2,0,1000,45.375081,1.66e-30,"Sinton & Swanson (1987)","OFF","Center Point",3000000000000000,30,2000000000000000,4000000000000000,"OFF","Dark Rsh (Cell only)",10,"True","RTD (Internal)",5,10,-0.05,2,0.01,"A",0,"21-134988","True",0,0,"Full IV",,"06/02/23 15:04:38","MultiFlash v1.60.0.3","BTF_EEPV_by Karoline.mfi",,0.65,1.869047,"True",,,0.225254,0
136,"Sandra","GT_DOEPC_B2O2","B2_610C_Below_109","06/02/23 15:05:56",8.826617000000001,0.656462,6.542722,0.376441,2.46295,42.506151,8.936685000000001,108.188941,0.036698,0.032027,0.656462,0.02374,0.376441,0.008937,8.936685000000001,29816.872038,10.113905,6.542722,0.376441,42.506151,2.46295,8.936685000000001,0.036698,0.02374,0.376441,0.008937,8.936685000000001,10.113905,10.351806,26.347134,29.94683,0.029378,0.572043,0.016805,79.93229599999999,16.805327,1.053449,1.820787,1.431032e-13,2.880882e-08,,567.003286,256.454392,,,34.071219,2.093794e+16,0.742009,,1.257256,0.802786,-0.017255,27.741059,0.376441,,,,,-1.884687,-15,10.375836,-0.027864,,56.791703,19.214944,,,37.523987,0.052772,20.796573,0.01242,"False","False",3,0.742009,"p-type",0.018,275.6,275.6,1,1,25,1,"Generalized",562,14.001791,0.330939,2.2,0,1000,49.675323,1.66e-30,"Sinton & Swanson (1987)","OFF","Center Point",3000000000000000,30,2000000000000000,4000000000000000,"OFF","Dark Rsh (Cell only)",10,"True","RTD (Internal)",5,10,-0.05,2,0.01,"A",0,"21-134988","True",0,0,"Full IV",,"06/02/23 15:05:56","MultiFlash v1.60.0.3","BTF_EEPV_by Karoline.mfi",,0.65,1.7922,"True",,,0.225254,0
137,"Sandra","GT_DOEPC_B2O2","B2_610C_Below_111","06/02/23 15:07:11",11.390263,0.660375,9.368689,0.478763,4.485378,59.631381,16.274956,145.000273,0.013681,0.041329,0.660375,0.033994,0.478763,0.016275,16.274956,39962.075205,3.770563,9.368689,0.478763,59.631381,4.485378,16.274956,0.013681,0.033994,0.478763,0.016275,16.274956,3.770563,5.402587,26.357628,29.915746,0.037857,0.575646,0.021792,79.847127,21.792359,1.056767,1.878011,1.531597e-13,3.640787e-08,,645.832006,284.192039,,,30.414582,1.862342e+16,0.825559,,1.252049,0.80766,-0.004474,22.238142,0.478763,,,,,-1.926754,-15,8.035532999999999,-0.158796,,39.734173,19.533446,,,20.170102,0.030626,27.075518,0.01177,"False","False",3,0.825559,"p-type",0.018,275.6,275.6,1,1,25,1,"Generalized",562,5.034239,0.330939,2.2,0,1000,24.798056,1.66e-30,"Sinton & Swanson (1987)","OFF","Center Point",3000000000000000,30,2000000000000000,4000000000000000,"OFF","Dark Rsh (Cell only)",10,"True","RTD (Internal)",5,10,-0.05,2,0.01,"A",0,"21-134988","True",0,0,"Full IV",,"06/02/23 15:07:11","MultiFlash v1.60.0.3","BTF_EEPV_by Karoline.mfi",,0.65,2.696773,"True",,,0.225254,0
138,"Sandra","GT_DOEPC_B2O2","B2_610C_Below_113","06/02/23 15:08:34",10.332535,0.66073,6.581243,0.421904,2.776653,40.671539,10.074938,176.348918,0.032048,0.037491,0.66073,0.02388,0.421904,0.010075,10.074938,48601.761872,8.832388,7.412289,0.372304,40.422091,2.759623,10.013146,0.034166,0.026895,0.372304,0.010013,10.013146,9.416029999999999,9.022586,26.418486,29.763707,0.034784,0.577991,0.020105,81.161438,20.104882,1.017622,1.504498,1.657014e-13,2.268342e-08,,459.637805,254.259414,,,40.51426,1.938499e+16,0.795903,,1.256761,0.802223,-0.006689,26.897122,0.421904,,,,,-1.392141,-15,20.896601,-0.049617,,58.69656,18.007213,,,40.661304,0.028043,24.511307,0.014335,"False","False",3,0.795903,"p-type",0.018,275.6,275.6,1,1,25,1,"Generalized",562,13.394508,0.330939,2.2,0,1000,94.590271,1.66e-30,"Sinton & Swanson (1987)","OFF","Center Point",3000000000000000,30,2000000000000000,4000000000000000,"OFF","Dark Rsh (Cell only)",10,"True","RTD (Internal)",5,10,-0.05,2,0.01,"A",0,"21-134988","True",0,0,"Full IV",,"06/02/23 15:08:34","MultiFlash v1.60.0.3","BTF_EEPV_by Karoline.mfi",,0.65,2.149939,"True",,,0.225254,0
139,"Sandra","GT_DOEPC_B2O2","B2_610C_Below_115","06/02/23 15:09:50",9.206681,0.657704,5.444084,0.361556,1.968339,32.506206,7.142016,103.812022,0.049909,0.033406,0.657704,0.019754,0.361556,0.007142,7.142016,28610.593394,13.755025,8.958372000000001,0.006353,0.939813,0.056908,0.206489,0.056318,0.032505,0.006353,0.000206,0.206489,15.521298,12.900997,26.454165,29.816092,0.031035,0.575269,0.017854,81.259238,17.85366,1.023577,1.480191,1.710848e-13,2.000243e-08,,447.512299,254.871581,,,43.227915,1.847476e+16,0.831628,,1.253579,0.806796,-0.015719,28.043894,0.361556,,,,,-1.497759,-15,22.261243,0.209214,,67.161885,17.962562,,,49.146158,0.053164,21.756718,0.013859,"False","False",3,0.831628,"p-type",0.018,275.6,275.6,1,1,25,1,"Generalized",562,15.52325,0.330939,2.2,0,1000,54.800429,1.66e-30,"Sinton & Swanson (1987)","OFF","Center Point",3000000000000000,30,2000000000000000,4000000000000000,"OFF","Dark Rsh (Cell only)",10,"True","RTD (Internal)",5,10,-0.05,2,0.01,"A",0,"21-134988","True",0,0,"Full IV",,"06/02/23 15:09:50","MultiFlash v1.60.0.3","BTF_EEPV_by Karoline.mfi",,0.65,1.191888,"True",,,0.225254,0
140,"Sandra","GT_DOEPC_B2O2","B2_610C_Below_117","06/02/23 15:10:59",10.048628,0.660933,7.007912,0.425003,2.978383,44.845253,10.806903,127.25933,0.028802,0.036461,0.660933,0.025428,0.425003,0.010807,10.806903,35072.67136,7.93773,7.47201,0.388249,43.680162,2.901003,10.526137,0.031254,0.027112,0.388249,0.010526,10.526137,8.613568000000001,8.532469000000001,26.359726,29.84307,0.03359,0.577295,0.019392,80.469038,19.391598,1.03583,1.716793,1.45418e-13,2.694431e-08,,500.779375,245.331035,,,41.032767,1.915435e+16,0.804639,,1.255562,0.803239,-0.010426,26.523495,0.425003,,,,,-1.515114,-15,16.818804,-0.122284,,54.519107,18.654116,,,35.82512,0.039872,23.831947,0.014253,"False","False",3,0.804639,"p-type",0.018,275.6,275.6,1,1,25,1,"Generalized",562,12.765112,0.330939,2.2,0,1000,69.060323,1.66e-30,"Sinton & Swanson (1987)","OFF","Center Point",3000000000000000,30,2000000000000000,4000000000000000,"OFF","Dark Rsh (Cell only)",10,"True","RTD (Internal)",5,10,-0.05,2,0.01,"A",0,"21-134988","True",0,0,"Full IV",,"06/02/23 15:10:59","MultiFlash v1.60.0.3","BTF_EEPV_by Karoline.mfi",,0.65,1.714442,"True",,,0.225254,0
141,"Sandra","GT_DOEPC_B2O2","B2_610C_Below_119","06/02/23 15:12:11",11.304861,0.661507,8.514191,0.368877,3.140691,41.997733,11.395831,121.791526,0.029651,0.041019,0.661507,0.030893,0.368877,0.011396,11.395831,33565.744609,8.171878,8.514191,0.368877,41.997733,3.140691,11.395831,0.029651,0.030893,0.368877,0.011396,11.395831,8.171878,7.738097,26.336642,29.75289,0.037984,0.577734,0.021945,80.87493000000001,21.944923,1.0405,1.567345,1.717243e-13,2.657272e-08,,520.447361,269.905318,,,40.11995,1.729641e+16,0.883365,,1.25228,0.805521,-0.004705,29.410297,0.368877,,,,,-1.356117,-15,15.033444,0.08022899999999999,,57.614378,18.464564,,,39.112859,0.036954,26.908686,0.012676,"False","False",3,0.883365,"p-type",0.018,275.6,275.6,1,1,25,1,"Generalized",562,9.568028,0.330939,2.2,0,1000,8.859904999999999,1.66e-30,"Sinton & Swanson (1987)","OFF","Center Point",3000000000000000,30,2000000000000000,4000000000000000,"OFF","Dark Rsh (Cell only)",10,"True","RTD (Internal)",5,10,-0.05,2,0.01,"A",0,"21-134988","True",0,0,"Full IV",,"06/02/23 15:12:11","MultiFlash v1.60.0.3","BTF_EEPV_by Karoline.mfi",,0.65,1.622341,"True",,,0.225254,0
142,"Sandra","GT_DOEPC_B2O2","B2_610C_Below_121","06/02/23 15:13:26",10.553754,0.666184,7.671945,0.429421,3.294495,46.858407,11.953901,138.378809,0.026199,0.038294,0.666184,0.027837,0.429421,0.011954,11.953901,38137.199716,7.220368,8.126984999999999,0.40302,46.585895,3.275336,11.884382,0.027344,0.029488,0.40302,0.011884,11.884382,7.535898,7.673308,26.303065,29.727597,0.035783,0.583082,0.020864,81.787012,20.864428,1.013938,1.394869,1.519072e-13,1.615445e-08,,349.683092,210.030655,,,53.025063,1.773192e+16,0.863455,,1.251925,0.8035330000000001,-0.007668,26.001095,0.429421,,,,,-0.99954,-15,20.77077,-0.114519,,52.395794,17.071859,,,35.288492,0.035442,25.153281,0.016728,"False","False",3,0.863455,"p-type",0.018,275.6,275.6,1,1,25,1,"Generalized",562,10.918616,0.330939,2.2,0,1000,59.40237,1.66e-30,"Sinton & Swanson (1987)","OFF","Center Point",3000000000000000,30,2000000000000000,4000000000000000,"OFF","Dark Rsh (Cell only)",10,"True","RTD (Internal)",5,10,-0.05,2,0.01,"A",0,"21-134988","True",0,0,"Full IV",,"06/02/23 15:13:26","MultiFlash v1.60.0.3","BTF_EEPV_by Karoline.mfi",,0.65,1.718616,"True",,,0.225254,0
