Repository: dintalframe/MLPROJECT

File: FCT650csv/MultiFlash_Database WW02 - 2024.csv (part 5 of 5)
nce_(percent),Pm/Pe,Total_IV_Curve_Loss_(percent),BulkSRH_AND_Jo_Power_Loss_(percent),BulkSRH_Power_Loss_(percent),Jo_Power_Loss_(percent),Rs_Power_Loss_(percent),Rsh_Power_Loss_(percent),Richter_Limit_Efficiency_(percent),Delta_Power_per_(fA/cm2)_at_pVmp_(percent),Dark_Break_Interpolated,Calibration,Resistivity_(ohm-cm),Analysis_Resistivity_(ohm-cm),Sample_Type,Thickness_(cm),Cell_Area_(cm2),Total_Area_(cm2),Number_of_Cells_per_String,Number_of_Strings,Temperature_(C),Intensity_(suns),Analysis_Type,Nominal_Load_Voltage_(mV/cell),Rs_Modulation_Target_(ohm-cm2),Reference_Constant_(V/sun),Voltage_Temperature_Coefficient_(mV/C),Temperature_Offset_(C),Power_per_Sun_(W/m2),Conductivity_Modulation_(ohm-cm2/V),Auger_Coefficient,Auger_Method,Band_Gap_Narrowing,Fit_Method,Carrier_Density_Center_Point_(cm-3),Percent_Fit,Lower_Bound_(cm-3),Upper_Bound_(cm-3),Rsh_Lifetime_Correction,Rsh_Measurement_Method,SunsVoc_Rsh_Voltage_(V),Do_Dark_Break_Measurement,Temperature_Measurement_Method,Number_of_dRsh_Points,dRsh_Output_Vlimit_(V),Current_Transfer,Voltage_Transfer,Temperature_Transfer,Final_Bin,Bin_Index,Tester_ID,Do_Doping_Measurement,Doping_Sample_Time_(us),Doping_Measurement_Length_(us),Measurement_Type,Comments,Measurement_Date-Time_String,Software_Version,Recipe_Filename,EL_Pulse_Charge_Delivered_(C),Forward_Dark_IV_(V),Forward_Dark_IV_(A),Forward_Dark_IV_Interpolated?,EL_Pulse_Energy _Delivered_(J),EL_Pulse_Current_(A),Doping_Calibration_Factor_(V/sun),Vmp_Correction_Factor_(percent)
141,"Donald","BTF-Box4-J-BP25-Z6745","CJ18","01/08/24 12:59:18",10.533982,0.65417,9.370520000000001,0.528524,4.952549,71.869682,17.970061,102.993294,0.004933,0.038222,0.65417,0.034,0.528524,0.01797,17.970061,28384.951879,1.359515,9.370520000000001,0.528524,71.869682,4.952549,17.970061,0.004933,0.034,0.528524,0.01797,17.970061,1.359515,1.448014,26.322999,15.834638,0.034498,0.568962,0.019628,78.500618,19.628039,1.060645,2.407939,1.476891e-13,4.836689e-08,,898.59118,334.622705,,,15.584529,2.002016e+16,0.772867,,1.302717,0.842902,-0.006852,5.596715,0.528524,,,,,-1.930125,-15,2.147806,-0.002161,0.990671,27.631974,21.154745,,,6.4314,0.045829,24.885006,0.009176999999999999,"False","False",3,0.772867,"p-type",0.018,275.6,275.6,1,1,25,1,"Generalized",540,1.337802,0.311854,2.2,0,1000,2.376904,1.66e-30,"Sinton & Swanson (1987)","OFF","Center Point",3000000000000000,30,2000000000000000,4000000000000000,"OFF","Dark Rsh (Cell only)",10,"True","RTD (Internal)",5,10,-0.05,2,0.01,"A",0,"21-134988","True",0,0,"Hunt",,"01/08/24 12:59:18","MultiFlash v1.60.0.3","Default.mfi",,0.65,5.177284,"True",,,0.212476,0
142,"Donald","BTF-Box4-J-BP25-Z6745","CJ19","01/08/24 13:00:25",10.570852,0.659417,9.383874,0.514679,4.829681,69.286494,17.524241,168.407278,0.007818,0.038356,0.659417,0.034049,0.514679,0.017524,17.524241,46413.045892,2.154723,9.104074000000001,0.5295840000000001,69.16734,4.821375,17.494104,0.007415,0.033034,0.5295840000000001,0.017494,17.494104,2.043446,2.485705,26.265289,15.541422,0.035157,0.575093,0.020218,79.938086,20.218288,1.030717,1.853768,1.476327e-13,3.448203e-08,,608.078699,273.768118,,,25.587084,1.890847e+16,0.814183,,1.318463,0.84594,-0.006524,9.722973,0.514679,,,,,-1.200158,-15,3.809156,-0.014484,0.952614,29.971967,19.452537,,,10.491035,0.028395,25.095147,0.011813,"False","False",3,0.814183,"p-type",0.018,275.6,275.6,1,1,25,1,"Generalized",540,2.249013,0.311854,2.2,0,1000,12.156697,1.66e-30,"Sinton & Swanson (1987)","OFF","Center Point",3000000000000000,30,2000000000000000,4000000000000000,"OFF","Dark Rsh (Cell only)",10,"True","RTD (Internal)",5,10,-0.05,2,0.01,"A",0,"21-134988","True",0,0,"Hunt",,"01/08/24 13:00:25","MultiFlash v1.60.0.3","Default.mfi",,0.65,3.987436,"True",,,0.212476,0
143,"Donald","BTF-Box4-J-BP25-Z6745","CJ26","01/08/24 13:01:45",10.591116,0.662751,9.047044,0.5075229999999999,4.59158,65.41388000000001,16.660305,197.527371,0.011257,0.038429,0.662751,0.032827,0.5075229999999999,0.01666,16.660305,54438.543484,3.102418,8.778332000000001,0.519912,65.020399,4.563961,16.560089,0.010742,0.031852,0.519912,0.01656,16.560089,2.96063,3.740627,26.328246,15.842323,0.035976,0.581268,0.020912,82.106081,20.911653,0.979505,1.330166,1.765384e-13,1.562566e-08,,366.694416,240.905948,,,48.643536,1.617909e+16,0.939267,,1.316866,0.8455859999999999,-0.006647,14.503122,0.5075229999999999,,,,,-0.5355220000000001,-15,10.130504,-0.076363,0.904043,33.800509,17.152909,,,16.623006,0.024595,25.234863,0.015356,"False","False",3,0.939267,"p-type",0.018,275.6,275.6,1,1,25,1,"Generalized",540,3.401802,0.311854,2.2,0,1000,23.598725,1.66e-30,"Sinton & Swanson (1987)","OFF","Center Point",3000000000000000,30,2000000000000000,4000000000000000,"OFF","Dark Rsh (Cell only)",10,"True","RTD (Internal)",5,10,-0.05,2,0.01,"A",0,"21-134988","True",0,0,"Hunt",,"01/08/24 13:01:45","MultiFlash v1.60.0.3","Default.mfi",,0.65,3.036245,"True",,,0.212476,0
144,"Donald","BTF-Box4-J-BP25-Z6745","CJ34","01/08/24 13:02:49",10.543147,0.658367,8.936426000000001,0.49501,4.423621,63.729385,16.050875,238.916888,0.012556,0.038255,0.658367,0.032425,0.49501,0.016051,16.050875,65845.49447000001,3.460366,8.455908000000001,0.514951,62.731828,4.354378,15.799631,0.011824,0.030682,0.514951,0.0158,15.799631,3.258721,4.0555,26.302014,15.808826,0.035941,0.577193,0.020745,82.366272,20.744759,0.965252,1.272368,2.19095e-13,1.383316e-08,,405.390132,284.438205,,,43.770009,1.581529e+16,0.959147,,1.312509,0.8419,-0.006424,15.789527,0.49501,,,,,-0.500658,-15,9.535097,-0.068136,0.897569,35.681429,17.176487,,,18.484735,0.020206,25.039713,0.01286,"False","False",3,0.959147,"p-type",0.018,275.6,275.6,1,1,25,1,"Generalized",540,3.683512,0.311854,2.2,0,1000,24.323302,1.66e-30,"Sinton & Swanson (1987)","OFF","Center Point",3000000000000000,30,2000000000000000,4000000000000000,"OFF","Dark Rsh (Cell only)",10,"True","RTD (Internal)",5,10,-0.05,2,0.01,"A",0,"21-134988","True",0,0,"Hunt",,"01/08/24 13:02:49","MultiFlash v1.60.0.3","Default.mfi",,0.65,3.050664,"True",,,0.212476,0
145,"Donald","BTF-Box4-J-BP25-Z6745","CJ42","01/08/24 13:03:53",10.463503,0.653897,9.508822,0.5325569999999999,5.063993,74.012782,18.37443,164.950638,0.005958,0.037966,0.653897,0.034502,0.5325569999999999,0.018374,18.37443,45460.395845,1.642028,9.508822,0.5325569999999999,74.012782,5.063993,18.37443,0.005958,0.034502,0.5325569999999999,0.018374,18.37443,1.642028,2.02174,26.302014,15.72094,0.035929,0.573188,0.020594,82.95414599999999,20.594215,0.9635590000000001,1.15179,2.915157e-13,7.635731e-09,,416.974882,335.932985,,,30.686635,1.847038e+16,0.831808,,1.32257,0.844758,-0.00753,7.839692,0.5325569999999999,,,,,-0.349486,-15,4.079193,-0.017408,0.969218,25.533931,16.730567,,,8.774133000000001,0.029231,24.724089,0.011596,"False","False",3,0.831808,"p-type",0.018,275.6,275.6,1,1,25,1,"Generalized",540,1.803369,0.311854,2.2,0,1000,7.67503,1.66e-30,"Sinton & Swanson (1987)","OFF","Center Point",3000000000000000,30,2000000000000000,4000000000000000,"OFF","Dark Rsh (Cell only)",10,"True","RTD (Internal)",5,10,-0.05,2,0.01,"A",0,"21-134988","True",0,0,"Hunt",,"01/08/24 13:03:53","MultiFlash v1.60.0.3","Default.mfi",,0.65,4.724036,"True",,,0.212476,0
146,"Donald","BTF-Box4-J-BP25-Z6745","CJ50","01/08/24 13:05:02",10.4847,0.657554,9.39114,0.511579,4.80431,69.68567,17.432186,105.172615,0.007431,0.038043,0.657554,0.034075,0.511579,0.017432,17.432186,28985.572749,2.047957,9.14287,0.525378,69.673327,4.80346,17.429098,0.007126,0.033174,0.525378,0.017429,17.429098,1.964013,2.286507,26.317753,15.733557,0.034837,0.571815,0.01992,79.63226400000001,19.920372,1.056471,1.869959,1.531481e-13,3.762114e-08,,692.310747,291.950458,,,21.533456,1.890384e+16,0.814366,,1.313618,0.843166,-0.006996,8.663876,0.511579,,,,,-1.266578,-15,2.940078,-0.007799,0.963991,29.709806,19.865211,,,9.799206999999999,0.045388,24.853693,0.010486,"False","False",3,0.814366,"p-type",0.018,275.6,275.6,1,1,25,1,"Generalized",540,2.030956,0.311854,2.2,0,1000,8.877326,1.66e-30,"Sinton & Swanson (1987)","OFF","Center Point",3000000000000000,30,2000000000000000,4000000000000000,"OFF","Dark Rsh (Cell only)",10,"True","RTD (Internal)",5,10,-0.05,2,0.01,"A",0,"21-134988","True",0,0,"Hunt",,"01/08/24 13:05:02","MultiFlash v1.60.0.3","Default.mfi",,0.65,4.177848,"True",,,0.212476,0
147,"Donald","BTF-Box4-J-BP25-Z6745","CJ59","01/08/24 13:05:59",10.616826,0.659822,9.140333,0.518975,4.743606,67.71537499999999,17.211923,74.60609599999999,0.009083000000000001,0.038523,0.659822,0.033165,0.518975,0.017212,17.211923,20561.439957,2.503252,9.140333,0.518975,67.71537499999999,4.743606,17.211923,0.009083000000000001,0.033165,0.518975,0.017212,17.211923,2.503252,3.03969,26.26529,15.581276,0.035746,0.577334,0.020637,81.19148199999999,20.637285,1.002935,1.506311,1.758772e-13,2.402019e-08,,483.699523,270.656945,,,35.784358,1.695062e+16,0.89989,,1.318192,0.843526,-0.006867,11.778533,0.518975,,,,,-0.938178,-15,7.283842,-0.045652,0.923663,31.614224,18.251738,,,13.298255,0.064231,25.238071,0.01319,"False","False",3,0.89989,"p-type",0.018,275.6,275.6,1,1,25,1,"Generalized",540,2.774986,0.311854,2.2,0,1000,19.636999,1.66e-30,"Sinton & Swanson (1987)","OFF","Center Point",3000000000000000,30,2000000000000000,4000000000000000,"OFF","Dark Rsh (Cell only)",10,"True","RTD (Internal)",5,10,-0.05,2,0.01,"A",0,"21-134988","True",0,0,"Hunt",,"01/08/24 13:05:59","MultiFlash v1.60.0.3","Default.mfi",,0.65,3.7076,"True",,,0.212476,0
148,"Donald","BTF-Box4-J-BP25-Z6745","CJ7","01/08/24 13:07:13",10.631749,0.656561,9.317845,0.525705,4.898434,70.17422999999999,17.773707,141.843339,0.005951,0.038577,0.656561,0.033809,0.525705,0.017774,17.773707,39092.024195,1.640161,9.317845,0.525705,70.17422999999999,4.898434,17.773707,0.005951,0.033809,0.525705,0.017774,17.773707,1.640161,1.774999,26.312506,15.563362,0.03468,0.570976,0.019802,78.18071,19.801586,1.070288,2.611253,1.25167e-13,5.022611e-08,,869.318529,307.718483,,,16.423281,2.145508e+16,0.725764,,1.32513,0.845671,-0.006578,6.9715,0.525705,,,,,-1.983226,-15,2.571372,-0.004028,0.986619,29.154398,21.327894,,,7.793362,0.033142,25.163137,0.010127,"False","False",3,0.725764,"p-type",0.018,275.6,275.6,1,1,25,1,"Generalized",540,1.622736,0.311854,2.2,0,1000,3.119539,1.66e-30,"Sinton & Swanson (1987)","OFF","Center Point",3000000000000000,30,2000000000000000,4000000000000000,"OFF","Dark Rsh (Cell only)",10,"True","RTD (Internal)",5,10,-0.05,2,0.01,"A",0,"21-134988","True",0,0,"Hunt",,"01/08/24 13:07:13","MultiFlash v1.60.0.3","Default.mfi",,0.65,4.649738,"True",,,0.212476,0
149,"Donald","BTF-Box4-J-BP50-Z6805","CJ17","01/08/24 13:08:30",10.495145,0.642151,7.958816,0.454528,3.617507,53.676437,13.125932,43.727272,0.014727,0.038081,0.642151,0.028878,0.454528,0.013126,13.125932,12051.236087,4.058821,7.865644,0.458881,53.556061,3.609394,13.096496,0.01466,0.02854,0.458881,0.013096,13.096496,4.040261,4.390105,26.328246,15.700952,0.031316,0.545537,0.017084,69.86258100000001,17.084061,1.331837,6.502935,9.870543000000001e-14,1e-07,,4062.368285,532.240743,,,7.885291,1.823607e+16,0.841576,,1.319247,0.844536,-0.007984,16.861789,0.454528,,,,,-5.367158,-15,2.097044,-0.00924,0.934721,46.198219,30.476449,,,15.621237,0.100533,24.564527,0.00357,"False","False",3,0.841576,"p-type",0.018,275.6,275.6,1,1,25,1,"Generalized",540,4.005529,0.311854,2.2,0,1000,11.72822,1.66e-30,"Sinton & Swanson (1987)","OFF","Center Point",3000000000000000,30,2000000000000000,4000000000000000,"OFF","Dark Rsh (Cell only)",10,"True","RTD (Internal)",5,10,-0.05,2,0.01,"A",0,"21-134988","True",0,0,"Hunt",,"01/08/24 13:08:30","MultiFlash v1.60.0.3","Default.mfi",,0.65,4.294968,"True",,,0.212476,0
150,"Donald","BTF-Box4-J-BP50-Z6805","CJ24","01/08/24 13:09:23",10.461306,0.647234,8.699131,0.490416,4.26619,63.00758,15.479643,91.573786,0.007559,0.037958,0.647234,0.031564,0.490416,0.01548,15.479643,25237.735492,2.08317,8.258575,0.5138239999999999,62.671746,4.243451,15.397135,0.007586,0.029966,0.5138239999999999,0.015397,15.397135,2.090647,2.428375,26.333492,16.01811,0.031901,0.555373,0.017717,72.114405,17.716999,1.21369,6.724671,4.015308e-14,1e-07,,2480.4226,435.295624,,,5.578115,2.256256e+16,0.693438,,1.317726,0.847,-0.008016000000000001,9.113288000000001,0.490416,,,,,-4.099879,-15,0.92584,-0.0038,0.971398,36.286502,27.872162,,,8.364573999999999,0.049766,24.557586,0.005634,"False","False",3,0.693438,"p-type",0.018,275.6,275.6,1,1,25,1,"Generalized",540,2.073219,0.311854,2.2,0,1000,3.537121,1.66e-30,"Sinton & Swanson (1987)","OFF","Center Point",3000000000000000,30,2000000000000000,4000000000000000,"OFF","Dark Rsh (Cell only)",10,"True","RTD (Internal)",5,10,-0.05,2,0.01,"A",0,"21-134988","True",0,0,"Hunt",,"01/08/24 13:09:23","MultiFlash v1.60.0.3","Default.mfi",,0.65,6.146709,"True",,,0.212476,0
151,"Donald","BTF-Box4-J-BP50-Z6805","CJ33","01/08/24 13:10:20",10.421185,0.644498,8.788886,0.515757,4.53293,67.49017499999999,16.447497,93.13695300000001,0.003777,0.037813,0.644498,0.03189,0.515757,0.016447,16.447497,25668.544346,1.040968,8.788886,0.515757,67.49017499999999,4.53293,16.447497,0.003777,0.03189,0.515757,0.016447,16.447497,1.040968,1.089524,26.275782,15.563338,0.032044,0.550868,0.017652,72.433026,17.65208,1.263539,6.370544,6.757552e-14,1e-07,,2814.982588,482.360066,,,3.322026,3.0689e+16,0.526471,,1.323911,0.847047,-0.007503,4.177048,0.515757,,,,,-5.032182,-15,0.514227,-0.0003,0.995981,31.937621,27.478338,,,4.410705,0.048578,24.336317,0.004589,"False","False",3,0.526471,"p-type",0.018,275.6,275.6,1,1,25,1,"Generalized",540,0.997878,0.311854,2.2,0,1000,-1.785053,1.66e-30,"Sinton & Swanson (1987)","OFF","Center Point",3000000000000000,30,2000000000000000,4000000000000000,"OFF","Dark Rsh (Cell only)",10,"True","RTD (Internal)",5,10,-0.05,2,0.01,"A",0,"21-134988","True",0,0,"Hunt",,"01/08/24 13:10:20","MultiFlash v1.60.0.3","Default.mfi",,0.65,7.143232,"True",,,0.212476,0
152,"Donald","BTF-Box4-J-BP50-Z6805","CJ41","01/08/24 13:11:22",10.499271,0.649895,8.592355,0.497979,4.278812,62.707668,15.525444,83.28038599999999,0.009608,0.038096,0.649895,0.031177,0.497979,0.015525,15.525444,22952.074461,2.647831,8.235678999999999,0.51585,62.261549,4.248372,15.414992,0.009136,0.029883,0.51585,0.015415,15.414992,2.517854,3.035041,26.296768,15.659085,0.03301,0.560653,0.018507,74.751177,18.50723,1.161819,5.19828,6.212320999999999e-14,8.660848999999999e-08,,1695.779377,393.889154,,,11.874012,2.087028e+16,0.744193,,1.322681,0.84226,-0.007527,11.442906,0.497979,,,,,-3.073039,-15,2.579519,-0.012079,0.91765,36.797068,25.147685,,,11.593989,0.055395,24.722683,0.006745,"False","False",3,0.744193,"p-type",0.018,275.6,275.6,1,1,25,1,"Generalized",540,2.699153,0.311854,2.2,0,1000,20.371662,1.66e-30,"Sinton & Swanson (1987)","OFF","Center Point",3000000000000000,30,2000000000000000,4000000000000000,"OFF","Dark Rsh (Cell only)",10,"True","RTD (Internal)",5,10,-0.05,2,0.01,"A",0,"21-134988","True",0,0,"Hunt",,"01/08/24 13:11:22","MultiFlash v1.60.0.3","Default.mfi",,0.65,5.497351,"True",,,0.212476,0
153,"Donald","BTF-Box4-J-BP50-Z6805","CJ49","01/08/24 13:12:13",10.382702,0.643872,8.657717999999999,0.518964,4.493042,67.209436,16.302766,86.388831,0.003872,0.037673,0.643872,0.031414,0.518964,0.016303,16.302766,23808.761731,1.067085,8.657717999999999,0.518964,67.209436,4.493042,16.302766,0.003872,0.031414,0.518964,0.016303,16.302766,1.067085,1.103231,26.260043,15.736899,0.031797,0.549608,0.017476,72.044915,17.475692,1.250531,6.443304,7.123788e-14,1e-07,,3011.757046,492.417466,,,4.39847,2.448088e+16,0.644242,,1.316934,0.843541,-0.007792,4.174916,0.518964,,,,,-4.020276,-15,0.739444,-0.000322,0.997624,32.49008,28.030213,,,4.407606,0.05226,24.277035,0.004314,"False","False",3,0.644242,"p-type",0.018,275.6,275.6,1,1,25,1,"Generalized",540,0.99786,0.311854,2.2,0,1000,-1.632974,1.66e-30,"Sinton & Swanson (1987)","OFF","Center Point",3000000000000000,30,2000000000000000,4000000000000000,"OFF","Dark Rsh (Cell only)",10,"True","RTD (Internal)",5,10,-0.05,2,0.01,"A",0,"21-134988","True",0,0,"Hunt",,"01/08/24 13:12:13","MultiFlash v1.60.0.3","Default.mfi",,0.65,7.27418,"True",,,0.212476,0
154,"Donald","BTF-Box4-J-BP50-Z6805","CJ58","01/08/24 13:13:19",10.474185,0.64418,8.617562,0.497901,4.290693,63.591643,15.568553,93.533796,0.005493,0.038005,0.64418,0.031268,0.497901,0.015569,15.568553,25777.914151,1.513944,8.422561,0.507952,63.407338,4.278258,15.523432,0.005661,0.030561,0.507952,0.015523,15.523432,1.560166,1.378964,26.296768,15.572338,0.031295,0.548893,0.017178,70.164824,17.177804,1.281121,6.594666,7.292763e-14,1e-07,,3535.845915,490.846969,,,3.588334,2.358063e+16,0.6663520000000001,,1.324717,0.846187,-0.008024,5.208434,0.497901,,,,,-4.955331,-15,0.579087,0.000944,0.9976390000000001,36.036367,29.955193,,,6.033505,0.047669,24.518473,0.004139,"False","False",3,0.6663520000000001,"p-type",0.018,275.6,275.6,1,1,25,1,"Generalized",540,1.439358,0.311854,2.2,0,1000,-2.000962,1.66e-30,"Sinton & Swanson (1987)","OFF","Center Point",3000000000000000,30,2000000000000000,4000000000000000,"OFF","Dark Rsh (Cell only)",10,"True","RTD (Internal)",5,10,-0.05,2,0.01,"A",0,"21-134988","True",0,0,"Hunt",,"01/08/24 13:13:19","MultiFlash v1.60.0.3","Default.mfi",,0.65,7.10377,"True",,,0.212476,0
155,"Donald","BTF-Box4-J-BP50-Z6805","CJ6","01/08/24 13:14:20",10.621271,0.648247,8.712681999999999,0.517141,4.505684,65.44010400000001,16.348635,111.311017,0.005039,0.038539,0.648247,0.031614,0.517141,0.016349,16.348635,30677.316349,1.388873,8.712681999999999,0.517141,65.44010400000001,4.505684,16.348635,0.005039,0.031614,0.517141,0.016349,16.348635,1.388873,1.374853,26.333493,15.802722,0.032199,0.555345,0.017882,71.57660799999999,17.881693,1.237213,6.696154,3.843992e-14,1e-07,,2598.82446,424.875866,,,5.455064,2.519342e+16,0.627841,,1.323279,0.845686,-0.006978,5.137483,0.517141,,,,,-4.473562,-15,1.002559,0.000166,0.9860370000000001,34.045074,28.323526,,,5.681244,0.040305,24.943229,0.005356,"False","False",3,0.627841,"p-type",0.018,275.6,275.6,1,1,25,1,"Generalized",540,1.291147,0.311854,2.2,0,1000,3.578344,1.66e-30,"Sinton & Swanson (1987)","OFF","Center Point",3000000000000000,30,2000000000000000,4000000000000000,"OFF","Dark Rsh (Cell only)",10,"True","RTD (Internal)",5,10,-0.05,2,0.01,"A",0,"21-134988","True",0,0,"Hunt",,"01/08/24 13:14:20","MultiFlash v1.60.0.3","Default.mfi",,0.65,7.113348,"True",,,0.212476,0
156,"Donald","BTF-Box4-J-BP100-Z6790","CJ16","01/08/24 13:15:31",10.527052,0.653966,8.896136,0.516359,4.593603,66.725472,16.667643,68.921846,0.007609,0.038197,0.653966,0.032279,0.516359,0.016668,16.667643,18994.860798,2.097115,8.878183999999999,0.517283,66.70998400000001,4.592536,16.663775,0.007602,0.032214,0.517283,0.016664,16.663775,2.095153,2.204313,26.286275,15.798735,0.03388,0.565859,0.019171,76.748508,19.171341,1.116283,3.315252,1.061037e-13,6.297923999999999e-08,,1175.329567,337.069268,,,18.208538,1.737309e+16,0.879788,,1.323755,0.84232,-0.007647,8.120604999999999,0.516359,,,,,-2.2712,-15,3.548973,-0.004342,0.944079,32.92664,23.064545,,,9.794434000000001,0.067662,24.913717,0.008560999999999999,"False","False",3,0.879788,"p-type",0.018,275.6,275.6,1,1,25,1,"Generalized",540,2.09823,0.311854,2.2,0,1000,14.205899,1.66e-30,"Sinton & Swanson (1987)","OFF","Center Point",3000000000000000,30,2000000000000000,4000000000000000,"OFF","Dark Rsh (Cell only)",10,"True","RTD (Internal)",5,10,-0.05,2,0.01,"A",0,"21-134988","True",0,0,"Hunt",,"01/08/24 13:15:31","MultiFlash v1.60.0.3","Default.mfi",,0.65,4.976922,"True",,,0.212476,0
157,"Donald","BTF-Box4-J-BP100-Z6790","CJ23","01/08/24 13:16:38",10.534431,0.654038,9.111015999999999,0.523214,4.767016,69.188227,17.296864,143.754479,0.00595,0.038224,0.654038,0.033059,0.523214,0.017297,17.296864,39618.734346,1.639839,9.111015999999999,0.523214,69.188227,4.767016,17.296864,0.00595,0.033059,0.523214,0.017297,17.296864,1.639839,1.816032,26.354479,15.866508,0.033848,0.568188,0.019232,76.92851400000001,19.231914,1.090765,3.541207,1.09839e-13,6.087085e-08,,1088.177116,336.351855,,,16.21977,1.795659e+16,0.853556,,1.333732,0.8450800000000001,-0.007133,6.863016,0.523214,,,,,-2.406698,-15,2.655687,-0.005349,0.983869,30.376454,22.859538,,,7.484226,0.03269,24.926835,0.009242999999999999,"False","False",3,0.853556,"p-type",0.018,275.6,275.6,1,1,25,1,"Generalized",540,1.604636,0.311854,2.2,0,1000,4.390239,1.66e-30,"Sinton & Swanson (1987)","OFF","Center Point",3000000000000000,30,2000000000000000,4000000000000000,"OFF","Dark Rsh (Cell only)",10,"True","RTD (Internal)",5,10,-0.05,2,0.01,"A",0,"21-134988","True",0,0,"Hunt",,"01/08/24 13:16:38","MultiFlash v1.60.0.3","Default.mfi",,0.65,5.122364,"True",,,0.212476,0
158,"Donald","BTF-Box4-J-BP100-Z6790","CJ31","01/08/24 13:17:35",10.542938,0.6579970000000001,9.360908999999999,0.531856,4.978659,71.767306,18.064799,64.879283,0.005735,0.038254,0.6579970000000001,0.033966,0.531856,0.018065,18.064799,17880.730324,1.580593,9.360908999999999,0.531856,71.767306,4.978659,18.064799,0.005735,0.033966,0.531856,0.018065,18.064799,1.580593,1.751884,26.302014,15.545411,0.034903,0.574639,0.020057,79.680592,20.05668,1.025394,1.984844,1.510137e-13,3.634477e-08,,648.3575970000001,288.554482,,,26.095783,1.717223e+16,0.889224,,1.324704,0.8455819999999999,-0.006812,6.837636,0.531856,,,,,-1.58144,-15,3.803644,-0.007487,0.983172,27.651835,19.883022,,,7.695024,0.07378899999999999,25.027308,0.011942,"False","False",3,0.889224,"p-type",0.018,275.6,275.6,1,1,25,1,"Generalized",540,1.604462,0.311854,2.2,0,1000,3.991403,1.66e-30,"Sinton & Swanson (1987)","OFF","Center Point",3000000000000000,30,2000000000000000,4000000000000000,"OFF","Dark Rsh (Cell only)",10,"True","RTD (Internal)",5,10,-0.05,2,0.01,"A",0,"21-134988","True",0,0,"Hunt",,"01/08/24 13:17:35","MultiFlash v1.60.0.3","Default.mfi",,0.65,4.400157,"True",,,0.212476,0
159,"Donald","BTF-Box4-J-BP100-Z6790","CJ32","01/08/24 13:18:41",10.567279,0.660569,9.347118,0.512609,4.791418,68.64082399999999,17.385407,177.05066,0.008980999999999999,0.038343,0.660569,0.033916,0.512609,0.017385,17.385407,48795.161884,2.475224,9.347118,0.512609,68.64082399999999,4.791418,17.385407,0.008980999999999999,0.033916,0.512609,0.017385,17.385407,2.475224,2.852109,26.333494,15.690023,0.035576,0.578586,0.020584,81.26788500000001,20.5836,0.998049,1.500101,1.710304e-13,2.290393e-08,,459.089117,261.668402,,,38.175695,1.639501e+16,0.927879,,1.31804,0.84613,-0.006506,11.185346,0.512609,,,,,-0.873928,-15,6.100307,-0.026586,0.9491270000000001,30.718126,18.143821,,,12.547014,0.027291,25.138744,0.014025,"False","False",3,0.927879,"p-type",0.018,275.6,275.6,1,1,25,1,"Generalized",540,2.573873,0.311854,2.2,0,1000,11.613653,1.66e-30,"Sinton & Swanson (1987)","OFF","Center Point",3000000000000000,30,2000000000000000,4000000000000000,"OFF","Dark Rsh (Cell only)",10,"True","RTD (Internal)",5,10,-0.05,2,0.01,"A",0,"21-134988","True",0,0,"Hunt",,"01/08/24 13:18:41","MultiFlash v1.60.0.3","Default.mfi",,0.65,3.496655,"True",,,0.212476,0
160,"Donald","BTF-Box4-J-BP100-Z6790","CJ40","01/08/24 13:19:48",10.52788,0.655135,9.219825999999999,0.513801,4.737152,68.68239,17.188506,63.520709,0.007301,0.0382,0.655135,0.033454,0.513801,0.017189,17.188506,17506.307482,2.012192,9.219825999999999,0.513801,68.68239,4.737152,17.188506,0.007301,0.033454,0.513801,0.017189,17.188506,2.012192,2.271575,26.328246,15.806712,0.034467,0.569084,0.019615,78.376711,19.614614,1.070576,2.418965,1.378492e-13,4.90811e-08,,896.464828,322.09374,,,17.199283,2.023644e+16,0.765347,,1.315955,0.842992,-0.007284,8.751303999999999,0.513801,,,,,-1.99547,-15,2.721114,-0.008128,0.965235,30.812075,21.243982,,,9.493786999999999,0.074306,24.896183,0.009197,"False","False",3,0.765347,"p-type",0.018,275.6,275.6,1,1,25,1,"Generalized",540,2.016869,0.311854,2.2,0,1000,7.36058,1.66e-30,"Sinton & Swanson (1987)","OFF","Center Point",3000000000000000,30,2000000000000000,4000000000000000,"OFF","Dark Rsh (Cell only)",10,"True","RTD (Internal)",5,10,-0.05,2,0.01,"A",0,"21-134988","True",0,0,"Hunt",,"01/08/24 13:19:48","MultiFlash v1.60.0.3","Default.mfi",,0.65,4.584699,"True",,,0.212476,0
161,"Donald","BTF-Box4-J-BP100-Z6790","CJ48","01/08/24 13:20:47",10.481305,0.653671,9.315115,0.50781,4.730308,69.04225099999999,17.16367,115.986092,0.006573,0.038031,0.653671,0.033799,0.50781,0.017164,17.16367,31965.766905,1.811626,9.315115,0.50781,69.04225099999999,4.730308,17.16367,0.006573,0.033799,0.50781,0.017164,17.16367,1.811626,1.999979,26.270536,15.927361,0.03409,0.566171,0.019301,77.639892,19.301015,1.098866,2.734688,1.237734e-13,5.74417e-08,,1059.925207,339.47839,,,12.867757,1.999832e+16,0.773635,,1.319962,0.842587,-0.007345,7.740619,0.50781,,,,,-1.974448,-15,1.722537,-0.003715,0.987157,30.454724,22.078842,,,8.335385,0.040496,24.762641,0.008281999999999999,"False","False",3,0.773635,"p-type",0.018,275.6,275.6,1,1,25,1,"Generalized",540,1.810065,0.311854,2.2,0,1000,2.210968,1.66e-30,"Sinton & Swanson (1987)","OFF","Center Point",3000000000000000,30,2000000000000000,4000000000000000,"OFF","Dark Rsh (Cell only)",10,"True","RTD (Internal)",5,10,-0.05,2,0.01,"A",0,"21-134988","True",0,0,"Hunt",,"01/08/24 13:20:47","MultiFlash v1.60.0.3","Default.mfi",,0.65,4.471739,"True",,,0.212476,0
162,"Donald","BTF-Box4-J-BP100-Z6790","CJ57","01/08/24 13:22:07",10.540553,0.656072,9.273185,0.526218,4.879718,70.563438,17.705798,119.999471,0.004909,0.038246,0.656072,0.033647,0.526218,0.017706,17.705798,33071.854103,1.352889,9.273185,0.526218,70.563438,4.879718,17.705798,0.004909,0.033647,0.526218,0.017706,17.705798,1.352889,1.443677,26.343985,16.11688,0.034002,0.56886,0.019343,77.086271,19.342509,1.100694,3.264593,1.004327e-13,5.928989e-08,,1028.029641,310.934839,,,13.334973,2.038099e+16,0.760409,,1.32637,0.841439,-0.006384,5.597186,0.526218,,,,,-2.131921,-15,1.877092,-0.001964,0.995994,28.750874,22.508476,,,6.203184,0.039215,24.952033,0.009084,"False","False",3,0.760409,"p-type",0.018,275.6,275.6,1,1,25,1,"Generalized",540,1.316537,0.311854,2.2,0,1000,0.058593,1.66e-30,"Sinton & Swanson (1987)","OFF","Center Point",3000000000000000,30,2000000000000000,4000000000000000,"OFF","Dark Rsh (Cell only)",10,"True","RTD (Internal)",5,10,-0.05,2,0.01,"A",0,"21-134988","True",0,0,"Hunt",,"01/08/24 13:22:07","MultiFlash v1.60.0.3","Default.mfi",,0.65,4.932053,"True",,,0.212476,0
164,"Donald","BTF-Box4-J-BP2100-Z6840","CJ20","01/08/24 13:25:48",10.256977,0.632489,6.899947,0.471005,3.24991,50.095538,11.792125,105.539683,0.010364,0.037217,0.632489,0.025036,0.471005,0.011792,11.792125,29086.736662,2.856234,6.899947,0.471005,50.095538,3.24991,11.792125,0.010364,0.025036,0.471005,0.011792,11.792125,2.856234,3.417825,26.375464,15.562364,0.027278,0.513639,0.014011,59.522673,14.011204,1.688053,4.296245,2.175905e-13,1e-07,,20655.223981,757.645114,,,1.458931,3.442225e+16,0.475706,,1.318309,0.843231,-0.007932,12.822173,0.471005,,,,,-9.624271,-15,0.356859,-0.003003,0.944191,49.430709,40.880402,,,8.51202,0.038288,23.689776,0.001083,"False","False",3,0.475706,"p-type",0.018,275.6,275.6,1,1,25,1,"Generalized",540,2.973975,0.311854,2.2,0,1000,14.868184,1.66e-30,"Sinton & Swanson (1987)","OFF","Center Point",3000000000000000,30,2000000000000000,4000000000000000,"OFF","Dark Rsh (Cell only)",10,"True","RTD (Internal)",5,10,-0.05,2,0.01,"A",0,"21-134988","True",0,0,"Hunt",,"01/08/24 13:25:48","MultiFlash v1.60.0.3","Default.mfi",,0.65,6.952901,"True",,,0.212476,0
165,"Donald","BTF-Box4-J-BP2100-Z6840","CJ27","01/08/24 13:27:13",10.456233,0.6426230000000001,8.626253999999999,0.502441,4.334187,64.502419,15.726369,124.899448,0.005122,0.03794,0.6426230000000001,0.0313,0.502441,0.015726,15.726369,34422.287857,1.411741,8.626253999999999,0.502441,64.502419,4.334187,15.726369,0.005122,0.0313,0.502441,0.015726,15.726369,1.411741,1.570453,26.281029,15.93038,0.031315,0.550635,0.017243,70.724116,17.243284,1.231626,6.643734,8.406758999999999e-14,1e-07,,3262.099324,520.613408,,,3.436681,2.624629e+16,0.605206,,1.317256,0.846257,-0.007726,6.063653,0.502441,,,,,-4.556123,-15,0.549213,-0.001075,0.994278,35.023954,29.343271,,,5.644584,0.036098,24.400618,0.004495,"False","False",3,0.605206,"p-type",0.018,275.6,275.6,1,1,25,1,"Generalized",540,1.418658,0.311854,2.2,0,1000,-1.073062,1.66e-30,"Sinton & Swanson (1987)","OFF","Center Point",3000000000000000,30,2000000000000000,4000000000000000,"OFF","Dark Rsh (Cell only)",10,"True","RTD (Internal)",5,10,-0.05,2,0.01,"A",0,"21-134988","True",0,0,"Hunt",,"01/08/24 13:27:13","MultiFlash v1.60.0.3","Default.mfi",,0.65,6.133606,"True",,,0.212476,0
163,"Donald","BTF-Box4-J-BP100-Z6840","CJ13","01/08/24 13:23:53",10.494547,0.642603,8.512390999999999,0.505113,4.299715,63.757775,15.601289,102.638567,0.006131,0.038079,0.642603,0.030887,0.505113,0.015601,15.601289,28287.188949,1.689778,8.512390999999999,0.505113,63.757775,4.299715,15.601289,0.006131,0.030887,0.505113,0.015601,15.601289,1.689778,1.924073,26.38071,15.585249,0.031716,0.548188,0.017386,71.052407,17.386258,1.264434,6.568464,9.108316e-14,1e-07,,3446.413692,522.9295059999999,,,4.854331,2.322587e+16,0.675526,,1.321391,0.844754,-0.007068,7.325374,0.505113,,,,,-4.172348,-15,0.9400230000000001,-0.002715,0.973335,35.933308,29.127936,,,6.762054,0.043318,24.524678,0.004244,"False","False",3,0.675526,"p-type",0.018,275.6,275.6,1,1,25,1,"Generalized",540,1.759507,0.311854,2.2,0,1000,7.645642,1.66e-30,"Sinton & Swanson (1987)","OFF","Center Point",3000000000000000,30,2000000000000000,4000000000000000,"OFF","Dark Rsh (Cell only)",10,"True","RTD (Internal)",5,10,-0.05,2,0.01,"A",0,"21-134988","True",0,0,"Hunt",,"01/08/24 13:23:53","MultiFlash v1.60.0.3","Default.mfi",,0.65,7.366868,"True",,,0.212476,0
166,"Donald","BTF-Box4-J-BP2100-Z6840","CJ35","01/08/24 13:28:11",10.433988,0.64322,8.632066999999999,0.513023,4.428446,65.984486,16.068383,101.706097,0.004656,0.037859,0.64322,0.031321,0.513023,0.016068,16.068383,28030.200269,1.283084,8.632066999999999,0.513023,65.984486,4.428446,16.068383,0.004656,0.031321,0.513023,0.016068,16.068383,1.283084,1.380765,26.354478,15.75086,0.031711,0.5512280000000001,0.01748,71.780739,17.479873,1.225025,6.732841,7.673215e-14,1e-07,,2958.536132,507.586558,,,4.892259,2.23554e+16,0.699245,,1.319114,0.842353,-0.007291,5.225549,0.513023,,,,,-4.101127,-15,0.832815,-0.0009829999999999999,0.991892,33.6356,28.35741,,,5.233757,0.044434,24.396009,0.004712,"False","False",3,0.699245,"p-type",0.018,275.6,275.6,1,1,25,1,"Generalized",540,1.228473,0.311854,2.2,0,1000,0.320919,1.66e-30,"Sinton & Swanson (1987)","OFF","Center Point",3000000000000000,30,2000000000000000,4000000000000000,"OFF","Dark Rsh (Cell only)",10,"True","RTD (Internal)",5,10,-0.05,2,0.01,"A",0,"21-134988","True",0,0,"Hunt",,"01/08/24 13:28:11","MultiFlash v1.60.0.3","Default.mfi",,0.65,6.948678,"True",,,0.212476,0
167,"Donald","BTF-Box4-J-BP2100-Z6840","CJ43","01/08/24 13:29:25",10.514214,0.646661,8.51385,0.515679,4.390416,64.573187,15.930393,77.69129599999999,0.004226,0.03815,0.646661,0.030892,0.515679,0.01593,15.930393,21411.721257,1.164567,8.51385,0.515679,64.573187,4.390416,15.930393,0.004226,0.030892,0.515679,0.01593,15.930393,1.164567,0.891338,26.254797,15.659073,0.031149,0.5515060000000001,0.017179,69.63275899999999,17.178604,1.278683,6.517406,4.9173e-14,1e-07,,3332.932774,447.366728,,,3.855546,2.612765e+16,0.607667,,1.314147,0.848917,-0.007487,3.298789,0.515679,,,,,-5.196455,-15,0.670865,0.002196,0.99407,34.922905,30.294175,,,4.571086,0.057644,24.64292,0.004743,"False","False",3,0.607667,"p-type",0.018,275.6,275.6,1,1,25,1,"Generalized",540,1.124598,0.311854,2.2,0,1000,-0.352219,1.66e-30,"Sinton & Swanson (1987)","OFF","Center Point",3000000000000000,30,2000000000000000,4000000000000000,"OFF","Dark Rsh (Cell only)",10,"True","RTD (Internal)",5,10,-0.05,2,0.01,"A",0,"21-134988","True",0,0,"Hunt",,"01/08/24 13:29:25","MultiFlash v1.60.0.3","Default.mfi",,0.65,6.588046,"True",,,0.212476,0
168,"Donald","BTF-Box4-J-BP2100-Z6840","CJ51","01/08/24 13:30:15",10.424798,0.638549,7.741674,0.5077120000000001,3.930541,59.045986,14.261759,46.174337,0.003854,0.037826,0.638549,0.02809,0.5077120000000001,0.014262,14.261759,12725.647372,1.062097,7.614013,0.51425,58.82008,3.915503,14.207195,0.003852,0.027627,0.51425,0.014207,14.207195,1.061549,1.196191,26.364972,15.756804,0.028842,0.529654,0.015276,63.246354,15.276302,1.50507,5.017139,1.395623e-13,1e-07,,10010.533262,608.239298,,,1.608803,3.140776e+16,0.515782,,1.320067,0.846662,-0.008368,4.594164,0.5077120000000001,,,,,-7.752264,-15,0.322354,-0.0005910000000000001,0.98881,40.654691,36.970683,,,3.593028,0.09098000000000001,24.23018,0.002022,"False","False",3,0.515782,"p-type",0.018,275.6,275.6,1,1,25,1,"Generalized",540,1.084453,0.311854,2.2,0,1000,0,1.66e-30,"Sinton & Swanson (1987)","OFF","Center Point",3000000000000000,30,2000000000000000,4000000000000000,"OFF","Dark Rsh (Cell only)",10,"True","RTD (Internal)",5,10,-0.05,2,0.01,"A",0,"21-134988","True",0,0,"Hunt",,"01/08/24 13:30:15","MultiFlash v1.60.0.3","Default.mfi",,0.65,8.56561,"True",,,0.212476,0
169,"Donald","BTF-Box4-J-BP2100-Z6840","CJ53","01/08/24 13:31:11",10.438685,0.637238,8.214953,0.509491,4.185448,62.920856,15.186677,20.406582,0.002126,0.037876,0.637238,0.029808,0.509491,0.015187,15.186677,5624.05387,0.585802,8.036118,0.520734,62.909302,4.18468,15.183888,0.00215,0.029159,0.520734,0.015184,15.183888,0.592484,0.584089,26.296768,15.694012,0.029609,0.534839,0.015836,65.61088599999999,15.835947,1.407586,5.476559,1.60477e-13,1e-07,,7528.639183,640.939423,,,1.55213,2.664068e+16,0.597178,,1.326464,0.844884,-0.007887999999999999,2.246547,0.509491,,,,,-6.932663,-15,0.251628,5.560442e-06,0.99122,37.020182,34.729507,,,2.080948,0.209727,24.251756,0.002328,"False","False",3,0.597178,"p-type",0.018,275.6,275.6,1,1,25,1,"Generalized",540,0.547426,0.311854,2.2,0,1000,0,1.66e-30,"Sinton & Swanson (1987)","OFF","Center Point",3000000000000000,30,2000000000000000,4000000000000000,"OFF","Dark Rsh (Cell only)",10,"True","RTD (Internal)",5,10,-0.05,2,0.01,"A",0,"21-134988","True",0,0,"Hunt",,"01/08/24 13:31:11","MultiFlash v1.60.0.3","Default.mfi",,0.65,10.483073,"False",,,0.212476,0
170,"Donald","BTF-Box4-J-BP2100-Z6840","CJ8","01/08/24 13:32:24",10.523549,0.644519,8.147570999999999,0.518234,4.222352,62.252453,15.320579,50.303122,0.004246,0.038184,0.644519,0.029563,0.518234,0.015321,15.320579,13863.540445,1.170275,8.147570999999999,0.518234,62.252453,4.222352,15.320579,0.004246,0.029563,0.518234,0.015321,15.320579,1.170275,1.356987,26.286275,15.822637,0.030318,0.545642,0.016543,67.21893,16.542849,1.354886,5.852195,7.145788e-14,1e-07,,4704.274241,486.695695,,,3.147265,2.905019e+16,0.552772,,1.321755,0.848728,-0.007905000000000001,5.065954,0.518234,,,,,-6.692351,-15,0.631679,-0.001489,0.984662,37.117932,32.782263,,,4.248387,0.087282,24.60463,0.003813,"False","False",3,0.552772,"p-type",0.018,275.6,275.6,1,1,25,1,"Generalized",540,1.161106,0.311854,2.2,0,1000,7.436626,1.66e-30,"Sinton & Swanson (1987)","OFF","Center Point",3000000000000000,30,2000000000000000,4000000000000000,"OFF","Dark Rsh (Cell only)",10,"True","RTD (Internal)",5,10,-0.05,2,0.01,"A",0,"21-134988","True",0,0,"Hunt",,"01/08/24 13:32:24","MultiFlash v1.60.0.3","Default.mfi",,0.65,7.946044,"True",,,0.212476,0
171,"Donald","BTF-Box4-J-BP2150-Z6790","CJ15","01/08/24 13:33:30",10.648416,0.6589390000000001,9.108796,0.499978,4.554201,64.905535,16.524677,148.240397,0.010824,0.038637,0.6589390000000001,0.033051,0.499978,0.016525,16.524677,40855.053476,2.982957,8.786166,0.513948,64.35584,4.515631,16.384727,0.010439,0.03188,0.513948,0.016385,16.384727,2.876918,3.539268,26.302015,15.669046,0.035482,0.574317,0.020378,80.039699,20.377771,1.039739,1.784247,1.595386e-13,3.287691e-08,,618.1581,280.947641,,,33.486919,1.614239e+16,0.941233,,1.323528,0.844296,-0.007583,13.373772,0.499978,,,,,-1.061159,-15,6.694799,-0.042581,0.921383,34.614032,19.51771,,,15.064431,0.031891,25.315544,0.011694,"False","False",3,0.941233,"p-type",0.018,275.6,275.6,1,1,25,1,"Generalized",540,3.152229,0.311854,2.2,0,1000,18.346945,1.66e-30,"Sinton & Swanson (1987)","OFF","Center Point",3000000000000000,30,2000000000000000,4000000000000000,"OFF","Dark Rsh (Cell only)",10,"True","RTD (Internal)",5,10,-0.05,2,0.01,"A",0,"21-134988","True",0,0,"Hunt",,"01/08/24 13:33:30","MultiFlash v1.60.0.3","Default.mfi",,0.65,3.768662,"True",,,0.212476,0
172,"Donald","BTF-Box4-J-BP2150-Z6790","CJ22","01/08/24 13:35:34",10.525416,0.652984,9.322417,0.527042,4.913302,71.48771499999999,17.827657,93.005476,0.005827,0.038191,0.652984,0.033826,0.527042,0.017828,17.827657,25632.309191,1.605978,9.322417,0.527042,71.48771499999999,4.913302,17.827657,0.005827,0.033826,0.527042,0.017828,17.827657,1.605978,1.932564,26.333492,15.995173,0.034856,0.569278,0.019843,79.568257,19.842789,1.035161,1.979099,1.837318e-13,4.024624e-08,,794.859834,350.137759,,,20.848159,1.778567e+16,0.8610640000000001,,1.305497,0.8429219999999999,-0.007004,7.435538,0.527042,,,,,-1.581216,-15,3.123993,-0.011605,0.975853,28.134186,20.206006,,,7.877326,0.050855,24.861556,0.009578,"False","False",3,0.8610640000000001,"p-type",0.018,275.6,275.6,1,1,25,1,"Generalized",540,1.628029,0.311854,2.2,0,1000,5.569977,1.66e-30,"Sinton & Swanson (1987)","OFF","Center Point",3000000000000000,30,2000000000000000,4000000000000000,"OFF","Dark Rsh (Cell only)",10,"True","RTD (Internal)",5,10,-0.05,2,0.01,"A",0,"21-134988","True",0,0,"Hunt",,"01/08/24 13:35:34","MultiFlash v1.60.0.3","Default.mfi",,0.65,4.885378,"True",,,0.212476,0
173,"Donald","BTF-Box4-J-BP2150-Z6790","CJ30","01/08/24 13:36:31",10.551334,0.658528,9.044311,0.507606,4.590945,66.07245500000001,16.658,63.663311,0.010337,0.038285,0.658528,0.032817,0.507606,0.016658,16.658,17545.608491,2.848895,8.745744,0.521833,65.682064,4.563819,16.559576,0.009769999999999999,0.031733,0.521833,0.01656,16.559576,2.692671,3.474388,26.286275,16.046072,0.035428,0.575897,0.020403,80.92559300000001,20.402731,1.002869,1.573027,1.791868e-13,2.58585e-08,,526.342036,282.878619,,,38.376121,1.562274e+16,0.970038,,1.304705,0.84809,-0.007006,13.355901,0.507606,,,,,-1.184562,-15,7.623402,-0.055856,0.913626,33.438288,18.631853,,,14.731023,0.07541200000000001,25.065611,0.012153,"False","False",3,0.970038,"p-type",0.018,275.6,275.6,1,1,25,1,"Generalized",540,3.128645,0.311854,2.2,0,1000,21.949459,1.66e-30,"Sinton & Swanson (1987)","OFF","Center Point",3000000000000000,30,2000000000000000,4000000000000000,"OFF","Dark Rsh (Cell only)",10,"True","RTD (Internal)",5,10,-0.05,2,0.01,"A",0,"21-134988","True",0,0,"Hunt",,"01/08/24 13:36:31","MultiFlash v1.60.0.3","Default.mfi",,0.65,3.564367,"True",,,0.212476,0
174,"Donald","BTF-Box4-J-BP2150-Z6790","CJ37","01/08/24 13:37:33",10.626913,0.6634100000000001,8.499288,0.497123,4.225194,59.931811,15.330891,87.95473800000001,0.01443,0.038559,0.6634100000000001,0.030839,0.497123,0.015331,15.330891,24240.325844,3.976876,8.053808,0.516848,59.04388,4.162595,15.103754,0.013461,0.029223,0.516848,0.015104,15.103754,3.709774,4.921967,26.317753,15.595283,0.036151,0.58184,0.021034,82.22599,21.033867,0.978086,1.30377,1.770936e-13,1.417683e-08,,352.070334,235.600274,,,53.5355,1.579169e+16,0.960468,,1.299722,0.847187,-0.006332,18.998247,0.497123,,,,,-0.738659,-15,15.461716,-0.182895,0.849146,39.103506,16.995313,,,22.053063,0.05513,25.332727,0.016,"False","False",3,0.960468,"p-type",0.018,275.6,275.6,1,1,25,1,"Generalized",540,4.517194,0.311854,2.2,0,1000,39.276437,1.66e-30,"Sinton & Swanson (1987)","OFF","Center Point",3000000000000000,30,2000000000000000,4000000000000000,"OFF","Dark Rsh (Cell only)",10,"True","RTD (Internal)",5,10,-0.05,2,0.01,"A",0,"21-134988","True",0,0,"Hunt",,"01/08/24 13:37:33","MultiFlash v1.60.0.3","Default.mfi",,0.65,2.648969,"True",,,0.212476,0
175,"Donald","BTF-Box4-J-BP2150-Z6790","CJ39","01/08/24 13:38:19",10.528218,0.661708,8.438998,0.489538,4.131213,59.300249,14.989887,115.812654,0.014909,0.038201,0.661708,0.03062,0.489538,0.01499,14.989887,31917.967518,4.108836,8.233881,0.499349,59.018456,4.111581,14.918655,0.014455,0.029876,0.499349,0.014919,14.918655,3.983708,5.114284,26.338739,15.59709,0.035621,0.577431,0.020569,81.371004,20.568921,1.017025,1.434708,1.742814e-13,2.051295e-08,,447.667664,249.402407,,,44.466584,1.654744e+16,0.920017,,1.318465,0.843364,-0.006475,20.155246,0.489538,,,,,-0.566758,-15,12.476158,-0.161448,0.860367,39.8656,17.954909,,,21.869013,0.041679,25.063964,0.013333,"False","False",3,0.920017,"p-type",0.018,275.6,275.6,1,1,25,1,"Generalized",540,4.690078,0.311854,2.2,0,1000,34.061792,1.66e-30,"Sinton & Swanson (1987)","OFF","Center Point",3000000000000000,30,2000000000000000,4000000000000000,"OFF","Dark Rsh (Cell only)",10,"True","RTD (Internal)",5,10,-0.05,2,0.01,"A",0,"21-134988","True",0,0,"Hunt",,"01/08/24 13:38:19","MultiFlash v1.60.0.3","Default.mfi",,0.65,2.72283,"True",,,0.212476,0
